Repository: starrydata/starrydata_datasets

> [!NOTE]
> **The duplicated `sample_id` issue was fixed on 2026-09-08**
>
> Datasets published between **2026-04-01 and 2026-09-08** contain duplicated
> `sample_id` values: the same `sample_id` can refer to samples belonging to
> **different papers**. Joining tables on `sample_id` alone mixes data from
> unrelated papers. In the 2026-09-03 snapshot, 10.4% of `sample_id` values
> were affected.
>
> **If you are using a dataset from that period, please replace it.** If you
> cannot, join on the pair `(SID, sample_id)`, which is unique even in the
> affected copies. The same applies to `(SID, figure_id)`.
>
> Google Drive and the GitHub Releases of this repository are already corrected.
> Monthly archives on Figshare will include the fix from **2026-10-01**.
>
> Identifiers that originated in the public Starrydata database were **not
> changed**, so existing analyses using those values remain valid. Only
> identifiers imported from internal databases were reassigned, and uniqueness
> constraints have been added to the database so that this cannot recur.
>
> Questions: MATO.Tomoya@nims.go.jp

# starrydata_datasets

Daily per-project splits of the [Starrydata2](https://starrydata.nims.go.jp/) dataset, with a browsable download page at **https://starrydata.github.io/starrydata_datasets/**.

Historically this repository also hosted the raw CSVs (from 2019/7/11 until 2022/12/22); those older archives are still available via git tags.

## Dataset repositories

| Repository | Description | Update schedule | Period |
|------------|-------------|-----------------|--------|
| [Google Drive](https://drive.google.com/drive/folders/1OVMP7j61CJFwLtJ-qZFef9ko40Othayh) | Latest full dataset (single ZIP) | Daily at 02:00 JST | from 2024/06/13 |
| [GitHub Releases (this repo)](https://github.com/starrydata/starrydata_datasets/releases) | Per-project splits + full dataset, as `.csv.gz` | Daily around 03:00 JST | from 2026/06/25 |
| [Figshare](https://figshare.com/projects/Starrydata_datasets/155129) | Archival snapshots | Monthly, on the 1st at 04:00 JST | from 2022/12/22 |
| [GitHub tags (this repo)](https://github.com/starrydata/starrydata_datasets/tags) | Legacy snapshots | As needed | 2019/7/11 – 2022/12/22 |

All schedules above are driven by cron jobs on the batch server. The Google Drive
upload happens at the end of the 02:00 dataset job, so the ZIP is usually in place
well before the 03:00 split workflow of this repository runs.

## How to cite

When you use the data, please cite both:

1. The Starrydata paper:
   Y. Katsura, M. Kumagai, T. Mato, et al., "Starrydata: from published plots to shared materials data",
   *Science and Technology of Advanced Materials: Methods* **5**(1), 2506976 (2025).
   https://doi.org/10.1080/27660400.2025.2506976
2. The original publications the data were taken from. `all_papers.csv.gz` (and each `<Project>_papers.csv.gz`)
   lists them with `DOI`, `author`, `title` and other bibliographic fields; curves and samples link to them by `SID`.

If you use a Figshare snapshot, please also cite its DOI so that others can obtain the same version.

## What this repository does

Every day the `Daily split & release` workflow:

1. Downloads the latest full ZIP from Google Drive (`starrydata_dataset.zip`).
2. Runs `scripts/split.py`, which produces per-project files by looking at each row of `starrydata_curves.csv` and reading its `project_names` JSON array.
3. Publishes two GitHub Releases:
   - `data-YYYYMMDD` — the dated snapshot.
   - `latest` — recreated to always mirror the newest snapshot.
4. Commits `docs/manifest.json` to `master`, which triggers a GitHub Pages redeploy.

### Membership rules (per project)

Membership is defined **from curves outward**, so the counts match [starrydata.github.io/links/](https://starrydata.github.io/links/):

- **curves**: rows whose `project_names` array contains the project.
- **papers**: rows in `starrydata_papers.csv` whose `SID` appears in the project's curves.
- **samples**: rows in `starrydata_samples.csv` whose composite key `(SID, sample_id)` appears in the project's curves (`sample_id` alone is paper-local, not globally unique).
- **figures**: number of distinct non-empty `figure_id` values in the project's curves.

## Downloading

Every file lives under a **stable** URL that always points at the newest snapshot:

```
https://github.com/starrydata/starrydata_datasets/releases/latest/download/<FILENAME>
```

### Full dataset

| File | Contents |
|------|----------|
| `all_papers.csv.gz` | Every paper |
| `all_samples.csv.gz` | Every sample |
| `all_curves.csv.gz` | Every curve |

### Per-project

For each project (e.g. `ThermoelectricMaterials`, `BatteryMaterials`, `MagneticMaterials`, `OrganicThermoelectricMaterials`, …), three files:

- `<Project>_papers.csv.gz`
- `<Project>_samples.csv.gz`
- `<Project>_curves.csv.gz`

The canonical list of available projects and files is `manifest.json` (see below).

File: datasets/20190711/20190711_preprocessing_interpolated_data.csv (part 1 of 94)
sampleid,composition,Temperature,Seebeck coefficient,Thermal conductivity,ZT,Electrical conductivity
2871,Co2TiSn,50,-2.0990393683757284e-06,6.120638658452644,1.4601917657954126e-05,405691.08444398205
520,Al3V0.7Ti0.3,50,4.1529768873889924e-07,2.0919924716269365,2.033693433722474e-06,493351.634207204
7488,Cu4SnS4,50,-1.0986896213082456e-05,1.0947341372592163,3.2586190980453627e-07,59.10472637494425
519,Al3V0.9Ti0.1,50,-5.918044638580071e-06,1.9735402761445064,0.00039073000167657765,440348.2508293425
519,Al3V0.9Ti0.1,50,-2.2720926200039765e-06,2.169064372559055,6.137344073179898e-05,515740.0357587438
519,Al3V0.9Ti0.1,50,9.334902409723843e-06,2.4223010198313384,0.001063624470710593,591325.849192456
519,Al3V0.9Ti0.1,50,1.783689343860871e-05,3.178603168463123,0.003364511830470004,672279.5982184715
1867,Sn0.9Co0.1CCo3,50,1.1717545634887622e-05,2.9128515460348616,0.001137149812429346,482494.8962901904
1864,Sn0.95Sb0.05CCo3,50,2.185866099997818e-05,1.7268028725570739,0.003123406201213229,225763.701419196
1861,AlCCo3,50,3.6281319555182732e-06,4.0930243333125285,0.00010046707354277704,599295.1954979103
16847,Bi2Te2.7Se0.3,50,-4.8540083490825296e-05,0.24505939955798545,0.008145983117713751,19298.749073378534
15207,CeOs2Al10,50,6.524844194504441e-06,7.951223218312428,1.8211033888311332e-05,68023.38702818165
1346,Si0.8Ge0.2B0.016 (CrSi2)0.091,50,-1.3802210938977678e-06,2.9470331330088184,6.554259526865259e-07,20278.756825683937
13564,Cu2Se,50,1.5097422077251113e-05,1.2831921820508798,0.0013256785270396266,149263.7433196093
15050,Y1−xB28.5C4,50,-2.1451756851478047e-05,0.7095063207039262,5.082921670298622e-10,0.01567378734196408
16515,Zn4Sb3,50,2.7380298977094054e-05,1.9852673078614569,0.0002773699213067837,14690.344409669116
15193,SnSe,50,0.00016043776394193348,0.35700959466561777,1.554185069740059e-06,0.4311212355733387
13392,Cu6Fe4Sn12Se32,50,0.00011733605587897568,1.3590596124419942,7.738010354414259e-08,0.15276885978157598
508,Fe0.95co0.05Si2-10wt%Er2O3,50,3.5825753162234074e-05,3.3538936511886,0.00047948249838573767,25058.864285100197
508,Fe0.95co0.05Si2-10wt%Er2O3,50,-2.037637096304961e-05,3.1231356818180336,0.00016295514106152818,24515.188514384045
508,Fe0.95co0.05Si2-10wt%Er2O3,50,8.180882186416636e-05,2.9163796726208955,0.0026975295939296205,23509.316310006838
508,Fe0.95co0.05Si2-10wt%Er2O3,50,6.232227529459519e-05,2.731487280748893,0.001533363147008314,21566.893740177882
508,Fe0.95co0.05Si2-10wt%Er2O3,50,3.808281132789273e-05,2.5405041415559153,0.0005180375023264729,18149.01674832968
16514,Zn41Sb59,50,3.096039152817384e-05,0.11929637261689766,7.794472395703983e-08,0.1940131063109735
1900,FeSi,50,0.0005028985712472184,17.905192061566495,2.407863381622857e-06,3.4094161818435897
1899,FeSi,50,0.0009578065503123883,41.75392636896088,2.950369919365626e-06,2.6856423865654286
1353,CoGe,50,-1.2746563918397922e-05,14.343020364621351,0.000581472939404903,1026629.791566276
1892,Y3Ru3.2Co0.8Ge13,50,4.003592902311449e-05,2.129199883732685,0.0006544340058686537,17386.51206778228
1354,Co0.96Fe0.04Ge,50,-9.471073940145355e-07,11.539227687259455,6.751306624090188e-07,173698.5195520631
1891,Y3Ru3.6Co0.4Ge13,50,2.084868737019492e-05,3.0135744397090556,0.00021513279550476318,29830.539358566475
1355,Co0.88Fe0.12Ge,50,1.277652812930384e-05,10.965202077686124,0.00014177118357755242,190462.24080545024
1332,Sr5Al2Sb6,50,-2.9992781671620037e-05,9.558686923134779,0.0007479883038917812,181376.57952426508
10978,CoO0.09N0.91,50,-2.799281828671328e-05,1.7351899309342005,0.0003558168033878039,15758.330993355496
1347,Si0.8Ge0.2B0.016 (CrSi2)0.091,50,0.0002730563527798809,1.5626115838338237,0.011631356528650627,4875.361608595249
1344,Si0.8Ge0.2B0.016 ,50,0.00010143955576081347,2.508509131349601,0.011069466298449248,53970.654786411906
1347,Si0.8Ge0.2B0.016 (CrSi2)0.091,50,0.0002863183159765457,1.567817311834201,0.012324537098935292,4714.089305339813
1347,Si0.8Ge0.2B0.016 (CrSi2)0.091,50,0.000305212215037646,1.6584941061062801,0.012243375438965544,4359.546094048077
16612,Zn12.45Sb10,50,3.040718661911016e-05,6.24319541310841,0.001255972097016803,169615.07016118045
1348,Si93.75Ge6.25P0.15,50,-0.0001493465712759728,6.305504052308374,0.015084822650345844,85290.27221400233
1347,Si0.8Ge0.2B0.016 (CrSi2)0.091,50,0.0002572435168151744,1.5441730581115691,0.010546844104052594,4922.204086343502
1346,Si0.8Ge0.2B0.016 (CrSi2)0.091,50,0.00021851922571056767,2.947891826574362,0.017465256071123137,21564.390624674037
1346,Si0.8Ge0.2B0.016 (CrSi2)0.091,50,0.0002624495055870593,3.3403586665259586,0.019112953413772112,18537.850698559658
1346,Si0.8Ge0.2B0.016 (CrSi2)0.091,50,0.00016524161435613926,3.0934358351550943,0.01060069111296166,24019.636427984493
1346,Si0.8Ge0.2B0.016 (CrSi2)0.091,50,0.000273058416155916,44.09369786595493,0.001507386938266309,17828.718655777946
1346,Si0.8Ge0.2B0.016 (CrSi2)0.091,50,0.00028250845060568254,34.010855929745105,0.0019626313025184992,16727.205484329188
15901,CsBi4Te5.6Se0.4,50,3.4633289950224046e-05,2.7892123433171685,0.0004254372058490322,19786.07013382968
1347,Si0.8Ge0.2B0.016 (CrSi2)0.091,50,0.00020748866384723432,1.4381942857366692,0.00689877427175323,4609.2550649032155
1345,Si0.8Ge0.2B0.016 (CrSi2)0.091,50,0.00015704351849235966,3.346401380638919,0.010895976801533662,29568.831509515254
1347,Si0.8Ge0.2B0.016 (CrSi2)0.091,50,0.00023583996145283223,1.495975228869997,0.008951605370013358,4815.268802483819
1347,Si0.8Ge0.2B0.016 (CrSi2)0.091,50,0.0001759405773477923,1.4493184085771218,0.004811649293939738,4505.632274243335
1348,Si93.75Ge6.25P0.15,50,-0.00017728351810678494,6.295809230700513,0.018968933038237056,75995.4753945167
1340,Si80Ge18Sb2,50,-0.00033867363446668324,2.7538582835322094,0.016423903616403127,7342.302197883759
15943,Cu5Sn2Te7,50,1.6220733183081532e-05,17.37780943504805,0.004626940408828344,5666971.960535044
1340,Si80Ge18Sb2,50,-0.00036762488909557965,2.67150398997023,0.018836414224462243,7530.858055622792
1340,Si80Ge18Sb2,50,-0.00039197063238493435,2.5926104316894145,0.02137382763545009,7719.413913361824
1348,Si93.75Ge6.25P0.15,50,-0.0002047171280118337,6.211692497779693,0.023269303707527653,68978.69467079696
1348,Si93.75Ge6.25P0.15,50,-0.00022982522686714946,6.081352361602589,0.027228638365707616,62699.01127782938
1348,Si93.75Ge6.25P0.15,50,-0.00025262965214438085,5.917080646889698,0.03051400609485626,56580.66724301799
1348,Si93.75Ge6.25P0.15,50,-0.0002736065945176786,5.7291523151123,0.03314795011970489,50736.89896124389
1348,Si93.75Ge6.25P0.15,50,-0.00029229693947058037,5.539715284579367,0.035236121147493964,45693.77076992666
11074,Sr0.95La0.05Ti0.02Mn0.0126O3,50,-3.6079780620730326e-05,1.669933953867377,0.02054412540231709,524408.1091041536
16610,Zn12.4194‬ Sb10,50,3.255833683067049e-05,4.35259967967521,0.003228225404695509,265105.14031400165
1340,Si80Ge18Sb2,50,-0.000433316848550865,2.440577321356934,0.02896501826860595,8285.081486578922
13007,Zr3Ni2.7Cu0.3Sb4,50,-4.80129022772328e-05,12.044384274895258,0.00043661516724479934,45624.43499192159
1358,Co0.96Ni0.04Ge,50,-4.516943898088569e-05,8.141034510852128,0.011294496967141257,901336.7764049113
1359,Co0.92Ni0.08Ge,50,-1.0468490244309383e-05,13.900625535454063,0.00033946414033382034,861172.4711090222
1890,Lu3Ru4Ge13,50,9.63636004506382e-06,1.5696068075574623,3.0946351483666524e-05,10461.748771283941
1889,Ho3Ru4Ge13,50,1.1806845156998551e-05,1.2840415063095545,4.708751527614082e-05,8674.552841560273
12802,Cu10Zn2Sb4S13,50,6.530126773975164e-05,0.2087630751235504,2.1638437874886304e-08,0.021186848485754698
12803,Cu10Mn2Sb4S13,50,5.420449281369815e-05,0.17642057064881886,2.5506162673118117e-08,0.030630477925353405
12804,Cu10Ni2Sb4S13,50,0.00012218499084732108,0.16119434679762573,4.117140119581522e-07,0.08890777234902082
1358,Co0.96Ni0.04Ge,50,-3.136804653156243e-05,9.44420398644419,0.0009654610962057078,185334.0370210921
1356,Co0.8Fe0.2Ge,50,1.7895615588976628e-05,9.219969521095313,0.0004360406599678145,251069.05324496297
1888,Dy3Ru4Ge13,50,1.277653931597117e-05,0.8526579833660526,8.654149802815929e-05,9040.715348232488
1357,Co0.7Fe0.3Ge,50,1.1573713988133415e-05,7.391227849272793,0.00022362989096485987,246791.9256084217
1358,Co0.96Ni0.04Ge,50,-1.6303534399306632e-05,12.008278230616432,0.0009027023743114768,815627.3757849407
9466,GeBi3SbTe7,50,5.668867869610561e-05,0.2783161926595349,0.017042243493459334,32279.983517917713
9467,GeBi2Sb2Te7,50,2.60450705348052e-05,0.34467962419268555,0.003756313275722896,38173.0038186649
1887,Y3Ru4Ge13,50,1.3737014434508482e-05,2.6048379261119843,2.6501375570772313e-05,7316.3489344837035
9468,GeBiSb3Te7,50,8.237561772911383e-06,0.35968118557197754,0.0006860455962363272,72728.28203645612
9469,GeSb4Te7,50,8.25113357313355e-06,0.4614682479082712,0.00145496641229904,197241.1618347368
17225,98.7 Be; 1.18 BeO; 0.044 AI; 0.014 Ni; 0.009 Mn,50,-2.6793166437353083e-06,120.5261378524762,0.0002516961499078453,84516153.74175395
16261,RuGa3,50,-0.0006903205522314314,90.33716870399635,7.7143429749194e-05,257.13073604035117
16262,RuGa3 ,50,-0.0004284248709496527,30.6406719584771,1.0130576898547505e-06,3.3823076608512204
16237,FeGa3,50,1.879068777495087e-06,19.518777910340162,8.364573447425889e-07,92478.56122580833
13899,CuInTe2,50,1.2316498473572895e-05,1.5045041092270364,5.1042724300793854e-08,10.124712621598537
13898,CuInTe2,50,0.00013417099127305536,18.370754142105934,1.657561499296496e-05,338.3057462635064
17201,Zn4(Sb0.985Se0.015)3,50,4.98188724221312e-06,1.6421493903599949,7.834616624548047e-05,103674.66040455946
17255,Bi-78%,50,2.7755997824230327e-05,1.8780598775912647,0.00016102338332096567,7850.81400006161
14581,Cu6Ga8Te15,50,3.9931814650702204e-05,4.282484980276257,1.4168796560001486e-12,7.610631871935106e-05
5200,LaFe4Sb12,50,-6.064808323343949e-06,2.311879305866253,0.00035244919764111117,443054.87558825006
5218,CoSb3,50,1.619545067306901e-05,0.05358782931938054,0.00037123996577402606,1516.927447865378
17338,Al32Mn34Si34,50,-0.00018130890084136464,4.6330082903671865,0.0038638205158062345,12053.02091814785
14590,K1.25Pb3.5Bi7.25Se15,50,-6.1251711477444825e-06,0.6721066857206572,0.00027176308959483275,97369.33998761595
14247,Mo3Sb5.4Te1.6,50,1.0236123428975121e-05,3.937985749569319,0.00035162229892751816,264307.5182420702
14248,Ni0.06Mo3Sb5.4Te1.6,50,1.798326842423633e-05,5.069606117495471,0.0008722815791610776,273478.79741528456
14342,EuFe4As12,50,3.886231623307137e-06,6.376566853640053,0.0001360131552215924,1148525.0334274569
17256,Bi-85%,50,3.0545420555197695e-05,4.504041078429448,0.000431572222253941,41667.131617372834
17257,Bi-92%,50,3.6800219705528e-05,13.158171907079382,0.004411320165281493,857221.9989348276
14689,GaPd2,50,-7.564725482494956e-07,13.211767285544374,1.6838115614018258e-05,7774958.028024077
14688,GaPd2,50,-3.0110464534690906e-06,12.880706435251405,0.00029876601983484704,8489184.413043283
14687,GaPd2,50,-2.6551594804307306e-06,9.624620212918053,0.00019993945253717413,5459223.465854668
14620,Ba0.51Cr5Se8,50,6.596682023290884e-05,0.8605325086441574,3.3463573303852605e-09,0.013234833743131169
14619,Ba0.5Cr5Se8,50,0.00010997416122016684,1.1035835191689451,1.2514836716422115e-09,0.0022839104567695173
14597,AgIn0.4Sb0.6Te2,50,9.375309724652647e-06,0.21244339459781506,0.0004986450502619189,24104.242742181534
5220,Yb0.6Fe0.5Co3.5Sb12,50,-3.0760233283335686e-05,0.1591669172681794,0.026185053754036947,88096.16858999265
5915,Ba0.3Ir4Sb12,50,-2.786755214972321e-05,1.9200849332171912,0.0004766414730261504,23569.187882881244
4708,Ca0.10Co3.95Ni0.05Sb12.34,50,-7.863589890950245e-05,6.0011824378510825,5.911607477203242e-05,1147.4418977927605
4707,Ca0.10Co3.98Ni0.02Sb12.15,50,-7.547510811852991e-05,4.9461523655562285,4.9890312577943325e-05,866.3756218263582
4706,Ca0.08Co3.98Ni0.02Sb12.15,50,-7.874401790328583e-05,6.30424766866364,2.8476475103418843e-05,579.0477129331546
9695,CsBi4Te6,50,-1.4246817972139384e-05,2.148328773611152,1.2504982694669027e-05,2647.1471584484743
4710,Ca0.15Co3.98Ni0.02Sb11.80,50,-5.683255252248525e-05,4.200996560680752,0.005431614806242163,141291.80108184734
13710,Mo0.9Nb0.1Te2,50,4.971502650981371e-05,5.6595719262626165,0.010076339504710246,439886.96105976414
13711,Mo0.8Nb0.2Te2,50,2.3513986187887423e-05,5.534673234788727,0.0028196541964057003,535692.124383783
4709,Ca0.20Co4Sb12.46,50,-4.606736292159734e-05,3.810262505668153,0.000859327275157561,30857.219152123336
13782,Ba3Cu13.88Te12,50,-2.482661872173617e-06,0.8737050625836199,1.2978298443523074e-05,36794.038254129206
5909,Ba0.1Ir4Sb12,50,-2.69841221168852e-05,3.813493705341509,0.0001652068806143752,17304.719874691058
4705,Ca0.08Co4Sb12.45,50,-5.6196745719195774e-05,5.704116280523768,8.079054768380737e-06,291.8479078556132
4712,Ca0.18Co3.94Ni0.06Sb12.40,50,-5.4127399771148374e-05,5.876004343200093,0.0059253202433865145,237678.33816788066
10408,FeSb2,50,0.00023842912887902382,431.4807198350005,4.283648410715724e-07,65.02593179222494
1667,Bi2Te3,50,5.9882081932629965e-05,0.5224134393725824,0.010343674115982795,30138.76024092371
17135,Zn4Sb3,50,4.525925194156372e-05,3.078753365701373,0.001418377925801046,42636.55589986464
11898,Bi85Sb13Pb2,100,4.4901828586033705e-05,1.982007016024374,0.03200275657451024,271626.5826514213
11899,Bi85Sb12Pb3,100,4.4783768477585936e-05,1.3916209793461078,0.023299231265187386,172332.82140490258
1891,Y3Ru3.6Co0.4Ge13,100,3.319654087656591e-05,3.3666279555285428,0.0013192764379742394,40303.73247583341
11896,Bi85Sb14.5Pb0.5,100,7.370647480295948e-05,1.624986537262194,0.051114976383271435,140496.84559331267
15943,Cu5Sn2Te7,100,1.2928708839164036e-05,16.96674306560004,0.0038434783559331397,3152985.960035598
1892,Y3Ru3.2Co0.8Ge13,100,5.3516930600262046e-05,2.4300280532831344,0.002893843596278839,24552.965202459716
11897,Bi85Sb14Pb1,100,5.398011699839553e-05,1.8837196153460634,0.04448917405043072,244392.90610060137
16341,Ge2.5Sn1.5SbTe5,100,3.137864249632475e-05,1.3091095865473203,0.00648819437534796,86264.38945915324
16343,Ge1.5Sn2.5SbTe5,100,2.1583205510762992e-05,1.0406942773749113,0.004332876866049997,96798.27580725061
16342,Ge2Sn2SbTe5,100,2.456035718398367e-05,0.8251637118823113,0.0064867278188569365,88735.30353845052
16345,Ge0.5Sn3.5SbTe5,100,1.2082327669522275e-05,1.7182016325617702,0.0011781489140595524,138666.99225341092
16344,GeSn3SbTe5,100,2.3614298603797275e-05,1.2752117983816258,0.003765720636481115,86115.30008678818
12113,Sb,100,1.2737930902051316e-05,37.4609940228136,0.003719944502550985,8588513.062115485
16352,As1.975Bi0.025Te3,100,4.04508566950284e-05,0.8200723720551082,0.017213904581133838,88658.22470763393
16339,Ge3.5Sn0.5SbTe5,100,6.840468421382392e-05,1.2394671162282571,0.016104716233058383,42659.56291411096
1899,FeSi,100,-4.040726949981299e-06,25.452123616119685,3.070391201798659e-10,4.786286908633854
1900,FeSi,100,0.00013617688861476145,18.247913496552638,4.654215874929414e-07,4.5798675923307375
7488,Cu4SnS4,100,2.628761585946126e-05,0.8824432084907304,5.980520231361104e-06,76.37009472954774
1867,Sn0.9Co0.1CCo3,100,1.3215609685293867e-05,3.8259896698656295,0.0017937375238074016,392941.84446198755
1859,SnCCo3,100,3.7176193444926674e-05,2.107674210121295,0.01227479349581665,182633.8426298732
1865,Sn0.95Co0.05CCo3,100,4.354826241396276e-05,3.143986052671612,0.01378161523716515,227432.0995597425
1864,Sn0.95Sb0.05CCo3,100,3.587995274006606e-05,2.308302492158088,0.011162429467976062,200146.37262105665
16237,FeGa3,100,1.0754751138105988e-06,15.59365198907037,3.6680625919822823e-07,49451.998197372224
1888,Dy3Ru4Ge13,100,2.1134449357202897e-05,1.3205203992786292,0.0003151701004658476,9317.689853447771
1887,Y3Ru4Ge13,100,2.19471163246262e-05,3.1219341058058068,0.00011997084336467246,7775.789819766491
12020,Bi85Sb12Nb3,100,-0.00015570121202265272,2.5910307829332098,0.0797527421617004,85414.50168867575
1889,Ho3Ru4Ge13,100,2.0327473499705414e-05,1.9010285249901395,0.00019688577667172557,9058.080366348415
1890,Lu3Ru4Ge13,100,1.7448122540901803e-05,1.9132061879210869,0.00018552793433357438,11659.332311183523
11960,Bi85Sb12Pb3,100,5.408589795481055e-05,1.8439332519713465,0.04984607635647445,263900.36394113913
12014,Bi85Sb10Ag5,100,-7.625330104705106e-05,1.3270819712289221,0.02515808698600428,53831.00869720895
12013,Bi85Sb12Ag3,100,-0.0001043592012159848,0.7885518815875994,0.10281704136948384,68900.80806294607
12011,Bi85Sb15,100,-8.916930067549547e-05,1.022059367733794,0.06237110745968879,81608.22166024966
12015,Bi85Sb8Ag7,100,-9.988463748091535e-05,1.1484604545523254,0.05800708780606289,79828.07184910358
12012,Bi85Sb14Ag1,100,-0.0001037681052460894,0.7982228341096831,0.1492785994904209,106320.82098849304
12019,Bi85Sb13Nb2,100,-0.00016224321453597846,1.9757589927911197,0.15154097993676507,106801.87395812957
12018,Bi85Sb14Nb1,100,-0.0001421730599717287,2.131844694707282,0.09124051431058554,94080.72589675641
11959,Bi85Sb13Pb2,100,5.432187433008607e-05,2.0172675473632884,0.04778319936541075,268740.61439496354
11958,Bi85Sb14Pb1,100,6.518173444389395e-05,1.9635758769401823,0.06263985791550207,252312.10226154255
12016,Bi85Sb15,100,-9.68413888201148e-05,1.383552110261873,0.035383841604692136,47423.95053826794
11956,Bi85Sb15,100,-0.00011353893762735928,1.734817964729542,0.10115482948341216,117560.82919850695
12017,Bi85Sb14.5Nb0.5,100,-0.00012550081036700748,1.5802313044546366,0.0905354163807031,85264.24192730541
13754,Tl2HgGeTe4,100,0.00015267064095806997,6.7523484204624005,9.622364840108508e-08,0.278756886712555
13782,Ba3Cu13.88Te12,100,3.377660819967267e-06,0.9406616997340576,3.999255693145782e-05,32974.677815425785
13898,CuInTe2,100,0.0002006869585817964,16.12289418123713,5.885136766551905e-05,235.59239169776677
13899,CuInTe2,100,2.5874464918947236e-05,1.6364624587963887,3.776778348311949e-07,9.231766041710245
14882,Bi1.7Pb0.4Sr1.5Nd0.5Ca1.1Cu2.1O,100,1.2145283827688084e-05,2.171173446879324,0.00016917802661700856,24901.364010908084
14881,Bi1.7Pb0.4Sr1.7Nd0.3Ca1.1Cu2.1O,100,6.979640361757248e-06,2.1808137190559203,0.0001235436665274756,55306.09125729304
14880,Bi1.7Pb0.4Sr1.8Nd0.2Ca1.1Cu2.1O,100,-1.3255332617991867e-07,3.3006216321365978,6.254024443275473e-08,117482.737058204
14879,Bi1.7Pb0.4Sr1.9Nd0.1Ca1.1Cu2.1O,100,-4.283305635819697e-07,3.4490361578297164,1.2677768388348041e-06,238332.04055206443
14878,Bi1.7Pb0.4Sr2Ca1.1Cu2.1O,100,-2.01290690431653e-06,3.1659419722281434,4.2631727386085885e-05,333110.6375018092
15050,Y1−xB28.5C4,100,-2.087954951693179e-05,0.8027294764200154,9.413337935840766e-10,0.017332875274630108
13564,Cu2Se,100,2.5778176352873666e-05,1.271045374470758,0.007271721135394425,139089.353764013
4710,Ca0.15Co3.98Ni0.02Sb11.80,100,-6.828926166335469e-05,4.21217220672801,0.014605624143346369,131923.26895492437
4712,Ca0.18Co3.94Ni0.06Sb12.40,100,-6.551371532830689e-05,5.772345848696358,0.01625113206800452,218560.41417953253
4705,Ca0.08Co4Sb12.45,100,-6.789917601167389e-05,5.558957594065562,2.4647452121677705e-05,297.191500599712
4706,Ca0.08Co3.98Ni0.02Sb12.15,100,-9.149718033770178e-05,6.135226752955858,7.900553214407449e-05,578.9921823571161
4707,Ca0.10Co3.98Ni0.02Sb12.15,100,-8.790566327062128e-05,4.883823736859696,0.00012972551711622042,819.882622564918
4708,Ca0.10Co3.95Ni0.05Sb12.34,100,-9.01196049843479e-05,5.917083462147528,0.00014997080775962213,1092.6369093528845
4709,Ca0.20Co4Sb12.46,100,-5.7711465347696985e-05,3.813199007531961,0.0027809691740774962,31839.148391180162
13710,Mo0.9Nb0.1Te2,100,4.9258888598264816e-05,5.7817693921575035,0.012916757615698113,362165.0957222268
13711,Mo0.8Nb0.2Te2,100,2.6577823044584065e-05,5.895819462738153,0.005079492305707081,435491.02050374384
13712,Mo0.6Nb0.4Te2,100,7.88754577147764e-06,1.686413451493046,0.0004748031977135964,121612.58798216314
5220,Yb0.6Fe0.5Co3.5Sb12,100,-5.071284254875459e-05,0.2379787444384067,0.08965513316849233,82961.65751591354
5218,CoSb3,100,3.303245240864465e-05,0.06466305359347432,0.003317249968492113,1965.860842893176
14591,K1.46Sn3.09Bi7.45Se15,100,-1.868630732484893e-05,0.6136366453479435,0.0006601571467289215,11601.433149873103
5216,Yb0.4Co4Sb12,100,-2.8071471556338586e-05,2.8858390439558823,0.014193778337073009,518293.11923713033
14590,K1.25Pb3.5Bi7.25Se15,100,-1.003317450065901e-05,0.8474954466643563,0.0011063998525703254,93147.83202523428
5215,Yb0.2Co4Sb12,100,-3.202766574596097e-05,2.9993321364409686,0.01772506223478465,468676.2703213925
14247,Mo3Sb5.4Te1.6,100,1.7895313247508208e-05,4.0775476490842255,0.0019335284102228688,246190.33130804836
14248,Ni0.06Mo3Sb5.4Te1.6,100,2.7725498108871166e-05,5.232991082522031,0.003747239379694396,255095.4529689088
14584,Cu2Ga4Te7,100,7.703262289933882e-05,2.4271613602154516,6.790562416170557e-11,0.0002777506117070211
14652,Cu5SmSe4,100,4.222831535690904e-06,8.00436019267137,3.2861421109328244e-05,147504.56186898015
14622,Ba0.55Cr5Se8,100,6.868407836992727e-05,0.8490823614917327,1.7741935755500395e-09,0.0031932922813810607
14621,Ba0.52Cr5Se8,100,6.245911401831141e-05,0.9587780038036812,1.1839406042592952e-09,0.0029097544315927768
14620,Ba0.51Cr5Se8,100,8.239610024432748e-05,0.8581244666046821,1.15903385702179e-08,0.014649847118370043
14619,Ba0.5Cr5Se8,100,0.00012419516862538334,1.0797193874454318,3.609221350340472e-09,0.002526475054077368
14342,EuFe4As12,100,8.56365163523373e-06,6.871529692051133,0.000734743694315018,688448.2665888852
14581,Cu6Ga8Te15,100,5.247221279791454e-05,4.083485015805825,4.8610574929177536e-12,7.209463801746475e-05
14578,Cu3Ga5Te9,100,7.055876605020324e-05,3.0283974332438306,3.494195437842759e-11,0.0002125485308765958
14576,CuGa3Te5,100,0.00019463304996610465,0.8099196131550814,3.914266940816419e-07,0.08368722734693848
5203,Ca0.5La0.5Fe4Sb12,100,1.6778734916214105e-05,2.8926514639136123,0.0033104423383275338,340144.70186566
5200,LaFe4Sb12,100,9.35487812034592e-06,3.289157374406273,0.0009456948669829473,355434.36728010804
5199,Ca0.25La0.75Fe4Sb12,100,9.893007805684725e-06,2.8331771505610903,0.0010952987826499414,317065.9695830695
5198,Ca0.5La0.5Fe4Sb12,100,1.4443821474912701e-05,2.9186648663588737,0.0027946452663944253,390972.93608872563
5197,Ca0.75La0.25Fe4Sb12,100,2.340883710253302e-05,3.078979224138694,0.007754362694733121,435705.64821429044
5196,CaFe4Sb12,100,2.926768950824164e-05,3.8250106338916434,0.009298623622234131,415216.3418947063
5718,,100,-3.0856333070193846e-05,0.8884687134778262,0.010024675583899616,93545.70204581642
5717,,100,-2.74031780596715e-05,0.8985784532053309,0.004511089138072761,53980.33108545416
5716,,100,-3.4291385065358804e-05,0.939009536969011,0.010510156927041756,83928.43974430652
14689,GaPd2,100,-7.390564072468023e-07,18.418274470801588,2.0317512728923137e-05,6851163.125746394
14688,GaPd2,100,-4.888416940781285e-06,18.07311976829044,0.0009540875151542688,7215806.166703787
14119,CuIn0.25Ga0.75Te2,100,0.0002953641936294537,60.65551964514169,0.012023739166441056,83597.67190697971
14687,GaPd2,100,-3.7983564785790137e-06,11.682838113074794,0.0005321346527666495,4309019.482492523
14121,CuInTe2 ,100,8.729920547931978e-05,68.18225805341825,0.000614986186270704,55305.89599033375
14122, CuIn0.75Ga0.25Te2 ,100,0.00010090504245969853,58.76508058002134,0.0005384230234188158,31075.435196557646
14124,CuIn0.5Ga0.5Te2,100,8.524121516358555e-05,54.99738492799939,0.0003379683742565449,25581.077763359503
12842,Pt0.97Ir0.03Sb2,100,2.5983253009941924e-05,10.631446682834843,0.008354496251408315,1180664.022447468
12889,PtSb2,100,-4.358890680240562e-05,36.59563074661622,0.001903988199646418,323942.6390769367
12800,Cu10Fe2Sb4S13,100,0.0001704378305743042,0.2279493462517569,5.735412252004777e-07,0.04500606006787245
12801,Cu10Co2Sb4S13,100,0.0001721921938336639,0.21435547500879432,8.718031200990555e-07,0.06302691950292087
12802,Cu10Zn2Sb4S13,100,8.991623728403273e-05,0.2624106566834451,9.0568704139546e-08,0.029395670623978864
12803,Cu10Mn2Sb4S13,100,7.865897590233334e-05,0.22272244666667906,1.1826241987262981e-07,0.042571031605976487
12804,Cu10Ni2Sb4S13,100,0.0001306041228642766,0.20742209559857705,9.989433356740437e-07,0.12147365467236773
12805,Cu10Cu2Sb4S13,100,3.1130006816823305e-05,0.4033870218679464,0.00017512480840711292,728.9725302483054
15902,CsBi4Te5.0Se1.0,100,2.2851816649409265e-05,1.8937601643006101,0.01352421282711672,406668.76508057135
15884,Rb2BaCu8Te10,100,1.0751457411095556e-05,2.572729487438349,4.04359913799675e-05,8999.689824353456
15207,CeOs2Al10,100,1.1684362840992473e-05,7.349505494592023,0.00016193491469739484,87174.31550463827
15193,SnSe,100,0.00023433031591642032,0.30933686419315753,9.975737505913848e-06,0.5619785449968824
13451,GaSb-FeGa1.3,100,0.0004819891303739402,1.2253455448451525,0.06081859503666099,3207.8974092826325
13452,GaSb-FeGa1.3,100,0.0004260913883765814,0.9464349981304566,0.1007177696523004,5250.387748659494
13453,GaSb-FeGa1.3,100,0.0001494372508194922,0.8167278449479594,0.007806686577332396,2855.1331562461096
15081,Mo3Sb6Te ,100,1.3372134123927727e-05,3.145857628833382,0.0022414999040467898,468043.47451219463
15079, Mo3Sb7,100,6.9604440280708115e-06,3.0041210788237285,0.0014831712881252172,746236.9088567912
15080,Mo3Sb6.7Te0.3,100,8.923893238377377e-06,2.8768451679221894,0.001521265197764685,612781.2735409734
13392,Cu6Fe4Sn12Se32,100,0.0001283796527298556,1.3211792735154648,2.3161535096937246e-07,0.18566784593896005
13107,PtSb1.995Te0.0005,100,-0.0002179074692235483,0.4262799226930553,0.2765216119703335,24824.455108438076
13177,Cu2Sn0.5Ge0.5Se3,100,5.077437426723912e-05,6.743581817840441,0.0011247526668452096,29421.072667988796
2864,Co2Mn0.8Ti0.2Sn,100,-2.707908790372089e-06,5.9826647775651685,7.550246786434351e-05,616009.9854019858
2865,Co2Mn0.6Ti0.4Sn,100,-3.8102963902257834e-06,4.661587592006709,8.012345835918782e-05,257262.22232532297
2866,Co2Mn0.4Ti0.6Sn,100,2.13646561805234e-08,3.435263192107349,3.5959062626478156e-09,270630.3890579948
2868,Co2Mn0.2Ti0.8Sn,100,2.3232074565788068e-07,2.1670733240752917,1.7622323868982262e-07,70755.5968689379
13173,Cu2SnSe3,100,6.513197941828439e-05,11.161069556314747,0.0005030781223498267,13235.876068391824
2871,Co2TiSn,100,-3.962604128430593e-06,5.55278362973907,0.0001099277018364338,388737.5778671589
9466,GeBi3SbTe7,100,7.338935743970946e-05,0.29202707770706865,0.05204668388544932,27887.40574350488
9461,GeBi4Te7,100,-5.013988877247536e-05,0.2449572513596656,0.02917137481076432,25275.66246384105
9467,GeBi2Sb2Te7,100,4.2559788209845256e-05,0.3690744555824636,0.01663121626572174,33887.4650409798
9468,GeBiSb3Te7,100,1.6755607596410482e-05,0.4193692655070023,0.004198616750747061,62716.59492490473
9469,GeSb4Te7,100,1.5541714413221312e-05,0.5554089381005134,0.007476699576741527,171919.42357683287
16673, AgSbTe2,100,9.085176518341976e-05,0.6050560654673832,0.03703636334135076,27149.211167491998
10978,CoO0.09N0.91,100,-3.198432556582946e-05,2.278592522809984,0.0007122924940656428,15865.385930678149
9177,PbBi4Te7,100,-1.7147694046814686e-05,1.8024984142786908,0.002696778691623619,165313.66224955374
9184,PbBi3.94Cd0.06Te7,100,-4.8589967641528514e-06,3.086668465648864,0.0004617595142252289,603688.1039879335
9183,PbBi3.94Cd0.06Te7,100,-1.1140841513455844e-05,1.041746432557061,0.0012386546891315984,103962.39616792613
16515,Zn4Sb3,100,4.399180908425332e-05,1.7573476194673332,0.0011819775244277038,10733.05245794162
16514,Zn41Sb59,100,7.910947748663155e-05,0.13387504352905294,1.0766751959967135e-06,0.23031769263602495
1347,Si0.8Ge0.2B0.016 (CrSi2)0.091,100,0.0001915865977935473,1.4273690113948638,0.011635923895237273,4524.878116523885
1346,Si0.8Ge0.2B0.016 (CrSi2)0.091,100,0.00018261558799498114,3.017370401950196,0.02603557888964973,23557.010332479513
16610,Zn12.4194‬ Sb10,100,4.87073108859586e-05,3.4407887382652973,0.011455651997555131,144062.1637429485
11074,Sr0.95La0.05Ti0.02Mn0.0126O3,100,-5.968823688056132e-05,2.255958366313143,0.0479544286266085,286481.2033240095
11075,Sr0.95 La0.05 Ti O3,100,-4.8356505194980544e-05,5.006195400115786,0.031738722057204204,680908.2431818701
1344,Si0.8Ge0.2B0.016 ,100,0.00011007106259929716,2.5765266896911982,0.0246480307691998,52416.806129304074
1345,Si0.8Ge0.2B0.016 (CrSi2)0.091,100,0.00017225149416947075,3.2247044173310084,0.02646506744669407,28763.181518041434
1353,CoGe,100,-2.675756065253878e-05,11.928684950379793,0.0041787733203394895,696222.9654697842
1354,Co0.96Fe0.04Ge,100,-1.9378254520459807e-06,8.666875871010912,7.269345158390989e-06,167775.50520259098
1355,Co0.88Fe0.12Ge,100,2.378727317706713e-05,8.650377054650887,0.0011563702605965152,176783.86793283056
1356,Co0.8Fe0.2Ge,100,2.4460589672315554e-05,8.148355614110853,0.0017009752074943118,231650.9647668833
1357,Co0.7Fe0.3Ge,100,1.658149928710107e-05,6.284403222931332,0.0010028163613782829,229212.26912957503
1358,Co0.96Ni0.04Ge,100,-2.391150527352145e-05,10.869526790947043,0.004113286700102326,781962.2460871312
1359,Co0.92Ni0.08Ge,100,-1.4706992897630286e-05,8.937480087776178,0.0020930472659466213,864861.0880139142
17223,"1-2 (by volume), Th02 ; 0.01-0.1 Fe, Si; 0.001-0.01 AI, Cb, Cu",100,-1.3412814067237872e-06,141.48397400581982,7.215362245184994e-05,56744736.12575922
17224, 98.7 Be; 1.2 BeO; 0.056 AI; 0.035 Si; 0.016 Ni; 0.010 Mn,100,-5.301463796231802e-06,307.13560834060104,0.0006867415730115832,75046753.42658001
17225,98.7 Be; 1.18 BeO; 0.044 AI; 0.014 Ni; 0.009 Mn,100,-6.1120897505060825e-06,236.46906569365672,0.0009085318169793693,57508896.03390052
17201,Zn4(Sb0.985Se0.015)3,100,1.910953306610554e-05,1.5276083910750908,0.0017612821242349547,73678.50615224715
9822,Pb5Bi18Se32,100,1.6812072377721252e-05,0.7463950969850689,0.001303320522704775,34417.35645552217
9821,Pb5Bi12Se23,100,1.1359239369317176e-05,0.9006144964545161,0.0007478060030816225,52195.05716648707
9820,Pb5Bi6Se14,100,1.1154942107696913e-05,1.1507079636060369,0.0007038427623979796,65088.77925590456
17255,Bi-78%,100,3.70973520032822e-05,1.9366169815753531,0.000624813966859042,8792.424402081084
10140,MnSi1.73,100,5.29102057430489e-05,2.7097177849730003,0.0526562800947754,509677.3526565032
10119,MnSi1.73,100,6.597759380194808e-05,1.4424518658588434,0.0005965252969060942,1976.6840127802868
10123,MnSi1.74,100,5.7764278266682596e-05,3.3541319876594065,0.014211843883871918,142860.40391811653
10127,Mn0.97Cr0.03Si1.74,100,6.184099329581366e-05,2.15238356893717,0.02057290695556168,115787.69718596672
10112,MnSi1.73,100,5.702347149697732e-05,0.9045154857480401,0.02485567290975589,69140.7722371712
10111,MnSi1.73,100,4.362985416510063e-05,1.657193682878318,0.0017619227156325421,15338.842962214105
17292,CePd3,100,0.00011126541853758764,6.562575056058879,0.13939092539967687,650432.0141912709
10089,MnSi1.73,100,5.599805820059545e-05,1.9712754862636013,0.0528739908479511,332386.5774503009
17258,Bi,100,4.2736066663185055e-05,18.32257250351861,0.02643930194923624,2652450.8024006463
17257,Bi-92%,100,4.418610147806383e-05,11.093773611770981,0.01011946766523773,574997.0212713465
17256,Bi-85%,100,3.899387428760612e-05,4.076776747004253,0.0017623384958639849,47251.26965778523
17293,CePd2.5Pt0.5,100,0.00011278198084731536,4.304332298768545,0.16959307371069926,535037.3443689275
17295,CePd2Pt,100,0.00011494850527395063,3.92969237781694,0.16831788615927348,500589.99597489537
17294,CePd2Pt,100,0.00011284571960587182,3.690121433538191,0.17741982603088466,472575.18389791314
17135,Zn4Sb3,100,6.945759479040152e-05,2.706923573824012,0.006981873085741805,39174.951165687635
9695,CsBi4Te6,100,-2.1462767454714605e-05,1.8893651736437604,6.14612143747001e-05,2520.8418638755593
9151,PbBi8Te13,100,-2.790299665352608e-05,1.685712174711102,0.007738184819560731,167540.89366828575
9150,PbBi6Te10,100,-2.1054412258110227e-05,1.4234114993479297,0.003876832145431567,124486.20370560627
9149,PbBi4Te7,100,-5.0323468819989793e-05,1.616987431949386,0.02517125367322676,160720.1583516209
9155,PbBi4Te7,100,-1.758944851519957e-05,1.6205342852692284,0.003066847060087681,160637.11517281813
15079, Mo3Sb7,150,1.0052178962257207e-05,3.772728466589365,0.002981589727551629,671860.6972525779
15080,Mo3Sb6.7Te0.3,150,1.1681268129699105e-05,3.6624849056575632,0.002903136144107583,559747.5305204111
11956,Bi85Sb15,150,-0.00011376183183706564,2.3067298408853207,0.13248333371530036,147835.999843169
15081,Mo3Sb6Te ,150,1.8882111824680476e-05,3.7872324578298615,0.005309557443643482,418302.81042326055
13384,Pb0.995Al0.005Se,150,-2.9029781521371167e-05,7.239730328748015,0.01778632992290999,878289.0799210469
11960,Bi85Sb12Pb3,150,6.147984691517216e-05,2.429668488475965,0.0565539114597288,229754.60370566353
11959,Bi85Sb13Pb2,150,6.203890030695471e-05,2.551202422278457,0.056348259283610674,235071.1097789969
13392,Cu6Fe4Sn12Se32,150,0.00013942324958073554,1.2832989345889356,5.376446337903092e-07,0.2366254694746905
13399,Cu2Mn0.01Sn0.99Se3,150,3.0927680794314624e-05,4.507840895916918,0.005790068893586058,164551.1893152353
13401,Cu2Mn0.05Sn0.95Se3,150,2.198898658451576e-05,4.9398074858773375,0.0054169769555920035,314704.51976355514
13402,Cu2Mn0.1Sn0.9Se3,150,1.3075621930073047e-05,5.125376529037023,0.0027250192896578463,506016.602633713
13400,Cu2Mn0.02Sn0.98Se3,150,3.3412578829485154e-05,5.661590374327885,0.007727367089937239,216264.0651447059
13451,GaSb-FeGa1.3,150,0.0004416548784711797,1.004255707209914,0.09465695934474076,3248.9238712894453
13452,GaSb-FeGa1.3,150,0.00038808632251345165,0.7728138418939076,0.16557494706310374,5663.9783413329005
13453,GaSb-FeGa1.3,150,0.00014450598360566858,0.6635679232849214,0.013474307150630863,2854.4925063916685
11958,Bi85Sb14Pb1,150,6.936727141792029e-05,2.5032203650304248,0.06596806698021421,219718.97205122176
12113,Sb,150,2.132446365248226e-05,32.775024562088774,0.010074345860053,4840747.053623095
11940,Bi0.67Sb0.33,150,-6.23211689812662e-05,2.214987805141227,0.016467800102325462,58880.20479960293
13710,Mo0.9Nb0.1Te2,150,4.880275068671594e-05,5.903966858052392,0.015757175726685974,307783.9774642596
13711,Mo0.8Nb0.2Te2,150,2.9641659901280707e-05,6.2569656906875775,0.007339330415008462,359588.01603797096
13712,Mo0.6Nb0.4Te2,150,1.0593348038536825e-05,2.076658699491456,0.0010084657589347792,115575.87264955664
4709,Ca0.20Co4Sb12.46,150,-6.935556777379662e-05,3.8161355093957696,0.006217792626194765,32885.624955690255
11943,Bi0.85Sb0.15,150,-0.0001270418153313958,2.189137656219079,0.056588075995879714,50268.00349082075
11942,Bi0.85Sb0.15,150,-0.00012104490549401636,2.5473754832215505,0.0874340378070559,85335.15418295508
11941,Bi0.67Sb0.33,150,-6.369409360290752e-05,2.537589042711513,0.03087383458613925,120519.0220239614
15050,Y1−xB28.5C4,150,-2.0307342182385536e-05,0.8959526321361044,1.338360645289078e-09,0.0193847754522012
16237,FeGa3,150,7.394185737295637e-07,11.66852606780058,2.372057213001702e-07,33749.643551882145
2864,Co2Mn0.8Ti0.2Sn,150,-3.949894578928771e-06,5.518061093379375,0.0002523488726456143,595011.8362879603
16832,Ag0.8Pb18SbTe5Se15,150,-2.745540551808229e-05,0.8496872416383723,0.01786308410466568,112306.06003719855
13005,Zr3Ni2.9Co0.1Sb4,150,9.331917779784726e-05,2.197784089068121,0.055294409666508976,93535.48902612932
16829,Ag0.8Pb18SbTe20,150,-0.00010848012006953024,2.2077871307104973,0.09345932634652362,102182.59462464132
16830,Ag0.8Pb18SbTe15Se5,150,-0.00012531569266317695,1.1667759535902906,0.2567855510219198,123418.68635542561
16831,Ag0.8Pb18SbTe10Se10,150,-9.47907209919574e-05,1.1437310374907648,0.2338595186164276,194205.28791508352
2865,Co2Mn0.6Ti0.4Sn,150,-6.967002770441182e-06,4.235658887196392,0.0004159125444569055,241957.88047143968
15194,SnSe,150,0.0004420898720369719,0.07918771723806957,0.0002757766209862271,0.7449084131352419
15193,SnSe,150,0.0003082228678909071,0.26166413372069725,4.394331002438932e-05,0.8068930816680738
15207,CeOs2Al10,150,1.684388148748051e-05,6.747787770871617,0.0007652384968668678,121334.02693897256
13321,CrSb1.98Te0.02,150,-7.054656452320303e-05,10.706044744255081,0.00522824253447633,66335.22895764836
13323,CrSb1.97Te0.03,150,-6.549923744321553e-05,10.13496085453464,0.006787427963366188,93137.6967540593
13177,Cu2Sn0.5Ge0.5Se3,150,6.709561826836831e-05,5.598150756269087,0.003506604356955961,29070.451730999946
2866,Co2Mn0.4Ti0.6Sn,150,-4.652069677804593e-07,3.2854768765135507,2.6113976514797605e-06,264294.26741053804
2868,Co2Mn0.2Ti0.8Sn,150,-4.115871676209303e-07,1.9943752266868195,8.557832441335088e-07,67166.96718181547
13173,Cu2SnSe3,150,8.045384136494726e-05,8.674639999407884,0.0014073619092616091,12573.970127618864
2871,Co2TiSn,150,-6.110146119283613e-06,5.149621490721184,0.00040055556046183637,368335.5374145823
4710,Ca0.15Co3.98Ni0.02Sb11.80,150,-7.974597080422411e-05,4.223347852775266,0.027944178478855112,123719.86625980168
14124,CuIn0.5Ga0.5Te2,150,0.00010056547726872629,53.166241930539904,0.0006678104177711872,23404.53708836102
16345,Ge0.5Sn3.5SbTe5,150,2.348967745894877e-05,1.7513217582779341,0.006569727662609407,139017.01031003712
10092,MnSi1.78,150,6.742223940838158e-05,4.414888239149809,0.07063056088499832,457314.2805688015
14122, CuIn0.75Ga0.25Te2 ,150,0.000116172933060091,56.657848468794576,0.001056336435778434,27836.81463725085
17258,Bi,150,4.443524078604302e-05,16.202557088448643,0.032839248779055766,1796513.3106369912
14689,GaPd2,150,-7.216402662441088e-07,23.624781656058808,2.0248192997245694e-05,6123804.250385804
14688,GaPd2,150,-6.428334826482509e-06,23.265533101329474,0.0016780443859636305,6298370.650802922
17259,Bi,150,9.960374498849994e-05,10.243655534905752,0.2267517499805246,1560856.6496203463
16344,GeSn3SbTe5,150,3.1855200690715774e-05,1.3109835030051338,0.010044402206090658,86510.60941347988
14687,GaPd2,150,-4.6758737355705424e-06,13.741056013231539,0.0008494585449605379,3559143.428745193
14121,CuInTe2 ,150,0.00010358664221485495,65.4154135111132,0.0010572785491597717,43215.005362329284
10089,MnSi1.73,150,7.153374732325687e-05,2.0017183630755206,0.11523749970152974,300527.0639105605
17293,CePd2.5Pt0.5,150,0.00010884662431736859,5.461389890577077,0.19241698886951425,585546.3673032197
17294,CePd2Pt,150,0.00010953848861654151,4.754816536111724,0.2126696763643279,567221.5634565221
17295,CePd2Pt,150,0.00011139551103783935,5.040141187909615,0.22906094952700065,555941.3900215152
17292,CePd3,150,0.00010679566207760008,7.415788246287321,0.16299010038557918,696150.6333712097
14652,Cu5SmSe4,150,3.7824259342794936e-06,8.202664889021854,3.4449302574425864e-05,131674.98544601418
16342,Ge2Sn2SbTe5,150,3.675819797539713e-05,0.8907033352879831,0.01911300291083724,83996.71862572404
16341,Ge2.5Sn1.5SbTe5,150,4.300353345007934e-05,1.3271889200109186,0.01654548492821989,79161.2613491171
17257,Bi-92%,150,5.157198325059965e-05,9.029375316462577,0.02095809093949353,474340.8209464135
16343,Ge1.5Sn2.5SbTe5,150,3.3256349787824066e-05,1.1165446686115446,0.013311405266043208,89590.011033703
17255,Bi-78%,150,4.643870618233407e-05,1.995174085559442,0.0016198172787768286,9990.686713864086
17256,Bi-85%,150,4.744232802001455e-05,3.6495124155790566,0.0050476928868893,54563.78966228673
10111,MnSi1.73,150,6.273109402356177e-05,1.7389389741238224,0.004734821144492055,13948.61018036548
10140,MnSi1.73,150,6.714055554113237e-05,2.6996254319178434,0.11499714052394998,459123.40475787286
10127,Mn0.97Cr0.03Si1.74,150,7.240771827968513e-05,2.3882515663710446,0.03426953585394931,104070.42072260102
10123,MnSi1.74,150,6.859725374017256e-05,3.2432539955659587,0.024494509706786145,112549.86930788052
10119,MnSi1.73,150,9.016277647580132e-05,1.6327581785609058,0.0013977072637225351,1871.5105389841085
10112,MnSi1.73,150,7.159278072154849e-05,0.9791890691865724,0.04887039129741997,62241.87282470128
14342,EuFe4As12,150,1.3241071647160319e-05,7.366492530462213,0.0017548500130178774,491544.9356492757
10152,Mn0.95Cr0.05Si1.74,150,7.357484066695343e-05,2.156087339749443,0.03287841886960593,87302.63539980483
5220,Yb0.6Fe0.5Co3.5Sb12,150,-7.066545181417349e-05,0.3167905716086341,0.1853569533633517,78392.69426503668
14622,Ba0.55Cr5Se8,150,6.920679103002756e-05,0.8453308925964402,3.044075312444832e-09,0.003581734990638699
14621,Ba0.52Cr5Se8,150,7.262805627325031e-05,0.9462258885943268,2.709945754245793e-09,0.003240823070554729
14620,Ba0.51Cr5Se8,150,9.88253802557461e-05,0.8557164245652065,2.80827145471467e-08,0.01640365800317919
14619,Ba0.5Cr5Se8,150,0.00013841617603059986,1.0558552557219183,7.693749855413594e-09,0.0028266855261343763
