Repository: starrydata/starrydata_datasets

> [!NOTE]
> **The duplicated `sample_id` issue was fixed on 2026-09-08**
>
> Datasets published between **2026-04-01 and 2026-09-08** contain duplicated
> `sample_id` values: the same `sample_id` can refer to samples belonging to
> **different papers**. Joining tables on `sample_id` alone mixes data from
> unrelated papers.

# starrydata_datasets

Daily per-project splits of the [Starrydata2](https://starrydata.nims.go.jp/) dataset, with a browsable download page at **https://starrydata.github.io/starrydata_datasets/**.

Historically this repository also hosted the raw CSVs (from 2019/7/11 until 2022/12/22); those older archives are still available via git tags.

File: datasets/20190711/20190711_preprocessing_interpolated_data.csv (part 3 of 94)
sampleid,composition,Temperature,Seebeck coefficient,Thermal conductivity,ZT,Electrical conductivity
16160,ZrTe5,250,0.0001202610855706106,2.9822740136317285,0.06817255023506175,54047.64460794144
12013,Bi85Sb12Ag3,250,-0.00011401052726308276,1.2094169515797146,0.392453615307886,147399.78416606382
12014,Bi85Sb10Ag5,250,-8.928852245499705e-05,1.7487637980723618,0.10898862199334652,96961.26129631331
12015,Bi85Sb8Ag7,250,-0.00010695142070308856,1.678552692418173,0.2359608224893356,149300.4257187692
12016,Bi85Sb15,250,-0.00010128965918804897,2.1436758261381463,0.11507394815933475,96895.14037968726
1867,Sn0.9Co0.1CCo3,250,1.7709801836512605e-05,5.697442679442125,0.0037584382103763173,273098.91028859204
12011,Bi85Sb15,250,-0.00010910406409780943,1.548790486611897,0.24715073702158746,129381.53261946668
12017,Bi85Sb14.5Nb0.5,250,-0.00011369633085183596,2.4093846312665117,0.25677787017986337,192670.3794986261
12018,Bi85Sb14Nb1,250,-0.00011465747462610012,3.1644070486922717,0.2529274726504589,243801.32665433327
12079,Bi85Sb15,250,-0.0001228865169404078,3.079361350963016,0.2286968562511744,208389.96257310465
12080,Bi85Sb14.5Ge0.5,250,-0.00010825476538058924,3.3936243016200054,0.093701725502236,115520.32349746846
1864,Sn0.95Sb0.05CCo3,250,5.073300010648765e-05,2.9828057947778053,0.03292395222601555,152621.54370704293
12081,Bi85Sb14Ge1,250,-8.644309772889217e-05,2.57449904712296,0.08064309741666517,101556.48459723376
1865,Sn0.95Co0.05CCo3,250,5.815171217565071e-05,4.148838979663676,0.03308917490081093,182157.4064039393
12019,Bi85Sb13Nb2,250,-0.0001234247245664163,2.8904731041136063,0.3776835899585994,280657.79307567
12933,Cr0.95Mn0.05Sb2,250,-8.041129688699185e-05,9.130661686768175,0.00940600508602448,57071.286873633515
12932,Cr0.97Mn0.03Sb2,250,-8.867857878824169e-05,9.360806482491123,0.009436513969820272,53167.278531695185
16101,double-walled carbon nanotube,250,-2.702999418059509e-05,26.60188400181672,0.00116655324414569,169836.39242250257
12926,MgNiSb,250,2.1780860042521266e-06,21.211607646626955,0.00015766367984393538,2819779.745066707
12889,PtSb2,250,-5.575068162084839e-05,16.64296948837888,0.012684620538568529,270338.6664040571
7488,Cu4SnS4,250,0.0001381111520770924,0.24557042218527306,0.0024888284079854998,128.16619979335823
13005,Zr3Ni2.9Co0.1Sb4,250,0.00011056488908885181,2.271662697090251,0.1295601142479279,78532.75076917888
12842,Pt0.97Ir0.03Sb2,250,4.949099100288479e-05,10.51664826348922,0.03811302676337845,641319.1888342798
12843,Pt0.9Ir0.1Sb2,250,2.948840967602052e-05,8.592840738579662,0.023437444146075816,903084.3442742523
12840,Pt0.99Ir0.01Sb2 ,250,8.701377740505601e-05,12.407216514645276,0.0709975504943016,397984.8153998378
11895,Bi85Sb15,250,-0.00012599702312330788,3.081326218204227,0.23740536727039535,209252.32791936985
11896,Bi85Sb14.5Pb0.5,250,7.954598446939827e-05,2.6288170729490536,0.05953897735094465,88226.51989661132
16339,Ge3.5Sn0.5SbTe5,250,0.00010237158543601336,1.273237402011696,0.07889276748060711,38339.61182307557
11897,Bi85Sb14Pb1,250,7.953954537527411e-05,2.836539653451565,0.08426792714376688,147356.86268534634
11898,Bi85Sb13Pb2,250,7.304978083625383e-05,3.2460493015507503,0.07119124314178253,162891.66993261213
16353,As1.965Bi0.035Te3,250,9.457652037352531e-05,1.2835000920874402,0.14201373010210824,86064.98179353055
16352,As1.975Bi0.025Te3,250,9.522840427782986e-05,1.26377022736592,0.1385539854816596,91794.4129902213
16351,As1.985Bi0.015Te3,250,8.452077006942904e-05,1.4198592179036085,0.13703393163474198,104042.55708379633
15193,SnSe,250,0.0004560079718398808,0.16631867277577672,0.0019644747009336648,6.284960784956708
15194,SnSe,250,0.0005281287754434286,0.09277207662211813,0.0017308191319772778,2.302763274686632
16344,GeSn3SbTe5,250,5.05192759347406e-05,1.3825269122521495,0.03864558499019154,83737.35451316697
16343,Ge1.5Sn2.5SbTe5,250,5.6602638341946215e-05,1.2682454510848111,0.04924641841492513,77976.65580571134
16342,Ge2Sn2SbTe5,250,6.087863778377171e-05,1.0217825820993265,0.06489072435682246,71560.15232331901
16341,Ge2.5Sn1.5SbTe5,250,6.625331535758853e-05,1.3633475869381149,0.05470836190116372,67968.08991255496
16345,Ge0.5Sn3.5SbTe5,250,4.630437703780176e-05,1.8175620097102616,0.03845643496160845,130398.96900836685
15207,CeOs2Al10,250,2.716291878045657e-05,5.544352323430801,0.01866333073164481,560979.6327160216
16350,As1.965Bi0.035Te3,250,9.52546531415608e-05,0.8483993216617212,0.10954288923417327,42324.73721253822
16349,As1.975Bi0.025Te3,250,9.5520901400615e-05,0.978799608512006,0.10769697042401707,49040.413382570754
16348,As1.958Bi0.015Te3,250,9.103870726936313e-05,0.7081449009350049,0.11649409204486487,39161.066782570524
16347,As2Te3,250,8.562268553952711e-05,0.9446658624153004,0.10392590817521258,45039.17099937128
16237,FeGa3,250,1.2071353407722185e-06,3.818274225261,1.969344999854427e-06,20641.296979969833
11941,Bi0.67Sb0.33,250,-5.861784211272117e-05,3.2585238535271923,0.04100706624321658,134296.98788500042
11942,Bi0.85Sb0.15,250,-0.00010065969370878506,3.0263825097156536,0.13638841176937205,141566.23699277855
13177,Cu2Sn0.5Ge0.5Se3,250,9.973810627062668e-05,3.3072886331263787,0.01947996055308417,25905.854778879144
11940,Bi0.67Sb0.33,250,-6.062774481898634e-05,2.5705299001754267,0.025867257438083158,67747.24047706736
11943,Bi0.85Sb0.15,250,-0.00010104905385119605,2.5837353331938457,0.08032280690991725,79116.65864848523
11959,Bi85Sb13Pb2,250,7.747295226069199e-05,3.619072172108796,0.0734783791200105,167732.1005470637
11960,Bi85Sb12Pb3,250,7.626774483589536e-05,3.6011389614852014,0.06996958166623747,161463.0832347121
11974,Bi0.88Sb0.12,250,-0.00010350586236978148,3.8899611367719857,0.2439240886883827,355346.9614968091
2871,Co2TiSn,250,-1.9875800211978567e-05,5.922434461176432,0.005297895434326173,317697.93484275
13173,Cu2SnSe3,250,0.00010953396521346532,3.701780885594156,0.009261897466210482,11430.705855034197
2868,Co2Mn0.2Ti0.8Sn,250,-5.6418806900014215e-06,2.121593152232837,0.00022624478182454522,60318.824865450166
2866,Co2Mn0.4Ti0.6Sn,250,-3.2638999574631787e-06,3.641513505715416,0.0001845352269816309,252317.5868538477
11958,Bi85Sb14Pb1,250,7.773834536597291e-05,3.5825093412109115,0.07262448510963848,154532.71163058016
11956,Bi85Sb15,250,-0.00011420762025647837,3.4505535931968803,0.19514034217907675,208386.3411324932
2865,Co2Mn0.6Ti0.4Sn,250,-2.047265337987482e-05,4.300131662605444,0.0049463226069631,202990.59462828905
2864,Co2Mn0.8Ti0.2Sn,250,-7.570607394804062e-06,6.0104591101579325,0.0013268178797124794,556567.0663106432
16526,Zn4Sb3,250,9.292132914874266e-05,1.2028193695498073,0.0449823019938862,25303.657702636592
16832,Ag0.8Pb18SbTe5Se15,250,-5.177416306020779e-05,1.0781092509531522,0.04965505171353623,81397.67795555542
16831,Ag0.8Pb18SbTe10Se10,250,-0.00014972401454255822,1.318000482071379,0.4150819046828996,97152.16590656653
16830,Ag0.8Pb18SbTe15Se5,250,-0.00018889966082617825,1.4704474389728257,0.3877592966184447,63494.68009209357
17197,Zn4Sb3,250,9.458003204125031e-05,1.2043807518824408,0.04507546147736687,23027.136663621626
16850,Bi2Te2.7Se0.3,250,-0.00011439698066858591,0.9879870990435276,0.10641436507848327,33165.049603936175
16848,Bi2Te2.7Se0.3,250,-0.0002259972564664565,0.5895138523875896,0.3809610296388541,17692.405285175075
16847,Bi2Te2.7Se0.3,250,-0.00017791931025744844,0.3740145923358439,0.2622270899007734,13122.532187774643
17201,Zn4(Sb0.985Se0.015)3,250,6.14924705377828e-05,1.1839853932203792,0.03149227604335877,39442.68779596009
13899,CuInTe2,250,6.654836425507024e-05,2.0323375075044456,3.5698850343633645e-06,6.552926302045377
16829,Ag0.8Pb18SbTe20,250,-0.00018215044965378552,1.7392803063109896,0.2229811283793964,49232.45634197044
14248,Ni0.06Mo3Sb5.4Te1.6,250,5.6952187162775674e-05,5.7231459776017095,0.028329405401089768,199945.41962978148
14576,CuGa3Te5,250,0.000260165455386718,0.8008798896799112,9.990931768734931e-07,0.047286166983322685
5785,Yb3Co4Sn13,250,1.3509573956907804e-05,11.806322560962233,0.005883543043024481,1465151.7051141954
5782,Yb3Co4Ge13,250,-2.1951472804775864e-05,9.777282231895274,0.005284404500170104,495872.9422609474
5214,Co4Sb12,250,8.380100632785639e-05,7.728310571096642,0.004578050101375357,17951.32190878014
14247,Mo3Sb5.4Te1.6,250,4.087288270310745e-05,4.4962333476289436,0.017819605556487497,191838.77050598274
5220,Yb0.6Fe0.5Co3.5Sb12,250,-0.0001105706703450113,0.4744142259490888,0.4549435717648763,70614.73645872409
5219,Yb0.6Co4Sb12,250,-6.105951595839595e-05,1.4438069785033234,0.14341027866179915,222148.14611767087
14591,K1.46Sn3.09Bi7.45Se15,250,-4.985141588445405e-05,1.209066699963809,0.006357731121704344,12372.498588672408
14590,K1.25Pb3.5Bi7.25Se15,250,-2.175718455940259e-05,1.3736617294954534,0.006933801751661161,80483.3081380892
5124,Ca0.05Co4Sb12,250,-0.0001810602072772009,6.147747968222188,0.04682064308890228,32635.74913975582
5125,Ca0.08Co4Sb12,250,-0.00013284963663809274,5.826857879374876,0.0208573773024248,30218.20407813245
16787,Bi0.45Sb1.55Te3,250,0.0002572198764578864,0.3925125495590113,1.5448440684850284,37500.1471238234
17209,Zn4Sb3,250,0.00010288538826502056,1.1504324275039646,0.0499921745146872,18498.142015387133
16789,Bi0.48Sb1.52Te3,250,0.00019544585134505463,0.4097040567231174,0.9999616891341468,42119.32582258085
5123,Ca0.03Co4Sb12,250,-0.0002156928359858788,6.661199543068558,0.034491122287919736,19867.94841412733
16788,Bi0.45Sb1.55Te3,250,0.00019235757047942768,0.39580697851257696,1.0645717261033307,45062.9597280814
5126,Ca0.2Co4Sb12,250,-0.00012310128102971114,4.07673148208351,0.03068731318286859,31652.881032114718
17207,Zn4Sb3,250,0.00012508603268929718,0.8959808873535098,0.056230207178578406,12826.96014589552
16813,(Zn0.995Bi0.005)4Sb3,250,0.0001148915463395287,0.9825537789936118,0.058858486453281074,14768.648670308037
16812,(Zn0.9975Bi0.0025)4Sb3,250,0.00010569801686834813,0.7938306840855641,0.06709558599854121,17127.872528978558
16811,Zn4Sb3,250,9.36038773299602e-05,1.1887282766002274,0.045297079921939785,23908.868173180566
16816,(Zn0.99Bi0.01)4Sb3,250,0.00012716016363853834,1.1857381766881303,0.04231756769516677,12029.88686893075
14880,Bi1.7Pb0.4Sr1.8Nd0.2Ca1.1Cu2.1O,250,-3.010804849649438e-06,3.7908761926527133,2.4393794399231782e-05,40805.033385284616
14881,Bi1.7Pb0.4Sr1.7Nd0.3Ca1.1Cu2.1O,250,1.1135776048167767e-05,2.47386127868404,0.000320408480495878,25568.094346732967
14882,Bi1.7Pb0.4Sr1.5Nd0.5Ca1.1Cu2.1O,250,2.278191115555505e-05,2.5811900277510937,0.0009241999889982733,18385.084114227542
17206,Zn4Sb3,250,9.348523730896466e-05,1.2577213103702902,0.046451479638040236,23716.14255642932
14558,CrAuTe4,250,5.298682758508576e-05,3.888469164511457,0.02084711752518674,121281.29673461133
14878,Bi1.7Pb0.4Sr2Ca1.1Cu2.1O,250,-4.893881901962564e-06,4.135317473951249,0.00018185345997978136,125598.20903207241
14879,Bi1.7Pb0.4Sr1.9Nd0.1Ca1.1Cu2.1O,250,-2.8906008217452507e-06,4.331913064548076,4.318946635843861e-05,89565.61618973418
17018,(Zn0.98In0.02)4Sb3,250,8.964779481586708e-05,0.9586248618858524,0.05304509530542315,23750.2311263842
17017,(Zn0.98Ga0.02)4Sb3,250,6.742339323559022e-05,1.0038426088251249,0.035434400939831,27969.438708684902
17016,(Zn0.98Al0.02)4Sb3,250,9.085968856640204e-05,1.0038426088251249,0.08175383700402553,37300.12356704072
14122, CuIn0.75Ga0.25Te2 ,250,0.00014670871426087587,52.443384246341026,0.0024427511652359885,23035.405574781907
14124,CuIn0.5Ga0.5Te2,250,0.00013121400147900777,49.50395593562096,0.0016583190813896258,19072.50050254463
17014,(Zn0.98In0.02)4Sb3,250,9.0759108700316e-05,0.9589145654570445,0.053698694728846884,23565.751255717485
14652,Cu5SmSe4,250,2.901614731456674e-06,8.59927428172282,2.448084797276673e-05,100015.83260008227
17013,(Zn0.99In0.01)4Sb3 ,250,7.310498296274622e-05,0.96703079318696,0.041004492161187914,27778.92714809107
17050,(AgSbTe2)15(GeTe)85,250,6.866231214064803e-05,1.8974265851922612,0.11533685739528622,180110.36568657027
17051,(AgSbTe2)15(GeTe)85,250,8.899919586221381e-05,1.5547544236702533,0.16003968668760876,120221.17505491125
17052,(AgSbTe2)15(GeTe)85,250,5.590994661983644e-05,2.0545607556583736,0.0745038304172764,193673.41890947288
14687,GaPd2,250,-5.6338690260833375e-06,17.857491813545032,0.0011732017165885509,2640217.1505390718
14121,CuInTe2 ,250,0.00013616151568592537,59.881724426503105,0.0022737460301049165,30068.114638494702
14689,GaPd2,250,-6.86807984238722e-07,34.03779602657324,1.7502036719167152e-05,5051720.835689379
14688,GaPd2,250,-8.811823090150627e-06,33.65035976740755,0.00292324121977321,5067372.357701784
9820,Pb5Bi6Se14,250,2.373884205363389e-05,1.105733630158377,0.006095630585941752,47842.08382762378
17159,Zn4Sb3,250,9.34961074263838e-05,1.2050602544105071,0.04432182064767151,23801.050488582558
14619,Ba0.5Cr5Se8,250,0.0001668581908410329,1.0081269922748914,2.560022912116885e-08,0.0037078659579485775
17160,Zn4(Sb0.995I0.005)3,250,0.0001090662052550528,1.0659540327065449,0.06392246139932181,21291.99470048258
17161,Zn4(Sb0.99I0.01)3,250,0.00013708915221973816,1.102590754272853,0.04732293120310794,12170.259552518659
17162,Zn4(Sb0.985I0.015)3,250,0.00013533424738996523,1.259297045178478,0.04278375843508443,12257.566128253335
9822,Pb5Bi18Se32,250,4.313336908979032e-05,0.7131769940250205,0.015201385408898274,23308.467660733546
14621,Ba0.52Cr5Se8,250,9.296594078312809e-05,0.9211216581756174,9.841472291119937e-09,0.004195554067631925
9821,Pb5Bi12Se23,250,2.301929460082341e-05,0.8918692797892169,0.005561169743263087,37440.645312484216
14620,Ba0.51Cr5Se8,250,0.00013168394027858335,0.8509003404862555,1.0988256749303653e-07,0.02156760201906381
17135,Zn4Sb3,250,0.00014205262333691498,1.6057542302536387,0.0989689777423995,31502.109282061734
14622,Ba0.55Cr5Se8,250,7.025221635022814e-05,0.8378279548058555,6.970553782856737e-09,0.004733278519989996
17120,Zn4Sb3,250,0.00020979233303971184,0.7135839083777581,0.12304765420018543,9178.71333453703
9695,CsBi4Te6,250,-4.3110615902440274e-05,1.1124743737415859,0.0009210096150080008,2205.188485457664
10140,MnSi1.73,250,9.560125513729929e-05,2.679440725807529,0.3052986494896315,358015.50896061235
10092,MnSi1.78,250,9.926102514556262e-05,2.9795845647391332,0.28840314029938685,348865.6256135683
10978,CoO0.09N0.91,250,-4.3958847403178005e-05,3.9088002984373342,0.002001623536969461,16195.459703892373
13753,Tl2CdSnTe4,250,0.0004887063326706591,0.4322872143403295,2.2810015315904425e-05,0.16514370568866546
17292,CePd3,250,9.785614915762496e-05,9.122214626744203,0.21018845035738384,810023.0596443716
13754,Tl2HgGeTe4,250,-0.0003758887187983427,5.468950723090364,9.522992697721786e-06,1.4744120419935842
11005,CuCrSe2,250,0.00012974590008808212,2.164748723834258,0.13310289137223058,73125.05898078218
13755,Tl2HgSnTe4,250,-0.0005770531564160338,5.227809757636255,2.021603972615446e-06,0.12695336213007472
13752,Tl2CdGeTe4,250,0.00038569636194324733,0.5482614061188502,1.4459612438807397e-06,0.021316369255632274
10112,MnSi1.73,250,0.00010073139917069084,1.128536236063637,0.1088917285732734,48444.07399976144
13782,Ba3Cu13.88Te12,250,2.095862889638992e-05,1.1415316111853708,0.0020699095947714807,21516.596499315518
10127,Mn0.97Cr0.03Si1.74,250,9.354116824742808e-05,2.8599875612387926,0.06620069089132233,86552.7913166922
10111,MnSi1.73,250,0.00010093357374048408,1.902429556614831,0.014951465191866766,11168.14461666824
10089,MnSi1.73,250,0.00010260512556857973,2.0626041166993594,0.30217510265659303,236808.0368310797
4712,Ca0.18Co3.94Ni0.06Sb12.40,250,-9.967266199978243e-05,5.4613703651851555,0.08007230226682932,176072.61802137602
13715,NbTe2,250,8.9907537080544e-06,3.506774914881603,0.0009793843032476518,187871.20221044973
13714,Mo0.2Nb0.8Te2,250,1.0750084254561036e-05,3.276376026458915,0.0016576503422674172,208098.00009281022
10152,Mn0.95Cr0.05Si1.74,250,9.632289675218579e-05,2.5587636721355422,0.0621755708688297,68588.43276552788
4705,Ca0.08Co4Sb12.45,250,-0.00010300646688910824,5.123481534690941,0.00016280792843217524,314.46457948768347
13716,MoTe2,250,2.492597930314819e-05,5.316785519957984,0.004046208072524351,138337.06455110759
16673, AgSbTe2,250,0.00018376081493578903,0.8529839437517857,0.20707541556546474,20922.981583953548
4710,Ca0.15Co3.98Ni0.02Sb11.80,250,-0.00010265938908596296,4.2456991448697785,0.0682841291470408,110035.19861844246
4708,Ca0.10Co3.95Ni0.05Sb12.34,250,-0.00012457072320888423,5.664786535036867,0.0006544983411099206,955.696771591217
17294,CePd2Pt,250,0.00010292402663788083,6.884206741258787,0.2831693770312144,756331.1038040413
17293,CePd2.5Pt0.5,250,0.00010097591125747509,7.77550507419414,0.2380648191871443,721832.3573382294
4706,Ca0.08Co3.98Ni0.02Sb12.15,250,-0.00012975666764094966,5.628164005832511,0.0004328928403971272,578.825654515093
13712,Mo0.6Nb0.4Te2,250,1.600495257265519e-05,2.8571491954882764,0.0020757908813771463,103998.99668967916
17295,CePd2Pt,250,0.00010428952256561684,7.261038808094966,0.2760049327554186,713792.8420509279
13711,Mo0.8Nb0.2Te2,250,3.576933361467397e-05,6.979258146586428,0.011859006633611226,274295.97426711034
4709,Ca0.20Co4Sb12.46,250,-9.264377262599591e-05,3.8220085131233863,0.019761365045619532,35199.46950099087
4707,Ca0.10Co3.98Ni0.02Sb12.15,250,-0.00012519732872689544,4.696837850770104,0.0005891789973843012,706.1918323984453
17338,Al32Mn34Si34,250,-0.00024341292524222692,7.502847241812859,0.022293624646095724,11292.224641641158
13710,Mo0.9Nb0.1Te2,250,4.789047486361817e-05,6.148361789842171,0.021438011948661708,236700.24232897675
9461,GeBi4Te7,250,-0.00010384345278435974,0.30693522858048605,0.10252873087688016,12561.344395418097
17257,Bi-92%,250,6.634374679567131e-05,4.900578725845773,0.08496104216592809,378379.1549493353
17256,Bi-85%,250,6.433923548483139e-05,2.794983752728667,0.02925927987327876,79022.56456346661
10123,MnSi1.74,250,9.026320468715251e-05,3.0214980113790633,0.05326858844770089,79019.08484466244
17255,Bi-78%,250,6.51214145404378e-05,2.112288293527619,0.006893452720821594,13734.167310063767
9470,GeBi4Te7,250,-0.00011233750069655298,0.6204901664836968,0.08605164106495837,19727.375283233647
9471,GeBi3SbTe7,250,0.00014729776419818779,0.6865045272059274,0.1656904882273632,24669.835444080243
14342,EuFe4As12,250,2.2595911671013506e-05,8.35641820728437,0.0047762224243964035,312683.4999747125
1344,Si0.8Ge0.2B0.016 ,250,0.0001452103016834951,2.6229325483812453,0.09388845737282922,46715.87221130433
10119,MnSi1.73,250,0.00013853314182350778,2.01337080396503,0.003958548894491649,1661.1635913917512
1345,Si0.8Ge0.2B0.016 (CrSi2)0.091,250,0.00021051307700422728,3.0150158533451483,0.09572643578502854,26050.93539622258
17259,Bi,250,0.00010425150533343192,6.9521747507608165,0.3609281286405042,923499.642879206
9468,GeBiSb3Te7,250,4.5791891127075345e-05,0.5984335053120766,0.028628836248293262,32681.53359025056
16709,(Zn0.99Ag0.01)4Sb3,250,9.243016189505652e-05,1.5826349191271103,0.0432696132986686,35609.45998291109
16708,(Zn0.995Ag0.005)4Sb3,250,8.727145336479635e-05,0.8735208901609575,0.06166199065322137,26773.313527244263
9467,GeBi2Sb2Te7,250,9.210394123496544e-05,0.4422589497517975,0.10085016351613046,21030.848707924462
11074,Sr0.95La0.05Ti0.02Mn0.0126O3,250,-0.00013051360566005427,4.014031603650442,0.1301853382994827,121332.92024643374
9466,GeBi3SbTe7,250,0.00011721239784941345,0.3331597328496699,0.1570600050614193,14709.672420266394
9469,GeSb4Te7,250,3.7413456933484616e-05,0.8372310086772401,0.0401064671951897,95954.20880312103
16707,(Zn0.9975Ag0.0025)4Sb3,250,0.00012866154403756534,0.9592783357811432,0.060764576827684935,14423.824876115435
11075,Sr0.95 La0.05 Ti O3,250,-0.00010792015223456959,8.49934800668095,0.06699642002753033,183604.0936728795
16706,Zn4Sb3,250,9.331327451807465e-05,1.1958169425213612,0.04588198631944787,23400.123150831558
17258,Bi,250,4.783358903175893e-05,11.962526258308705,0.0522087932370982,1091844.0570332785
10152,Mn0.95Cr0.05Si1.74,300,0.000107696924794802,2.7601018383285916,0.07903007654080517,62688.75562215126
302,Pb0.997Ga0.003Se1,300,-9.619783617249033e-05,2.9655173729143307,0.21706478581718527,231866.4886940005
15943,Cu5Sn2Te7,300,5.6775766634361985e-06,15.322477587808,0.0007096301443523245,964410.8251593922
435,Pb0.995Ga0.005Se1,300,-5.592637714992865e-05,3.4528020877307557,0.07800865991930662,287051.5352985383
311,Pb0.99Na0.01Se1,300,2.9722915205061626e-05,4.274519862601498,0.01844421405794749,297470.1781886718
10107,MnSi1.73,300,0.00012223508209907363,2.9743417626303814,0.06948047648152661,46104.218553068094
10131,MnSi1.73,300,0.000129772520265909,2.4617861008132014,0.06349586415412979,30939.195789497004
10123,MnSi1.74,300,0.00010109618016064248,2.910620019285615,0.07244900804937991,68774.4630155599
10133,MnSi1.74,300,9.792068694012792e-05,2.7345210999758196,0.05893147949991796,56021.9814587167
17338,Al32Mn34Si34,300,-0.00025893893134244246,8.220306979674277,0.02720242913794141,11116.79933543562
15898,AgPb18SbTe18Se2,300,-0.00016670467306705017,1.2315892565320727,0.4403319173190936,65047.29709543858
10127,Mn0.97Cr0.03Si1.74,300,0.00010410789323129957,3.0958555586726666,0.08384836998081956,79833.78929290747
10087,MnSi1.73,300,0.00013424507057372589,2.5616551036795308,0.07294325851173254,34561.124710174896
10187,FeAl0.05Si2,300,0.0002622549913545813,7.302254769982217,0.0202218725176864,7156.646555364092
10184,(FeSi2)0.745(TiB2)0.255,300,-1.702966951584534e-05,8.175830755154683,0.0013132877232687312,123412.19665292812
299,Pb0.95Ca0.04Na0.01Se1,300,4.325960124407395e-05,2.986987129515971,0.04399013639408009,234046.6241416141
10230,(FeSi2)0.875(TiB2)0.125,300,-0.00011184176145194844,5.991266223562013,0.013756311783925522,21962.98560843285
10089,MnSi1.73,300,0.00011814081469124116,2.0930469935112783,0.4100029595794636,204948.52329133925
1867,Sn0.9Co0.1CCo3,300,1.9207865886918845e-05,6.688932536967318,0.004082556591636969,246722.94773624194
10179,(FeSi2)0.825(TiB2)0.175,300,-6.926648344342782e-05,6.410583746772272,0.007547414229105098,33614.621869878865
10177,(FeSi2)0.85(TiB2)0.15,300,-8.89879684840327e-05,6.278220316655794,0.010784554997438158,28500.66163470242
6881,,300,0.0002258128601785128,1.3099509001680738,0.9208592511909284,73776.76211150485
237,Pb1.002Se1Cl0.004,300,-0.00010425299861739543,2.6973993657084887,0.2789138651646667,230736.86609786004
17257,Bi-92%,300,7.372962856820713e-05,2.836180430537372,0.1909018589833611,332000.4457720039
17255,Bi-78%,300,7.446276871948967e-05,2.1708453975117084,0.01294996872524607,16900.439520603046
10215,(FeSi2)0.95(TiB2)0.05,300,-0.00013733741666917544,5.14138499918389,0.016347460243564687,14853.589356198196
10216,FeSi2,300,-0.00016236905198577166,4.4500922937366845,0.01924365789752435,10827.517171956417
1865,Sn0.95Co0.05CCo3,300,5.6174260468867945e-05,4.823213720887584,0.039525028122026185,172093.75166021186
9822,Pb5Bi18Se32,300,5.1907134660480015e-05,0.7021042930383379,0.0225710501342656,19605.50472913734
9821,Pb5Bi12Se23,300,2.690597967799216e-05,0.8889542075674506,0.007945541751564294,32522.50802781658
17295,CePd2Pt,300,0.00010073652832950556,8.371487618187642,0.29947692436962753,831895.0817337027
310,Pb0.96Ca0.03Na0.01Se1,300,2.943509741568833e-05,3.4973164233144027,0.020531924657955957,276256.4200951664
16101,double-walled carbon nanotube,300,-3.1770013595912566e-05,34.32644341396025,0.0013358036871328573,151953.1822031611
9820,Pb5Bi6Se14,300,2.7933475368946214e-05,1.0907421856758237,0.009033600501131148,42093.185351530185
10256,Hf0.75Zr0.25NiSn0.98Sb0.02 ,300,-0.00010042770949649684,3.520068189996234,0.10394212642779106,123984.92992415545
1859,SnCCo3,300,5.308342572173539e-05,3.0387079628737204,0.03533469233095707,121934.59524488564
10258,Hf0.5Zr0.5NiSn0.98Sb0.02,300,-9.066008581071876e-05,3.7151399855802953,0.11151942070865996,162795.93057754534
6605,Cu0.95Fe1.05S2,300,-0.00012520780711940398,5.612756250801717,0.038596154195764884,46009.09721376064
1858,GeCCo3,300,1.846417383548116e-05,10.493723461087086,0.003863398323731614,427242.17408056156
6604,Cu0.97Fe1.03S2,300,-0.00017624086304613015,6.342614950135478,0.04040933006560896,25595.799831899603
1864,Sn0.95Sb0.05CCo3,300,5.0621350121403856e-05,3.6410282586319753,0.031255724647124394,148035.17417810994
1862,SnCFe3,300,1.4919019486084601e-05,9.719839293161169,0.004156163434607754,606887.4531712915
10249,Hf0.75Zr0.25NiSn0.98Sb0.02,300,-0.00010025022228492892,3.5561646716121103,0.10516466450533936,121744.62097089074
10250,Hf0.75Zr0.25NiSn0.96Sb0.04,300,-7.837778305724784e-05,5.416452063727098,0.1041817662869618,288784.2577149652
10251,Hf0.75Zr0.25NiSn0.94Sb0.06,300,-5.325389701003194e-05,5.958033333726328,0.047050035193785936,358269.2236690017
1861,AlCCo3,300,1.4319000194019488e-05,8.759074241657823,0.00193384412044548,322486.45382053807
1838,MnGe0.02625Si1.72375,300,0.00011910156363973074,2.3456516961054352,0.13843492913976216,76305.00517467687
17165,Zn4Sb3.0,300,0.00011172398256669686,0.8549147213326289,0.12538837845855505,24948.47807398771
17294,CePd2Pt,300,9.961679564855052e-05,7.948901843832322,0.3184192273646577,820098.380135812
17164,Zn4Sb2.9,300,0.00012019336405015781,0.6648314558931776,0.22407240438823334,29076.190853209282
6603,Zn0.03Cu0.97FeS2,300,-0.0002482520040864258,7.163243091170584,0.04378014646205351,16336.612320377728
17292,CePd3,300,9.33863926976374e-05,9.975427816972644,0.2337876253432861,882173.5683148874
17293,CePd2.5Pt0.5,300,9.704055472752838e-05,8.932562666002669,0.2608887343459593,816899.0332902577
10879,Bi0.5 Sb1.5 Te3,300,0.0002351491894943448,1.0392242152365525,0.700676256100909,47912.6856655988
16741,(GeTe)80(Ag1.2Sb0.8Te1.8)20,300,0.0001385838730244275,1.4667224847967455,0.3880344737674084,104751.93825880092
9155,PbBi4Te7,300,-5.349666331417145e-05,1.2805339577269987,0.07976185690335373,118962.94609276588
9149,PbBi4Te7,300,-7.554265195927685e-05,1.28033430225576,0.15971835463394032,119446.2446546725
9150,PbBi6Te10,300,-5.295115131568209e-05,1.1187783858464997,0.07124074754212002,94754.63562358628
16409,In2(Te0.90Se0.10)5,300,0.00027147169837586513,1.4524759201432869,0.0031424629258001717,245.66710799146358
16411,Fe0.05In1.95(Te0.90Se0.10)5,300,0.00015935292060248492,0.3339611444017797,0.05608546067435522,2604.8623308431124
16442, (Zn0.99Cd0.01)4Sb3 ,300,0.00014598449103920432,0.7491407212191449,0.3763324372067768,43465.59422546965
16440, (Zn0.995Cd0.005)4Sb3,300,0.00014108515203348833,0.7644192650876838,0.3858580355018592,48464.337045849854
10978,CoO0.09N0.91,300,-4.7950354682294175e-05,4.452202890313117,0.0025266524554359237,16308.55763879373
1344,Si0.8Ge0.2B0.016 ,300,0.0001551620496067007,2.6160448815487616,0.12397519066497058,44904.27668764746
11089,PbTe 0 GPa,300,0.0003957836230472311,2.385227695088608,0.2112304500897854,10721.349991792098
1347,Si0.8Ge0.2B0.016 (CrSi2)0.091,300,0.00024740497267381297,1.5236464979265882,0.0589017769448005,4887.362036036664
1346,Si0.8Ge0.2B0.016 (CrSi2)0.091,300,0.00022744451683706757,2.947285007521128,0.11001244198618497,20892.564050245277
1345,Si0.8Ge0.2B0.016 (CrSi2)0.091,300,0.0002225818541900079,2.975443443427812,0.12586795892307145,25198.00297423937
9184,PbBi3.94Cd0.06Te7,300,-2.0313789159671015e-05,3.636242567379576,0.012512737356362222,367537.8238152258
9418,Cr0.03Bi2Te3,300,0.00018703454911020616,2.0043851041196605,0.5697505135653245,127347.59059868458
9420,Cr0.03Bi1.97Te3,300,0.00023026292019483365,2.0754221323093587,0.3434150353085012,44880.514461609666
9183,PbBi3.94Cd0.06Te7,300,-3.9630625638457286e-05,1.086768291942475,0.028759399404929088,66333.6140087918
9177,PbBi4Te7,300,-5.3495940127888626e-05,1.6667180793854612,0.06373516636932472,123730.95562483152
16515,Zn4Sb3,300,0.00011043784951289038,0.8456688658908378,0.022352928915914585,5166.27644817193
16514,Zn41Sb59,300,0.0002717058213204624,0.1921897271776741,0.00010552956453176896,0.9157673910285294
16994,(Zn0.99Ge0.01)4Sb3,300,0.00014778945027373234,0.8299056161465329,0.3379404691774203,42801.67688135705
17005,(Zn0.999Gd0.001)4Sb3,300,0.00013247393473649353,0.9453130050256721,0.18689488002404234,33557.601327844284
17007,(Zn0.997Gd0.003)4Sb3,300,0.0001302825269941122,0.8598077736101056,0.2684503720484029,45328.54464214864
17051,(AgSbTe2)15(GeTe)85,300,0.00010686840309280511,1.6274749043221863,0.20637569434694447,112329.47748268141
17050,(AgSbTe2)15(GeTe)85,300,8.242932537104684e-05,1.9862833702141292,0.14861315719103754,167231.55448415273
17035,Zn4Sb3,300,5.395281508327024e-05,1.0399289131864315,0.02063921863731853,24578.05041143336
17036,Zn4Sb3,300,0.00014624658203462137,0.7756052001147792,0.3191118388908075,43504.016729875584
17037,Zn4Sb3,300,0.00015151491619643334,0.8354402285277762,0.3171099017094505,43421.78657919997
12020,Bi85Sb12Nb3,300,-0.00010906115362532708,3.9841970980303913,0.2626017238178058,325107.7115558576
17017,(Zn0.98Ga0.02)4Sb3,300,8.213680101864498e-05,0.979078794759798,0.04483984275856445,24404.803310986343
17013,(Zn0.99In0.01)4Sb3 ,300,8.906157353486806e-05,0.9393744595644462,0.05207231569537783,24183.941757683046
17014,(Zn0.98In0.02)4Sb3,300,0.0001101855114582715,0.9705410857925556,0.067347731813393,20278.857526468
17018,(Zn0.98In0.02)4Sb3,300,0.00010888796479106563,0.9698864371382008,0.0663181334211935,20423.39179386058
17016,(Zn0.98Al0.02)4Sb3,300,0.00010524472018154959,0.979078794759798,0.10069897073738687,32701.46711395285
16341,Ge2.5Sn1.5SbTe5,300,7.787820631134309e-05,1.3814269204017129,0.08361093392550634,63480.13682661863
16850,Bi2Te2.7Se0.3,300,-0.0001341984413496255,1.1005980039421872,0.1308843953111251,30784.11621377705
16339,Ge3.5Sn0.5SbTe5,300,0.00011369388584340984,1.2844941639395089,0.111967847139119,37087.707433630785
16345,Ge0.5Sn3.5SbTe5,300,5.7711726827228256e-05,1.8506821354264256,0.06614591260357316,122513.92458197605
16344,GeSn3SbTe5,300,6.081586717238453e-05,1.4182986168756584,0.06320293680770077,80788.56164186893
16342,Ge2Sn2SbTe5,300,7.280123680073284e-05,1.0873222055049985,0.10261180446328208,70170.86216135877
16343,Ge1.5Sn2.5SbTe5,300,6.827578261900729e-05,1.3440958423214446,0.07619303737020361,73230.31389280257
16826,AgPb18SbTe20,300,-0.0004173629084100474,1.0017003110498202,0.0645305566412449,1236.9560384121962
9615,Mg2Si0.4Sn0.6,300,-0.00012176919843440085,3.309328524709821,0.32790345893614714,243943.77009013738
11976,Bi0.88Sb0.12Ho0.01,300,-0.00010640000552449191,4.2573737345435045,0.2881139415493468,429935.6139306674
16928,Ag6.52Sb6.52Ge36.96Te50.00,300,8.840941112126565e-05,1.545772417158671,0.18712519521340432,135719.82967316598
16929,Ag6.52Sb6.52Ge36.96Te49.00Yb1.00,300,9.780794711917804e-05,1.47788974914646,0.2412923327995589,132308.56967736554
16930,Ag6.52Sb6.52Ge36.96Te49.00Ce1.00,300,9.790010752093662e-05,1.487981993857809,0.23664784226329394,131189.4787664958
10562,"Bi2(Te,Se)3",300,-0.00020138807984181417,0.8070812713239163,1.125136937120331,74633.51137657845
10561,"p-type (Bi,Sb)2Te3",300,0.00022488394089584078,1.2213597628870971,1.072445223903752,86333.74622797582
14771,Bi2Te3,300,-0.00016884763194223296,0.9220517201671228,0.6972236577084956,71662.93979743088
14057,AgPb18SbSe19.73Cl0.27,300,-0.00012039962473183782,1.4278062306715174,0.1669896084510149,56466.27740058098
14056,AgPb18SbSe19.856Cl0.144,300,-0.00011120788758213388,1.4776604778571372,0.13515095311450653,56544.713373559855
4348,Yb0.1Co4Sb12,300,-0.00020133810644063288,4.371482953139602,0.17096284999649386,67038.19609285174
13227,CoSb2,300,-2.491790567125802e-06,9.983366752923232,4.9758286221692906e-05,266684.7059672703
15217,InTe,300,0.0002226794206412717,0.7245177436653033,0.11075647129882887,5152.475823921689
13392,Cu6Fe4Sn12Se32,300,0.00017255404013337533,1.1696579178093478,1.0230657201812926e-05,1.33964855186526
13324,CrSb1.95Te0.05,300,-8.237869143005713e-05,8.586673688918186,0.013468099335180108,67426.92142785787
13319,CrSb2,300,-9.004274796388601e-05,8.578600224185536,0.011860145361367784,47936.043380320945
14035,(Pb0.85Yb0.15Te)0.15(GeTe)0.85,300,4.0973336631571226e-05,4.036229306328644,0.03770495880846501,302169.3314579092
13117,Ca3Al0.95Zn0.05Sb3,300,0.0001443013116911419,1.2053171926507678,0.024497824595246957,4726.79818154256
5309,CoSb3,300,0.00012865281564657308,4.891315159855137,0.2445587005366743,240906.722355253
14124,CuIn0.5Ga0.5Te2,300,0.0001465382635841485,47.67281293816147,0.0023098832438881787,17093.754799084123
13177,Cu2Sn0.5Ge0.5Se3,300,0.00011605935027175586,2.161857571555025,0.04497986521475743,24063.77195580462
13173,Cu2SnSe3,300,0.0001232922271153205,1.2153513286872926,0.041025680670214185,10933.645417934194
14706,CuAgSe,300,-9.768093753885307e-05,1.7649236636578167,0.3337878151495495,205804.80564679575
14122, CuIn0.75Ga0.25Te2 ,300,0.00016197660486126834,50.33615213511426,0.0033920212691127306,21206.51206556044
14121,CuInTe2 ,300,0.00015244895242146056,57.11487988419807,0.0030800762710179717,26098.296220028507
14687,GaPd2,300,-5.714347059604605e-06,19.915709713701773,0.0011501867028983605,2338350.710164949
14688,GaPd2,300,-9.813398616666807e-06,38.842773100446585,0.003447873137889152,4635551.078814669
14689,GaPd2,300,-6.693918432360285e-07,39.244303211830456,1.5911827197950322e-05,4645308.801687272
13662,CuAgSe0.95Te0.05,300,-0.00010294901316845144,1.323157651331884,0.3358061022486164,139930.79617400828
5901,Co3FeSb12,300,6.110799481835001e-05,3.021494545529933,0.030345748403581382,94584.42498979744
14960,Cu0.04TiSe2,300,-7.839813013470472e-05,1.875218908705168,0.07721624710369004,90561.20701983069
4708,Ca0.10Co3.95Ni0.05Sb12.34,300,-0.00013605442928372972,5.580687559333311,0.000912860498344766,917.3720386226387
13745,CuInTe2,300,0.0004249219198443035,4.3896309798939575,0.011742198974296236,951.563823823234
13749,CuInTe2,300,0.00027983094136189133,5.013902319939338,0.0595957023105713,12719.735759081364
13782,Ba3Cu13.88Te12,300,2.6818951588530805e-05,1.2084882483358086,0.003159860134015468,17697.2360606121
14925,Pb0.71Mn0.04Sn0.25Te1.00,300,0.00022828668587810953,0.8413943901244838,0.032566307455427136,1752.6117112701902
14957,TiSe2,300,4.113106943884434e-05,1.800256410800693,0.016206101605528087,64688.293036730574
14959,Cu0.02TiSe2,300,-8.126213465251141e-05,1.9658333005382145,0.08223413638962147,80634.88916112435
4709,Ca0.20Co4Sb12.46,300,-0.00010428787505209552,3.824945014987196,0.031121003891154724,36482.94618952688
4711,Ca0.18Co3.97Ni0.03Sb12.40,300,-0.00011537201500749397,5.151994549822659,0.1255443627603703,186630.27690218165
14931,Tl9BiTe6,300,0.00016991176179625338,0.3552742760246034,0.4855387453554232,17131.284701418754
4706,Ca0.08Co3.98Ni0.02Sb12.15,300,-0.00014250983007536562,5.459143090124731,0.0006459405636611305,578.7701665195755
14924,Pb0.72Mn0.03Sn0.25Te1.00,300,0.00022607441304005321,0.9387111394170748,0.1508183041126085,9233.406291357287
4710,Ca0.15Co3.98Ni0.02Sb11.80,300,-0.00011411609822683242,4.256874790917036,0.0956924823299708,104268.61716907912
4489,Cu3Sb1S4,300,0.0005470156597002074,3.6939428580372335,0.00996200680247369,450.87867340954045
5782,Yb3Co4Ge13,300,-1.8588157480991252e-05,11.635708558103046,0.003882317173669188,465434.7586472989
5785,Yb3Co4Sn13,300,1.810684873843132e-05,13.269698407500597,0.00996379008549318,1244388.5435937804
5783,Yb2CeCo4Ge13,300,-1.0795085652612906e-05,14.312301923728006,0.0016106456465010636,758460.4620005111
13979,Ag2Se,300,0.00014792160416895512,0.8627064881927933,0.8469083498490801,98103.88790192158
13451,GaSb-FeGa1.3,300,0.0003206521227628978,0.3409861943041985,0.3050286854277553,3372.0032573098842
13452,GaSb-FeGa1.3,300,0.00027407112492406233,0.2519503731842603,0.6175623052755465,6904.7501193531225
4830,Yb0.14Co4Sb12.05,300,-0.0001635780578742551,3.3538316614571912,0.3681953166092359,149983.28817605306
15015,(CuInTe2)0.99(2ZnTe)0.01,300,0.00019787592878100363,4.2257039987085925,0.06817686857617884,24526.12485624064
4829,Ba0.23Co4Sb12.22,300,-0.00011983668352475127,4.449631872422616,0.2289814166827572,260992.7455613408
15003,(CuInTe2)0.995(2ZnTe)0.005,300,0.00022570234397022387,4.2586818833160685,0.057859482099797674,16123.389617723997
15050,Y1−xB28.5C4,300,-1.859072017874677e-05,1.175622099284372,2.651217070436052e-09,0.03006071774825753
4835,Yb0.6Co4Sb12,300,-8.811980281230402e-05,3.2929820752532386,0.2047635338734593,289450.0939264939
4834,Ba0.19Eu0.23Co4Sb12.03,300,-8.318939452085647e-05,4.382346958666278,0.1872192035887256,455892.053469839
4838,Yb0.6Co4Sb12,300,-9.132932523407336e-05,3.166554296156975,0.18474513480934135,233785.83654562532
2305,Ba8Ga16.4Ge27.9,300,9.01863284669662e-05,1.157201137918375,0.1092054398679048,51790.54198946497
12816,Cu2ZnSn0.90In0.10Se4,300,9.0696623280475e-05,3.121357540536688,0.019675837511172304,24887.04051022904
2306,Ba8Ga16.6Ge28.7,300,6.33861716452179e-05,1.7716948191003916,0.05387202644184797,81859.19242285966
12814,Cu2ZnSnSe4,300,0.000139958938422877,2.9866333709316137,0.008162556844486283,4148.447495994748
2307,Ba8Ga16.6Ge29.8,300,5.59568719527984e-05,1.9657784824047968,0.05690566301857025,121019.22711921165
15760,SnTe+2mol%PrTe,300,8.333654911911729e-05,31.99192827992139,0.003349481839430735,51431.09426559296
6324,Yb16Sb11,300,1.38593891866172e-05,1.1297211763968191,0.0051947551297769606,101841.99886921245
14248,Ni0.06Mo3Sb5.4Te1.6,300,6.66944168474105e-05,5.886530942628269,0.0411591048163119,181562.07518340574
6322,Ca16Bi11,300,3.6770171634712364e-06,1.5305957630671732,7.81411099984075e-05,29486.79117054193
14250,TlGdTe2,300,7.594888052077435e-05,0.4889984181176645,0.18350278777451864,51968.89365419937
15761,SnTe+1mo3%PrTe,300,3.563404972960371e-05,24.84132083512272,0.0009208950365996015,60052.791218850296
2052,Fe0.92Mn0.08Si1.9,300,0.00020919454894579743,11.031489578623187,0.0006892414568138061,579.1400089114322
2289,Ba24Ge100,300,-2.090963319377504e-05,2.839434634538713,0.008720559798707313,203697.32592555328
5160,Co4Sb11.625Te0.375,300,-0.00014145863252158615,1.859125585267012,0.2826179340085687,87524.22609465508
14545,BiSbSTe2,300,-0.00016008069651197814,1.5366081788060637,0.05706919615155801,9369.946716562064
14313,PbSe,300,0.00037063085402146736,1.5182558675510656,0.10085836597366436,3715.801456283172
15759,SnTe+1mol%PrTe,300,0.00014577150006556635,40.030407506291645,0.006690070675110462,42010.14846972504
2291,Ba24Cu4Ge96,300,-2.198651340831985e-05,2.530099799878248,0.008376699057919157,149290.0561649364
12926,MgNiSb,300,2.4735750690175145e-06,23.17764369173636,0.00021087740343338817,2662734.607399149
13005,Zr3Ni2.9Co0.1Sb4,300,0.00011918774473435406,2.308602001101316,0.1666929665386374,72702.17405733452
12970,CrSb2,300,-8.400227130819774e-05,7.487757665508893,0.01193565264147154,43322.519568943215
12973,Cr0.9Ti0.1Sb2,300,-6.545860789868847e-05,7.871265527895367,0.010422988542359202,75503.22443739905
12972,Cr0.95Ti0.05Sb2,300,-7.402247484260491e-05,7.456002379247223,0.01183229048001731,57235.95654474918
14620,Ba0.51Cr5Se8,300,0.00014811322029000196,0.84849229844678,1.9853749772046725e-07,0.025596556569966882
12971,Cr0.97Ti0.03Sb2,300,-8.710794742502536e-05,7.368431080075616,0.012584056417598345,46672.95586222998
14576,CuGa3Te5,300,0.00028200959052692245,0.7978666485215211,1.051174147428883e-06,0.03515248019545075
14247,Mo3Sb5.4Te1.6,300,4.853207252164053e-05,4.63579524714385,0.02647941975637133,173721.58357196092
16814,Ag0.366Sb0.558Te,350,0.0003845889790223353,0.5307253502103114,0.37334787086855376,3726.84648445341
16819,(Ag0.366Sb0.558Te)0.92 (GeTe)0.08,350,0.00013624668646215917,0.971451859946964,0.07768179225385753,12412.781103772273
16818,(Ag0.366Sb0.558Te)0.96 (GeTe)0.04,350,0.00017979382313464132,0.7810708231199759,0.16913276544500522,11836.02869586219
13815,CuCr0.25In0.75Se2,350,9.80447141432239e-05,1.0790810573842289,0.10867591916086827,31873.494615086034
16815,(Ag0.366Sb0.558Te)0.99 (GeTe)0.01,350,0.00022657854309162623,0.5713608177644925,0.2261325181333476,7354.752986129742
16817,(Ag0.366Sb0.558Te)0.98 (GeTe)0.02,350,0.0002191812674989074,0.6428784556621968,0.2408135799229889,9318.39794081568
16757,Ag0.8Pb22.5SbTe12S8,350,-0.00026619370173444943,1.0448683199739888,0.2604315284434737,11109.09498777
16855,ZnSb ,350,0.0003404687051712441,1.5632236596197489,0.09556424843827116,3682.087677628181
13925,PbSeTl0.005,350,0.00012032791053980957,1.1990734393638998,0.18370855972981304,35218.41196901564
10120,MnAl0.0063Ge0.0054Si1.7883,350,0.0001291593134754451,2.496148349733593,0.11199662884224397,47880.18752694204
13927,PbSeTl0.02,350,7.92283346829779e-05,1.2054542947241544,0.11525637839640955,59507.76007666228
