Repository: starrydata/starrydata_datasets

> [!NOTE]
> **The duplicated `sample_id` issue was fixed on 2026-09-08**
>
> Datasets published between **2026-04-01 and 2026-09-08** contain duplicated
> `sample_id` values: the same `sample_id` can refer to samples belonging to
> **different papers**. Joining tables on `sample_id` alone mixes data from
> unrelated papers.

# starrydata_datasets

Daily per-project splits of the [Starrydata2](https://starrydata.nims.go.jp/) dataset, with a browsable download page at **https://starrydata.github.io/starrydata_datasets/**.

Historically this repository also hosted the raw CSVs (from 2019/7/11 until 2022/12/22); those older archives are still available via git tags.

File: datasets/20190711/20190711_preprocessing_interpolated_data.csv (part 4 of 94)
sampleid,composition,Temperature,Seebeck coefficient,Thermal conductivity,ZT,Electrical conductivity
14388,La0.95Sr0.05CoO3,350,0.00010252273436993626,3.349974293703218,0.02962956657169375,31355.756320881505
13914,PbSeGa0.003,350,-6.321407938303497e-05,2.7028931195485253,0.13807504529828776,230727.89137233022
13915,PbSeGa0.005,350,-6.227018648616043e-05,3.2064409977326167,0.11633082120835435,302522.60661622486
13917,PbSeIn0.003,350,-8.904569296708944e-05,2.5758380608860985,0.17546444797305938,142453.39064297607
13919,PbSeIn0.007,350,-5.538522963515944e-05,3.2113610134043373,0.0806444583377467,280529.62671137176
13936,Cu2ZnGeSe4,350,0.00030642523341897337,2.322165643835828,0.0032437369197396747,229.20375262680847
10118,Mn0.85Cr0.1Ru0.05Si1.74,350,0.00011616416497276773,2.4157422086086497,0.08867445895553165,45356.208247750605
13937,Cu2Ze0.9Fe0.1GeSe4,350,0.0002858833406370769,2.445678738533206,0.012007905533481172,1026.6464970755517
13938,Cu2Zn0.8Fe0.2GeSe4,350,0.00019103067758346678,2.192748112839918,0.014930949033089062,2563.3144297105982
13940,Cu2Zn0.7Fe0.3GeSe4,350,0.0002189085014040941,2.247101288869252,0.011550330597387623,1547.4754348209685
13943,Cu2Zn0.6Fe0.4GeSe4,350,0.00024018168757900985,2.2853299036756622,0.010595328715791271,1199.2659666142524
13950,Cu2Zn0.5Fe0.5GeSe4,350,0.00018012108243151067,2.1895889598590994,0.020547012746410517,3961.997017636168
13929,PbSe,350,0.0004518110864275031,1.2698501593593272,0.0029326127588127533,49.11574137966295
10892,Bi0.5 Sb1.5 Te3 ,350,0.00023519256233782274,0.7931884912146098,0.7063017247091838,28763.90367909596
13813,CuCr0.75In0.25Se2,350,8.336331953023271e-05,1.1163116780010869,0.09990926682476314,42124.51456456496
16824,(GeTe)85(AgSbTe2)15,350,0.00013608812914524222,1.6390848177394666,0.3912420958912488,106143.67849825078
16825,(GeTe)90(AgSbTe2)10,350,6.258263515825331e-05,2.320376278090221,0.09771980451409706,188691.00957009837
17288,Zn4Sb3,350,0.00014501865292183258,1.0449127471988673,0.2449018499888691,40697.718117535784
17287,Zn4Sb3,350,0.0001228905862909482,1.1741725348001668,0.2091748701921332,45996.658112886464
13812,CuCrSe2,350,0.00010558749483916296,0.9365099055921221,0.11394049984826045,27315.646934878376
16823,(GeTe)80(AgSbTe2)20,350,0.0002043683718143307,1.1271116876769611,0.4141063887061329,35256.27430171498
10124,MnSi1.73Al0.005,350,0.00014730124056577568,2.873479411076308,0.10814124637611162,40918.39657156724
13814,CuCr0.5In0.5Se2,350,9.31051752443936e-05,1.1239423553769616,0.10085330415517227,38587.789206718524
16733,Zn4Sb3,350,0.00013937870263565225,1.169142021975231,0.2021389068147485,31694.331074519447
16820,AgSbTe2,350,0.00027212172551111457,0.5678698429871607,0.6441944179153809,14233.291210324409
16732,Ag0.365Sb0.558Te,350,6.430991507230027e-05,1.0306192967037908,0.11404150689204963,87340.08655508651
16821,AgSbTe2,350,0.00027907120537918803,0.4599757014895609,0.9155791409444196,14718.630228269798
16822,(GeTe)75(AgSbTe2)25,350,0.00019718282823001708,1.1942893151512275,0.6217484467484563,55991.10500240678
16730,(Ag0.365Sb0.558Te)0.975(GeTe)0.025,350,6.976333480668225e-05,0.8424079648118287,0.16308985092575734,83680.84592019554
16834,AgPb17SnSbTe20,350,-0.00020665868898500932,1.259836281730657,0.34326602858713506,25009.509493777696
10122,MnSI1.75,350,0.00014209058229103032,2.3161540840042014,0.19361948942975749,63462.60369010786
17282,Zn4Sb3,350,0.00013633070697109532,0.7536234555053137,0.3428879877705965,40490.7633306144
10879,Bi0.5 Sb1.5 Te3,350,0.00021465698326438392,1.170650972450516,0.6070751331593521,44415.001347881
17281,Zn4Sb3,350,0.00010280656503590556,0.9341074708670316,0.2728812202054968,67979.2579183623
16807,AgSbTe2,350,0.00018782675002375083,0.7941035820012596,0.4975676004310236,30453.79803321998
16743,(GeTe)80(Ag0.8Sb1.2Te2.2)20,350,0.00015087525459461307,1.5726254653119194,0.4433582914372201,90312.62499185347
10138,MnSi1.73Al0.0025,350,0.00014482158569260813,2.8931753332376324,0.11534344915855495,45460.378439878084
16742,(GeTe)80(Ag1.4Sb0.6Te1.6)20,350,0.00013030179248635688,1.5608544921172678,0.3353112437602844,85058.00480986279
16744,(GeTe)80(Ag0.6Sb1.4Te2.4)20,350,0.00016152614791707938,1.595903438124223,0.4410978465545535,80283.4022068812
10136,Re0.04Mn0.96Si1.8,350,0.0001217961344154174,2.2256175779730007,0.12360667215324965,52985.54464793962
10137,MnSi1.733,350,0.00014591343572589084,2.1782600541082955,0.14262971319625434,41692.80597033879
10141,MnAl0.0054Si1.7946,350,0.00012682711743230396,2.5184361303451084,0.10028481988537616,44861.50635473358
13829,PbSeB0.03,350,-0.0001857021660997841,1.6661303942007706,0.23817238779209274,39441.30697668747
14478,AgSn4SbTe6,350,9.946164482395082e-05,1.80785342155269,0.3075998841960753,160568.73429530766
13828,PbSeB0.02,350,-0.0001962452553273188,1.7379465918425199,0.4209327765320437,57721.21597090307
14477,AgSn4SbTe6 ,350,9.393820435577297e-05,1.9428194770771985,0.2753619138627251,172624.07404008062
16741,(GeTe)80(Ag1.2Sb0.8Te1.8)20,350,0.00014926266364802574,1.4636887513691978,0.5159173135156456,98719.82009708456
14479,AgSn4SbTe6,350,0.00010480292352894198,1.725009670342711,0.34095413822240583,151344.31780738744
15429,CuFeSe2,350,8.66101047933795e-05,1.1239337335972346,0.04260668207486551,21129.66878300232
14483,Cu1.95Se,350,7.161064822807941e-05,1.0751988232471974,0.15331793535717034,95453.52362271666
14482,Cu1.98Se,350,9.708495072055153e-05,0.8709004736827658,0.2730835246688661,71997.3776613992
14481,Cu2Se,350,0.0001304597356096404,0.5488485913917367,0.6016878363853195,53826.33117870559
14480,AgSn4SbTe6,350,9.880385694327362e-05,1.768097025054037,0.3178631472819308,154898.93339188115
13833,Sb2Te3(GeTe)12,350,5.828475773980454e-05,2.3847234919612466,0.11597320279988023,262872.4617374044
13843,Tl9Bi0.99Te6,350,0.00019486365752986504,0.4634115923874367,0.6200311268201666,22667.99175086316
13842,Tl9BiTe6,350,0.00021667938732726518,0.4506143828902543,0.5770556987751403,16911.753780934367
13851,Ge0.87Sb0.09Te,350,9.704810558149367e-05,2.4127657334106303,0.18152948688650825,136763.02524632018
10129,MnAl0.0027Si1.7973,350,0.00013322698894691542,2.490104846501437,0.10769917184381117,43169.55062793588
13850,Tl8.95Bi1.05Te6,350,-0.00022021397428909049,0.3442931434072625,0.0099024882854757,238.89009225772045
13844,Tl9Bi0.98Te6,350,0.00017511745126922324,0.4929543065589962,0.530905125492164,24183.794121422485
13847,Tl9Bi0.95Te6,350,0.00014916641990822958,0.5654235467306221,0.4694453335339899,34915.135294429056
16754,Ag0.8Pb22.5SbTe18.4S1.6,350,-0.00026502407607909115,1.1857387026375978,0.06800192066381061,3629.0892076314412
13848,Tl9BiTe6,350,0.00021299024235364337,0.4577349927508218,0.5668550175559786,16381.293352522687
13846,Tl9Bi0.96Te6,350,0.00015807443964262598,0.605205552143537,0.4745963185064895,33071.42284475182
13849,Tl8.99Bi1.01Te6,350,0.0002541177577877848,0.3652835772854005,0.4553641803036561,7416.58922010557
13845,Tl9Bi0.97Te6,350,0.00016132567832155255,0.5470999161177631,0.5275544758713298,31680.222237377147
10131,MnSi1.73,350,0.00013759419171994265,2.4483150204985162,0.07944799721741656,29354.994516939667
16749,AgSn3Pb15SbTe20,350,0.00017956207084064696,1.3457773596047171,0.2256659661601779,24490.44919084376
10133,MnSi1.74,350,0.00010745974438481044,2.7050828801406746,0.07752754409146707,51889.19722605276
13883,Ge0.95Mn0.05Te,350,8.092996366140009e-05,3.2739763581785093,0.22677164873230785,348704.22513262177
16751,AgSn15Pb3SbTe20,350,7.582815746293332e-05,2.2033782722004487,0.07964589132034555,89976.23882178137
16750,AgSn9Pb9SbTe20,350,0.00013243295891932286,1.4726924317198768,0.21121454561595002,45740.061165617306
13827,PbSeB0.01,350,-0.0001575365829339543,2.0467393373759197,0.360355706320955,83953.26461251227
14536,Cu0.1Ag2.9SbSeTe2,350,2.3589843020367778e-05,0.516262033066186,0.0010474189284698432,2776.3387793569927
10153,MnAl0.0063Ge0.0108Si1.7829,350,0.00012056554612112972,2.654178193703705,0.1017415564706578,53077.929629136386
14535,Ag3SbSeTe2,350,-2.1171925556750987e-05,0.5345181721108742,0.0004221655211615413,1438.3231636394573
10155,MnSi1.73Cr0.02,350,0.00014152671697408514,2.5376103967714503,0.09084863493646593,32885.045116061934
16798,AgSbTe2,350,0.0002703573940194974,0.5737986351714578,0.6271102924044668,14395.956916736268
10152,Mn0.95Cr0.05Si1.74,350,0.00011907095283741819,2.6603251573441504,0.1084663119021682,58150.02321976773
14458,In0.03Sn0.97Te,350,9.1616112008488e-05,3.6103570877644895,0.2145441649124524,250874.4217769059
14457,In0.015Sn0.985Te ,350,8.98813308971437e-05,4.0979996523686895,0.15682654496131462,250470.52752794657
16794,AgSbTe2.01,350,0.0002582575968089435,0.5280199874482805,0.7954978619188081,17677.443337227538
16795,AgCe0.005Sb0.995Te2.01,350,0.00022583697384796918,0.6056835756852278,0.5010364038848683,16905.371393393772
16796,AgCe0.01Sb0.99Te2.01,350,0.0002576357614457982,0.5595431156104476,0.6193780627999117,14869.652060693072
10789,Ba0.7K0.3Cu2Se2,350,4.9439440899560966e-05,2.447360718163114,0.06133456759350861,182887.5804159775
16797,AgCe0.03Sb0.97Te2.01,350,0.00026387829586871147,0.6002739999527241,0.5485099828364087,13453.23099106609
10810,La22.3Bi35.3Te37.2Fe5.2,350,-3.867226861445165e-05,0.4352124591896386,0.003954301027264429,3363.808023377657
10158,MnSi1.729534Ge0.003466,350,0.00013898800853774258,2.169814036218608,0.09957757097976673,31956.65643468209
10159,MnSl1.719136Ge0.013864,350,0.00013619312259993325,2.139777321929669,0.1103050927085046,36356.80788050225
10160,MnSi1.705272Ge0.027728,350,0.00013919896527408792,2.296346960316858,0.1187552505047317,40211.499557496696
10161,MnSi1.73Cr0.01,350,0.0001438523972969143,2.4197814037272387,0.09704685417128707,32423.160409299497
16808,Ag(Sb0.97In0.03)Te2,350,0.00021050588924685109,0.7485670149665054,0.5158100670576427,24155.36012474315
16809,Ag(Sb0.95In0.05)Te2,350,0.00023625444328317203,0.7055231897931413,0.6066639124450682,21040.999268071697
16810,Ag(Sb0.93In0.07)Te2,350,0.0002548041855625873,0.6817822696260888,0.6791390043433275,19494.82803428083
13816,CuInSe2,350,0.00010689358962446905,0.9148851350943537,0.10474820200505468,26213.472063526675
14462,In0.03Sn0.97Te,350,8.749202810778937e-05,2.764605478664153,0.12584799693515453,150729.39133822572
16740,(GeTe)80(AgSbTe2)20,350,0.00013637189884009788,1.4492735028683623,0.3826836405003786,89437.23401834053
10142,MnSi1.733,350,0.0001404384278791169,2.357654234991188,0.08995328415395057,30722.54397768317
16784,(GeTe)0.8(AgSbTe2)0.2,350,0.00016104440181333523,1.3133378953327044,0.6480931418376616,89834.47934214168
14539,Cu0.2Ag2.8SbSeTe2,350,4.3931234007523276e-05,0.434476467995016,0.0037193552750507063,2392.318915820829
16785,(GeTe)0.85(AgSbTe2)0.15,350,0.00012816829645660068,1.5936293236391117,0.3909647879982991,110923.72860273856
14470,CuGa0.99Zn0.01Te2,350,0.00010742969587503216,6.3196730829513,0.02429559107214972,41036.55136327121
10127,Mn0.97Cr0.03Si1.74,350,0.00011467461821517102,2.583777594851456,0.13196690064091993,74082.81815131727
10689,In4Se2.5,350,-0.0002352306483476149,1.1008804013075013,0.11395464370519498,7118.7909736595175
13826,PbSe,350,-0.00025713581886811527,1.2931718452856966,0.273007543613885,13738.623323610087
17338,Al32Mn34Si34,350,-0.00027446493744265804,8.937766717535695,0.03229219905451736,10946.741133771508
10146,MnSi1.73,350,0.00014630701983699832,2.4782179614138253,0.08874935049464514,29356.637560070165
13824,Cu2.075Zn0.925GeSe4,350,9.318827628077014e-05,1.8331361345783173,0.011874198028571729,7161.572687260462
13823,Cu2.05Zn0.95GeSe4,350,5.732462713014625e-05,2.362635563511001,0.007963945391652074,16359.668111941468
10778,,350,-0.0002028944734339163,4.224419405261034,0.09207811072231964,27039.682611488097
13822,Cu2.025Zn0.975GeSe4,350,0.00015239809313939917,2.3010783245192945,0.011231110725191264,3179.2669844445563
10126,MnSi1.733,350,0.0001473256536647761,2.197178748285936,0.15690190642931068,45380.451508158665
10150,MnSi1.73Cr0.03,350,0.00013626592604281334,2.6637980789655606,0.04874071431289311,19977.935320534853
13825,Cu2.1Zn0.9GeSe4,350,8.23460912951923e-05,2.00784829276867,0.009665400981527955,8177.051791245625
13887,Mo3Sb5.2Te1.8,350,7.903638569603603e-05,4.691492328818779,0.052441359608341724,107438.88299620435
10144,MnSi1.74,350,8.834456052780049e-05,4.150258089438937,0.0497220005512338,75543.31263763094
10123,MnSi1.74,350,0.00011192915563413247,3.0431595841959664,0.08772311781987281,60881.35179098327
14538,Cu0.2Ag2.8SbSeTe2,350,0.00017055761508179236,0.4217074182210102,0.02993986013404865,1240.0829440507075
10145,MnSi1.75,350,0.00013596870072952148,3.833990096664676,0.06188566783892985,36668.667561997594
14537,Cu0.2Ag2.8SbSeTe2,350,3.4949775786817104e-05,0.4810084720705826,0.0042627265032170346,4796.04625146376
13952,Cu2Zn0.3Fe0.7GeSe4,350,0.00016487973966944412,2.144251697676048,0.025393987491489068,5722.740241230194
10255,HfNiSn0.98Sb0.02,350,-9.131858297505192e-05,5.414119334038251,0.07327246119660985,141581.15751094642
14704,CuAgSe,350,-9.673853610505413e-05,1.5621463374963809,0.1922255811708739,94630.29753843334
10256,Hf0.75Zr0.25NiSn0.98Sb0.02 ,350,-0.00010457108625544072,3.4699253256703955,0.1338393407501749,119431.45177931404
17025,(Mg0.55Zn0.45)3Sb2,350,0.00012263232724899108,2.879397521400121,0.0006765049242922673,370.07913813997453
10257,Hf0.6Zr0.4NiSn0.98Sb0.02,350,-0.00010204308988509793,4.392245078438742,0.14060931665742546,185722.6711722466
10258,Hf0.5Zr0.5NiSn0.98Sb0.02,350,-9.559060895746132e-05,3.648668304478956,0.14064453339339875,154195.22248264993
10262,Hf0.5Zr0.5NiSn0.98Sb0.02,350,-0.00010341649432775194,4.519297766611027,0.16474347137128348,206191.61240181304
14702,Ag2Se,350,-0.00014401322481467834,1.131171861004185,0.7380368433950286,116260.24928333449
10261,Hf0.6Zr0.4NiSn0.98Sb0.02,350,-0.0001053646961927868,4.740647207119054,0.17765604985856132,223299.48400186648
10254,Hf0.75Zr0.25NiSn0.94Sb0.06,350,-4.944780821404278e-05,8.332924374683781,0.05358262358651122,536297.2637726763
10244,AgSbTe2,350,0.00027255870251360344,0.3078429940955438,0.8545550417316364,9742.161749904477
10246,Ag0.83Sb1.06Te2,350,0.00018996185719789805,0.4358923274466898,0.6676418587286022,22012.86288406496
10249,Hf0.75Zr0.25NiSn0.98Sb0.02,350,-0.00010434214288381009,3.510160513889268,0.13473301181644093,117125.40910456305
10250,Hf0.75Zr0.25NiSn0.96Sb0.04,350,-8.231462662884953e-05,5.330171083524075,0.12571446251511031,274198.8076073543
10251,Hf0.75Zr0.25NiSn0.94Sb0.06,350,-5.728557951814824e-05,5.887145901485728,0.06531447529278853,338700.01865644107
14250,TlGdTe2,350,8.606232730670674e-05,0.4870770833240219,0.25106477854915205,47341.57806071831
10252,Hf0.75Zr0.25NiSn0.98Sb0.02,350,-9.739054514817529e-05,5.0965854395427055,0.1071785585313782,175626.98423358818
10253,Hf0.75Zr0.25NiSn0.96Sb0.04,350,-8.71802038761829e-05,6.780694401312513,0.1600290325864433,401169.4424246889
14706,CuAgSe,350,-0.00010190702906695408,1.5705706311146277,0.4251306379542705,180441.3268983194
14098,Tl9PrTe6,350,9.185146357315928e-05,0.6065150893918597,0.22755276537256444,47138.134718295165
14099,Tl9NdTe6,350,7.685638884481252e-05,0.7282455002427048,0.16329575107481642,57284.39237194293
14100,Tl9SmTe6,350,6.179165827345336e-05,0.9720447458798159,0.1095184234948699,80629.33528782947
14101,Tl9GdTe6,350,6.766026387424406e-05,0.8898684347642559,0.1375308390265989,75144.96582269407
14102,Tl9TbTe6,350,5.7701195761386426e-05,1.0157838172320721,0.10083936913105404,88838.78282286723
14103,Tl9.1La0.9Te6 ,350,7.49187897825049e-05,0.7023822388675082,0.09795561381876937,39752.87239221391
17036,Zn4Sb3,350,0.0001540392547906713,0.749771883546864,0.4607165232766598,41364.56132986976
14104,Tl9.0.5La0.95Te6,350,9.35062469258827e-05,0.5844659313401361,0.14689510785916815,29283.325227613797
17037,Zn4Sb3,350,0.00015839481118199423,0.8043992002614346,0.4595110864271037,41674.50087457254
14106,Tl8.95La1.05Te6,350,0.00017982410463787094,0.34160766333377324,0.25704582832982803,7726.277120008333
17038,Zn4Sb3,350,0.00015904621719676368,0.8251915201546285,0.4618520367516236,41972.70654782497
14105,Tl9LaTe6,350,0.0001390573633414154,0.3981128761694824,0.2701581080084636,16178.34524725557
14097,Tl9CeTe6,350,0.00010342451456911608,0.5030685615447197,0.2336037427673729,31621.82334409181
14096,Tl9LaTe6 ,350,0.00013894448602450081,0.395002105646723,0.2679991011078283,16206.412945674942
10279,Si0.8Ge0.2,350,0.0001140229087693423,2.61990699307225,0.08188990321408063,53675.70315198566
17029,Zn8Sb7,350,0.0002614834155314143,0.7383900565667019,0.2095043478958477,6318.079699707836
14070,In4Se2.35,350,-0.0003258347563132186,1.0148290167069458,0.034292444663676966,936.54459661221
16994,(Zn0.99Ge0.01)4Sb3,350,0.0001545819689642839,0.8155274333420769,0.4997490731926102,41267.044764027414
16995,(Zn0.985Ge0.015)4Sb3,350,0.00014050373686103112,0.8171475695415168,0.4487329922340321,42763.498218365785
14069,In4Se2.35,350,-0.00034155045610291963,1.4403321396620496,0.008216753782095894,289.8579000051185
10227,FeAl0.10Si2,350,0.00022588993679521777,6.796623835713063,0.030367741424499193,11556.9681102469
16993,(Zn0.995Ge0.005)4Sb3,350,0.00014903838824701916,0.7961993350434481,0.45911111494562296,40470.87147240485
14727,Cu1.99Zn0.01Se,350,7.775528472467516e-05,1.0296567424833285,0.22311742712237514,118199.10412796387
16991,Zn4Sb3,350,0.00013684053491924754,0.7905139566346773,0.372502790940726,37956.003818853416
14737,Cu1.9875Ni0.0125Se,350,7.240575093774801e-05,1.123295614690487,0.1596417254922664,92836.70592802961
14736,Cu1.9925Ni0.0025Se,350,8.836928020620818e-05,1.0570999562643861,0.19542139726137744,78984.32672494715
14735,Cu1.995Ni0.005Se,350,8.639736404014293e-05,1.0031311107434415,0.19317977650904028,78332.62247758832
14734,Cu0.9975Ni0.0025Se,350,9.23746369496782e-05,0.9269508233127276,0.2577854041662975,67129.45795654607
16992,(Zn0.9975Ge0.0025)4Sb3,350,0.00017060588529445666,0.7551723112050176,0.5634864789379321,37807.26439403193
14733,Cu2Se,350,9.618711187181282e-05,0.9736996278650758,0.23755125059177085,65206.26147818928
14732,Cu1.99Sm0.01Se,350,8.902724365096407e-05,1.0234094313524742,0.21392735239136168,85765.71063101607
14731,Cu1.99In0.01Se,350,0.00013014308984572653,1.1391411815325452,0.21558601271784972,41100.606586225236
14730,Cu1.99Mn0.01Se,350,7.801461019398623e-05,1.2358838159202472,0.18086643785139567,106507.34988902645
14729,Cu1.99Fe0.01Se,350,7.267694288583493e-05,1.1614809160088004,0.15890990698972485,118482.57174063825
14728,Cu1.99Ni0.01Se,350,8.345092673140976e-05,1.0210959101646897,0.2129878691924544,94999.39565935498
14689,GaPd2,350,-6.519757022333351e-07,44.45081039708767,1.4390377902656257e-05,4299530.322996846
14271,Sb2Te3,350,0.00017340344029487674,1.394481902812085,0.5319737687260427,67985.46674788017
17004,Zn4Sb3,350,0.00013768460415168268,0.923211215137646,0.18232419784763493,27263.343820414848
10230,(FeSi2)0.875(TiB2)0.125,350,-0.00012005130159701111,6.0107237080909774,0.019518337597901204,23257.7554917471
17005,(Zn0.999Gd0.001)4Sb3,350,0.00014083402058350381,0.9147064864385156,0.2491526484381024,32693.695311076066
17006,(Zn0.998Gd0.002)4Sb3,350,0.00013518125386438942,0.7707317456164071,0.4141909628174859,51639.97953069282
17007,(Zn0.997Gd0.003)4Sb3,350,0.0001387353474855171,0.8375411708852876,0.2986817743487276,38881.56706832315
17008,Zn4Sb3,350,0.0001354229542241431,1.15032863541984,0.21212466266801844,36480.222805456695
17009,(Zn0.005Nb0.995)4Sb3,350,0.0001358499738702362,0.7211617377797044,0.3528302885184577,42886.84922977143
17010,(Zn0.01Nb0.99)4Sb3,350,0.00023531058743188565,0.6656398923310323,0.30008642925428763,10190.882887197004
14178,Ag0.7Cu0.3TlTe,350,0.00039664294261084734,0.3582129438158878,0.14887163435465645,1047.3590074770605
14179,Ag0.6Cu0.4TlTe,350,0.00032452936896326434,0.3878188254865605,0.2198500185059314,2415.690598217185
14204,Tl9Sb0.97Sn0.03Te6,350,0.00012542062476043723,0.6442331897731797,0.3716627095691887,41314.7193005357
14206,Tl9Sb0.9Sn0.1Te6,350,0.00010916714052127615,0.6837043184722715,0.32234379819520165,49707.5712567072
14203,Tl9SbTe6,350,0.00012478912135232843,0.6594346125788935,0.3827333454075504,45132.663838856555
14202,Tl9Bi0.85Pb0.15Te6,350,9.864744140700466e-05,0.8377727819463338,0.30597087129220124,73141.98192631255
10392,NaxCoO2,350,7.457674938898946e-05,2.019439276355417,1.0990565863826051e-08,0.011401865358783065
17151,Zn0.97Cd0.03Sb,350,0.00020501483066924067,1.689441934609059,0.35720335580989937,41022.318116116345
14166,Tl2GeTe3,350,0.000208374537603806,0.2984906630655504,0.1619692386501014,3218.0760988859442
17148,Zn0.97Cd0.03Sb,350,0.00022589417720891142,1.6277777387548968,0.37349284294842106,34040.7618867371
17150,Zn0.97Cd0.03Sb,350,0.00017340808816563864,1.695278250134896,0.2905896969198961,38228.22319842706
14207,Tl9SbTe6,350,0.00012654121756183292,0.6615469585758689,0.3827548480854347,44751.55907154156
17149,Zn0.97Cd0.03Sb,350,0.00020153560461859515,1.8291222502893596,0.3708372867479683,45407.997238590186
14205,Tl9Sb0.95Sn0.05Te6,350,0.00012431391335271863,0.6755913227144116,0.316507623499388,38609.23457896453
14201,Tl9Bi0.9Pb0.1Te6,350,0.00010836135092521044,0.7507121099456733,0.3527217620836819,64648.11427822046
14200,Tl9Bi0.95Pb0.05Te6,350,0.00013292662878662892,0.5244163100957153,0.5102526206274867,45081.63464855005
14199,Tl9BiTe6,350,0.00021721629184270175,0.4553873706290308,0.5690637721949289,17066.700736153703
14198,Tl9Bi0.85Sn0.15Te6,350,0.00011833093884390559,0.6988423033979003,0.3279264632163917,44330.609542594124
14197,Tl9Bi0.9Sn0.1Te6,350,0.00013431564946326477,0.5663367211820404,0.4289014538954083,37207.57923759601
14196,Tl9Bi0.95Sn0.05Te6,350,0.00015836842190667633,0.5444197910450113,0.4984467710961384,30332.20063897538
14195,Tl9BiTe6,350,0.0002184932635558185,0.4540278482265107,0.5745455638673708,16301.232828509004
14194,CuIn0.9Cd0.1Te2,350,0.00012803900945090684,3.614682508980708,0.06826022215572533,42056.26209232603
10388,NaxCoO2,350,0.00011914913218989189,1.6257709233432205,2.461217367606727e-09,0.0008053033608259983
14191,CuInTe2,350,0.0002213245579616842,4.891521805750805,0.03234194950218708,9748.14330228492
14192,CuIn0.98Cd0.02Te2,350,0.0001925618956206317,4.514154141202697,0.06713742474205481,22467.66563369771
14193,CuIn0.95Cd0.05Te2,350,0.0001651321458373484,3.988767415488645,0.06383501855966893,25385.05802778619
14208,Tl9Sb0.97Pb0.03Te6,350,0.00011015081771780828,0.7515694914236241,0.3129168872449075,53542.34573334146
17164,Zn4Sb2.9,350,0.00013587271716163923,0.6497155145020492,0.27376589677748475,30432.818830384083
17163,Zn4Sb2.8,350,0.00010442287027678358,0.7965311877336627,0.1256260738392505,24548.640888521208
14688,GaPd2,350,-1.07935318386706e-05,44.03518643348561,0.0039654926625531375,4282543.586346337
14687,GaPd2,350,-5.529145351969117e-06,21.973927613858518,0.0010218111956412585,2098429.0412484324
14241,Bi0.5Sb1.5Te3,350,0.00020150769752464982,1.1262995523110042,0.9894919879543576,79467.01913835491
14240,Bi0.5Sb1.5Te3,350,0.00020302468236373632,1.2887853851036046,0.8687990276842519,79636.91281486666
14239,Bi0.5Sb1.5Te3,350,0.00020155480986563037,1.2219710024952943,0.9341724768227756,81408.70678997612
14121,CuInTe2 ,350,0.00016873638915699575,54.348035341893,0.0040453642909920855,23054.471647852613
14122, CuIn0.75Ga0.25Te2 ,350,0.0001772444954616608,48.228920023887504,0.0045418344477803395,19646.667079023795
14123,CuIn0.65Ga0.35Te2,350,0.00014452554968304371,43.787055184281996,0.005424735564555831,36544.055560199085
17165,Zn4Sb3.0,350,0.00012890728490842212,0.8548808719794111,0.15341497633946385,24283.637249511048
17061,(Ag2Te)54(Sb2Te3)46,350,0.00026173377369828496,0.5354969885447077,0.5465050795356061,12242.953291710352
17062,(Ag2Te)52(Sb2Te3)48,350,0.000267083421829224,0.5592553330678727,0.5909302378037607,14212.700360145182
17063,(Ag2Te)50(Sb2Te3)50,350,0.0002694966488763066,0.5793233194984999,0.6256267905179278,14859.756062303712
17064,(Ag2Te)48(Sb2Te3)52,350,0.0002538399893828916,0.5718541598317225,0.6714804625694536,17179.36160555308
17065, (Ag2Te)46(Sb2Te3)54,350,0.000217316471144541,0.6014999545156614,0.698550460156316,24880.35719648088
17066, (Ag2Te)44(Sb2Te3)56,350,0.00021061166655066832,0.7933570629952565,0.7042485994960309,34777.66080807564
14124,CuIn0.5Ga0.5Te2,350,0.00016186252568928922,45.841669940702,0.0030594581649024647,15294.81678493878
14219,Mg2Ge0.98Bi0.02,350,-0.00024364834557251769,3.9237898548246166,0.035566908908698125,6919.94428347026
14142,Bi2Te2.85Se0.3,350,-0.00016940187761805783,1.028993335167725,0.5253088404508414,54853.924061683516
14143,Bi2Te2.85Se0.3,350,-0.00017390934656288682,0.6335654715635917,0.3446754675028199,20373.092422879286
14144,Bi2Te2.85Se0.3,350,-0.00017220102828292936,0.8039264188443638,0.4728429139123878,37766.05388214671
14145,Bi2Te2.85Se0.3,350,-0.00016683070095020483,1.1061148559274212,0.4997806574897621,57305.95782692116
14146,Bi2Te2.85Se0.3,350,-0.00014447071112901,1.3471936266289295,0.4345288511460645,81799.56917500272
14147,Bi2Te2.85Se0.3,350,-0.0001395278599924015,1.2996709449641075,0.4535159066907329,85314.4299766007
14148,Bi2Te2.85Se0.3,350,-0.00015911386210332087,1.1835458823966931,0.4873736378779374,65911.94598164702
14149,CufeInTe3,350,-0.00038162501763660585,4.2544532137245135,0.08763432627426063,7346.411016711289
14210,Tl9Sb0.9Pb0.1Te6,350,9.117198767127446e-05,0.8008603431676242,0.2581096440052395,65814.4280438952
14223,Mg2ge0.98Bi0.02,350,-0.00024321256321306332,3.929834504180129,0.5458652432169855,103614.2887026462
16914,AgNa0.01SbTe2,350,0.00029305697497565255,0.4494280237573767,0.6577304796963411,9652.211745203056
14338,Yb0.36Co4Sb12,350,-0.00011079978888983502,3.5619426591536136,0.35450597818791313,294072.2788857848
14337,Yb0.33Co4Sb12,350,-0.00011544406417825364,3.4357128299299142,0.3791773195430263,281924.5141571778
16915,Ag0.99Na0.01SbTe2,350,0.0002827379633149976,0.5438741251066972,0.6954001705439337,12973.566716191279
14336,Yb0.30Co4Sb12,350,-0.00012517258882688046,3.48036597022425,0.4258757878585378,269153.9681736172
16916,AgNa0.01SbTe2Se0.04,350,0.000260734499821429,0.5832691621285748,0.6490704179122422,15607.278055200632
14335,Yb0.33Co4Sb12.2,350,-0.00014160555285367646,3.429714000946753,0.4418731279810644,213446.5698388887
16917,Ag0.99Na0.01SbTe1.96Se0.04,350,0.00027761278940600096,0.5388497953804731,0.6134255102640536,12141.659887921885
16918,(Ag2Te)54(Sb2Te3)46,350,0.00023708846762402104,0.4685960187600052,0.2362430677570147,5509.36411391867
14339,Yb0.40Co4Sb12,350,-0.00011134747085411167,3.5121096883818845,0.3596624302629027,294623.3878181162
16919,(Ag2Te)52(Sb2Te3)48,350,0.0002466259841635808,0.5770221175869262,0.659655035361666,17601.928696207473
14349,Cu2HgSnSe3.2Te0.8,350,0.0001466817515741765,0.7348151409292293,0.1201344074269664,10527.527745164847
14347,Cu2HgSnTe4,350,3.890871118015366e-05,2.4881397322069456,0.04356179661605633,199505.6003347502
14348,Cu2HgSnSe0.8Te3.2 ,350,6.534197934931632e-05,1.7517926251916918,0.07419723814103141,79686.64868871446
16920,(Ag2Te)50(Sb2Te3)50,350,0.0002235924634341793,0.5866071727677149,0.8608511750568306,28396.08604691464
16921,(Ag2Te)48(Sb2Te3)52,350,0.00022425268751345747,0.6172159444458922,0.80627690471728,28029.391946337608
16922,(Ag2Te)46(Sb2Te3)54,350,0.00019828376485023997,0.8950425446997803,0.4177666298819324,27023.638839623633
17253,Zn4.32Sb3,350,0.00014760070580665039,0.7988546611659858,0.406751201801802,43877.06404455562
17251,Zn4.16Sb3,350,0.00014798190180799958,0.7502515878900706,0.3775422157449225,38380.881853319435
14780,Mo2.6Fe0.4Sb6.75Te0.25 ,350,3.819054266578744e-05,4.604886137254058,0.03671325843062587,386306.1507340113
17252,Zn4.24Sb3,350,0.00015246040515213383,0.7670474820268565,0.4186055063194027,40447.97159890163
16930,Ag6.52Sb6.52Ge36.96Te49.00Ce1.00,350,0.00011083576152292163,1.5159935819375363,0.3844478876200438,125693.2910268443
14783,Mo2.6Fe0.4Sb6Te ,350,5.183442755640653e-05,4.771741765178373,0.04013462060747505,237028.8936217505
16929,Ag6.52Sb6.52Ge36.96Te49.00Yb1.00,350,0.0001105633493286078,1.5039158628422262,0.3894840377473454,126736.54443833078
17254,Zn4.40Sb3,350,0.00013544101050198777,0.876821375141577,0.3234826477969728,48198.83618537586
16923, (Ag2Te)44(Sb2Te3)56,350,0.00021232125184672472,0.7621289443247614,0.6849281582925382,32747.17785443269
16924,Zn4Sb3,350,0.00014580974567970383,0.7000436840383745,0.2999061025513695,26835.696858033287
16925,In0.02Zn4Sb3,350,0.00014347623536224228,0.8386452798625229,0.2456504280436556,29132.923878343823
16926,Pb0.02Zn4Sb3,350,0.00015280859674174412,0.6608620414312091,0.4664314262483914,37919.75352551115
16927,Ag0.02Zn4Sb3,350,0.0001140169661382842,1.3168181281405278,0.22343649323462605,62799.37854498589
16928,Ag6.52Sb6.52Ge36.96Te50.00,350,9.922919730486412e-05,1.5514502911685717,0.309202629315641,129952.30651880885
10179,(FeSi2)0.825(TiB2)0.175,350,-7.487602769599897e-05,6.432528371619674,0.010622838646504066,34823.198500506915
16879,Zn4Sb3,350,0.00013165634874596108,0.8652932156714958,0.3477181124883848,49186.606416873205
10182,(FeSi2)0.8(TiB2)0.2,350,-4.9272474253565806e-05,7.420048804330977,0.006308899194311982,55091.36881813909
16880,Zn4Sb3,350,0.0001385709051526447,0.871145884059663,0.3574984671026761,46001.19957794954
16881,Zn4Sb3,350,0.00014913797373031478,0.7493375103943718,0.3895150046410784,36649.3476880526
10184,(FeSi2)0.745(TiB2)0.255,350,-1.9423223681182016e-05,8.281074132982571,0.0019529531461743449,122480.74774963275
16878,Zn4Sb3,350,0.00012560804069541978,1.0684587307619189,0.2962032301818153,57812.636035631804
10187,FeAl0.05Si2,350,0.0002631451996115749,7.046503348423662,0.024239811216290773,7047.643827956499
16882,Zn4Sb3,350,0.0001507205921742818,0.7347237889030953,0.4081652796846647,37156.958839688894
10177,(FeSi2)0.85(TiB2)0.15,350,-9.484104231962224e-05,6.29642518353756,0.01487245903823264,29745.148934192814
16871,Zn4Sb3,350,8.249856382745193e-05,0.8893929355534438,0.23820372638664974,76709.52105357715
13953,Cu2Zn0.2Fe0.8GeSe4,350,0.0001619076489983509,2.1675998534635634,0.023827324046655725,5629.263870636322
13954,Cu2Zn0.1Fe0.9GeSe4,350,0.00017101176248501056,2.327101838478774,0.027144186810215368,6171.2368463302255
13955,CuFeGeSe4,350,0.00021296031885194349,2.5486114930762525,0.02704347965785693,4342.109658914309
14367,Ag2Te,350,-8.517916174195668e-05,1.1632351347658827,0.33958945288174663,129885.2859484732
16874,Zn4Sb3,350,0.0001328835586088078,0.9541369182140303,0.15677625710025328,23882.228357158918
16875,(Zn0.999Pr0.001)4Sb3,350,0.00013205806023665573,0.8297372367739798,0.16836944479646782,23048.85827008809
16876,(Zn0.998Pr0.002)4Sb3,350,0.00013361839476083828,0.7997074472831034,0.22167680102583354,27628.749879544124
16877,(Zn0.997Pr0.003)4Sb3,350,0.0001330055623028859,1.1148912391647587,0.1384312810887926,24060.05882936239
10521,La0.1Sr0.87Yb0.03TiO3,350,-0.00010434156773305872,6.2116071642347785,0.0343777864453355,45956.35564115458
10563,"Bi2(Te,Se)3+Al2O3",350,-0.0002094645126707749,0.8640590285506755,1.0962822089578408,61684.609965343494
10562,"Bi2(Te,Se)3",350,-0.00019350393782853478,0.8768285628459329,0.9515885474701552,63667.271169096995
10561,"p-type (Bi,Sb)2Te3",350,0.00022593979562547819,1.2997595044022552,0.941546792722692,68493.82229822934
16893,Zn4Sb3,350,0.00012208368910013258,0.7549268004232909,0.3658601195216789,53131.44431350542
16894,(Zn0.995Pb0.005)4Sb3,350,0.00013631808131496165,0.8378039923196808,0.4729637899665749,61231.12077887455
16895,(Zn0.99Pb0.01)4Sb3,350,0.00012910480491128395,0.8285100829510823,0.3921313219653122,56943.211279874944
16896,(Zn0.985Pb0.015)4Sb3,350,0.00012883317423747286,0.7988433463786194,0.39915118785376064,56846.539871622204
16897,(Zn0.98Pb0.02)4Sb3,350,0.00011382843218189571,0.6956043879730979,0.2298805786775637,36873.271233459134
13972,Cu2ZnGeSe3S,350,0.000430526090829821,2.045100037094877,0.003025057480353691,95.36328259520808
10198,(FeSi2)0.7(TiB2)0.3,350,-1.7181745561793882e-05,9.179230351176773,0.0015398398553637099,136797.83163915446
13977,Cu7PSe6,350,0.00013603525463011572,0.30970817748440993,0.029895511712050318,1429.5115608692834
10520,La0.1Sr0.89Yb0.01TiO3,350,-0.00010205938173242854,6.889643372833206,0.04417280148106058,69572.11269449379
16979,Zn4Sb3,350,0.00014412761858603572,0.7545680768696785,0.4269470624752233,42856.88310718043
16980,Zn4Sb3,350,0.00015062948219766924,0.7711545882910824,0.4072661973870769,39696.13883340797
14050,(Ge0.8Pb0.2)0.9Mn0.1Te,350,8.294654014117635e-05,1.835102098998448,0.13876723995870133,125027.40592151563
14052,(Ge0.8Pb0.2)0.82Mn0.18Te,350,0.00011868706067046127,1.4095506005836602,0.2644077331334854,75100.10154508491
14051,Ge0.8Pb0.2)0.87Mn0.13Te,350,8.718957990191442e-05,1.561958685667443,0.1808406278052147,113387.94002991804
10483,MnSi1.73,350,0.00014367051383000725,3.6833277403190015,0.10007985171649436,51025.078638226485
10484,MnSi1.73,350,0.00014114193316473102,1.9560443895901132,0.19337062508322286,54248.66311084708
14041,AgSn10SbTe12,350,7.561835612324487e-05,2.4462345542134316,0.16925698749060294,211833.64289942602
14042,AgSn4SbTe6,350,9.51731502222606e-05,1.9219597741084355,0.28339692212014633,171630.26766519714
17221,Zn4Sb2.92In0.08,350,0.0001416400012631831,0.9153006306987832,0.3087867938793581,42833.75862903145
14043,AgSn2SbTe4,350,8.289252099484432e-05,1.585172176266541,0.23967668124968936,154027.06801946828
17220,Zn4Sb2.94In0.06,350,0.00014873280546912694,0.8489827258161378,0.3446854572388735,38231.98386435698
17218,Zn4Sb2.98In0.02,350,0.0001430071773060185,0.7686464811968393,0.3165095162191374,35422.93713962083
17217,Zn4Sb3,350,0.00014391902009427791,1.0857994350829243,0.17686419681460325,25003.4291634544
10215,(FeSi2)0.95(TiB2)0.05,350,-0.00014475921196552044,5.145935360497378,0.02247853541954681,15771.45907316768
14284,CuIn0.9Mn0.1Se2,350,0.0004513919712447453,3.6680633804738263,0.005145644900902385,258.1001348946637
14283,CuIn0.95Mn0.05Se2,350,0.00038602642928999725,3.6967539351265546,0.004710164634511752,322.52679245384684
14282,CuInSe2,350,0.00015759151560611564,3.9894382980434377,1.3205019132543065e-05,6.999840645686513
14773,Mo3Sb7,350,2.0680484364328836e-05,5.892612293819207,0.012244438756623816,560061.4907260044
14772,Bi2Te3,350,-0.00014943638633120707,1.0299451251177203,0.6459885427878267,84313.89760159233
14771,Bi2Te3,350,-0.0001502624147202066,1.025892368213707,0.6302092471303096,83327.93209498291
14285,Cu0.9In0.9Mn0.2Se2,350,0.0005046609152111972,2.923925116001295,0.004884963279171402,159.12479483534486
14065,SnSe,350,-0.00023922096303122714,0.9494278736876252,0.08699513880929323,3631.595803336749
14286, (BiSe)1.09TaSe2/TaSe2,350,-7.589665816944511e-06,4.364315156247823,0.0019702427737845647,426503.3982296711
10216,FeSi2,350,-0.00016918868851146114,4.460801975668875,0.02570230915396675,11443.90898863098
14055,AgPb18SbSe19.928Cl0.072,350,-0.00013185988639455258,1.2828611310019535,0.21110603988869814,38556.828226470934
14056,AgPb18SbSe19.856Cl0.144,350,-0.00012274453110712097,1.4000829150107068,0.23478572314251944,52980.70874999708
14057,AgPb18SbSe19.73Cl0.27,350,-0.00013111642614046002,1.359609854352512,0.2588618538163812,52834.14028977857
14058,MgAg0.97Sb0.99,350,0.0002666577889766477,0.7613729981954273,0.8536548756947835,25927.394408590248
14059,Mg0.995Na0.005Ag0.97Sb0.99,350,0.00024813866028651726,0.7859079048435633,0.9021321033889262,32454.740423294268
14060,Mg0.9925Na0.0075Ag0.97Sb0.99,350,0.0002354917172212334,0.7911114950582523,0.9121075846087656,37220.015084021434
14061,Mg0.99Na0.01Ag0.97Sb0.99,350,0.000243218285044203,0.7964241860597598,0.8890347057452769,33922.7359506292
14064,Bi2Se3,350,-8.077462404764506e-05,0.4483010220079321,0.08514449520906914,17518.028713377586
14287,(BiSe)1.09TaSe2/TaSe2,350,-1.308936684321861e-05,2.993179259097287,0.0040480975079624755,202059.0789057482
13951,Cu2Zn0.4Fe0.6GeSe4,350,0.00017132647148238608,2.1398422296857325,0.02353094471793174,4901.21926742306
16946, AgSbSe0.02Te1.98,350,0.00026421647690012584,0.5563394722625807,0.7095758365263457,16012.968119146984
16947,AgSbSe0.04Te1.96,350,0.00024736298991855527,0.5681417610077635,0.5727073337642707,16051.748076044476
16948,Zn3.6Sb3,350,0.00014240689288703314,1.4383670004007354,0.07703025642461811,14166.250811541668
14315,PbSe,350,-0.00012801608886352128,1.4199659667142333,0.02890328771828426,7307.998696735354
16949,Zn3.9Sb3,350,0.00012970882102389468,1.1592201095873191,0.14291920960980126,26040.681144872207
16950,Zn4.2Sb3,350,0.00014355317231309444,1.166490287623596,0.2890613183680625,46239.247345163945
14008,Cu2Se,350,0.00013024139685168434,0.7288225420105138,0.4839943719534043,71202.4787386687
14545,BiSbSTe2,350,-0.00018607576288370348,1.6733767206854369,0.0717822556392643,10994.397530454953
14313,PbSe,350,0.0003456174828954517,1.3767365317207296,0.09358577296988436,2927.944622615096
16945,AgSbSe0.01Te1.99,350,0.0002809644602132628,0.5409809873212155,0.717835383766965,13662.031020415334
16944,AgSbTe2,350,0.00027279401739863486,0.5661583890521722,0.6402895113365544,14224.833474962876
16940,AgPb20SbTe20,350,-0.0003241594607596359,1.3401303698218667,0.04891295240891647,1602.1892480513052
14004,Cu2Se1.01,350,9.3063897113938e-05,1.0245344927988145,0.294832586845135,115204.71537437286
16975,Zn4Sb3 ,350,0.0001371624272561992,0.7589240354187131,0.37142500691599056,42855.129542197166
14030,(Pb1Te)0.15(GeTe)0.85,350,4.809500927944011e-05,4.542687822939149,0.04515947250654706,301281.0867440719
16960,Zn4Sb3,350,0.00015940254453280465,0.8064350486782719,0.4203303425398223,32972.19028091377
17231,Zn4Sb3,350,0.00012688374310953444,1.0701027973634654,0.29269973867432264,59334.35787736832
16964, Zn4Sb2.94In0.06,350,0.00015693842749476728,0.9465066239327792,0.19612867771699527,21420.04592706868
15877,In4Se2.9Te0.1,350,-0.000370859841179359,1.1216786884794487,0.036525559384866964,914.6532157526584
12991,Cu3SbSe4,350,0.00039819430719586737,2.556149602909542,0.1316289392049701,6365.758997672087
12990,Cu3SbSe4,350,0.000382103738787788,2.8253881140645296,0.07436233665382562,4640.952514893706
12988,Cu3SbSe4,350,0.00035899675827303284,0.8482607844177664,0.062063708641011024,1359.6488475065548
12992,LiZnSb,350,3.296087771361349e-05,5.45795979843412,0.016217786757716138,232136.40455466602
12993,LiZnSb,350,4.728319341245353e-05,5.167493175189684,0.03866787614416768,257432.5076270811
13006,Cu1.975Sn1.025Se3,350,0.00039142217757339977,1.7032421575415446,0.07392079843039354,2514.2179260847893
13005,Zr3Ni2.9Co0.1Sb4,350,0.00017702464053845734,2.3831052249240776,0.27573453868324466,56332.176126337225
13018,ZrHf2Ni2.7Cu0.3Sb4,350,-0.00015642437600728594,2.496859842398365,0.21363704768590674,55370.759613193935
13017,Zr2HfNi2.7Cu0.3Sb4,350,-0.00016212256526745522,2.8195112084286325,0.3367885641007947,97762.73947584248
13015,Zr3Ni1.7Pt1.2Co0.1Sb4,350,0.0001330205162291344,1.8779046385634988,0.273986655885256,75337.41132104254
13013,Zr3Ni2.6Pt0.3Co0.1Sb4,350,0.0001612376098856136,1.9420918498820292,0.2926449066478176,58810.02583353988
13019,Hf3Ni2.7Cu0.3Sb4,350,-0.00013006864953692176,3.54089208285388,0.1842116099579348,104097.17307138404
13041,Ca5Al1.95Mn0.05Sb6,350,0.0001698138200453712,1.3434039892510967,0.08467822547256419,11469.773239210017
13038,In4Pb0.01Sn0.03Se2.9Cl0.02,350,-0.00021637513736059497,0.8724900173395348,0.14697399372123646,8958.332695557836
13032,Yb0.5Eu0.5Cd2Sb2,350,0.0001851034707454522,1.4906561941499132,0.18232525631425825,24931.584476837368
13031,Yb0.75Eu0.25Cd2Sb2,350,0.0001692452038353446,1.6075365627937337,0.24853415683558802,42224.69147277638
13030,YbCd2Sb2,350,0.00019661530556253177,1.7690995791872397,0.18371484265605129,26519.708162069892
13029,EuZn2Sb2,350,0.00013007512833957308,2.239936629679524,0.2633121602245161,108122.3023556267
13035,Mo2.78Ru0.22Sb7,350,2.786379107291645e-05,5.116321097254246,0.0251622347994465,473760.17327378603
13012,Hf3Ni2.9Co0.1Sb4,350,0.00015254349043087787,1.8274642577877007,0.2215372516007645,48165.74685450377
13010,Zr2HfNi2.9Co0.1Sb4,350,0.00014292148696705529,1.9364532983100489,0.2680559750193787,67016.66983652861
13009,Zr3Ni2.9Co0.1Sb4,350,0.0001776771356202661,2.3867041387476347,0.2785431833354437,55927.485191888605
12195,Bi0.5Sb1.5Te3,350,0.00022630985737344316,1.1178323967155974,0.8328691247210899,51272.55927777342
13007,Zr3Ni2.7Cu0.3Sb4,350,-0.00014426417168579656,4.040815113982247,0.1898626997240891,91634.94688090136
