Repository: starrydata/starrydata_datasets

> [!NOTE]
> **The duplicated `sample_id` issue was fixed on 2026-09-08**
>
> Datasets published between **2026-04-01 and 2026-09-08** contain duplicated
> `sample_id` values: the same `sample_id` can refer to samples belonging to
> **different papers**. Joining tables on `sample_id` alone mixes data from
> unrelated papers.

# starrydata_datasets

Daily per-project splits of the [Starrydata2](https://starrydata.nims.go.jp/) dataset, with a browsable download page at **https://starrydata.github.io/starrydata_datasets/**.

Historically this repository also hosted the raw CSVs (from 2019/7/11 until 2022/12/22); those older archives are still available via git tags.

File: datasets/20190711/20190711_preprocessing_interpolated_data.csv (part 7 of 94)
sampleid,composition,Temperature,Seebeck coefficient,Thermal conductivity,ZT,Electrical conductivity
14735,Cu1.995Ni0.005Se,400,9.791728741944402e-05,0.96434859610419,0.2954054459687025,62270.38922364954
5871,Yb14Mn0.05Al0.95Sb11,400,0.00013933032588202618,0.5102275407936501,0.20228772108030305,13201.397110673797
14733,Cu2Se,400,0.00010845109234523104,0.9529372263399905,0.3130315101911555,55030.78043370992
13264,Cu2.3Zn0.7Ga0.12Sn0.88Se4,400,5.327908199076216e-05,2.5523674703852275,0.03787562833629171,95256.93138898633
9450,Pb3Bi2S6,400,-6.938555148168192e-05,0.7935735242002305,0.04927834003440182,18999.51793440376
9258,Mg2Si0.8Sn0.2 ,400,-0.00042636636910202717,2.2969377623642284,0.060132727504891674,1676.8145019397186
13247,In4Pb0.01Sn0.03Se2.6,400,-0.00021971223560209813,1.0090830966374107,0.33157245570784066,15558.373663913226
14606,Cu2.2Zn0.8SnSe3.9Te0.1,400,6.90874916127302e-05,1.9848926379446563,0.05750115309101056,51251.498150821775
10897,Fe2VTa0.12Al0.88,400,-7.894702907863477e-05,9.344005263708633,0.11403683205612095,397894.1110724479
5025,Sn0.2Co3FeSb12,400,9.921621989113604e-05,1.5735820471449078,0.11423694215095105,41717.28539765046
13248,In4Pb0.01Sn0.03Se2.5,400,-0.00022806153286161952,0.9571388649690056,0.3152828822552761,12675.164226459061
15072,CaB6:SrB6=25:75,400,-9.66397293982393e-05,15.840766029514759,0.04792325740333736,193679.17561069288
15073,SrB6,400,-0.00010797250200115189,22.98208539574893,0.035417798256892105,179160.41063737022
15075,ErB22C2N,400,-9.642498365215964e-06,1.3795052746761822,3.860939480606264e-09,0.14321127803280514
15077,ErB22C2N:ErB4,400,-1.4946055377429536e-05,1.9258661173971152,1.46550760697217e-07,3.1586463515133434
4482,CeyFe4Sb12,400,0.000101854279856905,2.7075581758933533,0.3131569798120997,193696.77171778388
15087,La3Te3.35Bi0.65,400,-7.685017657242855e-05,1.7818892935360824,0.02469122269551643,18624.02663973417
15089,La2.74Te4,400,-7.956748836680146e-05,1.1542560869748264,0.08715208882360942,40569.27127799293
15090,La3Te3.35Sb0.65,400,-8.531338719910569e-05,1.3633960609785074,0.01643503283925479,7696.5881823867285
1449,Bi2Te2.1Se0.9,400,-0.00018536443360516776,1.1245755812750375,0.5046976744628733,41766.93052746227
1446,Bi0.4Sb1.6Te3,400,0.00022571316605249662,0.8629006881724617,0.8731159809973341,38249.920125414
15050,Y1−xB28.5C4,400,-1.744630550965426e-05,1.3620684107165504,4.2459292984785496e-09,0.0475012174907546
5900,Co3.4Fe0.6Sb12,400,7.435665039687251e-05,3.5278922630128497,0.04153942947558936,77785.41791094161
4492,Cu3Sn0.15Sb0.85S4,400,9.427554186125652e-05,2.8059915005732297,0.04882514690889656,34794.080807604274
4491,Cu3Sn0.1Sb0.9S4,400,9.725473868578744e-05,2.9793235710912014,0.02076695610952227,13161.138063413671
15043,(Cu2Se)0.995(CuGaSe2)0.005,400,9.495043607775574e-05,1.1099968842493395,0.26322942308591035,73125.21024371023
15044,(Cu2Se)0.9925(CuGaSe2)0.0075,400,9.872263980552782e-05,1.0467202369363549,0.2861000901352827,70881.32842276014
15045,(Cu2Se)0.99(CuGaSe2)0.01,400,0.00010599769130432568,1.3577652509350648,0.2480930054549744,62939.81595712122
15046,(Cu2Se)0.985(CuGaSe2)0.015,400,9.654150406575066e-05,1.2186939217125987,0.2392020330411351,76727.38335458396
15047,(Cu2Se)0.975(CuGaSe2)0.025,400,8.932116248510124e-05,1.258827260563394,0.22266824268413293,79458.20536303293
13676,Tl7.95Sn2.05Te6,400,0.00018025881100450144,0.4764940098902191,0.5244141898517081,21523.201939208157
15048,(Cu2Se)0.97(CuGaSe2)0.03,400,8.265154176807676e-05,1.384365623530506,0.18202105739642832,88726.12944974151
4490,Cu3Sn0.05Sb0.95S4,400,0.00025863634847591205,2.776062540784656,0.04137732974584203,3620.1952167077934
13664,CuAgSe0.85Te0.15,400,-0.00012136904277165007,0.7122005414118071,0.4698671578033768,55266.15762804352
1448,Bi2Te2.1Se0.9,400,-0.0001821309720194528,0.7503603116640116,0.4387723568018391,24827.32321579469
15069,CaB6,400,-8.470658383929959e-05,21.895693759468433,0.04111934772308445,293419.9409596202
13627,Ag0.68Sb1.32Te2.26,400,8.974654467774707e-05,1.095657911532029,0.17514137277126385,63429.02642006653
15070,CaB6:SrB6=75:25,400,-8.105824785121883e-05,13.87272382244296,0.04778734650714034,243227.40942580753
15071,CaB6:SrB6=50:50,400,-8.619935368399631e-05,12.6601670962956,0.05670616766496174,239843.72490675512
13663,CuAgSe0.9Te0.1,400,-0.00011535453664700225,0.8997221034067633,0.519855009973905,87180.09208248403
13669,Ag2.0006Se,400,-8.855749406130081e-05,2.10993585446311,0.3026171482897585,199667.4426113815
4489,Cu3Sb1S4,400,0.0005309696669357056,2.8360961288791766,0.019518652554508336,431.9137325379936
13668,Ag2Se,400,-8.114099465303955e-05,2.6552757960889743,0.3160979538764413,270187.75528108585
1447,Bi0.4Sb1.6Te3,400,0.00021735616285384506,1.1139242270753873,0.8627058537422378,52273.98771138597
5901,Co3FeSb12,400,7.484621966630771e-05,3.00218519517734,0.06785050878145779,91318.02178077283
4480,Cey(Fe3.5Ru0.5)4Sb12,400,8.237896524296106e-05,2.6771965698382245,0.20504087208707966,200364.1360238232
13630,Cu2.95SbSe4,400,0.00037005727950944263,2.1825617411086697,0.1520530351621478,4926.603882633097
13139,Cu2Cd0.5Zn0.5SnSe4,400,0.00025959195337620723,1.9315969559293171,0.0418047577350664,2489.079935157677
4347,Yb0.05Co4Sb12,400,-0.0002164415265326345,5.348034382393665,0.026999365551123027,8580.229694870332
15199,CuGaTe2,400,0.00013070617081888287,2.9489673268892767,0.1460131801756314,51946.64399364414
4348,Yb0.1Co4Sb12,400,-0.00019393099623022687,3.9103203041240686,0.23407675142494055,68633.76134692281
13633,Cu2.95Sb0.97Sn0.03Se4,400,0.00012889342677973808,2.596917133205428,0.17427381468581865,55426.75531962911
13141,Cu2Cd0.45Zn0.55SnSe4,400,0.0002175768987755301,1.972623014478336,0.05692950769991825,5137.452442469257
15201,Cu25Ga25Te50,400,0.00012415031316717043,4.082749639705583,0.09183018462704813,52339.01427588222
6242,Sr3AlSb3,400,0.0003989553334238174,0.8927943961627933,0.010681548907093963,149.7880431142474
13130,Yb9Mn4.2Sb9,400,8.751950259489168e-05,0.6369991387500804,0.13691194795644016,28464.956331865968
13129,Yb9Mn1.2ZnSb9,400,4.0377558866851786e-05,1.287908343761794,0.036031069407502836,71157.71599982875
15215,In0.997Te,400,0.00016241067854270118,0.5842061403574461,0.5447918373896672,32774.29783351772
15216,In0.995Te,400,0.00020322865255164086,0.6612909418378627,0.25515704753855345,11312.988012780404
13128,Yb9Mn2.2Zn2Sb9,400,1.885740023022724e-05,1.618003177765981,0.01295733235026525,147391.12712443236
15217,InTe,400,0.0002453462831145021,0.6489585542152777,0.13972668961228846,4021.627560098304
480,Fe0.98Zr0.02Si2,400,9.489342504892172e-05,9.177909760188552,0.0005247433661160211,1117.3299951401511
15203,Cu25Ga26Te49,400,0.00013024382060680212,2.8619816618701432,0.1508919031796513,51459.67336552603
15204,Cu27Ga25Te48,400,0.00011983811013613479,3.662418787381589,0.07838328846071291,54367.880042118515
15205,Cu30Ga22Te48,400,0.00016450005114454432,5.190348477597354,0.00784583930277137,3522.2890211140298
15208,Ag0.04PbTe,400,-0.00031689672219084917,1.6167080959488551,0.2474546527861323,10301.078975101676
15209,(Ag0.01PbTe)0.945(Ag2Te)0.055,400,-0.0002958390929401164,1.1722296035150488,0.4184416591613623,13526.532352570539
15210,(Ag0.02PbTe)0.945(Ag2Te)0.055,400,-0.00030864415532891624,1.093718358843244,0.40055287971118897,11743.098426160579
15211,(Ag0.03PbTe)0.945(Ag2Te)0.055,400,-0.0003132690687867118,1.1360414442350597,0.3220095641084303,9001.672468696688
13142,Cu2Cd0.4Zn0.6SnSe4,400,0.00018964173209139973,1.8209393380736556,0.06858725227523671,7202.949986302409
13631,Cu2.95Sb0.99Sn0.01Se4,400,0.0001936666485280519,2.3642175499367712,0.2040572251911087,26249.41329296083
15122,Tl9Sn0.6Bi0.4Te6,400,6.201115397219219e-05,1.0281141586441884,0.1524733471974396,99747.34621903318
15113,AgSn18SbTe20,400,5.830815512903842e-05,2.8222176764952485,0.13201807522120054,278944.3476423975
4479,Cey(Fe3.6Ru0.4)4Sb12,400,9.028430227848838e-05,2.5051887314798567,0.2490056189545884,198433.5308858172
4478,Cey(Fe3.7Ru0.3)4Sb12,400,9.696678474451936e-05,2.381619402634227,0.3170816200009282,193501.35484618528
4477,Cey(Fe3.8Ru0.2)4Sb12,400,9.9282286009375e-05,2.5062188493838864,0.3204741413788621,199876.33679416726
4476,Cey(Fe3.875Ru0.125)4Sb12,400,9.949877376673802e-05,2.5501818597878567,0.308266218365758,196380.23059539465
4475,Cey(Fe3.925Ru0.075)4Sb12,400,0.00010252661142657095,2.6231990356585246,0.32691649579204474,196981.9125254427
15112,AgSn18SbTe20,400,5.8751169949039224e-05,2.9659576452936016,0.12116933203812105,257093.422031302
13143,Cu2Cd0.35Zn0.65SnSe4,400,0.00022164138992997296,2.0810827635973794,0.05727833618920027,5304.656672557953
13634,Cu2.95Sb0.96Sn0.04Se4,400,0.00011749249122232851,2.9026272603426544,0.16619760093537495,74035.15028373258
13150,Cu2.103Cd0.915Ge0.911Se4.071,400,0.00018032092067375558,1.3394300483047177,0.049990238398372085,4878.494048418888
15125,Tl9Sn0.2Bi0.8Te6,400,0.00011675247574235835,0.8864298202748637,0.2762689224463436,44207.20974159568
15127,Tl8.67Sn0.50Bi0.83Te6,400,0.00013278997486732748,0.4625987989451522,0.4510303715072336,29149.85135778228
13149,Cu2.105Cd0.892Ge0.909Se4.094,400,0.00026192130728879486,1.1512342069505437,0.05409202376254299,2096.212703577702
13148,Cu2.123Cd0.935Ge0.901Se4.041,400,0.00033046361166339124,1.1851405256906649,0.049430152272880695,1339.3753742242018
15131,Tl8.33Sn1.12Bi0.55Te6,400,9.236199197210272e-05,0.4966362303732237,0.314200293877175,46215.466484365155
4724,Yb0.5Co4Sb12,400,-0.00012412788827297977,2.9906186965199786,0.4558001869665002,217933.21054531183
5899,Co3.2Fe0.8Sb12,400,8.159140019441824e-05,2.923988283445736,0.08450931392764449,92146.5833428252
4709,Ca0.20Co4Sb12.46,400,-0.0001275760799042948,3.8308180187148126,0.0764731581366937,39352.783794788935
13609,Ca5Al1.98Zn0.02Sb6 ,400,0.0002062094524249844,1.0018468353436358,0.04608082890254432,3152.777923919784
14957,TiSe2,400,5.8678738805385755e-05,1.8881837066573568,0.04243862088384308,66012.40282746038
12043,Zr0.98La0.02NiSn0.98Sb0.02,400,-0.0001147099453389324,7.954694636740142,0.24599167678541298,324935.62565355137
13611,Ca5Al1.9Zn0.1Sb6,400,0.00014835510993655847,1.1582901827664598,0.051272479698451306,7114.931104415379
14967,Ag9TlTe5.2,400,0.00026055409647848235,0.2701694499709239,0.353468708410551,3371.457822650936
10789,Ba0.7K0.3Cu2Se2,400,5.425122503284455e-05,2.4050928390299515,0.08646454838596906,171791.62849207188
12044,Zr0.98Ce0.02NiSn0.98Sb0.02,400,-9.602065789609296e-05,5.6254939776828,0.14909133377444228,216737.28873464686
14968,Ag9TlTe5.3,400,0.00027425829514969395,0.23912965144510226,0.2811885311219511,2201.043057202571
4710,Ca0.15Co3.98Ni0.02Sb11.80,400,-0.00013702951650857128,4.279226083011549,0.18672575586615697,94376.67709496604
14966,Ag9TlTe5.1,400,0.0002565877785004063,0.2093712034707305,0.3669457687373175,2894.5284342215423
14965,Ag9TlTe5.05,400,0.0003337477080759746,0.23487833432753155,0.19844064614352766,1143.4952144147874
14960,Cu0.04TiSe2,400,-7.261117088579554e-05,2.021068589607325,0.06479241256389477,68545.08921079007
13612,Ca5Al1.8Zn0.2Sb6,400,0.00010825584120786,1.2859950501993158,0.0802477510984578,21845.19530404164
14961,Cu0.06TiSe2,400,-7.712589076363106e-05,2.115637577543524,0.11695272094344543,105045.84487559355
13201,Yb13.55Pr0.45MnSb11,400,6.64895957441369e-05,0.9613897291124004,0.09586506181897032,43267.37294523345
14962,Cu0.08TiSe2,400,-6.317915107815267e-05,1.7898996117029624,0.10217129117768836,129231.57854858336
14963,Cu0.11TiSe2,400,-6.516457595462273e-05,1.7160226427919292,0.10961746804483877,132213.58491542994
9485,(GeTe)12Sb2Te3,400,0.0001727637206748722,1.5314849107955797,0.3110519878450094,42288.9265053742
4723,Yb0.4Co4Sb12,400,-0.00013471743458686247,2.974887349518052,0.5093902341756674,202927.40492913095
5878,Yb14Mn1.05Sb11,400,0.00011064887514636682,0.8801322599190132,0.10957070812382058,17327.035112508293
13217,Cu3Sb0.98Bi0.02Se4,400,0.0003996861733463027,1.5648155808628876,0.3938342718538751,9260.38465139972
4722,Yb0.35Co4Sb12,400,-0.00014808064281395596,2.7923444846346395,0.6024723628112024,183113.48086168038
10810,La22.3Bi35.3Te37.2Fe5.2,400,-3.577413146090134e-05,0.4562366721862484,0.0034306017625980786,3447.4878000461736
4721,Yb0.3Co4Sb12,400,-0.0001548648679379111,2.8634082116545385,0.5837497405305463,167172.68130350715
13218,Cu3Sb0.97Bi0.03Se4,400,0.0003602744892415999,1.6019664393230548,0.1284462702827436,3636.431414715456
8184,FeSi1.9,400,0.00018263280523860055,6.6517679774558625,0.003761959856178084,1875.571728445122
14923,Ag0.95InTe2,400,0.0005224866622860966,1.141336095753671,0.00010937655967248104,1.1432136545069098
14933,TlSbTe2,400,0.00012633219316074976,1.1843823238237972,0.280520101569983,52687.14757324385
14935,Bi2Te3,400,0.0001978186837293085,1.3325013341593446,0.9068228426341404,77196.12434879753
14936,(GeTe)1x(AgSbTe2)x,400,0.00012186510063861482,1.4971599525806731,0.4533769398569098,114263.87134956564
4711,Ca0.18Co3.97Ni0.03Sb12.40,400,-0.0001387271462206,4.8751540431184415,0.2878888894712686,165054.95648215886
14938,CuTl9Te5,400,0.00013979065370404702,0.4614773189552174,0.09676227408605714,4995.81289729544
14940,Tl2Te,400,0.00012363470118625735,0.3393216863480738,0.04908968557290222,2328.3440834746225
4712,Ca0.18Co3.94Ni0.06Sb12.40,400,-0.00013383160867125798,5.150394881673953,0.19299366908259816,147415.31562559275
14931,Tl9BiTe6,400,0.0001882379889085366,0.4012808020292069,0.5728856506150726,14923.926626402166
13608,Ca5Al2Sb6 ,400,0.0003836362398816896,1.104078326935722,0.028549415088212536,545.9197562409586
15024,(Cu/ Fe)Mo6Se8,400,3.3841296327244985e-05,1.3980411796757308,0.03204572032292816,93992.69356624184
15025,YbSb2Te4,400,0.00010518809841226828,0.6598492645540504,0.41898291923782977,62762.005946026446
4520,CoSb2.7Te0.3,400,-8.849197601324195e-05,4.420231882048394,0.1085639720434036,155955.84324080465
4519,CoSb2.8Te0.2,400,-0.0001028729188260003,4.165345144807182,0.15561709295336268,158772.0449328447
4518,CoSb2.9Te0.1,400,-0.00011375762386444165,4.9468996821845685,0.12769337878004292,131045.55436964508
15023,Ag3.8Mo9Se11,400,0.00010579274516209489,0.8445338693491572,0.18692536516605476,32496.718936740013
15022,Ag3.4Mo9Se11,400,8.049342921233224e-05,1.283267667112937,0.11614492065650335,53873.32196810546
4616,La0.3Co3.68Ni0.32Sb11.84Te0.16,400,-0.00015385822049425186,1.8334323996950488,0.45006017007367616,80675.84307697063
13185,Eu5In2Sb6,400,0.00021047331670161893,0.9231695164644776,0.030383249580562245,1605.8273626575324
15015,(CuInTe2)0.99(2ZnTe)0.01,400,0.00021424954278252527,3.5026063743834817,0.1322063951915542,22523.148385494533
15016,(CuInTe2)0.99(2ZnTe)0.01and TiO2,400,0.00018269284391274462,3.1082097999267737,0.14533890800940866,29236.861657961523
15017,Ag9GaTe6,400,0.00036273048391768464,0.2602066494830877,0.1329831163735254,771.7405923158784
15018,GeSb6Te10,400,4.6569793700746085e-05,1.9204772924487876,0.09126008201729824,170000.80824052586
15021,GeIn0.6Sb5.4Te10,400,9.969536593081125e-05,0.4639775432661128,0.3362968301283463,38071.214037862184
13687,Ag0.5Pb6Sn2Sb0.2Te10,400,0.00014246253690743728,1.1805328008889038,0.40992667440467456,61477.26951701209
8962,CrSi2,400,0.00014053798750049998,10.193892766718099,0.060568271201534365,83538.07701848155
13680,Tl7.95Pb2.05Te6,400,0.00011545447509374642,0.6193982724872042,0.2884517246442878,32971.836394992046
9489,(GeTe)17Sb2Te3,400,0.00018261132658586824,1.4081671264040734,0.5794692636796309,62066.873418335614
4514,Co0.99Ni0.01Sb3,400,-0.00011373489389400383,6.2259741226206575,0.033014652980806566,44677.00466002757
15042,Cu2Se,400,0.00010683075655774666,1.0410364571047028,0.2984601510434036,62121.605917155
15034,In4Te3,400,0.00020267196143242464,0.5653702151104054,0.013207716153446595,495.78929692420974
5898,Co3.6Fe0.4Sb12,400,6.078746382411431e-05,4.206551761168159,0.025283845270634157,85661.26598185247
9487,(CoGe2)0.2(GeTe)17Sb2Te3,400,0.0001849302627173617,1.4084912966943572,0.5965358399567122,60470.74895715372
4516,Co0.8Ni0.2Sb3,400,-5.047418503710314e-05,5.790412084953872,0.02642504179384807,149316.80043431147
4615,La0.3Co3.68Ni0.32Sb11.84Te0.16,400,-0.00014363892723575982,2.199176519066577,0.3235741129110742,80935.96831717789
15013,CuInTe2,400,0.0004187153808598947,3.381748692002464,0.050483732774209485,2327.269499823874
13186,Eu5In1.975Zn0.025Sb6,400,0.0002155401389934306,0.908502940224602,0.11008134540320197,4886.71524135269
14986,TlTe,400,4.653446471035856e-05,4.033068050912603,0.033122422533161035,137734.41856107535
14987,Tl5Te3,400,2.3450002526398057e-05,3.5048986631614687,0.01701567174451278,249088.46742440577
14988,Tl2Te3,400,0.0005759413370808717,0.3401779942329778,0.03871163673446937,88.39720873703253
4619,Co0.92Ni0.08Sb2.96Te0.04,400,-0.0001252447863605727,4.051742507940887,0.1581627760635811,97152.52495049572
14989,Cu2SnSe3,400,8.586277838006034e-05,1.575018391576971,0.06721165129611106,35824.4377141741
14990, Cu:Co:Sn:Se = 1.92:0.16:0.69:3,400,8.503848894229618e-05,0.9638605223601646,0.12345115633689555,38595.31642693172
9482,(CoGe2)0.15(GeTe)12Sb2Te3,400,0.00018695642145904218,1.4273625381397868,0.3088620176372451,37108.965406848365
14991, Cu:Co:Sn:Se = 1.94:0.15:0.71:3,400,0.0001276628489367899,0.9855723845707322,0.1094303028936438,15762.821845709517
14992,Cu:Co:Sn:Se = 1.82:0.16:0.76:3,400,0.00015975630030008574,1.026700537996103,0.10736711182274412,10180.837692453282
13195,(GeTe)10.5Sb2Te3,400,9.325087974496442e-05,1.9359097104537344,0.14374708530823233,68985.8923276769
14985,Tl2Te,400,0.00012820917512963427,0.34571452463450153,0.04511337288730799,2025.771997528436
14983,Cu2ZnGe0.95In0.05Se4,400,0.00012360026086409752,2.494673222887286,0.03636396970361794,17177.678630891616
14977,Cu2Sn0.925In0.075Se2.1S0.9,400,8.049380647478149e-05,1.6950457806167505,0.1231740542179614,80101.36964515105
14979,Tl8GeTe5,400,0.00017075270653157102,0.16066273565016348,0.272609251756733,3794.0052050677778
14980,Cu2ZnGeSe4,400,0.0001120126836286619,1.2809904073136034,0.022323182860116114,5488.274424451467
14982,Cu2ZnGe0.925In0.075Se4,400,0.00013066103878235815,2.0049598683616527,0.02810863093889088,9693.574364786911
14984,Cu2ZnGe0.9In0.1Se4,400,0.00011266764817165418,1.920381775197444,0.04278814908909484,18832.96805478585
13706,GeSb6Te10,400,4.730662553061308e-05,1.921471930111176,0.08859106164112662,175541.74686555465
10778,,400,-0.0002195442729938248,3.977569435066029,0.10051852336700218,20094.456008525995
15003,(CuInTe2)0.995(2ZnTe)0.005,400,0.00024087620658199603,3.5463752162396767,0.10451858956878844,15970.938090206577
4617,La0.3Co3.68Ni0.32Sb11.84Te0.16,400,-0.00016752260209106968,2.0061070282718068,0.40123746904669294,69532.2440371244
15004,(CuInTe2)0.99(2ZnTe)0.01,400,0.00021585414537420817,3.497618687656197,0.13784885150685222,22251.797372577927
15005,(CuInTe2)0.985(2ZnTe)0.015,400,0.0002006695850424921,3.5352371368430657,0.1215359599824548,22938.371623430165
13187,Eu5In1.95Zn0.05Sb6,400,0.0001856379621318708,0.9796368455835011,0.1157234488368778,7424.035727051994
13191,[CoSb2(GeTe)0.5](GeTe)10.5Sb2Te3,400,0.00010074423666274411,1.4395155985340142,0.10158050121603124,38070.55957967707
4618,La0.3Co3.68Ni0.32Sb11.84Te0.16,400,-0.00014700989101852914,2.1047132040631,0.28338658486923585,67077.10026315752
9483,(CoGe2)0.15(GeTe)12Sb2Te3,400,0.00019268408710219052,1.4032423544180552,0.3449746384035558,34167.639141675216
14998,Ag2Te,400,-9.177759705169836e-05,1.2097590948525778,0.24591838602798416,88299.15326158145
14999,Cu2ZnSnSe4,400,9.17193819116802e-05,1.4734923580483892,0.03553786746828713,16604.45236457375
15000,Cu2ZnSnSe4,400,5.889037294692179e-05,1.6816479663269202,0.03075093823514652,40925.268685595336
13189,Eu5In1.8Zn0.2Sb6,400,0.00015269082514111378,1.047421090063225,0.10866519546217328,11402.570730537309
14060,Mg0.9925Na0.0075Ag0.97Sb0.99,400,0.00022520139377512838,0.828400159362314,1.0162351620105856,41190.65699105457
13832,Sb2Te3(GeTe)7,400,8.302970567695519e-05,1.0213475208709868,0.07218301257440228,22687.983953188734
14195,Tl9BiTe6,400,0.0002426050334078141,0.4110439711224661,0.7098053237893585,13089.83712149413
14196,Tl9Bi0.95Sn0.05Te6,400,0.00017957709956413468,0.5081270381336347,0.6450211511585617,25107.996290784766
5992,YbZn2Sb2,400,5.879612936023533e-05,3.3646513012835384,0.08690005000714268,185917.05295842944
14197,Tl9Bi0.9Sn0.1Te6,400,0.0001528235600295204,0.5437588602575995,0.560241569019041,31582.96727140357
14198,Tl9Bi0.85Sn0.15Te6,400,0.0001333728138193687,0.6586398178635797,0.4482040237619056,39182.00477284472
9355,Bi0.5Sb1.5Te3,400,0.00020912467365957144,0.8933780045517954,0.3841095506211076,20485.191480011945
9356,Mg2Si0.9Sb0.1,400,-9.868505874180936e-05,2.7535320171916284,0.09389251134436624,65498.187396918074
14199,Tl9BiTe6,400,0.00024018336410886016,0.41599478177424415,0.7058001258765716,14078.64624193818
5309,CoSb3,400,0.00014387350693141818,4.800834242504057,0.3484801095316228,202056.60670388164
5311,CoSb3,400,0.00014710572985961434,5.082142648381527,0.27978810263437104,164269.49594401818
5991,YbCd0.4Zn1.6Sb2,400,6.273032278074564e-05,2.4691178115343613,0.13761236635663304,173344.22534822245
5310,CoSb3,400,0.00011799047414128216,5.1811258883081575,0.16203581474512432,150758.31607394095
14192,CuIn0.98Cd0.02Te2,400,0.00020843644741840543,3.9382139668767895,0.1049712879547155,21028.687988135294
14193,CuIn0.95Cd0.05Te2,400,0.00017385057930645068,3.5124086501813605,0.09688691785369173,23783.38568392464
14194,CuIn0.9Cd0.1Te2,400,0.00014002964082529602,3.215907622526556,0.10520308654046852,38475.19518918409
14209,Tl9Sb0.95Pb0.05Te6,400,0.00012775828305112982,0.6589810941258986,0.4557054841470029,46860.6768357683
5232,La0.6Fe2Co2Sb12,400,0.00015178982893368666,1.8679840512966177,0.25658631922492336,46842.546300838105
14210,Tl9Sb0.9Pb0.1Te6,400,0.00011204716835751892,0.7254200221527124,0.3886087872938436,54317.625551060184
11939,GdPdBi,400,8.691272108494196e-05,4.462996075345197,0.07919231969398098,115226.96163019152
5231,La0.9Fe3CoSb12,400,0.0001189770728226331,2.308143300956356,0.2800978189056547,105876.99036050012
11027,NiZrSn0.95Sb0.05,400,-4.1435082222521095e-05,12.829537616473914,0.01324745312678217,281203.8763648625
9358,Mg2Si0.975Sb0.025,400,-8.592332068186879e-05,5.024051190778885,0.09551758939016104,146237.06270020432
14208,Tl9Sb0.97Pb0.03Te6,400,0.00013226717900673347,0.6878828639410275,0.4447127120599834,43751.28272824852
14200,Tl9Bi0.95Pb0.05Te6,400,0.00015767620487487028,0.4867583369648568,0.6576847387650784,35375.140786054544
11938,LaPdBi,400,7.236246421808643e-05,4.754389047664093,0.08299725614813733,173325.52113456983
14201,Tl9Bi0.9Pb0.1Te6,400,0.0001309775614517745,0.6876225887869684,0.5217138286447563,52511.65856224274
14202,Tl9Bi0.85Pb0.15Te6,400,0.00012082535828378453,0.7509864310909631,0.4550937067424855,59326.829308230124
14203,Tl9SbTe6,400,0.00014740514321075814,0.5998653253165391,0.5372150083081312,36742.94871758336
14204,Tl9Sb0.97Sn0.03Te6,400,0.00014862697326044154,0.5828793156548235,0.5221731383471637,33887.31434086565
5233,La0.3FeCo3Sb12,400,0.00010214604025917408,2.6798706474160787,0.07556619112370629,40097.673000412586
14206,Tl9Sb0.9Sn0.1Te6,400,0.00012883787308129175,0.6379509937243564,0.4581088583955989,41742.35611005957
13449,Ca2.85Na0.15AlSb3,400,0.00014299756443596188,1.2985589353126656,0.035409535768981225,5621.660644745941
14205,Tl9Sb0.95Sn0.05Te6,400,0.00014583452595574986,0.6239916746122608,0.4355674858485078,31794.651479497516
14207,Tl9SbTe6,400,0.00014915011795767162,0.6022782946893083,0.5352725391576773,36300.6622530697
14174,Ag0.98Cu0.02TlTe,400,0.0004506350434656341,0.3854963867738204,0.1216174819235124,465.4042195276802
5988,YbCd1.2Zn0.8Sb2,400,9.591208607187642e-05,1.719253850809075,0.2216503151459712,94213.59481947537
14147,Bi2Te2.85Se0.3,400,-0.00014644587788375163,1.3019080442579225,0.4672513086000719,70940.45998485558
14005,Cu2Se1.01,400,0.00010617690710399094,1.0243064914763051,0.3656528891901698,83362.46107621117
14148,Bi2Te2.85Se0.3,400,-0.00016293464303271797,1.2176794705555525,0.5174559054429391,59758.77196422181
14149,CufeInTe3,400,-0.000396318289966285,3.740810970739961,0.10466152443285498,6282.950447537607
14004,Cu2Se1.01,400,0.0001054951339120255,0.9978682460354624,0.3934545929793485,83454.41950036927
5987,YbCd1.6Zn0.4Sb2,400,0.00012101258920143403,1.6213965513587203,0.3669680187360289,96302.637745286
14166,Tl2GeTe3,400,0.00021662312617802548,0.28667459089981384,0.21695496761535868,3236.549482252255
11064,Al2CrCoFeNi + 5 wt.% Sc,400,-1.5256828792496158e-05,12.171405671480105,0.006111251516869183,736796.6437214587
5990,YbCd0.8Zn1.2Sb2,400,7.159240319245917e-05,1.865691368212376,0.14973949817068175,127973.20751501324
11050,9.104 × 10−3 mol % PbI2-doped PbTe,400,-0.0001857174318197656,1.8065026553309904,0.7349561090648491,114334.21936829154
5989,YbCdZnSb2,400,9.003013770580893e-05,1.8730536848722308,0.22592309763269205,121125.9547561108
14177,Ag0.8Cu0.2TlTe,400,0.00043727056154893015,0.3547194904942439,0.15441604985554624,583.9505308657908
11808,Cu2CdSnSe4,400,0.00035426840816395086,2.496439861374528,0.015515618811091703,853.4295963076642
14178,Ag0.7Cu0.3TlTe,400,0.0003747897085587525,0.34876769231031585,0.23720925733969844,1335.6062108107756
14179,Ag0.6Cu0.4TlTe,400,0.0003128654064157848,0.3778409981228112,0.3053351085603261,2842.986465828687
14263,Cu2ZnSnSe4,400,0.00033723043368825333,2.2336279513548325,0.0040794999987388,171.09622270393174
14264,Cu2.15Zn0.85SnSe4,400,9.755996239683466e-05,1.8866639088982642,0.0473845817909358,20785.24218492654
11011,Fe3Si,400,-1.2891938341645576e-05,21.012127128978705,0.004419455251337304,1329869.121180551
14265,Cu2.2Zn0.8SnSe4,400,0.00012326226526907915,1.4332622773603043,0.06096211671760742,11614.790937277827
13551,In4Se2.32I0.03,400,-0.00028637314800761656,0.904575690800514,0.5105393778892209,14697.237378915112
11012,Fe2.8V0.2Si,400,1.7317877801233926e-05,12.33819906162225,0.004835519952079682,573755.933695089
14250,TlGdTe2,400,9.592618548836049e-05,0.4851557485303794,0.3186267693237855,42714.262467237255
13556,Cu1.4Bi4.85Se8,400,-0.00011459486457971421,0.5727776042768504,0.173519407011634,18577.33077515639
14283,CuIn0.95Mn0.05Se2,400,0.00039765642732836467,3.2046727950342278,0.007488719473730192,321.41014034707865
6001,Yb0.98Zn2Sb2,400,6.615773494538238e-05,3.3859952269795284,0.13979655531843554,245897.34480956316
13555,Cu1.3Bi4.90Se8,400,-0.00010388385661940046,0.656570068366525,0.15939853176868762,23226.378779409086
14271,Sb2Te3,400,0.00017464847813071299,1.404344927915992,0.5668106697351407,60594.73399394553
11024,NiZrSn0.99Sb0.01,400,-5.743049787844042e-05,14.124292833994582,0.022393110796014727,259974.105638828
11309,Cu3Sb0.995Ga0.005Se4,400,0.00027100467093453523,2.047696532906886,0.09900206266148054,5796.537488408427
14224,Mg2Ge0.98Sb0.02,400,-4.773000113589276e-05,9.949792341259837,0.04727739946809282,516207.9823009896
14223,Mg2ge0.98Bi0.02,400,-0.0002462615453976016,3.729809858588518,0.7414797446188763,114007.33446873925
11026,NiZrSn0.97Sb0.03,400,-4.988699343359524e-05,11.838156581002558,0.02037547208243664,288546.37296046497
5995,Eu11Cd6Sb12,400,0.0001343985133338984,0.7452635396518376,0.1133883547976693,11164.127075730075
5230,LaFe4Sb12,400,9.351945721632675e-05,3.1309812254360643,0.21941891195742894,184068.4524741213
11025,NiZrSn0.98Sb0.02,400,-4.989946782782794e-05,13.722917586702211,0.021674221473218763,341145.79894711357
11015,Fe2.08V0.92Si,400,-5.277057284431774e-05,9.035885182441415,0.05215361962772439,408011.3757195103
14244,IrSn1.5Te1.5,400,0.0001614850221274597,3.1583917966285067,0.07772830483582358,25597.642773588905
5224,In0.3Co4Sb12,400,-0.0001574200291078604,3.04733245852096,0.5096138736310789,171993.10093278074
5223,In0.3Co4Sb12,400,-0.0001778577187560077,3.1277525117206095,0.4953675560033649,122110.7011632118
13549,In4Se2.32Cl0.03,400,-0.00015258071694047978,1.1544925081417523,0.3111795617814402,40859.76222736208
5997,Eu11Cd6Sb10As2,400,8.930101543918241e-05,0.7201276478795844,0.04732074983130772,9560.788472936596
13972,Cu2ZnGeSe3S,400,0.00041425097510336113,1.8153056528210136,0.00446768076665592,118.15301911650472
13550,In4Se2.32Br0.03,400,-0.00021523962713831935,1.0184360635986252,0.5276704148834699,30674.976002239626
13971,Cu2ZnGeSe4,400,0.0003074790078157209,2.042492399878847,0.00517831591210766,279.6778405274599
14243,RhSn1.5Te1.5,400,0.00011665892224088565,4.096766895384451,0.10065698920191933,88872.60189584512
5996,Eu11Cd6Sb11As,400,0.00011599448026785393,0.7257164605182886,0.1051065290561809,13378.275974226128
11308,Cu3SbSe4,400,0.00037469142794281277,2.488727015660009,0.0730719633331336,2985.2202552698145
13977,Cu7PSe6,400,0.00014935018291776858,0.3338306326629875,0.05126896147745028,1918.2676232873675
11014,Fe2.2V0.8Si,400,-5.1387949158057876e-05,8.65758624586689,0.04280574199080163,366973.48073640274
14146,Bi2Te2.85Se0.3,400,-0.00015241548785177014,1.3500296186059002,0.4533204938486717,69848.33219950713
13525,Nd0.96Sr0.04OZnSb,400,0.00011498200292918846,2.009814208537565,0.030555191571115425,10886.35122994625
13496,K2Bi8Se7S6,400,-0.00013675222080517806,0.574224448033419,0.21254158880264676,17273.678803558792
14042,AgSn4SbTe6,400,0.0001001562792499381,1.921272687881584,0.3532423000539692,165146.57708616534
13526,Nd0.94Sr0.06OZnSb,400,0.00012226595168365122,1.782105422340703,0.042149492589160266,12174.17244666792
5981,Ns0.5Yb0.5Fe3CoSb12,400,0.00012108191421438653,1.7890496988328664,0.4124295391930286,118611.87620423858
14041,AgSn10SbTe12,400,8.05995147403769e-05,2.3835500468495994,0.22303909347460685,199987.27642476207
13495,K2Bi8Se9S4,400,-0.00014049898902826358,0.4905596119608077,0.25342531416633385,15874.007296518164
13527,Nd0.95Sr0.05OZnSb,400,0.00011076811278496013,2.0373411547071685,0.031569714364314896,12567.25027126891
14043,AgSn2SbTe4,400,8.809323792854934e-05,1.5839350944672057,0.29751578989586314,146822.10344879545
13497,K2Bi8Se5S8,400,-0.0002167379207549083,0.4621908163754255,0.23194453019232164,5743.2758904614975
13524,Nd0.97Sr0.03OZnSb,400,0.00012695847090617943,1.9186396876044376,0.033696080795351364,9334.079614275466
14104,Tl9.0.5La0.95Te6,400,0.00010941340934401049,0.5596259180914046,0.20875594787787072,25551.751447524963
14105,Tl9LaTe6,400,0.0001587007564324887,0.38334007450033336,0.3297234991709885,13908.398325564129
14106,Tl8.95La1.05Te6,400,0.0002034809908336579,0.32712281872692994,0.3054812795231172,6681.614030209266
11092,EuCd2Sb2,400,0.0002616417836429727,1.125989564985734,0.2467639241226346,9562.519504286534
14036,(Pb0.8Yb0.2Te)0.15(GeTe)0.85,400,5.879146583389956e-05,3.7926500233726537,0.10018788892382537,237907.75237400105
5982,Nd0.6Yb0.4Fe3CoSb12,400,0.00012374384391666203,1.7757486904746256,0.432984000254376,117077.24647508349
14103,Tl9.1La0.9Te6 ,400,8.974923988617063e-05,0.6760544077995136,0.15925901973039602,34661.55374362891
14102,Tl9TbTe6,400,6.92589125973879e-05,0.958347743559814,0.14906538422634685,75492.72237418097
14096,Tl9LaTe6 ,400,0.00015790581854664598,0.3787182330122364,0.33046486466209113,13803.418746525671
14097,Tl9CeTe6,400,0.00011661328499488059,0.471588160498639,0.2941707775371558,26728.88818845985
13494,K2Bi8Se13,400,-0.00021180882580698414,0.3343661533070457,0.2783032199892561,5059.363904559377
14098,Tl9PrTe6,400,0.00010474219143697988,0.568214514250368,0.28858823949965484,39686.72419930117
13523,Nd0.98Sr0.02OZnSb,400,0.000148693811767647,1.5065821975872793,0.039450207436093364,6212.581674620849
13528,Nd0.92Sr0.08OZnSb,400,0.00011068789344947993,2.114085482890108,0.035088266932793134,14558.249956383495
13529,Nd0.93Sr0.07OZnSb,400,0.00010597010589005264,1.9415489333001392,0.04023191939746969,16883.75832129826
14100,Tl9SmTe6,400,7.392341972577287e-05,0.909254779522116,0.15921296061892842,68291.44100258559
14101,Tl9GdTe6,400,7.848702119900651e-05,0.8315958210312628,0.19226788451549934,63394.69892820142
14099,Tl9NdTe6,400,9.07058133080473e-05,0.6844825096982058,0.22339793577740305,48409.63443566894
14035,(Pb0.85Yb0.15Te)0.15(GeTe)0.85,400,5.773542908041432e-05,3.618870007681591,0.10746655072612464,243189.13477252112
14070,In4Se2.35,400,-0.0003291980553569568,0.9681183653638024,0.05277022051529726,1178.5360031878795
14057,AgPb18SbSe19.73Cl0.27,400,-0.00014183322754908218,1.291413478033507,0.3507340991817475,49202.00317897615
5621,,400,-0.0001392536674036026,0.7713237662716671,0.4611237834524019,44534.213655681815
14056,AgPb18SbSe19.856Cl0.144,400,-0.00013428117463210807,1.3225053521642764,0.33442049317053224,49416.704126434335
14061,Mg0.99Na0.01Ag0.97Sb0.99,400,0.00023274010151014184,0.83201910779841,0.9972879063255592,37621.76719573239
14059,Mg0.995Na0.005Ag0.97Sb0.99,400,0.00023656749701004198,0.8218495845549231,1.0081908419605805,34440.221691766914
14064,Bi2Se3,400,-9.005898191335821e-05,0.4261902836696132,0.14522152022140614,17762.668251834064
14058,MgAg0.97Sb0.99,400,0.0002533540414768585,0.8003122433342664,0.9681566268066644,29533.45265666786
14069,In4Se2.35,400,-0.0003340072573752103,1.3780473582380732,0.012171808245000346,375.8784667922634
13521,NdOZnSb,400,0.00025701712333417654,1.2754218306946483,0.02692554528099413,1175.155831937021
14050,(Ge0.8Pb0.2)0.9Mn0.1Te,400,9.417894251190509e-05,1.769186341594047,0.26523429300574697,115140.39212046533
5979,Nd0.3Yb0.7Fe3CoSb12,400,0.00010968737479393437,1.8376793138587424,0.3778343451067712,136078.22563922324
14049,(Ge0.8Pb0.2)0.92Mn0.08Te,400,8.678524513439632e-05,2.0259102162865608,0.20942056357029906,123329.20194306047
13522,Nd0.99Sr0.01OZnSb,400,0.00015957949486123868,1.4154981681322452,0.0376281979896813,4918.082708730645
14048,(Ge0.8Pb0.2)0.95Mn0.05Te,400,7.607926352800083e-05,2.258543194235959,0.20770322980618272,162442.5456006231
14051,Ge0.8Pb0.2)0.87Mn0.13Te,400,9.748605122068104e-05,1.5131187891724525,0.29424557720235056,104007.4821671958
14052,(Ge0.8Pb0.2)0.82Mn0.18Te,400,0.0001311816777563074,1.3723801675535905,0.3733337571318396,68543.51165980901
13506,K2Bi8Se7S6,400,-0.00013771906311624198,0.574383846388629,0.2120045597783864,17263.117311702546
5980,Nd0.4Yb0.6Fe3CoSb12,400,0.00011454188122428342,1.8212525646497035,0.4008710946375895,132638.1973861648
5978,Nd0.3Yb0.7Fe3CoSb12,400,9.469134082819517e-05,2.2460071267042387,0.2469279387181809,143564.93217715915
14284,CuIn0.9Mn0.1Se2,400,0.00046028273329197733,3.204036801633656,0.007398825034231747,249.34860406152058
14122, CuIn0.75Ga0.25Te2 ,400,0.00019251238606205325,46.121687912660725,0.00591967825596689,18300.5687517753
13400,Cu2Mn0.02Sn0.98Se3,400,6.807548439682986e-05,3.2936675295148303,0.06779224420543176,127398.02917448163
14123,CuIn0.65Ga0.35Te2,400,0.0001584838621857999,42.20914515587164,0.006954148467671749,32726.06558397832
11292,[BS]:[BT] = 1:9,400,-0.0001753305659927507,0.5964865837937112,0.5742554731781813,27030.721812876152
14121,CuInTe2 ,400,0.0001850238258925309,51.581190799587965,0.005195189848266696,20646.487417719367
13399,Cu2Mn0.01Sn0.99Se3,400,6.958566816540447e-05,2.9298675409862613,0.08883900261997563,122332.29946641404
13401,Cu2Mn0.05Sn0.95Se3,400,5.215452113651541e-05,3.450373775409677,0.06004615496781787,199332.6761789372
9274,Sn0.99Na0.01Se,400,0.0002502181649292162,1.5437241801960668,0.4169662981704937,28349.003758698294
11810,Cu2CdSnSe4,400,0.0001835627300290769,1.7733818767584593,0.04366920904895155,5902.187249096601
11296,Cu2Se,400,3.8286843191551946e-05,3.772233903100968,0.04367884293013119,257110.83434766784
14008,Cu2Se,400,0.00014518995377271084,0.7136771232810749,0.5694284215280833,47741.30891653191
14007,Cu2Se1.01,400,0.00010903479379555976,0.8821253433761367,0.4139649466212867,74949.79034887356
14142,Bi2Te2.85Se0.3,400,-0.0001768716740072383,1.0645714626164515,0.5795532409153575,52670.710853589255
5986,YbCd2Sb2,400,0.00014340689676324166,1.6804400413205043,0.2196657321749869,41200.10404140841
14143,Bi2Te2.85Se0.3,400,-0.00017586165745356962,0.6720735741980515,0.3924085138149667,21278.889678195243
14006,Cu2Se1.01,400,0.00010404392489790404,0.9396643870979045,0.3702431440833063,85842.5071944108
14144,Bi2Te2.85Se0.3,400,-0.0001792582874377636,0.839857146079767,0.4881989516305619,34614.43674573862
14145,Bi2Te2.85Se0.3,400,-0.00017166224857610368,1.137564212804147,0.5519877651866409,54033.647089756814
11809,Cu2CdSnSe4,400,0.00023301757097382545,1.6385781930853829,0.03897330471970911,3300.9568963136776
14009,Cu2Se1.02,400,8.184243642687304e-05,1.5292531378318792,0.21368415278641512,128630.18235323635
11293,[BS]:[BT] = 1:4,400,-0.00019257059953334675,0.5657220459593507,0.6298151643937877,23625.68548786028
11294,Bi2Se3,400,-5.898711622695197e-05,0.5540636012759592,0.052212132870685865,19470.949681884144
11091,PbTe 4GPa,400,-0.00020466601839006898,2.2151455198798318,0.3107365587722188,41081.2018500898
14032,(Pb0.97Yb0.03Te)0.15(GeTe)0.85,400,7.045218914023834e-05,3.310895165988127,0.15952846479169813,232275.2153078223
14031,(Pb0.99Yb0.01Te)0.15(GeTe)0.85,400,6.807337477020522e-05,3.9298645851493186,0.13213159780968642,241804.82093759638
9344,SnSe0.95-0.1%BiCl3,400,-0.00021516184440401092,1.1410107136935892,0.019197454213663867,1380.1392462362344
14030,(Pb1Te)0.15(GeTe)0.85,400,5.718891508307973e-05,4.347214693354175,0.10150102227923392,270402.4615818856
13534,Cu2.95SbSe4,400,0.00037970891645963884,1.9141694398504625,0.15498842138239272,4644.6041359627425
9345,SnSe0.95-0.2%BiCl3,400,-0.000210331752614626,1.1623842608117814,0.021617640015711537,1581.9604638889057
11090,PbTe 2GPa ,400,-0.0002910614632816892,1.8693287358878856,0.24361900843062564,13439.01520319809
11089,PbTe 0 GPa,400,0.0002563842982718431,2.0858193931675317,0.06660737886700092,5283.919651124004
14033,(Pb0.95Yb0.05Te)0.15(GeTe)0.85,400,6.947546301074802e-05,3.266993478202885,0.15531096860144675,234777.22115888892
9343,SnSe0.95-0%BiCl3,400,-0.00011778931027801753,1.4597025516712183,0.0005139899556522165,142.9861842749026
13535,Cu2.925SbSe4,400,0.00037190887149136383,1.8961947942272592,0.1700153524598364,4895.8782438639455
9347,SnSe0.95-0.4%BiCl3,400,-0.00020271889890796817,1.1271009676369692,0.034869468581379126,2340.2824879179043
11209,Ag33.1Pb4.3Te62.6,400,0.0003464170119990917,0.31188994949574245,0.4201320335611751,2642.3405241234
11210,Ag31.8Pb3.1Te65.1,400,0.00035545247442969857,0.4392958232461194,0.2332994847849743,2191.2791477293367
11811,Cu2CdSnSe4,400,0.00015241390051728239,2.117173282976908,0.04867644586143336,8928.93543897317
9276,Sn0.97Na0.03Se,400,0.00019646980398958756,1.3960335447285337,0.6574417439899881,64468.244446737146
5983,Nd0.7Yb0.3Fe3CoSb12,400,0.00012574434376752582,1.8430717343967742,0.3664394488682815,98911.48382412293
9275,Sn0.98Na0.02Se,400,0.00020828530108989125,1.5824606168802822,0.4301458906376848,43279.586238366006
9346,SnSe0.95-0.6%BiCl3,400,-0.0002348808800707361,1.0998374586233317,0.0389021485710852,1726.8706022217762
10982,ZrCoSn0.15Sb0.85,400,0.00015297621352632843,8.074920354841483,0.1181751534028452,110001.7965828156
14285,Cu0.9In0.9Mn0.2Se2,400,0.000518126045963821,2.6051695042094734,0.006862494539690322,153.918212720724
14506,Cu1.8Ag0.2SnSe3,400,0.0003132698275942202,0.9459285455218271,0.06447099003241236,1701.2002504850302
13874,Mn0.48Te0.52,400,0.0006248479935783214,1.5515816696019875,0.00624771710984362,61.592544793887555
14507,Cu 2SnSe3,400,0.00011178734432690879,2.3164941421379637,0.041104167957445766,19369.1982973486
13877,Mn0.51Te0.49,400,0.0006034042734849737,1.3068678626197223,0.009093514961153735,75.58347094498367
5147,Sr0.3Yb0.2,400,-0.00011495966552750105,3.8859149788496934,0.3175633124393244,233962.839807385
13325,MgAgSb,400,0.00012115599805861457,1.2918219383100606,0.5052642336031348,105363.04648958473
5146,Sr0.3Yb0.3,400,-0.0001007977629939006,3.7475748508697264,0.3031154049922171,276034.7398195056
5145,Sr0.3,400,-0.00015442829684771906,4.667238606406574,0.1932347197526593,111845.1345707664
5851,MgAg0.97Sb0.99,400,0.000252921165533014,0.8001691270738552,0.9665692464794112,29463.168442990125
8382,Mg2Si,400,-0.0006024193146035249,7.47036489897213,0.02011773955186725,985.7343737291612
5148,Sr0.3Yb0.1,400,-0.00012799346130041398,4.052456368587027,0.2593671092378765,154598.49034137052
14470,CuGa0.99Zn0.01Te2,400,0.00011874454669118103,5.744152274052054,0.034557815378346284,38326.871798448046
6020,Eu11Zn6Sb12,400,0.00014306929316798154,0.8893669016507179,0.11175471340506024,11075.24812410198
