Repository: starrydata/starrydata_datasets

> [!NOTE]
> **The duplicated `sample_id` issue was fixed on 2026-09-08**
>
> Datasets published between **2026-04-01 and 2026-09-08** contain duplicated
> `sample_id` values: the same `sample_id` can refer to samples belonging to
> **different papers**. Joining tables on `sample_id` alone mixes data from
> unrelated papers.

# starrydata_datasets

Daily per-project splits of the [Starrydata2](https://starrydata.nims.go.jp/) dataset, with a browsable download page at **https://starrydata.github.io/starrydata_datasets/**.

Historically this repository also hosted the raw CSVs (from 2019/7/11 until 2022/12/22); those older archives are still available via git tags.

File: datasets/20190711/20190711_preprocessing_interpolated_data.csv (part 8 of 94)
sampleid,composition,Temperature,Seebeck coefficient,Thermal conductivity,ZT,Electrical conductivity
6019,Eu11Cd1.6Zn4.4Sb12,400,9.029760397714092e-05,0.8944176233859725,0.12402822591187106,28644.494385530343
14461,In0.015Sn0.985Te,400,9.943024297851792e-05,3.4402820272566585,0.16394097096256074,144843.6460978745
14462,In0.03Sn0.97Te,400,9.156513319905066e-05,2.7255053286221145,0.18016281456663447,147047.05539231445
14465,La2.2Ca0.8Te4,400,-8.586494065113419e-05,1.1619528363544689,0.09976148960673674,39306.075696295615
13338,MgAg0.97Sb0.995,400,0.00022079811716736348,0.8876020015021382,1.0408266409232307,46614.8209335051
13884,Mo3Sb7,400,2.0480565110912062e-05,6.440105566686655,0.01466614048259715,567545.6317557443
13883,Ge0.95Mn0.05Te,400,9.262184614045851e-05,3.1351744741423357,0.3525628738372554,290641.2394177205
13882,Ge0.97Mn0.03Te,400,7.605273558466513e-05,3.7511883116742446,0.2317081130650977,305057.9274904162
13885,Mo3Sb6Te,400,4.312165509496253e-05,4.390556398874134,0.04808791282474778,280351.8163897789
14483,Cu1.95Se,400,8.079947349007152e-05,1.056121829448445,0.22775905599947535,88574.86235158342
14477,AgSn4SbTe6 ,400,9.907454288922974e-05,1.934286317824889,0.3464235737877653,165543.48894938562
13337,MgAg0.97Sb0.9925,400,0.0002423642339444745,0.817489583297314,1.0142248857344915,34873.24397461123
14478,AgSn4SbTe6,400,0.0001048103115307993,1.804588179418936,0.3875351734197775,154492.48525073667
13888,Mo3Sb4.8Te2.2,400,7.258436882757774e-05,4.477630277450765,0.03519916853925903,83347.22569212128
14479,AgSn4SbTe6,400,0.00011007500123053982,1.7225243811613802,0.4228337265844506,145697.24448181456
13887,Mo3Sb5.2Te1.8,400,8.874279953618894e-05,4.529532423192351,0.07334879912245698,102608.19987036462
14480,AgSn4SbTe6,400,0.0001073067289804022,1.7659674553074227,0.4005491578865695,149099.47999796286
14481,Cu2Se,400,0.00014596493986735484,0.5313522272081773,0.7289288592278826,48622.48864775798
13336,MgAg0.97Sb0.99,400,0.0002536263280427572,0.7781280599525131,0.9969809127784008,29633.83751311952
13886,Mo3Sb5.6Te1.4,400,6.256062132739157e-05,4.0535974429186785,0.0687763231981238,180398.8706933597
5841,Bi0.4Sb1.6Te3,400,0.00023677637855738722,1.0694560476304118,1.125940491016894,54376.47536655291
14482,Cu1.98Se,400,0.0001076235001178961,0.847092724383947,0.3693816484541532,66284.062146293
10117,MnSi1.73,400,0.00015071472717280275,2.5974485286009856,0.1471449220177839,43228.01072347372
13843,Tl9Bi0.99Te6,400,0.0002183255354116834,0.4356127913331434,0.7460553035126585,18655.853664806134
5117,Co0.9Ni0.1Sb3,400,-5.1690218692116934e-05,9.946940673205818,0.007004135800732737,68557.01474807055
13842,Tl9BiTe6,400,0.00024013018718244613,0.4121937443204653,0.7121038497420422,13801.50431140896
13848,Tl9BiTe6,400,0.00024069170484471592,0.4185921852995975,0.6992817272459202,13178.243174807705
13311,Ce0.7Cu0.3Se2,400,0.00015252040362353722,1.96495344993574,0.04298699507202965,9415.788144522385
13847,Tl9Bi0.95Te6,400,0.00016766709597530415,0.5404766195338708,0.5938785780454418,30024.315265843765
13846,Tl9Bi0.96Te6,400,0.00017686886854239382,0.5624392608383866,0.612813127689136,28183.920547593112
13845,Tl9Bi0.97Te6,400,0.00018058547274432755,0.5089481536240882,0.6753305666816459,26956.4640298908
13844,Tl9Bi0.98Te6,400,0.00019695521227589105,0.4549636418389663,0.7152311894756651,20955.513144932018
13309,Ce0.9Cu0.1Se2,400,0.00032626943106686955,1.0282135276256137,0.06528297401107046,1618.5090934219058
13833,Sb2Te3(GeTe)12,400,7.399106373522484e-05,2.4014962524606847,0.2612788183725597,244541.73545743807
9424,(Mg2Si0.9975Sb0.0025)0.4(Mg2Sn)0.6,400,-0.0002787031515274936,1.3179953393186232,0.35657166027085585,14341.432787095031
5114,Co0.975Ni0.025Sb3,400,-0.00016600833037211184,7.024702004991366,0.03168108495249364,18216.881270018977
5115,Co0.95Ni0.05Sb3,400,-0.0001138923885385241,6.7086416474619694,0.032349513787755566,39302.53003175594
9417,Cr0.01Bi2Te3,400,0.00015540007658154507,2.224025758991441,0.4848414101813174,91213.81804820494
5116,Co0.925Ni0.075Sb3,400,-9.927955488243295e-05,6.534997623090585,0.038546584259871834,55980.21721597918
9418,Cr0.03Bi2Te3,400,0.00012430937778073702,2.4954158198527416,0.3533468567146295,117865.02546498676
9420,Cr0.03Bi1.97Te3,400,0.0001485400519077017,2.4906658011371157,0.2091926639695546,52505.512620644164
5141,Sr0.23Co3.95Ni0.05Sb12,400,-0.00012209805692114462,4.2995027445254745,0.2855687935566533,201682.7945588797
13858,Tl8.85La1.15Te6,400,0.00013225287542869256,0.3971939428659532,0.15488561986931054,9452.997076662328
13857,Tl9LaTe6,400,9.119842854720926e-05,0.4701101447791856,0.14149304661418238,21153.977842324457
5140,Sr0.19Co3.98Ni0.02Sb12,400,-0.00014908247071521876,4.274580617186107,0.2899651871637191,141850.95509358012
14535,Ag3SbSeTe2,400,2.238214465628228e-05,0.5494984902059438,0.0005938199496868223,1628.3880232264223
14536,Cu0.1Ag2.9SbSeTe2,400,6.218453053053271e-05,0.5351666323660124,0.008948061705657592,3095.945354580215
14537,Cu0.2Ag2.8SbSeTe2,400,7.618291501806511e-05,0.4968134358345469,0.025521870208718097,5461.735499660168
13856,Tl9.25La0.75Te6,400,5.9879168759606774e-05,0.8625706505976999,0.04762164915966692,29820.91507372484
14538,Cu0.2Ag2.8SbSeTe2,400,0.00019102917843417456,0.4407150842086266,0.04787085880783977,1445.3390179388696
14539,Cu0.2Ag2.8SbSeTe2,400,8.229707970437057e-05,0.4584033731946791,0.016126465776439763,2728.714906830289
5852,MgAg0.967Cu0.003Sb0.99,400,0.0002476202853051032,0.7796547213911097,1.05893561985768,31681.864966185713
5143,Sr0.26Co3.95Ni0.05Sb12,400,-0.00011473127344101928,4.397551403267443,0.2991926110381676,245043.98593208968
5853,MgAg0.963Cu0.007Sb0.99,400,0.0002361780530218937,0.7610706578674536,1.1265414337163424,38165.35578802115
13860,Ge1.3Sn0.7Sb2Te5,400,3.431275076306241e-05,1.9886106701726767,0.036116796294426864,152506.34833565378
5142,Sr0.21Co3.92Ni0.08Sb12,400,-0.00013017759501014704,4.251503171367101,0.28750021237926904,171859.70314364939
5854,MgAg0.96Cu0.01Sb0.99,400,0.00024845782301227047,0.7481671442654674,1.0659560746683696,31758.732837390064
5855,MgAg0.97Sb0.99,400,0.0002560433073461797,0.8151372119611375,0.9458012759379856,27212.049140168307
5139,Sr0.22Co4Sb12,400,-0.0001402718786572286,4.568720652848804,0.25898809835459285,146168.67709070025
13852,Ge0.87Sb0.09Te,400,0.00012579811284352756,2.4878218322230667,0.34371721574618586,135519.44000860525
5856,MgAg0.97Sb0.99,400,0.0002468042448036828,0.7984672109737956,0.9106217342849195,27071.739936406808
5130,Co0.98Mn0.02Sb3,400,0.00014598231349420175,2.1587200112851583,0.0983255416714598,21236.175566144804
13851,Ge0.87Sb0.09Te,400,0.00011212425820466064,2.497451580962873,0.2610197970503209,133362.11501529798
5129,Co0.99Mn0.01Sb3,400,0.000145266302846298,2.6383132737029418,0.09161469303390496,23648.81184239172
13850,Tl8.95Bi1.05Te6,400,-0.000139732978390203,0.3478926949337393,0.009821785644520749,441.1407616143738
5128,CoSb3,400,0.00015330711225218507,3.6806376492668473,0.07554958860131744,25506.087646414813
13853,Ge0.86Sb0.09Te,400,0.00012004668273277505,2.5432678332242,0.2838945088982203,121635.77211162508
13855,Tl9.5La0.5Te6,400,3.0821918247959415e-05,1.229559026137775,0.031358800102482286,119093.35227577074
13849,Tl8.99Bi1.01Te6,400,0.0002753154478137816,0.3494844687212489,0.5157298312669918,6090.288571143929
5132,Co0.95Mn0.05Sb3,400,0.00014257847497382468,4.3468692975751315,0.07278785605293198,35712.024302099315
13854,Ge0.86Sb0.09Te,400,0.00013913216708337902,1.8460688855008585,0.38035646857146777,107745.27780526305
14546,La3Te4,400,-4.4908676869164976e-05,2.0559594468053315,0.03371314369175868,101192.16136009492
13937,Cu2Ze0.9Fe0.1GeSe4,400,0.00028584804365030137,2.167582243853878,0.018413686307886482,1221.197440134518
13385,Cu2MgSnSe4,400,0.0002958613892532662,1.808189923607596,0.041164073483597324,2238.1532811139405
10973,Nb0.99Ti0.01CoSn0.98Sb0.02,400,-0.00013573942605159955,6.340402000071008,0.08213191995424246,66357.27189072859
13936,Cu2ZnGeSe4,400,0.00030652195300404577,2.0330172754909874,0.005176599026012472,280.0286302125066
10972,Nb0.99Ti0.01CoSn,400,-0.00012724277040540506,5.817727392553478,0.033102023657844135,26078.13819742469
14323,In4Se3,400,-0.0004367640095081337,0.7368186429060851,0.032663311553998035,254.11957177940442
13940,Cu2Zn0.7Fe0.3GeSe4,400,0.0002215417921300788,2.0038354853631573,0.017629474180114967,1799.4098846673792
14324,In4Se3,400,-0.00043856147083522255,0.7372752996123457,0.02982141895023327,264.33321804422303
14325,In4Se3,400,-0.0004251546438799567,0.702172939887453,0.11620523205250775,1084.7051484712601
10975,Nb0.99Ti0.01CoSn0.94Sb0.06,400,-0.00011075048850462825,5.789503667450633,0.11206737943479313,127849.78273050391
14327,In4Se3,400,-0.0004343437220758036,0.6875819724624959,0.04604173966158465,347.14130541368286
13388,Cu2.1Mg0.9SnSe4,400,9.594395171049859e-05,1.941056971533009,0.09130094440331576,41686.53948172147
14328,Cu2ZnSnSe4,400,0.000247886116129531,0.7844380793488923,0.06727482478671942,2084.370049482466
14329,Cu2.05Zn0.95SnSe4,400,0.00016013751850952186,0.7984561566985153,0.1386340096680408,10237.495956264622
13387,Cu2.075Mg0.925SnSe4,400,8.862229491600307e-05,1.7795956685447847,0.02926917436630955,16679.731249882894
10974,Nb0.99Ti0.01CoSn0.96Sb0.04,400,-0.00012126322133751321,6.750513013659723,0.08587932164135309,101267.18346127436
13938,Cu2Zn0.8Fe0.2GeSe4,400,0.00019605274326169267,1.9661365643825013,0.023339413646905303,2984.680049272652
14330,Cu2.1Zn0.9SnSe4,400,0.00015159859761258628,0.7879384370012106,0.1595765957395585,12515.799293943492
13386,Cu2.05Mg0.95SnSe4,400,0.00011776248261886177,1.6975035550994573,0.04984818756944071,13690.845889834258
14335,Yb0.33Co4Sb12.2,400,-0.0001476989992252573,3.4089474968481395,0.5291174823257767,200211.44816043772
10971,NbCoSn0.9Sb0.1,400,-8.9195971303695e-05,6.494169549742705,0.1032554631415935,216120.58119508968
14347,Cu2HgSnTe4,400,4.443617624579616e-05,2.3811569133182915,0.06295723175974999,182859.66548046254
10968,NbCoSn0.96Sb0.04,400,-9.642342095625692e-05,7.3806580495337855,0.07012084477769404,137956.02766169142
14348,Cu2HgSnSe0.8Te3.2 ,400,7.325446232185066e-05,1.6738705410837849,0.11008644110227084,74602.54931428692
11955,NbCoSn,400,-0.00014486089166283392,8.023556904264304,0.06581783301137134,71793.33188050898
14349,Cu2HgSnSe3.2Te0.8,400,0.00016425705088014519,0.6481309970908964,0.20214604962748944,9759.618120889892
10967,NbCoSn0.98Sb0.02,400,-0.00010751201207152059,7.3418951846791645,0.07769745206513867,111450.46917639377
10969,NbCoSn0.94Sb0.06,400,-9.531660593825317e-05,6.609320467259617,0.09784680700408248,178438.8695916055
14336,Yb0.30Co4Sb12,400,-0.00013135998354546065,3.4666603538643685,0.5207018553929301,253008.469435308
14337,Yb0.33Co4Sb12,400,-0.00012153233093433948,3.4342305834238007,0.470478965659241,266110.9220070613
14338,Yb0.36Co4Sb12,400,-0.00011693853622114802,3.567384252998309,0.4423990155310375,278467.43220965605
14322,In4Se3,400,-0.0003820327185131811,0.7745425381069408,0.024942319833975102,363.8569182530082
14339,Yb0.40Co4Sb12,400,-0.00011735203307130108,3.5201996818328998,0.4478212124892096,278896.4602617649
10970,NbCoSn0.92Sb0.08,400,-8.651016787037264e-05,6.984928194300108,0.08625986106299972,189788.85077671378
6005,Yb1.05Zn2Sb2,400,0.00019273766653713143,1.3834530905107465,0.3588658919880099,29220.878759863965
13953,Cu2Zn0.2Fe0.8GeSe4,400,0.00016596058782385458,1.9579526140425043,0.034148454584921335,6068.806784517642
13952,Cu2Zn0.3Fe0.7GeSe4,400,0.00017448946357525886,1.9365026089876296,0.0387621804111665,6163.506788253086
13558,Cu1.6Bi4.75Se8,400,-0.00016271888691199736,0.4746872501649077,0.18864848016905167,8455.2208685609
13951,Cu2Zn0.4Fe0.6GeSe4,400,0.00017823455537173738,1.9301224818824525,0.0364155503468125,5531.309270576782
13950,Cu2Zn0.5Fe0.5GeSe4,400,0.00018693681284597023,1.9739376135014584,0.031384833127764404,4432.039141668225
14286, (BiSe)1.09TaSe2/TaSe2,400,-8.019115211539076e-06,4.399467499966471,0.0022847132383997113,390767.93012729415
6002,Yb0.99Zn2Sb2,400,9.755722437805188e-05,2.4760761162019653,0.2379801945928409,139187.20909835678
14287,(BiSe)1.09TaSe2/TaSe2,400,-1.4010478253390385e-05,3.0132629816633805,0.004907167918041167,188322.42745293246
6003,YbZn2Sb2,400,0.0002114469252168314,1.830820761648632,0.3928933133526215,37569.867152184415
10981,ZrCoSn0.1b0.9,400,0.00018738853092167268,8.687670028008528,0.1125368529489292,76592.8263894362
13557,Cu1.5Bi4.80Se8,400,-0.00014162041563382005,0.5676145312698947,0.15633848706809833,11051.694047510833
13955,CuFeGeSe4,400,0.0002170587451205532,2.2472109025166294,0.03766060660368902,4490.726201642552
14291,Cu3Sb0.99Al0.01Se4,400,0.0003697744268514775,1.6642592653258683,0.1252664785317208,3578.5780388300504
13954,Cu2Zn0.1Fe0.9GeSe4,400,0.00017540955340102825,2.09047092051964,0.038580750118420735,6553.123020973525
14292,Cu3Sb0.98Al0.02Se4,400,0.00035304445175206,1.7564561456341323,0.12845468278373756,4322.687218790613
6004,Yb1.025Zn2Sb2,400,0.0002070677119305237,1.7117096721617036,0.3616582672274653,31314.33370394204
14293,Cu3Sb0.97Al0.03Se4,400,0.00018581028384230934,1.7248869753214873,0.15208850653549344,15483.506549910266
10980,ZrCoSn0.05Sb0.95,400,0.00018440786508126756,9.675566210296996,0.06734689574333035,53133.286481411466
13943,Cu2Zn0.6Fe0.4GeSe4,400,0.00024283216091297496,2.0467096750798044,0.016172516378023718,1403.3352739886145
10977,Nb0.99Ti0.01CoSn0.9Sb0.1,400,-9.004092904516999e-05,5.969219402103546,0.11827137370771296,237871.86217502053
10976,Nb0.99Ti0.01CoSn0.92Sb0.08,400,-9.800325271197254e-05,6.485618993109073,0.10988563218390808,182271.49350453398
14306,Cu3SbSe3,400,0.0005304541689075731,0.22983054646638335,0.01487944789966292,25.47764359098233
13559,Cu1.7Bi4.70Se8,400,-0.0001372914210018243,0.5376804121357361,0.1979826596405642,14144.486713286962
13561,Cu1.9Bi4.60Se8,400,-0.00011119969815221906,0.5309786132369944,0.16642185542752186,17805.086825909664
14313,PbSe,400,0.000320604111769436,1.235217195890394,0.08673422837104153,2415.7385379136804
13560,Cu1.8Bi4.65Se8,400,-0.00013073778245652881,0.5225863865867869,0.18284786604833528,14045.672318638208
13355,Zr3Ni2.7Cu0.3Sb4,400,-0.00014496045740158486,3.9040773119773324,0.20931574904748568,87636.54786357803
13354,Zr3Ni2.5Cu0.5Sb4,400,-0.00010372596857333166,3.794957916040814,0.1654932014079935,126454.5116015486
6016,Eu11Cd6Sb12,400,0.00013560380210280698,0.7305556652398179,0.12969744912603118,11867.089863344805
13912,Ag8SiTe6,400,0.0004486412502613238,0.2514220866126305,0.03459782713968257,127.39164845028324
6017,Eu11Cd5ZnSb12,400,6.265794959350475e-05,0.9268515434241592,0.058720372269874116,32726.075436878964
13909,CuGa0.995Gd0.005Te2/0.7vol.%Te,400,3.8125233575381894e-05,2.7624147929122507,0.0036326627435424312,18772.923343429007
13352,Zr3Ni2.7Co0.3Sb4,400,0.00010179140110750285,2.8330538233750837,0.14806523871915656,96642.90424891542
5161,Sn0.25Co4Sb11.625Te0.375,400,-0.00017912339370015207,4.4334577584695305,0.29031408615461063,97155.84501016088
13349,Zr3Ni2.95Co0.05Sb4,400,0.0001976278390337306,3.071310898327705,0.20121179979586595,36422.030602692445
13348,Zr3Ni3Sb4,400,0.0003754021728906968,3.529890144104949,0.04003533416910921,2372.703123933553
5159,Sn0.25Co4Sb12,400,2.9484339765000305e-05,3.8166316747815334,0.014475088342832147,141949.18740414508
14456,In0.005Sn0.995Te ,400,6.196829358183338e-05,5.291562864041274,0.09582635688236983,388088.02279777045
14457,In0.015Sn0.985Te ,400,9.450558262431852e-05,3.930165858445257,0.2122535265287014,235408.74966414747
14458,In0.03Sn0.97Te,400,9.478549914326263e-05,3.504551793603841,0.25518741179560994,237055.68869532915
6018,Eu11Cd4.5Zn1.5Sb12,400,0.00015345930948243626,0.8057117896866248,0.2187708791528015,19306.262520793225
5160,Co4Sb11.625Te0.375,400,-0.00015607528297608377,1.9678653650807607,0.39464072720770615,79835.87621886878
13351,Zr3Ni2.8Co0.2Sb4,400,0.0001317995601698469,2.474683373341486,0.21494282877402293,76497.47781028053
6015,BaGa1.9Zn0.1Sb2,400,0.0002255130533679645,1.1110553903080995,0.2332906986122951,12262.558266500862
14360,(PbTe)0.1(Ag2Te)0.9,400,-0.00010966665469940072,0.6582580705465897,0.5296034220426561,62834.546317678825
10966,NbCoSn,400,-9.217007789912204e-05,6.8834782635419645,0.02583197510757814,43898.11024367357
13918,PbSeIn0.005,400,-7.146780150652132e-05,3.024871134269417,0.18367557044932106,250240.91368555088
6013,BaGa1.975Zn0.025Sb2,400,0.00020369996717575344,1.0950327279433267,0.2334842733914341,14249.883892060163
6014,BaGa1.95Zn0.05Sb2,400,0.0002236222747929732,1.153354049669118,0.2440805052432072,13116.073772014852
13917,PbSeIn0.003,400,-0.00010557263600071554,2.405846816282766,0.2730332994003656,129432.90637586775
13916,PbSeGa0.007,400,-6.594623542214251e-05,3.515131434719273,0.18275396464274773,349958.33353995736
13915,PbSeGa0.005,400,-7.426962233483102e-05,2.9786940990768285,0.2221715795473257,274262.1875951
13914,PbSeGa0.003,400,-7.620426061750844e-05,2.5303308373061224,0.2088086450367237,208260.28641145944
13922,Cu0.5Ag0.5GaTe2,400,0.0005139358164952705,1.2331648567750897,0.05169092820572496,622.4176895755353
6012,BaGa2Sb2,400,0.0004073944157576429,1.0429411615484736,0.05443267715307202,836.4624745896843
13919,PbSeIn0.007,400,-6.863907979823496e-05,2.995375248698084,0.17147592609543386,253603.86532315105
14290,Cu3SbSe4,400,0.00041435483877951635,1.692002249234884,0.06860387253035932,1535.1673533414016
16511,Zn3.675In0.125Sb3,400,0.00017667063071345802,0.8411348218857041,0.5645019032762624,35696.233442812445
16510,Zn3.725In0.075Sb3,400,0.0001786684700754507,0.7019867631634056,0.6323553921436691,31387.71173728813
16509,"Zn3.75In0.05Sb3,",400,0.00017646384284976076,0.7524580744211928,0.5279252544141011,31040.2715798892
16508,Zn3.725In0.025Sb3,400,0.00013751634744711209,0.8051050220156638,0.23312133984068675,22477.142865147503
16520,ZnSb,400,0.0003764911506115528,1.5602008762268025,0.06282564227381171,1461.196661254049
16507,Zn4Sb3,400,0.00014490053777506818,0.8894201345089863,0.10327146159488808,8984.446975791489
12718,In4Se2.32Cl0.03,400,-0.0002372400207445501,1.0425378662637077,0.5340085930972324,23995.943424370907
12717,Cu1.94In0.02Se,400,0.0001245464827820585,1.2549496830007876,0.23908596489391756,50172.64222198549
10232,Fe0.97Co0.03Si2,400,-0.0002326154918399913,6.555919561979429,0.02874462453170549,8706.688275935361
16564,Mn36.4Si63.6,400,0.00015069430211505952,2.7851112510491496,0.13634256130991618,39983.135433238356
16536,Zn4.01Cd0.04Sb3,400,0.00013750161458710413,0.770804319981566,0.536645664582345,53616.59325880083
10236,FeAl0.06Si1.95,400,0.00018535555728125164,7.199797468886177,0.025276737508098075,13242.503123163886
16537,Zn4.06Cd0.04Sb3,400,0.000131312031123046,0.801494264897824,0.4921581087406709,56966.34792749326
16530,Zn4Sb3,400,0.00014517988437302192,1.1258984079044752,0.2820048414858786,34438.12471629711
16531,Zn4(Sb0.995Te0.005)3,400,0.00014615975875610795,0.7523768087073768,0.6239784890755047,55855.0685808907
16534,Zn3.91Cd0.04Sb3,400,0.0001701293780435331,0.7040993532612032,0.6550621576276265,39062.36032107753
10235,Fe0.90Cr0.10Si2,400,0.000310408915714722,13.977390927729907,0.012939970235396482,4692.78896511028
16535,Zn3.96Cd0.04Sb3,400,0.0001569997403220757,0.7187961178236453,0.5867975321652881,41681.224288467936
12719,In4Se2.67Cl0.03,400,-0.0001247258168451981,0.7713451868254677,0.5968431268723952,70803.13963059611
16496,(Mn0.8Cr0.2)Sir,400,0.00011298165421213598,2.3000711932834883,0.15249943561018298,66826.39632599722
10253,Hf0.75Zr0.25NiSn0.96Sb0.04,400,-9.066898340685431e-05,6.658889708863064,0.18918074957183187,381332.2589020107
16462,(Zn0.999Sm0.001)4Sb3,400,0.00014426658017725465,0.8866420329876126,0.3320798626097033,28945.945335541783
16463,(Zn0.998Sm0.002)4Sb3,400,0.0001485752037127606,0.6365029154245035,0.5377331564814891,32414.870173956602
16464,(Zn0.997Sm0.003)4Sb3,400,0.0001436804980036162,0.9533196518854096,0.32802523010645296,30407.895874815702
10252,Hf0.75Zr0.25NiSn0.98Sb0.02,400,-0.00010449803026371776,4.992520819138865,0.15969623562692753,169596.28034623002
16461,Zn4Sb3,400,0.00014344493623045653,0.9091445497511924,0.2250282981611104,21061.19828224639
16467,MnSi1.7,400,0.0001413018296493189,2.16365397441808,0.11146175389600572,30042.96706304765
1429,(Bi2Te3)8(Bi2Se3)2,400,-0.000205857980895058,0.6099999999999639,0.5215709775810933,19226.741290012174
10251,Hf0.75Zr0.25NiSn0.94Sb0.06,400,-6.131726202626453e-05,5.816258469245128,0.08357891539179113,319130.8136438805
12740,Pb(1-x)Sb(x)Se at nominal compositions. here x is 0.02,400,-5.939910555147383e-05,3.734741880436695,0.09881096225523812,253138.06570514836
1428,(Bi2Te3)8.54(Bi2Se3)1.46,400,-0.00021346817886861455,0.6949999999998724,0.6438971176982208,25107.098730606485
10250,Hf0.75Zr0.25NiSn0.96Sb0.04,400,-8.62514702004512e-05,5.243890103321052,0.14859511265721548,259613.35749974343
1427,(Bi 2Te3)9.02(Bi2Se3)0.98,400,-0.00018639617554554137,0.6809999999997132,0.6242398210141569,31275.334323922754
1430,Bi2Se2.83,400,-8.444743967883445e-05,0.4999999999985221,0.12185477908343535,22574.68488477985
12739,Pb(1-x)Sb(x)Se at nominal compositions. here x is 0.0175,400,-5.9790457612086254e-05,3.732915393330368,0.10222216187547743,269347.3700542317
10258,Hf0.5Zr0.5NiSn0.98Sb0.02,400,-0.00010052113210420394,3.582196623377617,0.16976964607813766,145594.51438775458
10257,Hf0.6Zr0.4NiSn0.98Sb0.02,400,-0.00010589404491832432,4.310477593442036,0.18341302625300712,177711.3152195471
10255,HfNiSn0.98Sb0.02,400,-9.660872193288491e-05,5.2438776155988975,0.09966073004741988,135066.07592248375
10254,Hf0.75Zr0.25NiSn0.94Sb0.06,400,-5.480479913243564e-05,8.209350202484094,0.08063721275489573,508802.44459390367
10256,Hf0.75Zr0.25NiSn0.98Sb0.02 ,400,-0.0001087144630143846,3.419782461344557,0.1637365550725587,114877.97363447267
12715,Cu1.94Al0.02Se,400,0.00011309718245462856,2.0346278583840807,0.1408388696985433,58434.35988582397
1426,Bi2Te2.90,400,-0.00014674007799103108,0.7049999999996999,0.4662588777596834,41190.180180180185
10249,Hf0.75Zr0.25NiSn0.98Sb0.02,400,-0.00010843406348269122,3.4641563561664253,0.16430135912754248,112506.19723823533
16492,MnSir,400,0.00017126197333989035,2.6522426764189597,0.112596671364316,25330.476336620883
16493,(Mn0.95Cr0.05)Sir,400,0.00015136245049566987,2.3735122835468188,0.13587887344503707,36119.871606386514
16494,(Mn0.9Cr0.1)Sir,400,0.0001418128821313595,2.4213344851949317,0.15294870975439626,43206.11329780898
16495,(Mn0.85Cr0.15)Sir,400,0.00012037679273442331,2.213785091631783,0.14998073255225886,57657.485928408074
12737,Pb(1-x)Sb(x)Se at nominal compositions. here x is 0.0125,400,-6.522368492859185e-05,3.97923630125899,0.10308988402936904,245943.25554613353
10246,Ag0.83Sb1.06Te2,400,0.00019189721781231423,0.4494387871450764,0.8268044606331753,21355.606052108258
12736,Pb(1-x)Sb(x)Se at nominal compositions. here x is 0.01,400,-6.775731744381651e-05,3.6085115013950855,0.11840036797735876,226438.68420347886
10244,AgSbTe2,400,0.0002689149941793862,0.3192969785267452,0.9848793657882368,10377.321439656816
16565,Mn32.4Re4Si63.6,400,0.00014957102301996737,1.8947990171567108,0.27295592870651075,57196.689769575125
16566,Mn30.4Re6Si63.6,400,0.0001518565190828874,1.6328228412033925,0.3656850914711776,67696.12267578424
10217,Fe0.98Co0.02Si2,400,-0.00028531051126853027,4.127760186356786,0.04311526075161703,5465.752214612917
12706,Cu2Ga0.05Sn0.95Se3,400,9.45008855901188e-05,2.1098204676127046,0.095655609691022,50621.52576569837
10216,FeSi2,400,-0.00017600832503715058,4.471511657601063,0.0334218267872868,12060.300805305536
10215,(FeSi2)0.95(TiB2)0.05,400,-0.0001521810072618654,5.1504857218108695,0.030017297048654943,16689.32879013716
16672,AgSbTe2,400,0.00018508079363791974,0.7481818227451131,0.7445853730896426,41529.38866868029
16671,Ag0.84Sb1.15Cu0.01Te2.16,400,0.0002714114690190391,0.8153458037747843,0.8351905440776556,21646.70294670875
16658,AgPb18Sb2Te20,400,-0.00013344575627336424,1.3604513354461147,0.4479860721414786,78988.95264969928
12709,Cu2Ga0.05Sn0.95Se3,400,9.535262102332786e-05,2.064534700070748,0.08671433156770192,44114.677583273166
12708,Cu2Ga0.025Sn0.975Se3,400,0.00012715098560687351,2.0238501840758194,0.08283056907857267,26236.640111966088
12707,Cu2Ga0.075Sn0.925Se3,400,7.77277647515995e-05,2.365122385544706,0.10044619707115382,88742.50683065367
16668,AgSbTe2,400,0.0002927531899602696,0.7353434852252385,1.136269191759856,23175.625596601592
16669,Ag0.84Sb1.15Ce0.01Te2.16,400,0.00029195082879114625,0.9114885888720738,0.8833838679265877,22585.555258884677
16670,Ag0.84Sb1.15Yb0.01Te2.16,400,0.0002670201170321149,0.8489818143655414,0.8982641797651209,24340.544697012163
10219,Fe0.95Cr0.05Si1.946Ge0.054,400,0.00020781504162162152,8.164090542649095,0.014433233067555003,6821.148254488116
1312,BiTe,400,-0.00013655550771625918,1.3197684418296929,0.7367429013698997,129122.22319576475
16710,AgSbTe2,400,0.00020391188934784342,0.7629447746900236,0.6160297568279411,28477.769289912972
10084,MnSi1.73,400,0.00015671514583903674,2.4339738817942633,0.11190857355883284,27726.64615401849
16711,Ag(Sb0.97Bi0.03)Te2,400,0.00028430136938054843,0.6140010903729984,0.4510733976477837,8553.756834275366
1311,BiTe,400,-0.00012253523608656022,1.14094262166876,0.5759182292561349,108986.35878603753
16713,Ag(Sb0.93Bi0.07)Te2,400,0.00027167534223574753,0.6790605783129186,0.3931829378252131,9807.735980339996
16714,Ag(Sb0.9Bi0.1)Te2,400,0.00021014473801216882,0.8402667107341478,0.1579215679056194,7435.234842865325
16712,Ag(Sb0.95Bi0.05)Te2,400,0.0002426890396948619,0.5651873736358778,0.670097256988641,15733.168783115063
10213,Fe0.94Co0.06Si2.00,400,-0.0001642078944551944,3.6110182162175284,0.048121653882087286,16929.458947769104
16655,AgPb18SbTe20,400,-0.0002658074461198496,1.1736345970236663,0.4821758856613307,18607.101008193986
1350,Si88.75Ge11.25P0.75,400,-0.00012305835501687646,4.8463721666637865,0.16194461061556556,129568.98580619784
10228,Fe0.95Cr0.05Si2,400,0.00034039478499856853,11.428500195033154,0.013675629108301815,3372.180144342785
1349,Si91.25Ge8.75P0.45,400,-0.00013562295756441124,5.493178995751637,0.14023978012904315,104705.2745273332
1348,Si93.75Ge6.25P0.15,400,-0.00016315404574971062,6.312722941757926,0.1353016205775304,80216.5613503397
1347,Si0.8Ge0.2B0.016 (CrSi2)0.091,400,0.0002656580869855023,1.5566863128007051,0.0891696068344844,4917.132208061047
12376,Fe2V0.98W0.02Al,400,-7.815169028335808e-05,9.831574651097053,0.0355597706000923,137295.081656017
1346,Si0.8Ge0.2B0.016 (CrSi2)0.091,400,0.00024302662919018788,2.9432457091029063,0.1584450212937804,19739.556868063264
12377,Fe2V0.96W0.04Al,400,-9.151206484672964e-05,9.325918206754627,0.05714141408472825,151716.6348589285
1345,Si0.8Ge0.2B0.016 (CrSi2)0.091,400,0.0002455212452207203,2.9105912956744264,0.19599352101100015,23658.368597999237
10227,FeAl0.10Si2,400,0.0002279293311795983,6.62304240761036,0.03553023608471294,11323.878618172574
16567,Mn28.4Re8Si63.6,400,0.00013138082112229235,1.6831897971426415,0.30295972721118714,72519.99071544647
10231,FeAl0.06Si1.95,400,0.00019941481829677368,7.179196635362882,0.02768160582540009,12493.73480470176
10230,(FeSi2)0.875(TiB2)0.125,400,-0.00012757950295025792,6.0301811926199385,0.026508649912474515,24552.52537506135
1352,Si83.75Ge16.25P1.35,400,-0.00011900234166850516,3.99508067737226,0.17991349398525874,126887.3378552448
1351,Si86.25Ge13.75P1.05,400,-0.00011064967732188702,4.365815450733852,0.16233660277306208,144717.66008203506
10229,Fe0.95Co0.05Si2,400,-0.00017654313182702367,3.271157696105687,0.04031054391377247,10576.902349631097
12375,Fe2VAl,400,-1.622730457132776e-05,15.27877519234994,0.0009157822152397984,130800.18509555713
12713,Cu2Ga0.075Sn0.925Se3,400,8.063000675945246e-05,2.4727399175115408,0.07478550233702655,64217.29094735487
16644,Zn4Sb2.96Te0.04,400,0.00011686041345242964,0.7770982742996869,0.3829845713165056,54804.430731074055
16645,Zn4Sb2.94Te0.06,400,0.00013884586648554512,0.8694309342357243,0.3394366128531481,34645.33592088391
12380,Fe2V0.90W0.10Al,400,-0.00010667137792544189,5.821607402163298,0.17728400619385498,222360.79474207995
16646,Zn4Sb2.92Te0.08,400,0.00015786985577600325,0.6831286349449148,0.4319698270732458,27816.870911320493
12712,Cu2Ga0.05Sn0.95Se3,400,9.37553957582974e-05,2.346771426595069,0.07578393834227304,45787.68088968856
10223,Fe0.9Fe0.95Co0.05Si1.958Ge0.0425Cr0.05Si1.946Ge0.054,400,-0.00014939964690938049,4.653638652914976,0.03267342036855978,17030.528479514734
12710,Cu2Ga0.075Sn0.925Se3,400,8.221927681877109e-05,2.1783392134224497,0.08089002534191919,63411.85979178183
1338,Si80Ge18Sb2,400,-0.0003229721022330554,5.109163731273337,0.16026551119110133,16233.219898591768
12711,Cu2Ga0.025Sn0.975Se3,400,0.000127513237141953,2.2416318889194717,0.0930173405466169,28684.084215072828
10226,,400,-0.00016077478643519748,3.488945384302663,0.04431709394894026,16452.60480039149
16642,Zn4Sb2.98Te0.02,400,0.00010804364701948116,0.8387210143247619,0.32193494850871296,61567.7938589546
1344,Si0.8Ge0.2B0.016 ,400,0.00017000993200239317,2.590394695751981,0.18569157239724887,41605.38615656709
12378,Fe2V0.94W0.06Al,400,-0.00010501173852480758,7.810495336465032,0.0962749664001197,176986.65961677398
1340,Si80Ge18Sb2,400,-0.0003196074550762665,2.8139319311491167,0.12134728969603133,7248.024269014243
16637,"HMS(Mn4Si7, Mn11Si19, Mn15Si26, and Mn27Si47)",400,0.00014548079763544489,2.6948137064708404,0.1573720580729039,45925.975909303386
16638,"HMS(Mn4Si7, Mn11Si19, Mn15Si26, and Mn27Si47)",400,0.0001395989667357971,2.5555238777849905,0.1619188945562822,48448.07164353639
12379,Fe2V0.92W0.08Al,400,-0.00010171847918463328,6.7709514641706745,0.12086842467581035,197261.96455438712
16639,"HMS(Mn4Si7, Mn11Si19, Mn15Si26, and Mn27Si47)",400,0.000152394143773771,2.214152909105436,0.17868458321084835,41561.65470560618
16640,Zn4.08Sb3,400,9.62672304654229e-05,1.133378397839185,0.2391705244935361,66003.2208344251
6330,YbZn1.8Mn0.2Sb2,400,8.673630783954437e-05,1.9437675629372984,0.06540457229123306,40165.600582701576
16339,Ge3.5Sn0.5SbTe5,400,0.0001363384866582028,1.3070076877951349,0.19804978736489015,34814.133719857535
16341,Ge2.5Sn1.5SbTe5,400,0.00010112798821885229,1.4175855873289096,0.16181605888518918,56074.8579104033
16342,Ge2Sn2SbTe5,400,9.637119306020276e-05,1.2184014523163418,0.22207071765223907,72832.83946223783
6326,YbZn2Sb2,400,7.003393993349441e-05,2.841916011169037,0.09603734562625582,132478.96160889632
6327,YbZn1.95Mn0.05Sb2,400,0.0001076310384793532,2.222937075856325,0.15786106036828684,71410.59268789439
16343,Ge1.5Sn2.5SbTe5,400,9.162207117312944e-05,1.4957966247947114,0.1465505005263316,65282.93233969918
6328,YbZn1.9Mn0.1Sb2,400,8.873642809242013e-05,2.2455751682496965,0.12815740570559192,88739.23689172849
6329,YbZn1.85Mn0.15Sb2,400,0.00011738432508367826,2.187070763372077,0.18139558910688336,67975.96930337418
10356,Ag9TlTe5,400,0.0003322319499053216,0.2370620196183736,0.20115324898222064,1127.8979279322234
16344,GeSn3SbTe5,400,8.302170208027932e-05,1.4898420261226741,0.13469666892867005,72786.9999454124
16345,Ge0.5Sn3.5SbTe5,400,8.052642640608124e-05,1.9169223868587533,0.14005598653787155,103506.91437822882
6331,YbZn1.7Mn0.3Sb2,400,0.00011206408890246844,2.092887192768651,0.09805957797744944,38719.16929966538
12860,CdSb,400,0.00039009899760848596,0.9060965469069806,0.2870664215938741,4123.799032256147
12861,Cd0.999Ag0.001Sb,400,0.0002391312106413377,0.9371482423033388,0.7232814489396423,28655.77899923119
12862,Cd0.997Ag0.003Sb,400,0.00023480190206160868,0.9868851065091984,0.7756307721524518,33665.54131372472
12863,Cd0.995Ag0.005Sb,400,0.0002312873570035522,0.9680962832423774,0.8383637751185553,36801.70430627991
12864,Cd0.99Ag0.01Sb,400,0.00020416853215739198,0.9436839720487812,0.7333769470723974,40131.13654260247
10385,PtYSb,400,0.00017759207084296682,3.1770362195597435,0.1239053442550972,33383.81491518105
10388,NaxCoO2,400,0.00012646913786818484,1.5623732574833888,3.576451862324777e-09,0.0008733897148954678
16266,Ir3Ru30.4xGa66.6,400,-0.00015440356426147902,3.1459665437632482,0.27800237639085323,95939.61211121707
16271,Ge3MnSb2Te7,400,0.00014852498327322402,0.7885579105915754,0.2284149041679028,18812.476596316967
16272,Ge3MnSb2Te7,400,7.65481044358066e-05,1.4140491532416024,0.054700179400966,35979.324904296336
16274,Ge3MnSb2Te7,400,7.200159849966601e-05,1.5599711781494776,0.05223023195149645,43075.12968083323
16275,AgSn4SbTe6,400,9.906236795248491e-05,1.9340542084578816,0.3421966885048894,165144.62924159225
6332,YbZn1.6Mn0.4Sb2,400,9.678897367680724e-05,2.072322462094278,0.0830157370100141,47157.970204809746
16423,Ag0.5In0.4Pb5Sn4Te10,400,0.00011504901166409871,1.4600581113690396,0.2950531495499339,75869.40470602173
16424,Ag0.5In0.35Pb5Sn4Te10,400,9.515552112372236e-05,1.5749658152483763,0.2647458678671406,105040.7611761822
6347,Ca0.99Na0.01Zn2P2,400,0.00017639689913889913,2.551671696379436,7.154172442952252e-06,1.46670345914135
12790,InSb,400,-0.00024752243760557896,12.615501870288524,0.14184712478254566,73019.00849651021
16422,Ag0.5In0.425Pb5Sn4Te10,400,0.00017459790448160677,1.0227261037845603,0.34698844139656393,27580.83799985008
16417,TlCu3Te2,400,5.9226176619051414e-05,0.6809108999590409,0.12956028653630802,62630.254332849676
16418,TlCu2Te2,400,4.677311353592258e-06,7.44639699143544,0.0008246195983806568,599099.1547422402
10262,Hf0.5Zr0.5NiSn0.98Sb0.02,400,-0.00010986970767107036,4.4257943902804815,0.2259680784405149,198236.25437502447
16445,(Zn0.985Cd0.015)4Sb3,400,0.0001550955844892721,0.6668456255414322,0.5294459393307239,36641.2280330546
16446,Zn4Sb3,400,0.00012171228185630005,1.1768614106330997,0.3255546503128454,65380.93729515781
10261,Hf0.6Zr0.4NiSn0.98Sb0.02,400,-0.0001150857206936934,4.64638274138322,0.253175073873972,215537.56019511085
6351,CaMnZn0.8Cu0.2P2,400,4.02368688985038e-05,2.4701132337743155,0.00020598579879733793,785.6801756655212
16447,(Zn0.99Cd0.01)4Sb3,400,0.00014383568592010382,0.8966365633837267,0.4777627853304289,51462.015662319696
10259,HfNiSn0.98Sb0.02,400,-8.794557215435292e-05,7.743960835253767,0.09919010067094973,253356.08083161895
10279,Si0.8Ge0.2,400,0.00012282051782551748,2.6085698266540365,0.11970400928258225,51632.48475925245
16442, (Zn0.99Cd0.01)4Sb3 ,400,0.00016017777130424642,0.7202652224643095,0.5705203018942917,39698.585738828384
16438,Zn4Sb3,400,0.00014058801899018516,0.7425584137062127,0.5009068769639493,46213.454677413385
6350,CaMnZnP2,400,0.00016280503853427763,1.9529344785605032,5.7416591197600756e-05,10.576193882430193
16440, (Zn0.995Cd0.005)4Sb3,400,0.00015447697005064996,0.7369280208272492,0.5781044942362485,44400.7581367808
10263,Hf0.6Zr0.4NiSn0.98Sb0.02,400,-0.00011942236342018384,4.4867677473411485,0.2787746973589176,212809.97797548282
12815,Cu2ZnSn0.95In0.05Se4,400,0.0001237563776758799,2.5772965073676115,0.05056622451055853,18228.69507318304
16388,Ca2.8Yb0.2Co4O9,400,0.00013429657607354442,1.0477612188224223,0.05069294383352625,7406.946513422263
12816,Cu2ZnSn0.90In0.10Se4,400,0.00012030873758445571,2.6110068953007843,0.05485116992582334,22134.9181415182
12817,Cu2ZnSn0.85In0.15Se4,400,9.692646063669082e-05,2.7296940577492785,0.03853870353045813,25151.51776491187
6338,Yb0.8Ca0.2Cd2Sb2,400,0.00016113206018461698,1.3379100161169046,0.25467658924627273,30358.88148444189
16402,NaCoO2,400,0.00010222716543267543,4.699052114574677,0.06623140338042352,79380.34077625939
6339,Yb1Cd2Sb2,400,0.00014358155004770158,1.6835642480884891,0.224961785478495,40980.80711297475
16403,FeSb2Te,400,0.00016002146157541173,3.0441332563211065,0.082069171582207,23055.176269568434
16404,FeSb2Te0.95Sn0.05,400,0.00013572032943906948,2.8004988748297306,0.10417637849350296,38339.124229879686
16405,FeSb2Te0.9Sn0.1,400,0.00010433292127178271,2.6899679295494128,0.10759798166054292,63471.36235181225
16406,FeSb2Te0.85Sn0.15,400,9.095797880744333e-05,2.4755925396667107,0.12724577031619766,91539.91354592831
16407,FeSb2Te0.8Sn0.2,400,6.88327391251742e-05,2.267958427687588,0.07759562551798654,103209.17684547248
6335,Yb0.4Ca0.6Cd2Sb2,400,0.00020067674481668747,1.168906043006551,0.295835844834068,20146.68845493174
6336,Yb0.5Ca0.5Cd2Sb2,400,0.0001814170795713228,1.1114082704488455,0.3105988515607494,24860.13082934243
6337,Yb0.6Ca0.4Cd2Sb2,400,0.00018378681397829405,1.1695515019884437,0.34188602952372005,27539.202400736263
6770,PbS-ZnS,400,2.624418127858516e-05,1.3230392337633587,1.7966201924161705e-09,0.008627857236977711
12415,NbCoSn0.92Sb0.08,400,-8.696775089414882e-05,6.7849594014826105,0.08636711452636095,186700.76153380974
17148,Zn0.97Cd0.03Sb,400,0.0002258264099397612,1.5659667151862278,0.5081556603042502,34177.14951238512
17149,Zn0.97Cd0.03Sb,400,0.0002068698262075673,1.7462963832504284,0.4533684256720209,43428.48708142795
17151,Zn0.97Cd0.03Sb,400,0.00020796706039795412,1.6122937541379816,0.42856969387796107,39940.778979614806
10148,Zr3Mn4Si6,400,1.437926272189526e-05,14.938703409862065,0.0009408375201946989,169939.48770928162
12416,NbCoSn0.9Sb0.1,400,-8.949577888596371e-05,6.363629516940875,0.10519860743699007,212381.4223920648
10152,Mn0.95Cr0.05Si1.74,400,0.00013044498088003438,2.6782198923677663,0.13875959873748345,54600.237083082415
35,Fe0.98Nb0.02Si2,400,7.513695600039863e-05,8.798040004648229,0.00017973675106987164,812.6023660046521
12414,NbCoSn0.94Sb0.06,400,-9.51432182321919e-05,6.580921810294693,0.09907856222595994,177860.96421371066
10151,TiMnSi2,400,1.3535694223064814e-05,6.793292128995698,0.0005847252616681432,54201.47265903121
10150,MnSi1.73Cr0.03,400,0.00014471436846197078,2.6228389907424208,0.06542150240408233,20483.720723127626
10104,MnSi1.78,400,0.00014456900421093208,2.3819106236328604,0.4712812778395285,134275.03620633727
12418,Nb0.99Ti0.01CoSn0.98Sb0.02,400,-0.00013561349804062331,6.245207903803617,0.08186558715039402,66111.45814137757
10144,MnSi1.74,400,9.444666969359345e-05,4.268056667056613,0.0587237176268131,70244.19336847909
370,Pb1Se1Cl0.001,400,-0.00017407874187555983,1.8795078641793561,0.4526852112103048,70192.22095377895
240,Pb0.98Na0.02Te0.84S0.16,400,0.0001168273762897666,2.156034643013866,0.2266425519181184,89505.13422366207
10105,MnAl0.0063Ge0.027Si1.7667,400,0.00013981795704219374,2.483334835564519,0.1567011788469006,49764.729618722864
343,Pb0.98Na0.02Te0.88S0.12,400,0.00013530107399908594,2.0802821510316565,0.35300261441928865,100285.39407577133
10146,MnSi1.73,400,0.00015634286867599568,2.4406500001926617,0.11170202820894523,27883.7011123155
236,Pb0.98Na0.02Te0.92S0.08,400,0.00011531216723030654,2.2165377452656156,0.2971449871817197,123832.1117003222
10145,MnSi1.75,400,0.00014351824035080006,3.7670382485308567,0.07587762970058083,34692.81916469362
310,Pb0.96Ca0.03Na0.01Se1,400,5.221779888642535e-05,2.697215984196096,0.07055082639628263,188237.02782558388
338,Sn1Mn0.07Te1,400,7.115672652907946e-05,3.5940222493313896,0.07891509129335983,153802.35447602227
10123,MnSi1.74,400,0.00012276213110762243,3.0312097428572424,0.10861070025214324,54613.47014803914
10103,MnSi1.72,400,0.0001461559775597608,1.6275110248286473,0.16764364911983626,31931.394794525055
12417,Nb0.99Ti0.01CoSn,400,-0.00012798540272152142,5.767839932527134,0.03317075373612384,26365.10960623901
6531,Ti1.031S2,400,-4.574454777947958e-05,2.395761657824122,0.047925710413443484,142637.6442467279
12529,Ti9Cu2Ru18B8,400,3.106201716407734e-05,8.253605209255758,0.02051161674059189,450459.62714362383
10159,MnSl1.719136Ge0.013864,400,0.0001431153985438768,2.115804103448252,0.13338140393018075,34445.93831024034
491,Fe0.98Mn0.02Si2,400,9.071395918067024e-05,6.903908678398437,0.0027229302522532987,5711.146752231191
12528,Ti9Ni2Ru18B8,400,2.791434653056432e-05,7.136171280717763,0.015234018581043016,328353.4571351907
12527,Ti9Co2Ru18B8,400,2.560916206295383e-05,5.908510678191672,0.0161288722895688,311323.44192780147
12526,Ti9Fe2Ru18B8,400,2.73578370853456e-05,7.032512090164207,0.012543437069731073,289911.7865693705
490,Fe0.98Mn0.02Si2,400,9.95842204555182e-05,6.579878735687353,0.003498318980893568,5802.78191446386
17053,Ag0.4Pb22.5SbTe20,400,-0.0002427161416898395,1.0339986287927398,0.37518860927342224,13741.211799347131
10158,MnSi1.729534Ge0.003466,400,0.00014560610036310888,2.1516898168063694,0.11916413336961765,30234.72972168497
12525,Ti9Mn2Ru18B8,400,3.407390893483076e-05,6.691760738897992,0.032243150580525695,385352.597898034
