Repository: starrydata/starrydata_datasets

> [!NOTE]
> **The duplicated `sample_id` issue was fixed on 2026-09-08**
>
> Datasets published between **2026-04-01 and 2026-09-08** contain duplicated
> `sample_id` values: the same `sample_id` can refer to samples belonging to
> **different papers**. Joining tables on `sample_id` alone mixes data from
> unrelated papers.

# starrydata_datasets

Daily per-project splits of the [Starrydata2](https://starrydata.nims.go.jp/) dataset, with a browsable download page at **https://starrydata.github.io/starrydata_datasets/**.

Historically this repository also hosted the raw CSVs (from 2019/7/11 until 2022/12/22); those older archives are still available via git tags.

File: datasets/20190711/20190711_preprocessing_interpolated_data.csv (part 9 of 94)
sampleid,composition,Temperature,Seebeck coefficient,Thermal conductivity,ZT,Electrical conductivity
17054,Ag0.6Pb22.5SbTe20,400,-0.0002325558631835061,1.0896825289837055,0.3513081087513923,15029.12821434349
17055,Ag0.8Pb22.5SbTe20,400,-0.00023262110550719794,1.4858845073805065,0.2595391176345142,15398.155966135886
12524,Ti9Cr2Ru18B8,400,2.8289562754485992e-05,6.775556738810347,0.01515875489093281,298371.4009887872
17057,(GeTe)90(Ag0.6Sb1.4Te1.8)10,400,0.00012856946227863658,2.0216588969806253,0.3338650167866465,103556.72445729688
10160,MnSi1.705272Ge0.027728,400,0.00014575126992121012,2.317260207107389,0.14011799201882072,38210.61455088788
496,Fe0.98Co0.02Si2-Sic-2mass%Cu,400,-0.000253113887087034,4.8970444520250025,0.025528759591800832,4878.337261230129
495,Fe0.98Co0.02Si2-SiC-Cu2mass%,400,-0.00025046893693697164,4.908101904576006,0.02107897702957614,4122.829410367138
494,Fe0.98Co0.02Si2-SiC,400,-0.00042588541252453567,4.403425889268541,0.05173172168375344,3139.8008514016606
493,Fe0.98Co0.02Si2,400,-0.00017661310770089199,5.276174206961798,0.009220387184099746,3899.082537369354
10161,MnSi1.73Cr0.01,400,0.00015361696166002074,2.3839291814997354,0.12211076725036063,30839.617034083185
10098,Mn0.65r0.2Ru0.15Si1.74,400,0.00012069172985942049,2.345978187338536,0.1025404751347266,41286.139900717586
6528,Ti1.008S2,400,-9.863504944210156e-05,2.8871995558463746,0.1589751650103941,117062.20852015376
17036,Zn4Sb3,400,0.00016183192754672132,0.7239385669789489,0.6023212076625121,39425.67215302897
17037,Zn4Sb3,400,0.00016527470616755513,0.773358171995093,0.6019122711447571,40062.39648668376
17038,Zn4Sb3,400,0.00016785342213059532,0.7953448638761202,0.6009711009322781,40422.7011201444
6529,Ti1.031S2,400,-5.022852977284533e-05,2.965316974432044,0.052412947023251055,165291.1587955557
6526,Ti1.008S2,400,-0.00011031519012653786,2.3307575601046,0.12201440067505175,61844.90882341568
17058,(GeTe)90(Ag0.7Sb1.3Te2.3)10,400,0.00012699499555988582,2.002232453432033,0.3606583682391806,112510.26908856357
17059,(GeTe)90(Ag0.8Sb1.2Te2.2)10,400,0.00011768955942938374,2.0887156583536717,0.3595493136201232,135932.00036218832
486,Fe0.98Co0.02Si2,400,-0.0001807975285194128,4.267438066192564,0.022973082413922208,7497.932515370629
12412,NbCoSn0.98Sb0.02,400,-0.00010740702360771451,7.1522833775953725,0.08186558715039402,112937.95571039428
485,Fe0.98Co0.02Si2,400,-0.00014124826096149033,4.286557813343366,0.012455259316555304,6690.14066205199
484,Fe0.98Co0.02Si2,400,-0.0002700294025323997,6.3003197217547795,0.026147419453310217,5648.190299872756
483,Fe0.98Co0.02Si2,400,-0.0002040735901475124,6.088935165404282,0.010336086891734255,3778.0169353489136
488,Fe0.98Mn0.02Si2,400,0.00025906964894310564,7.579687577500528,0.010114620305219686,2855.668722767859
10153,MnAl0.0063Ge0.0108Si1.7829,400,0.0001337342472492589,2.6717168117383787,0.13536340455845836,50552.9409182291
10101,MnAl0.0063Ge0.063Si1.7307,400,0.00011941353675134058,2.46049073919806,0.12057090721383018,52011.23300303385
12413,NbCoSn0.96Sb0.04,400,-9.637301632429868e-05,7.349386213354957,0.06529244326778205,134361.03457601747
12523,Ti10Ru19B8,400,3.2409795253652556e-05,9.565443075051839,0.021886168049758604,501896.5353361178
12505,B4C,400,0.00028599022150078925,19.68818689037316,0.0004864524527625566,309.6904886799183
489,Fe0.98Mn0.02Si2,400,0.0002308238249147984,9.125042859724832,0.006379310402045022,2731.4131090814003
17060,(GeTe)90(AgSb6Te2)10,400,9.183844436498158e-05,2.5952726162936286,0.2505079659889399,185499.53535146636
17061,(Ag2Te)54(Sb2Te3)46,400,0.00027063590212592797,0.5323036550249691,0.579242658054292,10977.36745279144
17062,(Ag2Te)52(Sb2Te3)48,400,0.00027339447523184746,0.5558288702209175,0.692434135239304,13629.120487502829
10100,MnAl0.0063Ge0.018Si1.7757,400,0.0001400309737413922,2.5554161381795684,0.15058078199703398,49059.483589737785
17063,(Ag2Te)50(Sb2Te3)50,400,0.000274544096919171,0.5689016753603753,0.7348186709687257,14249.552623523028
17064,(Ag2Te)48(Sb2Te3)52,400,0.0002547743008855669,0.5746239626869036,0.7797826457905441,17291.192948578602
17065, (Ag2Te)46(Sb2Te3)54,400,0.0002180986733108686,0.5975519675961882,0.7855081467478479,24432.438742548293
10155,MnSi1.73Cr0.02,400,0.00015050947720462784,2.5032789949280567,0.11309214474795196,31243.092153096124
17066, (Ag2Te)44(Sb2Te3)56,400,0.00020653287758380846,0.7891476287359532,0.7191178964247859,33213.96887609185
12419,Nb0.99Ti0.01CoSn0.96Sb0.04,400,-0.0001203902810570488,6.737546677019307,0.08540543541286119,99302.6415098258
302,Pb0.997Ga0.003Se1,400,-0.00013674271030778226,2.2633661751383354,0.43491870989375453,131611.71668569092
10126,MnSi1.733,400,0.00015465585664103688,2.212754588967853,0.1883140355712284,43553.51467541142
49,Pb0.98Na0.02Te1,400,0.00016352780677159236,2.1219677218006567,0.7228875387062934,143405.66121948182
10113,MnSi1.75,400,0.00017127460878344267,2.767606468291297,0.18908210737655096,44597.32512460907
303,Pb0.98Na0.015Te0.88S0.12,400,0.00011680219052394585,2.2101683273605532,0.25949078829451483,105095.79256284867
10129,MnAl0.0027Si1.7973,400,0.00014862451296929687,2.5065322020231346,0.14548692839673466,41272.082508800384
12424,TiCoSn0.1Sb0.9,400,0.0002581719313201936,7.800346731302347,0.05473780959355669,19075.9310544546
249,Pb1.003Se0.88S0.12Cl0.006,400,-0.00010933038167475418,2.215180756182791,0.3874767364907042,181296.40852169442
10127,Mn0.97Cr0.03Si1.74,400,0.0001252413431990425,2.5855789439924743,0.16768932683088772,69104.73388593015
294,Sn1Mn0.03Te1,400,4.173602803941253e-05,5.580967170487268,0.038316470725036966,360807.1049111148
335,Sn1Mn0.05Te1,400,6.643005042604764e-05,4.4973640933030286,0.11543779852358972,274445.8652874341
10120,MnAl0.0063Ge0.0054Si1.7883,400,0.00014455167599095509,2.508245631044831,0.1514289603118692,45443.602339856116
178,Pb1.001Se1Cl0.002,400,-0.00015715785360294974,2.023977841136201,0.3525666345952113,72229.53096956668
10116,MnSi1.733,400,0.00015415682517879375,2.3951456664718282,0.1486609606780535,37457.89429459511
12431,Ti0.95Nb0.05NiSn,400,-0.00010950501306957673,6.273254591878787,0.20356147671904168,249502.0120288641
12433,Zr0.99Nb0.01NiSn,400,-0.0001946840980575156,8.152292788955162,0.1566760645743698,80510.25570679882
6606,LaOBiSSe,400,-0.00011461261601395388,0.9637143564465857,0.17321183803150605,31351.570134267797
12427,TiCoSn0.1Sb0.9,400,0.00018546438085939625,8.635779654408989,0.11600115882833928,76679.6308689428
10118,Mn0.85Cr0.1Ru0.05Si1.74,400,0.00012597632624008906,2.4364017682780004,0.11251627407394343,43184.34915799205
12430,Ti0.98Nb0.02NiSn,400,-0.00015945231369949613,6.216477893945682,0.2361960073678753,134474.17668407693
12429,Ti0.99Nb0.01NiSn ,400,-0.00019896284723369906,5.754132820109901,0.24121703420340104,78370.47152407291
235,Pb0.98Na0.02S1,400,9.663175127694848e-05,2.368617986088204,0.1363968584894737,86496.73179161124
435,Pb0.995Ga0.005Se1,400,-8.310322243049261e-05,2.6735343626196983,0.1805723989336638,174759.75130197988
322,Pb0.985Ga0.015Se1,400,-5.3765995900342056e-05,3.7312782351715823,0.05122487704988722,165296.31774201617
10124,MnSi1.73Al0.005,400,0.0001569543135350804,2.8305041882810182,0.13565046368154138,38965.349995036035
10114,MnSi1.7321335Ge0.0008665,400,0.00014474559810812607,2.2895076205904887,0.10583254469311132,28912.83051379345
274,Pb0.98Na0.02Te0.96S0.04,400,0.00010849481891351078,2.5701340836241364,0.25436853814581045,138848.49771935566
10122,MnSI1.75,400,0.00014987850340474976,2.291617246096165,0.23693973014405575,60428.426316235935
15429,CuFeSe2,400,9.623014332759887e-05,1.125120627423244,0.06837329434902731,20475.037482099684
12426,TiCoSn0.05Sb0.95,400,0.00018207398621884573,9.532611037685085,0.07200765825428271,53839.266713671816
12434,Zr0.98Nb0.02NiSn,400,-0.00015132396514616148,8.581370693733685,0.15639251451523414,141424.94555034154
10115,MnSi1.73,400,0.00014300034527154254,2.5845444964481965,0.16708203223006218,48378.09552961568
253,Pb1.02Se1,400,-5.7349111200639465e-05,4.046732668630066,0.10277460342208826,316138.18132345984
207,Pb1.003Se0.92S0.08,400,-9.473992154929688e-05,2.6351606591625,0.3531539686953637,259206.06344509497
17231,Zn4Sb3,400,0.0001348815896116842,1.0614044537846417,0.3626036639904087,55854.861000046185
234,Pb0.97Ca0.02Na0.01Se1,400,4.4867540182354796e-05,2.976133553363043,0.059883321842209465,204358.35813751188
10138,MnSi1.73Al0.0025,400,0.0001539049371815599,2.8502040542763085,0.14368672966015827,43224.25518450695
12422,Nb0.99Ti0.01CoSn0.9Sb0.1,400,-8.813049627917209e-05,5.9050413145492335,0.1177794485680751,235601.4080439555
160,Pb0.993Ga0.007Se1,400,-5.2964377401855017e-05,2.8082559784827064,0.08937884799512194,223688.52743964945
327,Pb0.98Na0.01Te0.88S0.12,400,0.00012400118176087994,2.05355394855402,0.2758816929966669,92112.24335892906
288,Pb1.004Se1Cl0.008,400,-7.366863362633124e-05,3.182268010202195,0.1394736004376139,204457.73447970906
17249,Zn4Sb3,400,9.62730386558896e-05,0.7866032502379275,0.2705307120441298,66739.03167037953
17221,Zn4Sb2.92In0.08,400,0.00015001745461762117,0.8900011308178035,0.414168360520054,40758.71307023954
266,Pb1.003Se1Cl0.006,400,-8.304498557388349e-05,2.6436951057122844,0.1961590227698071,187989.17284420668
10142,MnSi1.733,400,0.00014770183632106232,2.363830494759331,0.10754581389744404,29132.52050164496
299,Pb0.95Ca0.04Na0.01Se1,400,5.735781523418283e-05,2.4322817530697423,0.09906982562000777,173991.84935436115
10106,MnSi1.78,400,0.00013402382050312702,2.1803547188332617,0.21013899853194887,63769.03328492251
10141,MnAl0.0054Si1.7946,400,0.00014157205768614698,2.5246877088189343,0.1360922352904106,42857.41110344432
10107,MnSi1.73,400,0.00013918029765231098,2.975624235722637,0.10200925936710607,39174.38331007874
17217,Zn4Sb3,400,0.00015021321241486503,1.0732734269220916,0.2440656052499791,25305.72802566294
17218,Zn4Sb2.98In0.02,400,0.00015044771600183362,0.7581133911783203,0.4119674109121057,34187.127044269626
12420,Nb0.99Ti0.01CoSn0.94Sb0.06,400,-0.00011053537262738652,5.764316976128723,0.11177337368240296,126565.16985917125
270,Pb0.98Na0.02Te1,400,0.00011019579527976435,2.9757511482296284,0.2426067191601129,148630.99878741312
17220,Zn4Sb2.94In0.06,400,0.00015591536773010856,0.8226575932454343,0.4609343458796527,36804.69751592135
10137,MnSi1.733,400,0.00015327283732232257,2.19393832264285,0.17134729610905716,40004.72456348963
297,Pb1.005Se1,400,-0.00011356197864254472,2.659207969627841,0.2650472038044065,136631.12288970946
10109,MnSi1.69834Ge0.03466,400,0.00014604848655552032,2.3720351601295566,0.13658094291585934,37971.4442299684
17281,Zn4Sb3,400,0.00011539649605890991,0.905581418888054,0.387604313780167,59149.243362861256
10133,MnSi1.74,400,0.00011699880182949292,2.67564466030553,0.09889168143375,48324.27840911938
203,Pb0.96Ba0.03Na0.01Se1,400,5.968737118789163e-05,2.033651149717092,0.09660489700933006,125347.17158067807
17287,Zn4Sb3,400,0.0001334145372079101,1.1767171784423436,0.27867207810164457,43322.484883694284
17288,Zn4Sb3,400,0.00015241136556313567,1.0668725576715148,0.3084772135404211,34832.34368486169
10131,MnSi1.73,400,0.00014541586317397634,2.4348439401838298,0.09700800091195796,27925.12482710007
166,Pb1Se0.88S0.12Bi0.003,400,-8.619495662093933e-05,2.4943510089243963,0.15427198580802454,129485.4396430502
10110,MnAl0.0063Ge0.045Si1.7487,400,0.00012960806254637994,2.4334844417210286,0.13916140544077707,50399.16620887164
6607,LaOBiSSe,400,-0.00010249024593956086,1.4788776350497224,0.14474905240869093,48593.62544897679
387,Pb0.98Na0.005Te0.88S0.12,400,0.00017139094862776293,1.4044025563327187,0.4308046828286049,51491.58617624152
17282,Zn4Sb3,400,0.0001437630737236876,0.7548736700649052,0.4452771631508803,39416.13288681467
12458,In0.17Ga0.83N,400,0.00013967188843441177,2.82097160365882,0.057923053135054615,21260.378131068985
17252,Zn4.24Sb3,400,0.00016094084564000603,0.7519375643060997,0.5182963603024222,38868.341322588014
17251,Zn4.16Sb3,400,0.00015729063038279198,0.7376732483735099,0.4790741985822546,36879.34824711914
17253,Zn4.32Sb3,400,0.00015683119274538185,0.7806718323837993,0.5110532632454956,41897.70168099575
17254,Zn4.40Sb3,400,0.00014240353299604962,0.8548447920163124,0.4186713700789705,46254.64941152618
369,Pb0.98Na0.02Te0.7S0.3,400,0.0001175923952160242,2.090789404560925,0.25736784153385217,97285.05000772502
10136,Re0.04Mn0.96Si1.8,400,0.00013593586213454386,2.2535518082692145,0.1665312404760932,50773.27538666487
12421,Nb0.99Ti0.01CoSn0.92Sb0.08,400,-9.684017168259962e-05,6.451090084139568,0.1095472378785826,184247.98591266913
237,Pb1.002Se1Cl0.004,400,-0.00014309862882954202,2.085770040453028,0.4995243275418851,127201.47075101474
10108,MnSi1.73Cr0.005,400,0.00015216641312117054,2.2556252411904025,0.12804758964416638,31184.64146430439
10097,MnSi1.733,400,0.0001550158046249138,2.165922652857367,0.1747923237746412,39387.040582287606
544,Ba24Ga9Ge91,400,-4.212039260620191e-05,2.1692502826440108,0.049355483222513374,155727.74295367373
16822,(GeTe)75(AgSbTe2)25,400,0.00020304053070101908,1.2037361936899718,0.7413041276111799,54522.145359790215
10086,MnSi1.73Al0.001,400,0.00015383271196243,2.6010079164640736,0.13449477512937222,36956.4037376424
16823,(GeTe)80(AgSbTe2)20,400,0.0002077863168929658,1.148031455947221,0.5500771177395589,37117.31468728096
16824,(GeTe)85(AgSbTe2)15,400,0.00014524882613674943,1.619965822780864,0.5493510778342627,103073.618578655
16825,(GeTe)90(AgSbTe2)10,400,7.008747349020522e-05,2.3665337211195907,0.15785314794775912,184649.74832916094
16826,AgPb18SbTe20,400,-0.00038009054356566614,0.9153973170026788,0.09861675188819316,1539.268272826318
16827,Ag0.9Pb18SbTe20,400,-0.00035852522364810486,0.9819529106013454,0.13771869266725972,2405.0839129020724
16828,Ag0.8Pb18SbTe20,400,-0.00034548561698807324,1.031221200009205,0.20232592281376585,3826.0292790474873
543,Ba24Ga4Ge96,400,-3.110696659025558e-05,2.9389224109580248,0.023862299086466757,201158.7460783147
542,Ba24Ga0Ge100,400,-2.5930485253576295e-05,3.360726301645565,0.017199523368970404,203792.28579786507
16834,AgPb17SnSbTe20,400,-0.0002150611235543577,1.2151408040085645,0.3809527175210965,23251.1824515316
16821,AgSbTe2,400,0.0002762585360936911,0.4684443932404393,1.041999925589004,15448.072341608453
16820,AgSbTe2,400,0.00027305557152234623,0.5668824768563494,0.7419368268828275,14173.723969229475
12659,NbCo(1+x)Sb here x is 0 ,400,-6.432525854548944e-05,6.2891759664190365,0.0728860228402011,283092.37007853674
16819,(Ag0.366Sb0.558Te)0.92 (GeTe)0.08,400,0.0001429607597034085,0.9822446078905308,0.1003246171868492,12142.24100698375
6399,YbCuZnP2,400,0.00010455045538301758,2.2567475384216693,0.0885203215628032,45734.959853595734
10197,FeAl0.06Si1.95,400,0.00023911475392047115,4.369255705604167,0.030555562395297508,5837.474608691465
12664,ZrCo(1-x)Pd(x)Bi here x is 0,400,-3.865168696946845e-05,12.077163061985193,0.0004377252123387615,7587.586455116502
16807,AgSbTe2,400,0.000195388706751248,0.7768623181477011,0.5779365939708578,28418.115264397144
16808,Ag(Sb0.97In0.03)Te2,400,0.00021667656507474235,0.7314991586893704,0.6217116277003488,23130.788464033398
16809,Ag(Sb0.95In0.05)Te2,400,0.00024070812182159035,0.6895738056234672,0.7164548620757192,20411.33350956357
10196,Fe0.95Co0.05Si1.946Ge0.054,400,-0.00013929508489483338,4.980860469455282,0.028367713683312205,18205.27043748096
16810,Ag(Sb0.93In0.07)Te2,400,0.0002584206474579855,0.6663788554053127,0.7949291532127571,19042.16313135933
12662,NbCo(1+x)Sb here x is 0.4,400,-0.0001275599776543891,4.082402433223153,0.0795959471618791,49102.98625284294
546,Ba24Ga15Ge85,400,-6.843288278095304e-05,0.8062515191505866,0.17625061100688333,78290.15596151967
16814,Ag0.366Sb0.558Te,400,0.00039408480129327127,0.5406113684193444,0.4235021300843731,3617.3346012935936
16815,(Ag0.366Sb0.558Te)0.99 (GeTe)0.01,400,0.0002360933214207688,0.5835703472885682,0.2691108919275001,7137.313182518179
12661,NbCo(1+x)Sb here x is 0.3,400,-8.804704697270863e-05,4.955063195918861,0.09501972663672456,155020.9626351541
545,Ba24Ga12Ge88,400,-5.6352229815455517e-05,1.3427196382753523,0.11755719562679368,131447.48560145532
16817,(Ag0.366Sb0.558Te)0.98 (GeTe)0.02,400,0.00022471746506331998,0.6637312480455771,0.2833119421611509,9302.647433277803
12660,NbCo(1+x)Sb here x is 0.2,400,-7.322566713397872e-05,5.6449488490470765,0.09083975243180432,236231.6420566408
16818,(Ag0.366Sb0.558Te)0.96 (GeTe)0.04,400,0.00018429865840432325,0.8005239239014632,0.19697493195774876,11579.025014877978
12663,NbCo(1+x)Sb here x is 0.5,400,-0.00011195406704746616,4.081640624521478,0.04242444317653081,34058.12127953364
10191,Fe0.95Co0.05Si2,400,-0.00016647009585981498,4.291736753505553,0.04032310780389231,15611.859051974861
6402,EuCd1.9Mn0.1Sb2,400,0.0002877493536982627,1.1324156210552636,0.10299318226925264,3289.5584567268543
16871,Zn4Sb3,400,9.959381770847306e-05,0.8615254182362946,0.3832056405039205,68268.10304225574
12640,WOx here x is 2.86.Matrial family tungsten oxide,400,-2.485204282969419e-05,5.082066706617562,0.010696913406323422,228573.10271661726
10187,FeAl0.05Si2,400,0.00026403540786856843,6.790751926865108,0.02849317804027648,6938.641100548905
12639,WOx here x is 2.84.Matrial family tungsten oxide,400,-2.672092287739139e-05,5.6958337144871685,0.01568637265932272,324813.4413655151
10186,Fe0.99Co0.01Si2,400,-0.0003112831605005173,10.828890423827158,0.02078517945549947,5807.196100607695
16874,Zn4Sb3,400,0.00014283626448244172,0.917337581511472,0.2306658421827948,23423.698429083706
16875,(Zn0.999Pr0.001)4Sb3,400,0.00014186781747305756,0.8017833123919833,0.2459007539868229,22591.508389572267
526,MnSi1.75Al0.005,400,0.00015845881305912913,2.7153269301231386,0.10135874394942927,27402.523484838603
16876,(Zn0.998Pr0.002)4Sb3,400,0.00014353324110363732,0.7787470662911382,0.3083441098951573,26764.818456620796
10185,Fe0.85Cr0.15Si2,400,0.0002640445381250448,14.170880919109123,0.011135159619528042,5658.208248310783
12666,ZrCo(1-x)Pd(x)Bi here x is 0.3,400,-0.00013029970958285342,10.97706395801552,0.051738545501840816,74560.04165447067
537,Ba24Ga0Ag0Ge100,400,-2.9675432976264776e-05,3.1105573486437894,0.01848419224665429,195020.9990920853
6401,EuCd2Sb2,400,0.00025009022862580466,1.4424898171151317,0.19964260871512876,10340.465827743841
541,Ba24Ga8Ag2Ge90,400,-3.900279784536911e-05,2.1997597392285,0.03996226495848737,145527.90243017796
540,Ba24Ga4Ag2Ge94,400,-3.603847105743453e-05,2.4185127103628603,0.034330812270229605,164187.57304837517
16855,ZnSb ,400,0.0003320874671245327,1.4422681206717254,0.12786228793230378,4180.4546120917075
10190,Fe0.98Co0.02Si2,400,-0.0002547188337852987,6.102988159092373,0.01634677259244656,3844.0802158025126
539,Ba24Ga4Ag1Ge95,400,-3.370267169654928e-05,2.5296482930299677,0.029279964015212163,172041.38454504492
16860,ZnSb,400,0.00033173952734848563,1.437678497666062,0.14095063254743212,4215.994695335815
12643,WOx here x is 2.95.Matrial family tungsten oxide,400,-4.2729787493551173e-05,3.2572709873653185,0.005650720567134105,28623.90038379721
10189,Fe0.94Co0.06Si2.00,400,-0.0001688305008751469,3.207391496327896,0.05488877024752119,15958.588059067719
10087,MnSi1.73,400,0.00015112235337736842,2.5731125202291647,0.1118461171624433,31503.75216341581
538,Ba24Ga4Ag0Ge96,400,-3.0282956524779223e-05,2.8673785864966512,0.022717239922534785,190697.91618044823
6394,Ca2.5Sr2.5In2Sb6,400,0.0004913945145698126,0.7777864745907653,0.015763324645560017,126.93681787705091
16749,AgSn3Pb15SbTe20,400,0.0001884392799601242,1.2916298212048969,0.2806182406199543,23027.95886315813
16750,AgSn9Pb9SbTe20,400,0.00014588399699666854,1.4052761575466166,0.2941781347025664,39380.820732897366
16751,AgSn15Pb3SbTe20,400,9.473675513152656e-05,2.160965975734431,0.13075059320129606,71029.49044419179
10206,Fe0.95Cr0.05Si1.958Ge0.042,400,0.0002146002495822305,8.523954964679579,0.017111258482076487,7917.765981063056
16756,Ag0.8Pb22.5SbTe16S4,400,-0.0002709445914003856,0.9869221306983422,0.1613177250643454,4633.52973272863
16757,Ag0.8Pb22.5SbTe12S8,400,-0.00026322721331067017,1.0048433122371476,0.3555337588330129,12314.751005557828
16754,Ag0.8Pb22.5SbTe18.4S1.6,400,-0.0002631038034037207,1.148332055803221,0.18921925878719226,6567.1080283669335
6393,Ca3.75Sr1.25In2Sb6,400,0.0003846507268286137,0.7851500326462957,0.013429977882578792,178.17010846334907
16730,(Ag0.365Sb0.558Te)0.975(GeTe)0.025,400,8.503718782765075e-05,0.8327135733551784,0.2891388445561041,77306.3354068013
16732,Ag0.365Sb0.558Te,400,8.061742285611941e-05,0.976065825808992,0.2356442247246903,79270.70784034178
16735,Cu3SbSe4,400,0.00031407623234105963,1.9077583354612984,0.07699340157195789,3062.889786619417
16740,(GeTe)80(AgSbTe2)20,400,0.00014948017950053885,1.4445284150362159,0.5254805906556339,84247.19336794635
16741,(GeTe)80(Ag1.2Sb0.8Te1.8)20,400,0.00015994145427162404,1.4606550179416498,0.6438001532638828,92687.7019353682
16742,(GeTe)80(Ag1.4Sb0.6Te1.6)20,400,0.00014163444969878816,1.557647588597164,0.4378818281067723,80422.80621031413
16743,(GeTe)80(Ag0.8Sb1.2Te2.2)20,400,0.0001600832982208435,1.5616515177338617,0.5700169865577247,86232.22492338
6392,Ca5In2Sb6,400,0.0003236533675394132,0.9408378209612456,0.03948293412693713,886.5514309237857
16744,(GeTe)80(Ag0.6Sb1.4Te2.4)20,400,0.00017277761427122142,1.5855110193553994,0.5677261384883121,75948.71604175624
10207,Fe0.98Co0.02Si2,400,-0.0002452437245145532,3.9153269654665697,0.028740265860073905,4677.383928611021
16877,(Zn0.997Pr0.003)4Sb3,400,0.00014266176122757786,1.0878073277646279,0.1949990241152352,23650.489501601216
16783,Ge0.87Pb0.13Te,400,0.00012881021591295395,2.033060485218904,0.32178202032121583,106746.63398517892
12675,TiNi(1+y)Sn. Here y is 0.25,400,-9.044995623008496e-05,5.394985436680001,0.09198371239404944,145112.3169105604
16784,(GeTe)0.8(AgSbTe2)0.2,400,0.00017020803867938018,1.3215395742816969,0.7859768882312719,84775.05312630006
16785,(GeTe)0.85(AgSbTe2)0.15,400,0.00013867608134832162,1.5949701330315769,0.517011609916709,103462.56705164583
12674,TiNi(1+y)Sn. Here y is 0.075,400,-0.00016497177230070074,4.452034916146493,0.18567298687451733,63380.87903956853
16794,AgSbTe2.01,400,0.0002566129633777037,0.5261281457694004,0.9259461044588836,18185.306280963592
16795,AgCe0.005Sb0.995Te2.01,400,0.00022779259674603588,0.6046875472239659,0.6225573246721521,17623.19431479221
16796,AgCe0.01Sb0.99Te2.01,400,0.0002571805169614313,0.5722552424821047,0.7462940322653566,16602.188943251764
12671,TiNi(1+y)Sn. Here y is 0,400,-0.00021677951549648004,5.464472118124033,0.13398071614342008,33999.559469336724
16797,AgCe0.03Sb0.97Te2.01,400,0.0002637181812248377,0.598822493691657,0.6564623221862207,13921.31404072679
10198,(FeSi2)0.7(TiB2)0.3,400,-1.9073833869940175e-05,9.294136710223476,0.002111486985830455,134853.27022408962
16798,AgSbTe2,400,0.000272180306019151,0.5684520725240033,0.7335898452429591,14242.586672581814
12668,ZrCo(1-x)Pd(x)Bi here x is 0.09,400,-0.00010475175307915336,8.430644902577919,0.04641334012822866,83751.38363022599
12667,ZrCo(1-x)Pd(x)Bi here x is 0.6,400,-0.00011256215160664863,9.52037959546491,0.04567798676196547,78425.43264001232
10199,FeAl0.10Si2,400,0.0001877970263389193,10.448318004727202,0.03668070471623126,27167.31006472066
10204,Fe0.94Co0.06Si2.00,400,-0.0001581828694324126,3.6551474237200647,0.043320504761981724,17505.1181322812
6396,Sr5In2Sb6,400,0.00034540566623033464,0.9203319139763178,0.0009680255211220188,18.66862717550017
10203,(Fe0.95Cr0.05Si2)0.995u0.005,400,0.00030536777691990826,11.271204099742556,0.012492742178953258,3775.041107498342
10201,Fe0.98Co0.02Si2,400,-0.00031184397436041127,3.9776085599437185,0.03429145532414992,3506.495239428333
10202,FeAl0.05Si2,400,0.0002277023413983749,8.093203507989799,0.04932849141198144,19249.67098264425
6398,YbZn2P2,400,0.0001343230035702906,1.8025725361601064,0.03624907149557746,10493.281498866689
16882,Zn4Sb3,400,0.00015838998013437198,0.7201325869533113,0.5193027179834941,35534.95746928288
16879,Zn4Sb3,400,0.0001390861565609696,0.8539986747460327,0.4367134296562191,46750.19239467117
10169,Fe0.94Co0.06Si2.00,400,-0.0001556952513946276,3.730597329683784,0.045129076049613866,18302.331183454982
10168,Fe0.95Co0.05Si2,400,-0.00022274054743825488,7.199644069157323,0.03145408051544573,11411.151308566587
16975,Zn4Sb3 ,400,0.00014987893938176177,0.7490231931024035,0.4843060936579578,40511.14930187074
16979,Zn4Sb3,400,0.00015404015613633754,0.7492774935639888,0.5456289250763743,40313.80801338241
16964, Zn4Sb2.94In0.06,400,0.00016164222939294085,0.9193922474498926,0.2684798835723682,21796.3741935516
6415,Yb11Sb9.3Ge0.5,400,2.1839988116834963e-05,1.0728783449724486,0.009520681528687628,55717.963895356654
10091,Mn0.75r0.15Ru0.1Si1.74,400,0.00012229175977503362,2.4243333243032548,0.09533455928775804,38635.65809205421
16960,Zn4Sb3,400,0.00016320763637582325,0.8027400969781572,0.5172342383457942,31344.173110368687
10171,Fe0.94Co0.06Si2.00,400,-0.0001524012869902386,3.799966876980287,0.04507323039825119,19685.50234309101
16950,Zn4.2Sb3,400,0.00016607644669068333,1.4159446467735568,0.32854483789225863,41586.09106954102
10096,MnSi1.8,400,0.00014495793761338708,2.5974876507244917,0.12120094288953068,37455.49109593757
499,Fe0.98Co0.02Si2-SiC-2mass%Cu-3mass%Si,400,-0.00030598541289604585,5.611840083532937,0.03404413359355705,5101.361913316232
16995,(Zn0.985Ge0.015)4Sb3,400,0.00015049831675498977,0.8053775585116242,0.5530756256148266,39997.52447484994
17004,Zn4Sb3,400,0.00014673543329890633,0.8973979354552213,0.2746563504819866,26994.022245690478
17005,(Zn0.999Gd0.001)4Sb3,400,0.0001491941064305141,0.8840999678513589,0.3479207180552696,31873.153671023614
17006,(Zn0.998Gd0.002)4Sb3,400,0.00014484176449293629,0.7435461700341265,0.5561587201043824,46819.33141086371
17007,(Zn0.997Gd0.003)4Sb3,400,0.00014718816797692206,0.8152745681604696,0.4035164906819978,35045.4172991239
17008,Zn4Sb3,400,0.00014483820946234314,1.1244292613197986,0.2804444125263207,34240.863666601574
17009,(Zn0.005Nb0.995)4Sb3,400,0.00014458175229269452,0.7222168721023553,0.4660923239587748,38290.433752505734
17010,(Zn0.01Nb0.99)4Sb3,400,0.00023276489823913492,0.6999973625400318,0.33736768912102405,10601.029437881025
498,Fe0.98Co0.02Si2-SiC-5mass%Cu,400,-0.00012911592952941705,5.299052803427337,0.013722128469325535,10904.357576357575
16980,Zn4Sb3,400,0.00015945452336084274,0.7603128633000373,0.5192128793238634,37588.41842784315
16994,(Zn0.99Ge0.01)4Sb3,400,0.00016137448765483548,0.8011492505376209,0.6051535892392905,39732.4126466978
504,Fe0.95Co0.05Si2,400,-0.00020707944283164786,5.5302906888094725,0.0491653372339373,15851.59673080198
10093,MnSi1.73,400,0.00014310984658111298,2.6547975398890094,0.15663764048812998,46658.72143509312
16993,(Zn0.995Ge0.005)4Sb3,400,0.0001567406002763157,0.7829323210246405,0.5712152500825145,38963.34844741098
10094,MnSi1.75,400,0.00014393287665614724,2.2572084527502074,0.17701862126427947,48218.1584549293
507,Fe0.95Co0.05Si2-1wt%Er2O3,400,-0.00017775101779250336,2.31085528135596,0.14411405156026233,26350.866008842735
506,Fe0.95Co0.05Si2-10wt%SmO2,400,-0.0001816641705342273,3.748170159805888,0.08159819151944,23168.679427511637
505,Fe0.95Co0.05Si2-1wt%SmO2,400,-0.00019084444946428384,3.1801765675991898,0.13504038714116573,29477.85304480643
16991,Zn4Sb3,400,0.0001472909723278121,0.7775384919325007,0.4805734022163819,36630.557697133634
12407,ZrPtSn,400,3.771378584438841e-05,16.491199300616323,0.0002955651460180291,9340.520070905835
10095,MnSi1.733,400,0.00015556656981106508,2.277371327263361,0.18050725376252927,42465.472869878264
16992,(Zn0.9975Ge0.0025)4Sb3,400,0.00017665559624314062,0.7467941908185508,0.6883821234841838,37118.516158568986
508,Fe0.95co0.05Si2-10wt%Er2O3,400,-0.00020213690620057238,2.640280939583422,0.1241849677252519,20061.710049423276
16898,Bi2Se0.3Te2.7,400,-0.00016701409305626077,0.918966328970023,0.3293344058962193,27172.12670056057
10181,Fe0.95Co0.05Si2,400,-0.00014542859192275104,4.3305946450369515,0.031902769257801965,16331.133448023063
6407,Yb14Mn1.05Sb11,400,0.00011142256992010059,0.8767173794268038,0.10911820404698827,17669.282500749738
521,MnSi1.72,400,0.00014013388553949375,2.070434594792985,0.08393502731244243,22123.734215079083
6408,Yb14Mn1.15Sb11,400,0.00017193832679910878,0.8743960613515888,0.045034984933250914,3378.8892471242475
16914,AgNa0.01SbTe2,400,0.0002882790220879588,0.4676156284735957,0.7607404024819795,10662.14544063451
16915,Ag0.99Na0.01SbTe2,400,0.0002803303640701764,0.5564304977779764,0.7834842642299154,13528.934414344916
16916,AgNa0.01SbTe2Se0.04,400,0.0002580159475231062,0.6051189365142976,0.7459863729345383,16757.396048278704
10179,(FeSi2)0.825(TiB2)0.175,400,-8.048557194857012e-05,6.454472996467077,0.014465083028462706,36031.775131134935
16917,Ag0.99Na0.01SbTe1.96Se0.04,400,0.0002719661865090654,0.5468722681735795,0.7529825568436799,13789.342952140983
16880,Zn4Sb3,400,0.00014602624632665444,0.8508348268928435,0.4552585570155662,43715.09256192106
10184,(FeSi2)0.745(TiB2)0.255,400,-2.1816777846518684e-05,8.386317510810459,0.002759448969193617,121549.29884633735
525,MnSi1.74Al0.005,400,0.0001622572639650297,2.511031647326924,0.12362185488687726,29476.719836996454
16881,Zn4Sb3,400,0.00015660487663325039,0.7367667303603272,0.4902217096444412,35090.23183921405
16878,Zn4Sb3,400,0.00013411337998738433,1.0605789298395298,0.3684561015689016,54157.15258972794
6403,EuCd1.8Mn0.2Sb2,400,0.000304115125952331,1.1069465962318772,0.09787393205553273,2675.410243155636
524,MnSi1.72Al0.005,400,0.00015662002182117513,2.540275540991921,0.11198146074000273,28991.61464199313
16893,Zn4Sb3,400,0.00013326007714240066,0.7442300999562766,0.4705078459038433,49520.318400930446
6406,Yb14MnSb11,400,8.843847112862955e-05,0.9743696195074271,0.06315190190190195,18520.859969061017
6404,EuCd1.6Mn0.4Sb2,400,0.0003340381012714732,1.0114981308551936,0.0802735292780313,1700.6291915668514
16894,(Zn0.995Pb0.005)4Sb3,400,0.00014525860785607718,0.8177467128365168,0.5892647994917488,57165.24132112696
16895,(Zn0.99Pb0.01)4Sb3,400,0.00013922018923978935,0.8084224750859859,0.5052710295509429,52681.454579973586
16896,(Zn0.985Pb0.015)4Sb3,400,0.00013967989808496564,0.7832800567681041,0.5131657461863295,52329.66156086422
16897,(Zn0.98Pb0.02)4Sb3,400,0.00012631748117370738,0.6836813253254423,0.3463390914020525,35158.871947440595
6405,EuCd1.4Mn0.6Sb2,400,0.00011584890386465324,1.1015742109530966,0.012028746223027992,2409.306655538184
522,MnSi1.73,400,0.0001401339548575128,2.415121764009081,0.0902538032394272,27749.668188034357
10182,(FeSi2)0.8(TiB2)0.2,400,-5.5228836648792564e-05,7.472330443889483,0.009163466800010744,56120.831630976034
16899,Ce0.2Bi1.8Se0.3Te2.7,400,-0.0001487073010202324,0.6138130203893768,0.6667476974176592,48642.304453820165
523,MnSi1.74,400,0.00014774638529966582,2.3271180706372725,0.08531044012187176,22736.67117511545
16949,Zn3.9Sb3,400,0.00016295041511180583,1.5655434991858326,0.17192543499815974,23512.75120106724
16943,AgPb20SbTe20+2vol.%SiC,400,-0.00036629791414800926,0.715319947434543,0.09147342603557718,982.6381389968136
16944,AgSbTe2,400,0.00027368212734092613,0.5651736260182444,0.7383241246109888,14156.842712397925
6414,Mg3Sb1.7Pb0.3,400,0.000198596195111686,0.4804757923954143,0.08995808151008597,2754.0638660385357
16945,AgSbSe0.01Te1.99,400,0.0002792314487174623,0.5451258902100851,0.81454818381843,14001.262532704628
16946, AgSbSe0.02Te1.98,400,0.0002608627089134763,0.5670736628606704,0.8288141155032669,17167.289474678175
16947,AgSbSe0.04Te1.96,400,0.0002452528008371414,0.5726995833603565,0.6977540569257596,17183.528185178126
16948,Zn3.6Sb3,400,0.00018601032621289623,2.047552217117848,0.09772087504508917,13042.204053030651
16942,AgPb20SbTe20+1vol.%SiC,400,-0.00034364035787377346,0.8492435727818074,0.23154443293007645,3712.1769694454997
16918,(Ag2Te)54(Sb2Te3)46,400,0.00024036697437234883,0.4916841731847961,0.2618632672629813,5509.900673843821
16919,(Ag2Te)52(Sb2Te3)48,400,0.0002495463673856345,0.5865436050494262,0.7833482239062348,18378.650302477112
16920,(Ag2Te)50(Sb2Te3)50,400,0.00022601303982541427,0.5748006553393383,1.0085759283983555,27870.826318938267
16921,(Ag2Te)48(Sb2Te3)52,400,0.0002277364931729083,0.6069442462580592,0.9171898946738049,26805.329400061117
16922,(Ag2Te)46(Sb2Te3)54,400,0.00019647901427655607,0.8730283349910227,0.469359257286848,26695.73938409108
16923, (Ag2Te)44(Sb2Te3)56,400,0.00021186668485792483,0.7281705388675352,0.7790725952394161,31376.97246547565
10178,Fe0.98Co0.02Si2,400,-0.000293257890464968,4.911005843418541,0.02627457012344692,3750.996565515896
16924,Zn4Sb3,400,0.00015794085753293366,0.6504683836466496,0.4198533707703049,25750.318517744283
16926,Pb0.02Zn4Sb3,400,0.00015983433892188402,0.6643659400275925,0.5850085782075038,37438.797001152576
16927,Ag0.02Zn4Sb3,400,0.00012411047611019768,1.2583405570211357,0.2912200392150682,56203.54600264414
6411,Mg3Sb1.95Pb0.05,400,0.0002341132250285248,1.0284753069634751,0.035476798389962205,1737.6624155573966
16928,Ag6.52Sb6.52Ge36.96Te50.00,400,0.00011004898348846255,1.5571281651784723,0.4312800634178777,124184.78336445172
16929,Ag6.52Sb6.52Ge36.96Te49.00Yb1.00,400,0.00012331875153803756,1.5299419765379925,0.5376757426951317,121164.51919929602
10177,(FeSi2)0.85(TiB2)0.15,400,-0.00010069411615521179,6.314630050419325,0.019903834237628187,30989.6362336832
16930,Ag6.52Sb6.52Ge36.96Te49.00Ce1.00,400,0.00012377141552490664,1.5440051700172637,0.5322479329767936,120197.10328719283
6412,Mg3Sb1.9Pb0.1,400,0.00022901561207844365,0.8909148816281487,0.03993086398799939,1828.7415486051693
16925,In0.02Zn4Sb3,400,0.00015237327772877726,0.8335561633240943,0.3160918127525533,28014.079887512904
13632,Cu2.95Sb0.98Sn0.02Se4,400,0.00014372518079000713,2.511269478018405,0.18670890422948672,46214.92699049035
15944,BaCu5.9SeTe6,400,0.00020327973685169585,0.5954080893257572,0.3733327440992783,13075.596569643965
15945,BaCu5.9SeTe6,400,0.00020331468631929383,0.6737986535643241,0.363049288434634,15049.348874111482
13065,Cu1.7Bi4.7Se7.84I0.16,400,-0.00010461202402173568,0.4956991960682055,0.0639918836903276,6425.580837912429
15946,BaCu5.9STe6,400,0.00021044375400780158,0.5187664723922162,0.27761594359953523,7669.905633686029
15948,Cu0.88Ag0.1InTe2,400,0.00023818513571890684,2.2434311598787837,0.13589501110634322,12091.249446559856
15949,Cu0.75Ag0.2InTe2,400,0.0002667195574214197,1.484544655961516,0.164156502209228,8179.1189547406
15950,Cu0.55Ag0.4InTe2,400,0.00034004338719848253,1.174967831813677,0.10712947731033627,2419.642195987213
15937,Al2O3,400,7.228144384292187e-05,4.061455467152794,0.07347297234053424,137413.30735023634
12985,Ni0.05Mo3Sb5.4Te1.6,400,6.888260004150121e-05,5.165633108267391,0.05320103577269436,160943.17379078188
13064,Cu1.7Bi4.7Se7.92I0.08,400,-0.0001090755112017277,0.5197042495545261,0.1456801129290482,15829.94946861076
15951,Cu0.68Ag0.3InTe2,400,0.00028166533852298363,1.3388960201129478,0.1424887844773839,5798.43143001908
15952,Cu0.45Ag0.5InTe2,400,0.0004209579543267021,1.159883976032142,0.08137031688158369,1090.1114189766563
12976,Mo3Sb7,400,2.7511282772256854e-05,6.7769956284991455,0.018698739975869128,500661.2499095061
10524,La0.1Sr0.80Yb0.10TiO3,400,-0.00011431670076573279,5.5616888099808275,0.008906866903552779,10028.213176381914
15953,Cu0.88Ag0.1InTe2,400,0.00022774745129104985,2.1263782671490663,0.13476054661554082,14034.93231332971
15954,Cu0.75Ag0.2InTe2,400,0.00026479023362153926,1.3842600787222958,0.13168506658656287,7219.842870372975
12980,Ni0.3Mo2.7Ni0.3Sb7,400,3.0293285619070783e-05,6.4215241917778645,0.029402267233588863,572440.5041977285
15955,Cu0.68Ag0.3InTe2,400,0.00029799074529762574,1.3990614410797857,0.15001594462124024,5599.010019165222
12979,Ni0.25Mo2.75Ni0.25Sb7,400,3.073176068697004e-05,5.840569726926214,0.0312700827938939,561348.4162400411
12975,Ni3InSb,400,-1.1103878652750298e-05,13.818364885832514,0.0034524891838144337,1140513.1927950336
15893,Ga12Sb2Te12Se3,400,0.0001933783329107323,1.0877982203395766,0.42912572152386697,29327.00428161398
15895,Ga12Sb2Te7.5Se7.5,400,0.00012611143125163665,1.229710565621969,0.3186845970278916,60305.02525867686
13059,Cu1.6745In0.0255Bi4.7Se8,400,-8.778810312890713e-05,0.6188778882729816,0.10562488539096496,21042.998626497167
13060,Cu1.7Bi4.6915Zn0.0085Se8,400,-0.00012294112438690884,0.6071183825723637,0.11632792051791925,9626.32012583327
12993,LiZnSb,400,5.0757013912281485e-05,4.957708436638569,0.04917003445482567,229860.1661404292
15897,AgPb18SbTe19Se,400,-0.0002087793716420873,1.0878670998652362,0.465667466388478,28644.923334899107
12992,LiZnSb,400,3.549992658913821e-05,5.262982491567382,0.01997300735880064,210039.28774187565
15898,AgPb18SbTe18Se2,400,-0.00018612721317476128,1.169001843011824,0.58949495447702,52640.765152912136
13061,Cu1.7Bi4.6745Zn0.0255Se8,400,-0.0001370602323162304,0.5795732961538145,0.11265140397345183,10134.447687573691
12996,Cu3Sb0.98Sn0.02Se4,400,0.00015585350801127455,2.301702943535522,0.2510849677121895,53815.12612452557
1917,Mn3Si4Al3,400,-8.950041776374681e-05,3.856058312929623,0.11365442557930346,136779.12712628947
15888,Ga7Sb2Te10,400,8.024289406855641e-05,1.0389289445665844,0.0744135624858945,28003.615182038793
13058,Cu1.6915In0.0085Bi4.7Se8,400,-0.00010479511837273741,0.6324153478670147,0.168467532853409,22216.12566916581
15889,Ga7Sb2Te8Se2,400,0.0001823904471829956,0.8476201218347261,0.2460450044175364,13945.83334358188
15890,Ga7Sb2Te5Se5,400,0.00012265667605192263,0.9885199917399848,0.22296034855358826,36168.82668820406
15900,AgPb18SbTe16Se4,400,-0.00019498617465763026,1.0827434025545233,0.5503896600936479,41253.45030717947
13063,Cu1.7Bi4.6745In0.0255Se8,400,-0.00012450975994550008,0.5340884342193751,0.0994212791870156,8838.565066566498
15930,Ni0.05Mo3Sb5.4Te1.6,400,7.452468223571338e-05,4.959235830848744,0.056583638021640466,120267.45802575689
12987,Ni0.05Mo3Sb5.3Te1.7,400,7.12824001358797e-05,4.741453083066157,0.0618457238804834,132281.44642913365
15931,Ni0.05Mo3Sb5.4Te1.6/0.020SiC,400,7.457316758166497e-05,3.988975188474801,0.07011825702809654,119796.20540155345
10655,LaCo0.80Ni0.20O3,400,8.58319099301746e-05,2.109542588171769,0.015687730105039373,10895.815542611097
15932,Ni0.05Mo3Sb5.4Te1.6/0.020Sic,400,7.423936673499459e-05,2.8606929502968432,0.0629558471606938,71234.28548938851
15933, SiC,400,7.706269389858994e-05,2.730649329891643,0.05166294667898788,60749.15927532756
15934,Ni0.05Mo3Sb5.4Te1.6,400,8.06089624708257e-05,4.540598837645587,0.09440995091091896,159534.41912325757
15935, Ni0.05Mo3Sb5.4Te1.6/0.0100Al2O3,400,6.76130456987023e-05,4.139594935514158,0.06290149493522856,141285.8390040202
15936,Al2O3,400,7.02767248907553e-05,4.118879570407906,0.0713559652551945,142259.7295172251
12991,Cu3SbSe4,400,0.0003843473913371756,2.3001312197361097,0.1927255923719855,6732.980679814013
13062,Cu1.7Bi4.6915In0.0085Se8,400,-0.00012829819772638967,0.5484266716966011,0.10171344470945247,7624.510333109784
15903,BaCu5.7Se0.6Te6.4,400,0.00011780456784808776,0.4847517410026786,0.0509957129119169,3804.984094594044
10653,LaCo0.90Ni0.10O3,400,0.0001390686617524032,1.8511721773117351,0.026947146899513358,6915.931344441764
12990,Cu3SbSe4,400,0.0003695534989112848,2.5128787288461853,0.1325680156767079,5011.4106513588185
1904,CrSi2,400,0.00012925178431284542,8.979268062586478,0.08106073909207656,108922.70306749539
12989,Cu3SbSe4,400,0.00031348570120928005,1.908019053817304,0.07519855084280748,3090.074955734681
1873,CoSi0.98Ge0.02,400,-8.715424931127433e-05,11.83175199980815,0.14209001728939608,553318.8947471522
1872,CoSi0.995B0.005,400,-8.745634568620919e-05,13.240319094062214,0.14737797678517972,637805.701813514
1871,CoSi,400,-8.202650419087089e-05,12.52230288051112,0.11123648214251554,517562.79813523975
1870,Al27.5Mn27.5Ta2.5Fe3Si39.5,400,-9.52300517970146e-05,2.8475115864264064,0.08975809430813696,70458.12646489154
1869,Al27.5Mn29W3Si39.5,400,-0.00012583626934217188,2.3582636344212915,0.1618360618724511,60255.40305034363
1868,Al27.5Mn31Cr2Si39.5,400,-0.00011561554180464922,4.310899643285845,0.07528443657147821,60698.881498368886
12195,Bi0.5Sb1.5Te3,400,0.00021576701439993316,1.2368483324086266,0.7120076907169434,43517.19517716048
1839,MnGe0.035Si1.715,400,0.00013852967308004304,2.4019629006485275,0.2107498331515157,65945.9189913132
16063,CuTl9Te5,400,0.00013785056064424808,0.4566673207532667,0.096457040006673,4757.762255863371
