Repository: starrydata/starrydata_datasets

> [!NOTE]
> **The duplicated `sample_id` issue was fixed on 2026-09-08**
>
> Datasets published between **2026-04-01 and 2026-09-08** contain duplicated
> `sample_id` values: the same `sample_id` can refer to samples belonging to
> **different papers**. Joining tables on `sample_id` alone mixes data from
> unrelated papers.

# starrydata_datasets

Daily per-project splits of the [Starrydata2](https://starrydata.nims.go.jp/) dataset, with a browsable download page at **https://starrydata.github.io/starrydata_datasets/**.

Historically this repository also hosted the raw CSVs (from 2019/7/11 until 2022/12/22); those older archives are still available via git tags.

File: datasets/20190711/20190711_preprocessing_interpolated_data.csv (part 10 of 94)
sampleid,composition,Temperature,Seebeck coefficient,Thermal conductivity,ZT,Electrical conductivity
12950,Cu2CdSnSe4,400,0.00016974987770548188,0.9508529974510438,0.01544415752706832,1510.6463302282025
16060,Ag1.1Pb16Sb0.8Te23,400,0.00033688690182630314,1.0402634124560777,0.1637965210183822,3741.871434483714
16056,Ag0.7Pb18Sb0.8Te20,400,-0.00033496450312139707,0.8709031472997366,0.204493148935432,4575.8491008097335
12278,ZrCoSb,400,-0.0001817450701153771,17.340035669360454,0.0015545125590636524,1738.9477921279993
10523,La0.1Sr0.83Yb0.07TiO3,400,-0.0001145605781327862,5.676678797530791,0.01213408101715599,12381.751882302902
1881,CrSi2,400,0.00010831093243185949,6.8290708083260165,0.07371696983257735,107281.41925319104
10522,La0.1Sr0.85Yb0.05TiO3,400,-0.0001138350732902424,5.787358651282821,0.024249612355089475,24896.53909405853
15883,In4Te3,400,0.00039356901019098534,0.6904352223448185,0.025196596845587872,268.11299714238015
7903,La2.76S4,400,-3.82275852247176e-05,1.1111150046973066,0.03638738727069083,69166.55794811918
16065,Tl2Te,400,0.00012294878048087186,0.28347110082223315,0.04574584243373511,2156.469544938819
13018,ZrHf2Ni2.7Cu0.3Sb4,400,-0.00015646680520493245,2.4562400462047904,0.22541260557084336,52249.01358865576
7555,Co0.97Ni0.03SbS,400,-0.0002240004400265445,6.296664977954541,0.05413211883327251,14869.888324203714
6268,YbCd1.95Mn0.05Sb2,400,0.0001579633581210507,1.6442440041555717,0.2645409380099649,38475.081160136004
9608,Mg2Si0.6Sn0.4,400,-0.00011709181851291021,3.1895563297519813,0.3098557444449241,173513.17037229775
13017,Zr2HfNi2.7Cu0.3Sb4,400,-0.00016391905767437865,2.7793195196879497,0.3564322451545817,88507.1070745943
13039,In4Pb0.01Sn0.03Se2.9Cl0.04,400,-0.00021707049754202308,0.8020040206938553,0.22314480796576447,8156.818369539989
9604,Mg2Si0.6Sn0.4,400,-0.00012973814901932795,3.650418059547044,0.3293149266689735,169479.6601395472
13019,Hf3Ni2.7Cu0.3Sb4,400,-0.00012998890989645402,3.4849901533690817,0.1944825596103343,97029.38739309904
13041,Ca5Al1.95Mn0.05Sb6,400,0.00017496765354143226,1.294655632897904,0.11371073342591564,10964.667381690902
1930,CoSi,400,-8.511960023773598e-05,14.522787617354114,0.10973851623504667,526807.4912399198
2306,Ba8Ga16.6Ge28.7,400,0.00010202849555727591,1.6274058205763011,0.15860433912422067,68152.78458204707
9609,Mg2Si0.6Sn0.4,400,-0.0001077444042124479,4.419393769645754,0.20814801264460114,198100.48027205624
13044,Ca5Al1.7Mn0.3Sb6,400,0.0001388831484340219,1.2801373345194524,0.07317662804045688,13626.163266737576
13013,Zr3Ni2.6Pt0.3Co0.1Sb4,400,0.00016207787101988583,1.940644400738544,0.3241154603165669,57500.19432473117
13043,Ca5Al1.8Mn0.2Sb6,400,0.000152516613354602,1.1586771013619357,0.1066242786630952,14302.921735786067
7554,Co0.94Ni0.06SbS,400,-0.00014621780085770922,6.4550469317810455,0.04588152409541002,31554.617113931497
2305,Ba8Ga16.4Ge27.9,400,0.00011343608863711409,1.002094330069489,0.24418898360409005,43514.44563424875
10563,"Bi2(Te,Se)3+Al2O3",400,-0.00018168298671268534,0.9329353858504448,0.8013619464599284,56622.85573310678
13042,Ca5Al1.9Mn0.1Sb6,400,0.0001602342942775905,1.2198591475491818,0.09946544872891576,13189.59163264683
10562,"Bi2(Te,Se)3",400,-0.00018561979581525537,0.9465758543679494,0.8082221659473955,55510.81538418101
13015,Zr3Ni1.7Pt1.2Co0.1Sb4,400,0.00013922359284000897,1.884857854416233,0.3150602633705456,72486.37296512937
10561,"p-type (Bi,Sb)2Te3",400,0.00022699565035511567,1.3781592459174132,0.8489257031611774,56764.13496353188
6266,YbCd1.4Mn0.6Sb2,400,0.00021679385508314205,0.7867881603891179,0.2142215738972854,8169.543204095684
10617,(Sr0.95La0.05)2TiO4,400,0.00011331180919424744,3.7255649892275495,0.008123921250416076,5557.008729667992
13029,EuZn2Sb2,400,0.0001373314230702124,2.098587076030567,0.3519725885572165,100522.59167818994
13031,Yb0.75Eu0.25Cd2Sb2,400,0.0001822367362165996,1.4852730138651833,0.3683696029856587,38277.83263345133
13030,YbCd2Sb2,400,0.00020812693417621625,1.6360336269438245,0.2719367538106568,24627.887763269562
9607,Mg2Si0.6Sn0.4,400,-0.0001194956074090528,3.283574462437268,0.31456060264497404,171311.30726447518
6263,Sr3Ga0.93Zn0.07Sb3,400,0.00014514096620843654,0.9505713783541956,0.14056356346074195,16393.975580610782
2055,Fe0.92Mn0.08Si2.3,400,0.0002836190911294965,11.99977264821814,0.003809736883666997,1420.8135397088672
6264,YbCd2Sb2,400,0.00014432186884894178,1.7953043656537329,0.2348252062773372,44143.275685337685
2054,Fe0.92Mn0.08Si2.1,400,0.0003150997128904135,7.6997320003616485,0.007024465897309628,1361.861402476301
2053,Fe0.92Mn0.08Si2.0,400,0.0003125978324105467,8.25154162673153,0.006433865447001664,1358.2357372848328
2052,Fe0.92Mn0.08Si1.9,400,0.00022823327236382818,8.15806099763936,0.0058567616346140786,2293.1189937243016
9605,Mg2Si0.6Sn0.4,400,-0.00013726485624124962,4.136674763043593,0.32233867062972105,166198.03219596177
2293,Ba24Ge100,400,-2.747407730402203e-05,3.123636328342726,0.017318567793817175,195780.97398722023
13037,Mo2.2Ru0.8Sb7,400,7.183874007060766e-05,4.011824422546792,0.04300528691161992,87472.3047103139
2056,Fe0.92Mn0.08Si2.5,400,0.00027642570124401317,12.475545480740463,0.0034281969841974524,1399.2924182484348
9606,Mg2Si0.6Sn0.4,400,-0.00012223410519729828,3.188391439193234,0.3164858937699231,169424.75167563718
1932,(CoSi)0.95(SiO2)0.05,400,-8.689388318979015e-05,9.700349079224283,0.0915498986812934,293763.7782394084
2307,Ba8Ga16.6Ge29.8,400,6.866536179994437e-05,1.7595609638036285,0.11365377737728012,105812.29103441414
10542,Ca0.96Dy0.02Yb0.02MnO3,400,-0.00013765860079502658,2.036505834614251,0.07791520046744183,21928.50211879771
1924,CrSi2,400,0.00015371854060086484,11.998111857213942,0.04582185310113097,58166.516933264254
15851,(SnTe)2.88(In2Te3)0.04,400,9.767499704245038e-05,3.260984982449489,0.2766017021307333,239204.9063659784
13004,Cu2.0Sn1.0Se3,400,0.00020227878009320243,1.6489386082023856,0.05573117644881295,4959.32067461305
15853,(SnTe0.996I0.004)2.88(In2Te2.988I0.012)0.04,400,0.0001038057068789784,2.857420501403038,0.26008671880092915,172599.230634308
15854,(SnTe0.994I0.006)2.88(In2Te2.922I0.018)0.04,400,0.00010793936183926155,2.6785905246525448,0.26729733303900505,153815.30408194402
1925,CrSi1.98,400,0.0001477917545772559,10.859251646952963,0.04890400124405325,60783.246105626014
15855,(SnTe0.992I0.008)2.88(In2Te2.976I0.024)0.04,400,0.00010637147205700602,2.7156494430904807,0.2284055853065754,131867.85975267747
15856,(SnTe0.99I0.01)2.88(In2Te2.97I0.03)0.04,400,0.00010291663247763271,2.6979214970073544,0.18357549693745606,114925.76196915672
13005,Zr3Ni2.9Co0.1Sb4,400,0.00017631752281821868,2.3564728976176204,0.30303585580163783,55391.04108057618
15841,(SnTe)2.7(In2Te3)0.1,400,9.346676041434204e-05,3.060989489551965,0.29028224419632176,204531.70502929628
15829,TmCuTe2,400,9.145583912881179e-05,1.4131898868658752,0.1901228563664864,77660.88995919196
1926,CrSi1.96,400,0.00014548797547851006,10.509123593765773,0.05064017444741002,62856.11002079912
10543,Ca0.90Dy0.05Yb0.05MnO3,400,-8.872782384286439e-05,2.200421744669204,0.04604093472627513,36900.28341215333
13007,Zr3Ni2.7Cu0.3Sb4,400,-0.00014476927950626147,3.918126651188504,0.2099585251622368,87760.28738777617
13006,Cu1.975Sn1.025Se3,400,0.00039373373566501806,1.5404113800606951,0.10465797328043278,2380.105913639778
15852, (SnTe0.998I0.002)2.88(In2Te2.994I0.006)0.04,400,0.0001011572760957132,3.0045588070072253,0.26654068169894723,197424.86148035867
13056,Cu1.6915Zn0.0085Bi4.7Se8,400,-9.185518666690595e-05,0.5531459504166628,0.11710644591318012,22164.263249721305
15488,MnSi1.73,400,0.00014980626339787311,2.605667456869123,0.1770961742243009,52426.843126551175
12999,Cu2.13Sn0.87Se3,400,3.862631684811795e-05,3.890788435179524,0.056867494036195974,342181.83468111616
16265,Ir2Ru31.4xGa66.6,400,-0.0001655766017324713,3.1162626915035534,0.22586660570145506,67555.67592100809
12998,Mo2.2Ru0.8b7,400,7.267384941405156e-05,3.98829319714652,0.03957743120581872,86918.97127212059
15487,Mg2Si,400,-0.00011690011326585679,5.018157153982502,0.12574494005367431,115146.0815467424
15880,In4Se0.2Te2.8,400,0.00041599418228138144,0.6045738063820096,0.0120273751420926,96.02648933346785
13057,Cu1.6745Zn0.0255Bi4.7Se8,400,-0.00010275409112397052,0.6430668762096304,0.1398922828389734,20092.479547066472
1918,Mn2.95Cr0.05Si4Al3,400,-9.2009877111239e-05,4.1206379944919895,0.09897514191393356,120437.4919947254
15882,In4Se0.1Te2.9,400,0.0004197565311735859,0.8445601359965197,0.015833898513229867,193.7508056541752
13000,Cu2.10Sn0.90Se3,400,4.946800504959424e-05,3.394756278164767,0.06304767609195099,210811.6551245165
1927,CrSi1.94,400,0.00012653904186431126,10.704653134039148,0.04513330699578375,75432.87852036343
13002,Cu2.025Sn0.975Se3,400,5.2066460985325236e-05,2.349464162975319,0.03724847643625226,74829.0459573681
13055,Cu1.7Bi4.7Se8,400,-0.00015565407673502794,0.5429794720456176,0.12695189104142732,7165.541868767758
13001,Cu2.05Sn0.95Se3,400,5.857340741433256e-05,2.286687085043411,0.047968890334321564,76969.05467168582
10544,Ca0.84Dy0.08Yb0.08MnO3,400,-6.798318068965871e-05,2.1354198355470246,0.030179949573682887,40058.82886048766
15777,Pb0.997TeIn0.003?,400,0.00023080008011124292,1.7605389204977273,0.4399208168958856,36663.7900241032
9613,Mg2Si0.4Sn0.6,400,-0.00016251629859033732,2.738670201568881,0.4802534087906164,118125.94563964523
15778,Pb0.995TeIn0.005?,400,0.00022555986477569906,1.7389576380291938,0.3700384535328854,32157.598447705
15779,PbTe doped Pb2I,400,0.00012390627823526031,1.885929037486637,0.4843967705842493,131861.44244671395
15780,0.05 wt% PbI2+0.3 at% In,400,0.00022766187265580186,1.5346572795633617,0.5074060906911113,37709.43023615872
6272,YbCd1.9Mn0.1Sb2,400,0.00016065431173770868,0.9325418574221592,0.3374763588021359,26443.521859254863
15781,0.08 wt% PbI2+0.3 at% In,400,0.00022022528358827867,1.5145518075656093,0.6784495360263585,51001.39076151499
9614,Mg2Si0.4Sn0.6,400,-0.00014834201407712346,3.3548651627724766,0.4699848455887973,168445.32974012487
15782,0.10 wt% PbI2+0.3 at% In,400,0.00014306976539931317,1.8029648248773948,0.6067170858328512,125845.62430852947
15783,PbTe,400,0.00012605366269517504,1.8839002566910368,0.5052869547171626,131772.09625489145
15776,Pb0.999TeIn0.001?,400,0.0002915785763990726,1.6338189401200438,0.4155538664022684,20367.91596617433
6273,YbCd1.6Mn0.4Sb2,400,0.0002064429115933204,0.8596165054930747,0.27217678542618395,12662.530876589017
6269,YbCd1.8Mn0.2Sb2,400,0.00018991526222763333,0.8246752430841864,0.35125234275944195,18463.089912605275
6260,Sr3GaSb3,400,0.0002748275035712502,0.8855500503027387,0.09774332750605738,2494.8577822806274
9611,Mg2Si0.4Sn0.6,400,-0.00017565183998291767,2.969920724921794,0.5361028005361365,118810.30271108195
13045,Ca4.75Na0.25Al2Sb6,400,0.00016515636123756624,1.2053154190067057,0.16349026025105676,18600.113574230687
6270,YbCd1.2Mn0.8Sb2,400,0.00014421734091346215,0.8463148525665297,0.050213285684014716,4769.755906095421
9612,Mg2Si0.4Sn0.6,400,-0.00016589544564434846,2.7569019827818653,0.5503455764799421,124677.94606943926
1929,CrSi1.9,400,0.00011456405211410812,11.607045778893747,0.044937137316933336,99350.57300673424
10545,Ca0.8Dy0.10Yb0.10MnO3,400,-5.556731815367262e-05,2.600058946099192,0.01802360969805764,41767.220981326456
13010,Zr2HfNi2.9Co0.1Sb4,400,0.0001447129583681394,1.958348096069088,0.2920621607494349,64732.110209420214
13009,Zr3Ni2.9Co0.1Sb4,400,0.00017697974804020062,2.3600305627507834,0.30565067491781595,54988.868970866315
1928,CrSi1.92,400,0.00011972241838704624,11.32254831272402,0.041494210363886085,81944.67432385357
9615,Mg2Si0.4Sn0.6,400,-0.00014210612821705148,3.216714531667324,0.4797816342597098,182681.55870387107
1931,(CoSi)0.975(SiO2)0.025,400,-9.618989335632876e-05,13.30450121089623,0.14742525045732446,537519.3683842256
13012,Hf3Ni2.9Co0.1Sb4,400,0.00015365416914210506,1.812051334955807,0.25315073734419785,47308.35670310576
13011,ZrHf2Ni2.9Co0.1Sb4,400,0.00014248522080758327,1.6800841460148446,0.2549402699802197,50498.690172089475
15282,Bi0.48Sb1.52Te3,400,0.00020867887393868876,1.3605206772857308,0.7247632829747634,64004.551723917175
9670,SnBi2Te4,400,9.966690905462788e-05,0.9078219873880878,0.2882386287689241,67570.73476975388
16210,Tl9SnTe6,400,4.8899296686515335e-05,1.5167371830823546,0.08019376861074133,131725.48009658733
12893,Ca5In0.9Zn0.1Sb6,400,0.00013722757466536599,1.1200696813088855,0.13797571098755995,21214.691550811523
15283,Bi0.48Sb1.52Te3,400,0.00020515798546469398,0.8501057529706866,0.7824435718924403,46569.490969769744
12290,Zr0.5Ti0.5NiSn,400,-0.00019194940891115658,5.297837486329377,0.11640686456666155,41310.98081009907
10689,In4Se2.5,400,-0.00024436764319578363,1.0540060383373937,0.15346912151013342,7003.62683237819
16211,Tl8.3Sn1.7Te6,400,5.53278288449714e-05,1.1561811289536466,0.09737614880446603,101879.3146494134
9671,SnBi4Te7,400,0.00010676934441624064,0.7418384341461223,0.18783941146274696,27504.962404072787
16217,Tl7.9Sn2.1Te6,400,9.884266500705942e-05,0.7051584907680499,0.22363276121099507,36721.67877415011
12292,Zr0.5Ti0.5NiSn,400,-0.0001817345493005106,4.815178366724504,0.1479506668524112,55229.26916813605
13116,Ca3Al0.98Zn0.02Sb3,400,0.0001937879884692664,1.1354996681771512,0.045610147601527366,2947.8931882668358
16218,Tl7.95Sn2.05Te6,400,0.00010383752952970516,0.7530086935798495,0.23873508520309303,40592.712628110865
16219,Tl7.8Sn2.2Te6,400,0.00013733122037560712,0.493337195966275,0.2622159092061873,17238.951728270567
9677,In0.03Sn0.97Bi2Te4,400,0.00010471428501721148,0.9140419715021086,0.21730749041261466,45189.35982185813
12890,Ca5In2Sb6,400,0.0005142702868418425,0.8605179627830568,0.10625611887632426,904.1709511987102
12892,Ca5In0.95Zn0.05Sb6,400,0.0001762743538130719,1.1372632264156346,0.16368401826883722,14500.319898203465
9672,SnBi6Te10,400,9.902398968025706e-05,0.7609143412926801,0.13064393864288726,21869.96270287741
12891,Ca5In0.98Zn0.02Sb6,400,0.0002620635178611127,0.9453764582903956,0.17061676851001745,5251.981660660073
16215,Tl8Sn2Te6,400,7.545803671365327e-05,0.5882030150403004,0.1376459092893647,38595.65314649361
13115,Ca3Al0.99Zn0.01Sb3,400,0.00017295980564378127,1.3229451221252782,0.095955667006957,10960.151896884412
6322,Ca16Bi11,400,7.203286326676145e-06,1.4642010396475644,0.00035401521407569565,24974.758071927787
15322,TiO1.90,400,-0.00023221572285755682,3.2463517963534723,0.04108911840529275,6612.970539756043
9651,Mg2Si:Sb0.02,400,-0.0001155043261551084,4.287371758763031,0.0288386633100981,26147.67826832301
15321,TiO1.83,400,-0.00011113900958797194,2.901144513604207,0.03563945440521582,22145.07987651745
13101,(GaSb)2.7(Ga2Te3)0.1,400,0.0004002147729235649,3.479167629271948,0.0008498675811380374,46.15092337402916
13100,(GaSb)2.7(Ga2Te3)0.1,400,0.0003475766442802956,2.8172655383857124,0.0014601646681844213,85.12722084707275
9649,Mg2Si:Sb0.005,400,-0.00014675134462370976,4.795709897962016,0.024417310701283446,12137.442311291345
9648,Mg2Si:Sb0.003,400,-0.00018074504771645807,5.353981953961412,0.03963655737688704,13101.568193599143
13104,ZnIn18SiSn20,400,1.7728741705263322e-05,9.75505055201592,0.003874766600083981,248454.04516418773
10688,In4Se2.8,400,-0.0003002986156554181,0.9722811637091726,0.0845112164675107,2674.0653024718217
10687,In4Se2.9,400,-0.0004371555746112814,0.8977700860275166,0.06275525041238368,869.9625015028353
10686,In4Se2.95,400,-0.000467188615520863,0.7116854585875705,0.08958202825770722,846.1195973170368
15320,TiO1.77,400,-6.242607622860005e-05,3.2148110576724087,0.025273335005413358,58645.39064822392
12289,Zr0.7Ti0.3NiSn,400,-0.00024065133725932597,5.990318735098512,0.19979803376681668,44482.2594341465
13105,ZnIn18SiSn20,400,7.794918710479957e-05,6.822334863169748,0.032387013089600215,97617.07800444184
9678,In0.05Sn0.95Bi2Te4,400,8.238048523464346e-05,0.9427291278559656,0.06687868224599235,25213.274109731847
16250,OsGa3,400,-0.0004954365266211629,2.8296336033735403,0.01711246527887561,493.1814672975924
16249,RuGa3,400,-4.613474561562553e-05,2.7540997060628363,6.335574756253731e-05,204.9507097852046
10394,NaxCoO2,400,7.957608235645335e-05,1.9363915967221663,7.339392088934045e-10,0.0005610843800162952
13123,CaAl1.9Zb0.1Sb6,400,0.00011303750700859525,1.3005848635406076,0.09814197072411128,24374.039332120148
13124,Yb9Mn4.2Sb9,400,8.639219105991783e-05,0.6607336135513987,0.12367900485276355,27416.23971251681
9692,Ga0.03SnBi1.97Te4,400,9.433181024200191e-05,1.0014758224910179,0.19177479034796974,61103.55693310082
15241,As1.965Bi0.035Te3,400,0.00015821354028149588,0.9984230313866472,0.506124125540949,53991.721838868936
9693,Ga0.05SnBi1.95Te4,400,8.193771928038743e-05,1.383161476106473,0.1559113828688317,95169.0283381115
15240,As1.976Bi0.024Te3,400,0.00015525764332050714,0.9677166414194376,0.5053300684723322,51740.74154935559
15239,As1.983Bi0.017Te3,400,0.0001539634730797469,1.0259227244790758,0.6204252498758259,67344.3167644163
15238,As2Te3,400,0.00014697011503711719,1.0119747714829541,0.44647579075530064,52208.1849647474
16248,FeGa3,400,-0.0003769871392150417,3.110619011772381,0.01343893757696101,735.3577910109253
9694,Ga0.07SnBi1.93Te4,400,9.052144462917264e-05,0.8859014198076671,0.1943126383580608,57859.07963327
16264,IrRu33.4xGa66.6,400,-0.00020271961864014892,3.9009474708050575,0.15530615951410964,39953.10610174936
16263,Ir0.5Ru32.9xGa66.6,400,-0.00023415216303736085,4.06428264802102,0.08243863701911973,14587.921694333892
12880,YbZn2Sb2,400,5.530981481947324e-05,3.625822273589949,0.07687651667552113,268320.05195774557
10392,NaxCoO2,400,7.921682100557419e-05,1.9988265477453588,1.4394999302808922e-08,0.011462832483108587
13125,Yb9Mn4.2Sb9,400,7.333295936180504e-05,0.6405973467458222,0.08687434941125582,26504.264299648617
1666,Bi2Te3,400,-0.0001592408755350834,0.5689813811353375,0.6753146717494065,37882.1950210805
12886,EuZn1.4Cd0.6Sb2,400,0.00017383642845336485,1.554724843672275,0.392545248415508,48738.36356141051
1665,Bi2Te3,400,-0.00015565385358455241,0.43428688505309054,0.27861020652705965,12485.156511391435
9683,Ga0.07Sn0.93Bi2Te4,400,9.802049021667048e-05,0.908988466176894,0.20722151111459272,49163.86007228916
13118,Ca5Ga2Sb6,400,0.0003910220346098917,1.1848947155431566,0.03630060823294132,718.5181337117289
1667,Bi2Te3,400,-0.00015540933187987885,0.60179062037367,0.9267358012881264,57728.0884867476
12887,EuCd2Sb2,400,0.0002624779131098215,1.1185552137910202,0.2482538355739801,9273.608249006127
9679,In0.07Sn0.93Bi2Te4,400,0.000106956716206638,0.5983472814033117,0.21914003063461973,27989.337131486584
13117,Ca3Al0.95Zn0.05Sb3,400,0.00017215617453142091,1.0874120286968707,0.05314432233596772,4691.408727090839
1668,Bi2Te3,400,-0.00013969589432593233,0.8095997099080705,0.6045666929314198,62702.85057175284
1669,Bi2Te3,400,-0.00013474493116932137,1.1026457533733964,0.4528463849649517,68754.64582807191
9681,Ga0.03Sn0.97Bi2Te4,400,9.398723706744604e-05,0.9474966026373218,0.2187153159159412,61415.05989855402
13119,Ca5Ga1.95Zn0.05Sb6,400,0.0001403788868661822,1.2406015479396928,0.11527599899430213,17511.602867205318
16239,SnSe,400,0.0002237789262362204,1.1992466502727668,0.0035458932085752366,208.98502992300652
16240,SnTe0.75Se0.25,400,7.844264570929775e-05,4.434507438027637,0.0924521061568602,159074.84294729392
12884,EuZn2Sb2,400,0.00013851235365521316,2.0787289794026966,0.3840927809225802,92875.2913565321
9690,In0.07SnBi1.93Te4,400,0.0001037718686079796,0.9698868467063126,0.15112442432709688,33968.62710515015
13122,Ca5Ga1.7Zn0.3Sb6,400,7.028300348102743e-05,1.6962223607913691,0.06288977841370302,58548.617211221776
9688,In0.03SnBi1.97Te4,400,0.0001058004730952998,0.8274693004466407,0.2272056672917153,40624.134614459246
12885,EuZn1.8Cd0.2Sb2,400,0.0001471804703869767,1.9408925044868424,0.4218116692467575,93080.29629071042
13120,Ca5Ga1.9Zn0.1Sb6,400,0.0001118229574006666,1.4588939377987766,0.1065899383948232,30983.308245937544
16233,AgIn5Te8,400,0.00011174098754957613,0.9482381276771352,0.0008151652537921072,124.74702998637754
13032,Yb0.5Eu0.5Cd2Sb2,400,0.00019726454192841897,1.3804232283453537,0.29107522057985136,23834.17213079785
1836,MnGe0.00875Si1.74125,400,0.00014322621165155984,2.301710988529748,0.20013245984486056,56138.82561001916
16089,Ag9TlTe5.1,400,0.00025641184462792035,0.21903735722181766,0.3599295298253007,2915.602717271215
16125,Ag0.95Pd0.05TlTe,400,0.0003604751330023053,0.5033612898330049,0.14662500724001798,1152.255280592927
16136,AgTl3Te2,400,3.827891438613044e-05,1.4177089781951715,0.022450394651603603,53144.05204333816
12920,Co0.85Ni0.15Sb2.88Sn0.12,400,-0.00014868164789347168,4.8839884870884385,0.14844135240115852,82463.64924230379
13098,(GaSb)2.85(Ga2Te3)0.05,400,0.00046521953835988234,5.268964972692331,0.0016049614805201714,97.68188726392624
16088,Ag9TlTe5.05,400,0.0003331485484494152,0.2372426326527116,0.1981742406228939,1131.3616764130002
10485,In0.19Al0.81N,400,-0.00012027096932111914,3.7198405710155615,0.009889030682685956,6377.054671618682
12923,Co0.79Ni0.21Sb2.88Sn0.12,400,-9.55627405667631e-05,5.005297273051824,0.10226100086697344,132379.38854809478
15388,Mn0.96Ag0.04Te2,400,0.00017505675288711115,0.9342653242692578,0.11634940721278506,8574.877771951577
15387,Mn0.97Ag0.03Te2,400,0.00017798533193104816,0.9735537645301025,0.13124673551078958,9002.116676066711
10483,MnSi1.73,400,0.00014448406798286007,3.6992162161635904,0.11306373322620945,50087.9346915013
1835,MnSi1.75,400,0.00014592494732571903,2.3637095054403097,0.17998318156935644,49946.716678192264
15386,Mn0.98Ag0.02Te2,400,0.00020178369340671348,1.0950854706128041,0.09535122285395776,5861.491751364916
10484,MnSi1.73,400,0.00014677886353848933,1.985131923663964,0.2268204800784984,52249.796812447246
16094,LT C/C composites,400,1.027384299329435e-05,10.935803613606092,9.3355237986349e-05,20839.093521153056
15383,MnTe2,400,0.00032795741472681987,1.5722278344966223,0.027144209527425158,1099.2029844424128
16095,MT C/C composites,400,1.4839144422247922e-05,14.436682991292038,0.00016064181330963833,24129.070613336287
15385,Mn0.99Ag0.01Te2,400,0.00022187593065377696,1.32398712436318,0.06803885604787077,4293.895834150349
16096,HT C/C composites,400,1.7734529580742598e-05,30.777072014907713,0.00019444501697166543,42763.67440122368
12288,Zr0.7Ti0.3NiSn ,400,-0.00023086199642857123,6.889151590515312,0.10643295464236924,29047.965110954214
15384,Mn0.995Ag0.005Te2,400,0.00026435276609533244,1.4243285546947722,0.03826442075200245,2175.754189955816
12286,ZrNiSn,400,-0.00030337585251490826,11.177532621397773,0.05788341512523665,14884.876771336765
6320,Ca16Sb11,400,2.494823045598866e-06,1.996356820046456,1.674925725400088e-06,1343.0563519735754
13099,(GaSb)2.85(Ga2Te3)0.05,400,0.000473592424548608,6.179436579537772,0.0009111433043380563,62.757564664882466
16079,Ag9TlTe5,400,0.0003327293343157889,0.2490534725297559,0.18554781042272367,1153.5356982951785
12919,Co0.87Ni0.13Sb2.88Sn0.12,400,-0.0001748944648995932,4.972792700813704,0.15524303705620818,61757.68719121275
1837,MnGe0.0175Si1.7325,400,0.00014610481798172194,2.370540696727453,0.20921847280184905,58084.24876250576
1838,MnGe0.02625Si1.72375,400,0.00014486120109618846,2.4149972787396887,0.2221857925177344,63924.711362881804
12918,Co0.88Ni0.12Sb2.88Sn0.12 ,400,-0.0001762706597437246,4.685490387631236,0.15290119704359414,53903.8893301768
13041,Ca5Al1.95Mn0.05Sb6,450,0.00018012148703749334,1.245907276544711,0.14274324137926714,10502.172714688077
13125,Yb9Mn4.2Sb9,450,8.320595851608068e-05,0.6330287360936471,0.1411338900527026,25096.43524994819
13042,Ca5Al1.9Mn0.1Sb6,450,0.00016499443609899883,1.1727274071930949,0.13168607272484786,12999.076915265092
13609,Ca5Al1.98Zn0.02Sb6 ,450,0.00021028760965498484,0.9615527770610566,0.06372216824760543,3221.395488478004
6242,Sr3AlSb3,450,0.0004092207302401229,0.8545785688536627,0.014888594792686703,168.84101018288646
13120,Ca5Ga1.9Zn0.1Sb6,450,0.000117895624045297,1.404818344927535,0.1435290993738367,30070.588215856947
6234,Yb14Mn1.1Sb11,450,8.571155332382561e-05,0.8967302352985572,0.1313303309304184,41185.99490723378
12429,Ti0.99Nb0.01NiSn ,450,-0.0001996970775311282,5.696716452200003,0.2715275919735741,78765.7785985734
13032,Yb0.5Eu0.5Cd2Sb2,450,0.00020942561311138567,1.2701902625407948,0.3998251848454445,22829.29610995252
6415,Yb11Sb9.3Ge0.5,450,2.2265971613982908e-05,1.1956747569379131,0.01037131392825797,56586.06324722241
13193,[CoSb2(GeTe)0.5]0.5(GeTe)10.5Sb2Te3,450,0.0001263820839482081,1.200447341300793,0.18671371743720955,36522.01066680536
13036,Mo2.5Ru0.5Sb7,450,4.571316916547632e-05,5.13395523115943,0.06291312142839252,364447.2495591129
13187,Eu5In1.95Zn0.05Sb6,450,0.0001862741234052085,0.9589989505859016,0.14825173371916814,7872.450279176318
13130,Yb9Mn4.2Sb9,450,9.683160391958828e-05,0.6289086258154479,0.1732435986490758,25822.481968314776
12433,Zr0.99Nb0.01NiSn,450,-0.000198763165303862,7.892445145757557,0.20236159915397714,80012.4228979
13123,CaAl1.9Zb0.1Sb6,450,0.00012192079808799051,1.2567179316149248,0.13205786284329704,23232.238276622622
13188,Eu5In1.9Zn0.1Sb6,450,0.00016315601424021767,0.9733698732294076,0.1619563921378938,10550.42304093035
13189,Eu5In1.8Zn0.2Sb6,450,0.0001567275755250375,1.0356279053400324,0.14786421513771153,11969.159863482457
13129,Yb9Mn1.2ZnSb9,450,4.714321696679236e-05,1.265554814185467,0.051574162509673706,65262.27388509932
12431,Ti0.95Nb0.05NiSn,450,-0.00011459455830724876,6.1517592776908705,0.2445419182840038,239001.58953108953
13037,Mo2.2Ru0.8Sb7,450,7.929607129873876e-05,3.9406134721546375,0.0734035427872951,84712.64409605492
13185,Eu5In2Sb6,450,0.0001928610465902403,0.9230915484330174,0.031409453300342866,1812.06981162702
13034,Mo3Sb7,450,2.8212820917264545e-05,5.849479373405467,0.02744037120832044,476355.7154894533
12434,Zr0.98Nb0.02NiSn,450,-0.00015728778251749025,8.305589619220513,0.20515332611884804,137688.41521315472
13124,Yb9Mn4.2Sb9,450,9.595306484877776e-05,0.652336102312795,0.17798834775240496,25059.993525107806
12430,Ti0.98Nb0.02NiSn,450,-0.0001631174194981921,6.113589255481477,0.27489898007231345,131050.22452518744
13122,Ca5Ga1.7Zn0.3Sb6,450,7.592659136629334e-05,1.6426698761901988,0.08951108469601958,56590.513788036114
13186,Eu5In1.975Zn0.025Sb6,450,0.00021074297137421892,0.9133928058689604,0.11976770564278215,5205.547512698582
13608,Ca5Al2Sb6 ,450,0.00037017262277144714,1.0624529798266258,0.03531511983164515,581.790139803348
13128,Yb9Mn2.2Zn2Sb9,450,2.5309730039337014e-05,1.5930219740552576,0.023937899318637,132287.94284621446
13148,Cu2.123Cd0.935Ge0.901Se4.041,450,0.0003334288095252282,1.0771812632848723,0.07352342833398515,1368.2549402661537
12524,Ti9Cr2Ru18B8,450,3.0309253185100043e-05,7.4392350015257,0.01856030619475367,300524.2675365877
13056,Cu1.6915Zn0.0085Bi4.7Se8,450,-0.0001002931619530547,0.5570622768856461,0.14412156427915704,20508.183591201017
5928,Bi0.4Sb1.6Te3,450,0.0001966814308920477,1.025926341447463,0.4869420017100983,28698.16877296507
13098,(GaSb)2.85(Ga2Te3)0.05,450,0.00041138449941358464,5.103554805711051,0.003287675785689184,220.3197369706257
12523,Ti10Ru19B8,450,3.466188519474159e-05,10.25011076649826,0.02708600989408549,495747.5184941201
13057,Cu1.6745Zn0.0255Bi4.7Se8,450,-0.00010810198981978328,0.6310000268652753,0.1668594972634602,19139.25433742044
6531,Ti1.031S2,450,-5.163894908609018e-05,2.404087944121545,0.06408301859647292,130755.48152024475
13065,Cu1.7Bi4.7Se7.84I0.16,450,-0.00011416839659913985,0.4970061415028464,0.0896464829158938,6975.946581115089
6231,Yb14MnSb11,450,8.934489498246981e-05,0.8975927106693583,0.11563364270915327,33066.58391771622
13143,Cu2Cd0.35Zn0.65SnSe4,450,0.00023285957531125355,1.9123239008352304,0.07613068283331448,4991.448966378265
12528,Ti9Ni2Ru18B8,450,2.939186590812304e-05,8.003553311804657,0.017441743314783667,332462.26372888044
12527,Ti9Co2Ru18B8,450,2.7581229022787794e-05,6.752909975972501,0.0183142852735322,315821.77704330324
12526,Ti9Fe2Ru18B8,450,2.8944515778909263e-05,7.766073768940427,0.014989084065871594,293980.34754456056
13055,Cu1.7Bi4.7Se8,450,-0.00015159216572847522,0.5492724383256511,0.14465741433804175,7955.03549888398
13152,Cu2.125Cd0.875GeSe4,450,9.51657721158976e-05,1.3131201488457782,0.018648097770128214,5050.8716809232865
12525,Ti9Mn2Ru18B8,450,3.663560118834881e-05,7.37959165907022,0.036238486302965736,385994.3732830156
13105,ZnIn18SiSn20,450,8.360607671212484e-05,6.192214072407213,0.056815363600611235,93587.83041700767
12505,B4C,450,0.0002982530630725263,19.057205507439647,0.0010882261505748524,455.670584690179
13100,(GaSb)2.7(Ga2Te3)0.1,450,0.00030969104371463083,2.755454073109098,0.0036669683255996116,234.11569534763092
13062,Cu1.7Bi4.6915In0.0085Se8,450,-0.00012855484404710797,0.5457228903271211,0.11912172722280814,8116.156014866397
13061,Cu1.7Bi4.6745Zn0.0255Se8,450,-0.0001365085984077283,0.5804186786482454,0.1309481206171083,10471.553205718925
13147,Cu2.086Cd0.950Ge0.906Se4.058,450,0.00044565289426140976,0.9906710558175812,0.033620350506973366,338.14808776899486
13099,(GaSb)2.85(Ga2Te3)0.05,450,0.0004140146436195563,5.9377370693318285,0.002624285819183064,202.01712112068185
13063,Cu1.7Bi4.6745In0.0255Se8,450,-0.00012657158864517957,0.5382171095162321,0.1166990001238832,9065.47963652965
13058,Cu1.6915In0.0085Bi4.7Se8,450,-0.0001124882541368295,0.6155742064289439,0.1966285779280201,20576.599648260883
13059,Cu1.6745In0.0255Bi4.7Se8,450,-9.565710650247033e-05,0.6110589131220506,0.13321929378930158,19807.498677519758
12458,In0.17Ga0.83N,450,0.00014739801053451028,2.645103039019956,0.08522624344674938,20233.013437192523
13101,(GaSb)2.7(Ga2Te3)0.1,450,0.00033266264704223214,3.3953961859504256,0.0027954443520737397,190.5990431960404
13060,Cu1.7Bi4.6915Zn0.0085Se8,450,-0.00012452645099690458,0.6105196405714761,0.1360682751091472,9826.082579697148
13064,Cu1.7Bi4.7Se7.92I0.08,450,-0.00011927269971795501,0.5181945552552872,0.17578207539391846,14317.890271754068
12529,Ti9Cu2Ru18B8,450,3.3053027732934286e-05,8.917479336736923,0.025142123013112725,447702.0747611819
6244,Yb14MnSb11,450,7.990211798554138e-05,0.838012769601713,0.123775356540494,38882.40472319742
13045,Ca4.75Na0.25Al2Sb6,450,0.00016904667532143482,1.157718111011854,0.2097028815272233,17556.26362555778
13095,Cu2Ge0.85In0.15Se3,450,5.806010902561592e-05,2.5781105799542128,0.09086376283052844,140441.70630122
13611,Ca5Al1.9Zn0.1Sb6,450,0.00015569870208409929,1.1182361893203132,0.08556822491022799,7230.535586665666
13043,Ca5Al1.8Mn0.2Sb6,450,0.00015613480846934474,1.12148573790606,0.1333367250339598,13799.60793733134
13119,Ca5Ga1.95Zn0.05Sb6,450,0.00014550389352039117,1.1965278097919247,0.15130869569487482,17079.404591096223
13094,Cu2Ge0.9In0.1Se3,450,6.489386028434405e-05,2.0875244733542258,0.05872433381282916,76982.86545937294
6260,Sr3GaSb3,450,0.0002836331162283632,0.8560854780812239,0.12963368241995135,2499.642317755922
13118,Ca5Ga2Sb6,450,0.00033872310432025104,1.1733077566379524,0.031458861154922836,798.1768108996678
13610,Ca5Al1.95Zn0.05Sb6,450,0.00016787925611938138,1.0058263750539884,0.06372216824760543,5892.8820096970885
13044,Ca5Al1.7Mn0.3Sb6,450,0.0001447773094004433,1.2328562464935853,0.10421973387633593,13123.687122593557
6528,Ti1.008S2,450,-0.00010857500764262164,2.808341539819588,0.1924938962245064,99378.10042738693
6529,Ti1.031S2,450,-5.6945274473009104e-05,2.9656676521454735,0.07179952323343444,151899.1067628141
5923,Yb0.2Co4Sb12,450,-0.00020674012862936642,2.5657756083461303,0.2402974178194449,27698.12162854642
13142,Cu2Cd0.4Zn0.6SnSe4,450,0.00020332465824124543,1.6788327802715293,0.09271668802012616,6740.126071189809
13612,Ca5Al1.8Zn0.2Sb6,450,0.00011587407705366013,1.247781290519545,0.11928217411000637,22115.974660298358
13115,Ca3Al0.99Zn0.01Sb3,450,0.00018339054503458942,1.24106393145492,0.13644763384665334,9794.300303387041
13627,Ag0.68Sb1.32Te2.26,450,0.00011202401976749988,1.05833190364149,0.2895249752945668,57119.186828288526
13141,Cu2Cd0.45Zn0.55SnSe4,450,0.00022924981301625542,1.8278973754283083,0.07500865130261578,4849.874913884156
6526,Ti1.008S2,450,-0.00012152813719882627,2.303107662205821,0.14027304716409594,51949.70233050707
6017,Eu11Cd5ZnSb12,450,6.507680041858329e-05,0.901851532809566,0.06805583413330342,29627.33876712324
13031,Yb0.75Eu0.25Cd2Sb2,450,0.0001952282685978545,1.3630094649366329,0.4882050491357296,35005.7483941672
6351,CaMnZn0.8Cu0.2P2,450,4.9061413030974294e-05,2.3455133266136743,0.00038805551550133937,840.3092554206465
5990,YbCd0.8Zn1.2Sb2,450,8.253549103226065e-05,1.7632546608005608,0.2410058436138415,118599.44274414568
12923,Co0.79Ni0.21Sb2.88Sn0.12,450,-0.0001066776389569388,4.9004563561126435,0.15400558827790162,131911.68133286008
6350,CaMnZnP2,450,0.00017876952090564382,1.8718527250628918,0.00010142982342811476,13.201943785948936
6123,PbTe,450,0.00013408551099282617,2.765686852497199,0.4856455698801528,170160.49339816926
12929,MoSb5.4Te1.6,450,7.963524208262268e-05,3.696456915969288,0.0906741381547358,126859.59866015807
12928,MoSb5.5Te1.5,450,7.351269819448841e-05,4.228441900762883,0.09018984621576544,170476.27161499526
5988,YbCd1.2Zn0.8Sb2,450,0.00010760745595971408,1.6315355786702077,0.33732785962643874,89083.03180076867
5989,YbCdZnSb2,450,0.00010144855868130228,1.7745470424815544,0.3388660434845654,112788.5435729607
12921,Co0.83Ni0.17Sb2.88Sn0.12,450,-0.00013557375093382684,5.091777293491481,0.18707390546263675,133574.6679725026
12920,Co0.85Ni0.15Sb2.88Sn0.12,450,-0.00015201667002581076,4.768814748818639,0.1816835246696672,82829.65596596642
5995,Eu11Cd6Sb12,450,0.00013671338716349452,0.7291650307456913,0.1293186599796405,10497.208898748575
6320,Ca16Sb11,450,4.2519253433694224e-06,1.9169520426522757,5.27683129506474e-06,1243.3708546133373
6341,Yb13CaMnSb11,450,8.83261911335827e-05,0.8519188415992754,0.1470103520200849,37374.30965113715
6339,Yb1Cd2Sb2,450,0.00015625766483878651,1.551937501323979,0.322605043980037,38809.778697906164
6338,Yb0.8Ca0.2Cd2Sb2,450,0.00017385972493295582,1.2688671292337483,0.3392781640695897,28629.01808808325
5996,Eu11Cd6Sb11As,450,0.00011868995614060928,0.7068354479489186,0.11659181575564895,12379.655219386455
6347,Ca0.99Na0.01Zn2P2,450,0.0002099796893661795,2.39776624094842,1.4399385851258768e-05,1.740138112709558
13449,Ca2.85Na0.15AlSb3,450,0.00015529454229171972,1.2186959375396873,0.051747005745115086,5811.064403179442
13309,Ce0.9Cu0.1Se2,450,0.00032973077730876377,0.9833566986957925,0.07731078387931599,1569.5507641939553
12919,Co0.87Ni0.13Sb2.88Sn0.12,450,-0.00017707706572211572,4.849908719215437,0.19277064568652488,62442.58276191026
6346,Mg3Bi2,450,4.9885104810247355e-05,3.647335792015893,0.07088828480988787,193823.32416937352
5987,YbCd1.6Zn0.4Sb2,450,0.0001314729781921855,1.5278194188235426,0.4923352423135514,89000.91386272307
12918,Co0.88Ni0.12Sb2.88Sn0.12 ,450,-0.00017932746494420096,4.5543871887166585,0.1944615720414245,54812.217116666434
13310,Ce0.8Cu0.2Se2,450,0.0002662904986402823,1.7294694982139605,0.0348926079581274,2050.2735144242165
13311,Ce0.7Cu0.3Se2,450,0.00016127790093309083,1.852671939959624,0.049532000279281736,7658.786321783494
6337,Yb0.6Ca0.4Cd2Sb2,450,0.0001965697341630587,1.1009314885067971,0.4568318781940449,26132.10580847072
12723,Cu2.23Zn0.91Sn0.90Se3.94,450,0.000290892436584659,1.359073508697741,0.06850432515447241,2508.0236164394664
5983,Nd0.7Yb0.3Fe3CoSb12,450,0.000131704020968843,1.8822797529297648,0.4291500421850438,96289.86181144543
12724,Cu2.07Zn1.05Sn0.92Se3.93,450,0.00013514247796376117,2.303947875072313,0.07105905654921463,20666.765061934784
12725,Cu2.07Zn0.95Sn1.00Se3.96,450,0.0001093549288056648,2.494838875551164,0.06888577725951807,35660.888718184135
12726,Cu2.04Zn0.98Sn0.96Se4.00,450,9.692713112240573e-05,2.8222003610027016,0.06481695728195562,39891.208418520066
13272,Zn4Sb3 ,450,0.00011732564421061465,0.7289421765132544,0.4778516964825319,51435.56573170826
13266,Ca0.84Ce0.16Ag0.9Sb,450,8.845387099707144e-05,0.67853758285879,0.26232392572837976,49031.13558127576
12717,Cu1.94In0.02Se,450,0.00013919530370812608,1.2418765904125062,0.29012131435095445,39243.29437326581
12718,In4Se2.32Cl0.03,450,-0.0002505331121355109,0.9761319441814548,0.6179698772066274,19799.719452541955
13264,Cu2.3Zn0.7Ga0.12Sn0.88Se4,450,6.082379386795725e-05,2.370887921942161,0.0676608963510035,87897.27158633035
5982,Nd0.6Yb0.4Fe3CoSb12,450,0.00013005242359597594,1.8010136987731682,0.5134839559895643,113303.37017490086
12719,In4Se2.67Cl0.03,450,-0.00014100678667637546,0.7352552629096099,0.7378417404641856,54319.563568313395
12948,Cu2Sn0.925In0.075Se3,450,0.00010852528050273776,2.2896130909834294,0.1433766409457794,50199.503715224426
12736,Pb(1-x)Sb(x)Se at nominal compositions. here x is 0.01,450,-7.929135417671104e-05,3.3433619623929465,0.20109315979202613,205795.1466580507
12737,Pb(1-x)Sb(x)Se at nominal compositions. here x is 0.0125,450,-7.584500973480419e-05,3.688227661964437,0.1799566221571014,224498.99064248343
5986,YbCd2Sb2,450,0.00015613808532048245,1.5629818240065882,0.3290287340988235,39378.56079764062
12739,Pb(1-x)Sb(x)Se at nominal compositions. here x is 0.0175,450,-7.036306642392211e-05,3.4683863250444564,0.17596970183294108,245051.0332929421
12740,Pb(1-x)Sb(x)Se at nominal compositions. here x is 0.02,450,-6.959807604034625e-05,3.4634730290843234,0.17627110769353616,230671.9540780085
12728,Cu2.09Zn0.91Sn0.99Se4.00,450,7.847993386698796e-05,2.6409111398631517,0.052622361218438496,46325.24014071695
5984,Yb13.6La0.4MnSb11,450,9.14182609233096e-05,0.706009372663033,0.16472962552299392,31078.393082308325
13401,Cu2Mn0.05Sn0.95Se3,450,5.737881036522052e-05,3.2386933926842363,0.09201056218437577,180651.982606128
12729,Cu2.05Zn0.95Sn0.97Se4.03,450,7.739571307032169e-05,2.441295244364981,0.05338824085280225,48475.13868705245
12947,Cu2Sn0.95In0.05Se3,450,0.00011844354987367249,2.255517733137487,0.12995751267956673,39142.15315704218
12946,Cu2SnSe3,450,0.00018701075293039017,1.957584106905643,0.10712912476382558,10843.59079021988
13400,Cu2Mn0.02Sn0.98Se3,450,7.533017034355697e-05,3.0738545587201216,0.1069044617941504,114198.32135159752
13399,Cu2Mn0.01Sn0.99Se3,450,7.752068121595763e-05,2.719322598537733,0.135804161684141,109455.47011861132
13275,Zn4Sb3,450,0.00015830706113764632,0.7792519796326707,0.6040032207806041,35158.45464264331
6336,Yb0.5Ca0.5Cd2Sb2,450,0.00019334593023249668,1.0470130738178525,0.4163781641076609,23625.577984719086
12885,EuZn1.8Cd0.2Sb2,450,0.00015742065880006427,1.8123252130809264,0.5502966600249282,83302.89234433304
12884,EuZn2Sb2,450,0.0001467434239363327,1.9347030908638057,0.4849606490288062,83504.16937603707
6019,Eu11Cd1.6Zn4.4Sb12,450,9.64865201058954e-05,0.8660698155047559,0.15132777520172808,25633.323374189484
13336,MgAg0.97Sb0.99,450,0.00024243692757320787,0.8072137512052694,1.1295853107061125,33868.27626062219
13388,Cu2.1Mg0.9SnSe4,450,0.00010709224505475982,1.7572959470027811,0.13782351686182565,38182.04922262323
6329,YbZn1.85Mn0.15Sb2,450,0.00012469873398414038,2.063670684172896,0.24733013319893735,64837.68639808964
12886,EuZn1.4Cd0.6Sb2,450,0.00018575572269467576,1.4528138002916997,0.4918733864092713,43793.1613213133
6328,YbZn1.9Mn0.1Sb2,450,9.800813229068634e-05,2.1252211203211453,0.19653541721867024,84054.5541295279
13385,Cu2MgSnSe4,450,0.00029982607795443533,1.6745411035751268,0.06752815983569127,2397.773086215607
13337,MgAg0.97Sb0.9925,450,0.00023090054542412945,0.8485890902751128,1.1406212728418597,39912.049788292
6327,YbZn1.95Mn0.05Sb2,450,0.00011517766029220713,2.0986949988612764,0.2212141725145476,68257.08101970938
13338,MgAg0.97Sb0.995,450,0.0002138064556486634,0.9203781027959874,1.1574720676894656,50694.37286669941
6020,Eu11Zn6Sb12,450,0.00014982522559254925,0.8657047763604522,0.13421204461533398,9343.975338226252
6326,YbZn2Sb2,450,7.878563401975159e-05,2.6872398188715283,0.14987384192115227,123949.1629892781
12844,Yb14MnSn11,450,7.512049966185884e-05,0.8434059424693016,0.1205418563751704,38907.7001387247
12861,Cd0.999Ag0.001Sb,450,0.0002454109930616126,0.8915226503686279,0.8449845433633594,27141.0752288643
6012,BaGa2Sb2,450,0.00037135958547262734,1.0314577836370151,0.061421999326773676,969.4841495195816
13352,Zr3Ni2.7Co0.3Sb4,450,0.00010415381461167356,2.8388147964036663,0.16868681117626744,94312.918554625
12860,CdSb,450,0.00034709223300655916,0.9393895240073834,0.2614546151933501,4520.022068199693
6013,BaGa1.975Zn0.025Sb2,450,0.0002037447396543745,1.0631110439381697,0.28266374095316643,14566.07618366298
