Repository: starrydata/starrydata_datasets

> [!NOTE]
> **The duplicated `sample_id` issue was fixed on 2026-09-08**
>
> Datasets published between **2026-04-01 and 2026-09-08** contain duplicated
> `sample_id` values: the same `sample_id` can refer to samples belonging to
> **different papers**. Joining tables on `sample_id` alone mixes data from
> unrelated papers.

# starrydata_datasets

Daily per-project splits of the [Starrydata2](https://starrydata.nims.go.jp/) dataset, with a browsable download page at **https://starrydata.github.io/starrydata_datasets/**.

Historically this repository also hosted the raw CSVs (from 2019/7/11 until 2022/12/22); those older archives are still available via git tags.

File: datasets/20190711/20190711_preprocessing_interpolated_data.csv (part 11 of 94)
sampleid,composition,Temperature,Seebeck coefficient,Thermal conductivity,ZT,Electrical conductivity
12880,YbZn2Sb2,450,6.327522853292204e-05,3.3342005115347737,0.11595880859740862,236550.78085696461
6014,BaGa1.95Zn0.05Sb2,450,0.0002227170890514397,1.1216021116288422,0.2898034182088613,13487.057410000363
13354,Zr3Ni2.5Cu0.5Sb4,450,-0.00010614543922919764,3.6630803745850717,0.19084228794673289,120062.89293007414
13355,Zr3Ni2.7Cu0.3Sb4,450,-0.0001454095152172675,3.7890682398261393,0.229606736892732,84231.13909905015
6015,BaGa1.9Zn0.1Sb2,450,0.0002239189231956293,1.0834432626384864,0.2777948941629365,12629.916219967627
6016,Eu11Cd6Sb12,450,0.00013787710565233118,0.7089996227209928,0.14534943771158834,11273.775927952085
12862,Cd0.997Ag0.003Sb,450,0.0002413404206718191,0.9366538772766356,0.8983615304314141,31500.940591663886
13351,Zr3Ni2.8Co0.2Sb4,450,0.00013360765050601765,2.4731773077937325,0.2451419403988478,75445.21455376224
13348,Zr3Ni3Sb4,450,0.0003132450046756342,3.5198034565400427,0.0419694244133564,2725.9701413069697
13349,Zr3Ni2.95Co0.05Sb4,450,0.00019220464556426816,3.067699857026684,0.2054251583967629,34804.23328711122
12864,Cd0.99Ag0.01Sb,450,0.000212524893532268,0.8985118907671894,0.8711440789859923,37441.370045384894
12863,Cd0.995Ag0.005Sb,450,0.00023927409185240528,0.9165715185635674,0.9798256295312098,33975.47032525546
6018,Eu11Cd4.5Zn1.5Sb12,450,0.00016112973640454643,0.7800156433258482,0.2548803704512003,17799.903401289863
12887,EuCd2Sb2,450,0.0002715583388927518,1.024963058840333,0.32750398139344195,8934.931664710472
13325,MgAgSb,450,0.00011696561089173428,1.39517150604011,0.5509147751855918,107158.15395011868
6332,YbZn1.6Mn0.4Sb2,450,0.00010585643504611344,1.979936048938987,0.11465567559271768,44857.45918003914
6335,Yb0.4Ca0.6Cd2Sb2,450,0.00021330441571499763,1.0986093569090465,0.3890712418015252,19054.710290783976
5997,Eu11Cd6Sb10As2,450,9.025742023625098e-05,0.7140686683024352,0.052152201244167536,9336.37190862693
6333,Ca1Cd2Sb2,450,0.0002391845673201104,0.8208740576583986,0.010174750769149574,261.101733660378
12890,Ca5In2Sb6,450,0.00048333174389880636,0.8408903469540083,0.11220319529691794,980.5475468682382
6006,Yb14MgSb11,450,9.560129869261088e-05,0.8076101375728325,0.1207322792381902,26454.856033927957
6322,Ca16Bi11,450,8.966420908278599e-06,1.4310036779377602,0.0005865343797096407,23199.75858157151
6330,YbZn1.8Mn0.2Sb2,450,9.584922404647264e-05,1.8725747127524053,0.09599715328379517,38421.23223099492
6331,YbZn1.7Mn0.3Sb2,450,0.00012073623587685524,1.9972409977073493,0.13361395906209794,36685.650017726315
6001,Yb0.98Zn2Sb2,450,7.260234858160697e-05,3.214076227204738,0.19464786977493592,220769.96851819693
6002,Yb0.99Zn2Sb2,450,0.00010692864035251317,2.3547675619031603,0.3280242922114643,125693.21094890994
12893,Ca5In0.9Zn0.1Sb6,450,0.00014301141026789742,1.0833960444597488,0.19364198174688185,20737.814427173707
6003,YbZn2Sb2,450,0.00021369030359685964,1.7787195942455494,0.4600034625230182,37178.67585637343
6004,Yb1.025Zn2Sb2,450,0.00020922845808283173,1.654282496276857,0.4368609412179924,31140.905252374458
12892,Ca5In0.95Zn0.05Sb6,450,0.00018067018174393627,1.099205140300712,0.21754291363873896,14362.831856184885
6005,Yb1.05Zn2Sb2,450,0.0001985145365034663,1.3564042278130868,0.4251956698076558,26980.598555853067
12891,Ca5In0.98Zn0.02Sb6,450,0.00026288034967047444,0.9133916956377875,0.2014047083310052,5242.4661020536405
13551,In4Se2.32I0.03,450,-0.0003005733040333942,0.8460538829277263,0.5897089175172449,13023.089586601289
13550,In4Se2.32Br0.03,450,-0.0002291376226887164,0.9411415056234624,0.598522450738448,26190.116707537272
6269,YbCd1.8Mn0.2Sb2,450,0.0002019561237824785,0.7642328957290763,0.4668186112391625,17554.769675946816
13549,In4Se2.32Cl0.03,450,-0.0001637608283159737,1.0760556050778205,0.3636745935663087,35549.4197840363
6270,YbCd1.2Mn0.8Sb2,450,0.00015231332520239968,0.78147640358019,0.06498478615285425,4509.285461096448
12659,NbCo(1+x)Sb here x is 0 ,450,-6.963052685949502e-05,6.132999828137264,0.10087337193974244,267925.17900781345
12660,NbCo(1+x)Sb here x is 0.2,450,-7.901837308078315e-05,5.567699597144755,0.11954026185895,224464.31081527204
13557,Cu1.5Bi4.80Se8,450,-0.00014233280804199243,0.5681901667164422,0.1780546521464694,11194.554940866277
13556,Cu1.4Bi4.85Se8,450,-0.00011762542107926179,0.5705107138633813,0.2033537512116895,18469.48460691976
12641,WOx here x is 2.88.Matrial family tungsten oxide,450,-2.9666890781438158e-05,4.520117763724631,0.011533666730744182,142944.17505980702
13015,Zr3Ni1.7Pt1.2Co0.1Sb4,450,0.00014543727127521342,1.891811070268968,0.35613387085583514,69843.25329133542
12642,WOx here x is 2.92.Matrial family tungsten oxide,450,-3.7047258410089834e-05,3.654853611269247,0.008533463117872779,53465.08920653022
13555,Cu1.3Bi4.90Se8,450,-0.00010591484201588531,0.6482171472504662,0.18938327211289746,23805.630077952017
12643,WOx here x is 2.95.Matrial family tungsten oxide,450,-4.580352117287154e-05,3.2889876906710165,0.01022127882495082,30357.550132913297
13013,Zr3Ni2.6Pt0.3Co0.1Sb4,450,0.00016291813215415802,1.939196951595059,0.3555860139853163,56247.43742179512
6401,EuCd2Sb2,450,0.00026390418850270935,1.3384565410191922,0.26936994643443657,9980.155738501435
12661,NbCo(1+x)Sb here x is 0.3,450,-9.432115340995937e-05,4.875177724809672,0.12580154171915,147723.54319029304
13547,In4Se2.35,450,-0.00036782014327337546,0.9160430838072848,0.2082395396451815,3004.0809588445677
12662,NbCo(1+x)Sb here x is 0.4,450,-0.00013446583838745544,4.0063694929182265,0.10903044877719906,48235.212095457005
12674,TiNi(1+y)Sn. Here y is 0.075,450,-0.000165647924452565,4.482452306552832,0.2224800352628612,71093.1152346632
13009,Zr3Ni2.9Co0.1Sb4,450,0.00017628236046013515,2.333356986753931,0.3327581665001882,54081.23783193957
12675,TiNi(1+y)Sn. Here y is 0.25,450,-9.51644452052146e-05,5.5321335871822095,0.11655526534603973,146471.77142862804
6279,Yb14MnSb11,450,7.772460610569901e-05,1.0268703012024192,0.09044739350131008,39165.68114071536
6398,YbZn2P2,450,0.00014277832979137748,1.7385801229810929,0.04392919821111515,8741.910141958353
13007,Zr3Ni2.7Cu0.3Sb4,450,-0.00014527438732672642,3.79543818839476,0.2300543506003845,84200.00435912666
6396,Sr5In2Sb6,450,0.0003301701684509233,0.8830459149128991,0.001232956240264316,22.19436747322675
13006,Cu1.975Sn1.025Se3,450,0.0003960452937566364,1.3775806025798456,0.13539514813047196,2259.5768249992198
13005,Zr3Ni2.9Co0.1Sb4,450,0.00017561040509798002,2.329840570311162,0.33033717292003106,54480.83615414061
13217,Cu3Sb0.98Bi0.02Se4,450,0.0003828943602773328,1.3743946164106924,0.4681483271088678,9240.034149538238
6272,YbCd1.9Mn0.1Sb2,450,0.00017239414981988616,0.8567664790491512,0.4714640222920135,25660.69929873877
12663,NbCo(1+x)Sb here x is 0.5,450,-0.00011822256410084814,4.0334244858863455,0.06241618052043875,34199.66838039937
6399,YbCuZnP2,450,0.0001097706886673536,2.2009313686006564,0.1332806807895297,45533.10720994333
6273,YbCd1.6Mn0.4Sb2,450,0.00021667244227738602,0.7936316107612741,0.3550137569308365,12186.333943756941
12666,ZrCo(1-x)Pd(x)Bi here x is 0.3,450,-0.00013858352312309314,10.442844096936922,0.07513382680564418,72866.81726132872
6274,YbCdMnSb2,450,6.467471162807428e-05,1.1524286449980816,0.009117483490294842,5096.241430469098
13218,Cu3Sb0.97Bi0.03Se4,450,0.0003400582170198784,1.4210210689772405,0.16352653331812253,3828.831529832839
12667,ZrCo(1-x)Pd(x)Bi here x is 0.6,450,-0.0001199998517617373,9.104864269434646,0.06738127429576235,76646.62878654513
12668,ZrCo(1-x)Pd(x)Bi here x is 0.09,450,-0.00011162502772795332,8.104920578892473,0.06669205151008616,81965.97926950673
13011,ZrHf2Ni2.9Co0.1Sb4,450,0.00014229644873818683,1.6887332730696274,0.27539470903984004,48600.7051507031
12671,TiNi(1+y)Sn. Here y is 0,450,-0.00021678866065923504,5.366054552209565,0.17246286687087714,36493.51145398595
13010,Zr2HfNi2.9Co0.1Sb4,450,0.0001465044297692235,1.980242893828128,0.31606834647949106,62598.17453892003
13012,Hf3Ni2.9Co0.1Sb4,450,0.00015476484785333227,1.7966384121239127,0.2847642230876312,46480.95720169923
12640,WOx here x is 2.86.Matrial family tungsten oxide,450,-2.6280668725648315e-05,5.088840101258484,0.01437459967676534,218898.7346765613
6268,YbCd1.95Mn0.05Sb2,450,0.00016886739869514348,1.5273345210566005,0.3499417451487209,36549.17839378965
13199, Yb13.82Pr0.18MnSb11,450,8.606972213779512e-05,1.0817148298536474,0.11594295107871785,44146.74880082927
6408,Yb14Mn1.15Sb11,450,0.00017391933757954247,0.8557658731212244,0.061184282599970836,3615.051200421213
6414,Mg3Sb1.7Pb0.3,450,0.00020837997565503516,0.4423931015221732,0.12127451331358854,2559.489556265864
13030,YbCd2Sb2,450,0.00021963856278990067,1.5029676747004093,0.3601586649652622,22988.006250027553
13194,[CoSb2(GeTe)0.5]0.2(GeTe)10.5Sb2Te3,450,0.00016927276276583182,1.163158012251051,0.3905388209208207,39416.32438815226
12583,CdO,450,-0.00014061923147825863,5.2487796608785215,0.03749977579881697,23229.652400227733
12584,CdO,450,-9.328466108659359e-05,5.928965723804099,0.041033457825547716,56039.67583847828
12585,CdO,450,-7.367291175962537e-05,6.758307253226888,0.03160016774108837,81125.01563857157
13029,EuZn2Sb2,450,0.00014458771780085175,1.95723752238161,0.4406330168899169,92922.8810007532
12586,CdO,450,-6.288032168303215e-05,6.976965754416384,0.024391364879104455,85720.8315599993
6262,Sr3Ga0.95Zn0.05Sb3,450,0.00017127769787924092,0.923786373781886,0.1860364660264755,13091.923582595711
6263,Sr3Ga0.93Zn0.07Sb3,450,0.00015194158721868847,0.917277927925265,0.2134365803219296,16364.355149746285
12634,WOx here x is 2.9.material family tungsten oxide,450,-3.0494177239666997e-05,3.942959754045312,0.008579391585763313,79143.20332182062
13018,ZrHf2Ni2.7Cu0.3Sb4,450,-0.00015650923440257893,2.4156202500112154,0.23718816345578,49460.482841372956
13561,Cu1.9Bi4.60Se8,450,-0.0001208891552197911,0.5234110999256351,0.20133692992049507,16087.652869289663
13560,Cu1.8Bi4.65Se8,450,-0.00013649254011105283,0.5179400857026157,0.20894835195169395,12988.32459379799
13559,Cu1.7Bi4.70Se8,450,-0.0001383948657533627,0.5384518689846942,0.22201972555991226,13932.075559582185
13017,Zr2HfNi2.7Cu0.3Sb4,450,-0.0001657155500813021,2.7391278309472664,0.3760759262083687,80852.44709788317
12639,WOx here x is 2.84.Matrial family tungsten oxide,450,-2.819800346483808e-05,5.670137721143595,0.018701676540369663,308037.4590406847
13558,Cu1.6Bi4.75Se8,450,-0.00015978148162317882,0.4842957043182513,0.21193765131272616,8934.151904336884
6402,EuCd1.9Mn0.1Sb2,450,0.0002898011680503052,1.0883519773309502,0.13573438824569167,3557.6260547686516
13205,Yb13.47Sm0.53MnSb11,450,8.312703933810938e-05,0.7919472006955737,0.13966012710476222,33805.05377525185
13019,Hf3Ni2.7Cu0.3Sb4,450,-0.00012990917025598622,3.429088223884284,0.20475350926273386,90937.59751234089
6407,Yb14Mn1.05Sb11,450,0.00011751982590656533,0.8660117278222514,0.14754290987363025,17272.060449091536
13200,Yb13.66Pr0.34MnSb11,450,8.771610478642568e-05,1.0284398440369589,0.11958441768968595,39857.22839898387
6264,YbCd2Sb2,450,0.0001548295783353657,1.6585931015975408,0.3244400260754539,42365.592195907586
13202,Yb13.45Pr0.55MnSb11,450,8.330488999972705e-05,0.9572637175605774,0.11773439695076472,39900.269482457705
6406,Yb14MnSb11,450,9.935262957622688e-05,0.9582739943572568,0.09346695960666557,17722.248059155227
6405,EuCd1.4Mn0.6Sb2,450,0.00012422315630932927,1.0484018402015551,0.019925227133914217,2530.8769644912645
6266,YbCd1.4Mn0.6Sb2,450,0.00022717215687137582,0.7298938426416279,0.275153345808917,7753.19367734881
6404,EuCd1.6Mn0.4Sb2,450,0.00033145634349814886,0.9531443139502482,0.10351128384233156,1835.4919873635504
6403,EuCd1.8Mn0.2Sb2,450,0.00030574106726730896,1.0392635704348971,0.1333131553027961,2875.2318300112433
13247,In4Pb0.01Sn0.03Se2.6,450,-0.00023068023563585068,0.9534474634366882,0.41118462337757,14393.701574165569
12710,Cu2Ga0.075Sn0.925Se3,450,9.094219856996928e-05,2.0062852905602844,0.12538461695830616,59010.49893698352
13248,In4Pb0.01Sn0.03Se2.5,450,-0.00023846230558678612,0.9060417672275132,0.394246833713438,11995.871507011372
12711,Cu2Ga0.025Sn0.975Se3,450,0.0001376563637592913,2.027465214250366,0.13316036105672455,26642.696117302272
12980,Ni0.3Mo2.7Ni0.3Sb7,450,3.3745611185478234e-05,6.73248070556108,0.04206645334772188,553993.6240546714
12712,Cu2Ga0.05Sn0.95Se3,450,0.00010398458269934091,2.146000172273605,0.11681325974597362,42570.087746370315
12979,Ni0.25Mo2.75Ni0.25Sb7,450,3.425396473930812e-05,6.124347351493933,0.04622922743078288,542809.5474594922
12713,Cu2Ga0.075Sn0.925Se3,450,8.967196429422759e-05,2.2755245191606983,0.11372534566287305,59737.61666861433
12978,Ni0.2Mo2.8Ni0.2Sb7,450,3.4059956414767825e-05,6.507233819745312,0.040940812336888135,528590.3304601611
12709,Cu2Ga0.05Sn0.95Se3,450,0.00010464748780745405,1.8903738879365288,0.13007712348229394,41020.47166509098
12985,Ni0.05Mo3Sb5.4Te1.6,450,7.713722593406665e-05,4.996792637709776,0.09360045570934522,155186.72294105048
12984,Ni0.06Mo3Sb5.4Te1.6,450,8.746633284272592e-05,4.509081719003747,0.12049204482127412,155792.9811412663
12707,Cu2Ga0.075Sn0.925Se3,450,8.661013185805795e-05,2.1824425110533405,0.1512883880932187,82412.20667197298
13244,In4Pb0.01Sn0.03Se2.8,450,-0.00024227054029131274,0.8384308751206914,0.5037542726362556,12943.542774372396
12708,Cu2Ga0.025Sn0.975Se3,450,0.00013752752577184837,1.8361510476523144,0.1260518317345236,24255.284241729805
13245,In4Pb0.01Sn0.03Se2.7,450,-0.00023708975485424062,0.8144483055789721,0.4566856635105297,12253.539632186103
13506,K2Bi8Se7S6,450,-0.00014841912622285018,0.5574469887892892,0.2626326539709789,15745.812813890268
12977,Ni0.15Mo2.85Ni0.15Sb7,450,3.522734337063794e-05,6.311432379413789,0.04312431522648737,510515.6447263531
13496,K2Bi8Se7S6,450,-0.00014728422943486888,0.5573809532229705,0.2632063206194459,15756.407035761033
13495,K2Bi8Se9S4,450,-0.00015225142472347574,0.4896451316480832,0.2965105321422823,14349.825869128765
5981,Ns0.5Yb0.5Fe3CoSb12,450,0.00012735798786677236,1.8210587198872668,0.4927586312592187,115234.79195725631
13494,K2Bi8Se13,450,-0.00022633562459083614,0.3324753141845935,0.3436669830535006,4938.277018894309
12715,Cu1.94Al0.02Se,450,0.00012664158299541552,2.01866451069819,0.16966709822059345,46190.21485079372
12716,Cu1.94Ga0.02Se,450,9.33316288265168e-05,2.2071007384311114,0.1373885520442506,79916.32003795129
13497,K2Bi8Se5S8,450,-0.00022967359663466773,0.4506890604624076,0.2723228592217275,5246.292394934108
12976,Mo3Sb7,450,3.1002065351570095e-05,7.1038466940936456,0.02907852868871391,484831.0082623616
5978,Nd0.3Yb0.7Fe3CoSb12,450,0.00010131013868963004,2.290745792490389,0.2855534278032025,139566.68365162224
12706,Cu2Ga0.05Sn0.95Se3,450,0.00010422595199501517,1.9296543194191995,0.1439776502098865,46932.596509586845
12975,Ni3InSb,450,-1.2120761442329691e-05,14.391755948191884,0.005071605795767733,1119970.4601373186
12974,Ni3GaSb,450,-1.0862579662608083e-05,16.456789286844298,0.004019523566114522,1276744.699518203
5979,Nd0.3Yb0.7Fe3CoSb12,450,0.00011540443291097242,1.876149654038545,0.4522545243885009,132417.65471118494
5980,Nd0.4Yb0.6Fe3CoSb12,450,0.00012032803574523964,1.8562397480958368,0.4783213699712046,128939.13547244898
12999,Cu2.13Sn0.87Se3,450,4.422709425438185e-05,3.6786184852507,0.08408344404293562,301061.9009469878
12998,Mo2.2Ru0.8b7,450,7.993543104988173e-05,3.9191264585770074,0.07045932142510575,83749.36581205543
12997,Mo2.5Ru0.5Sb7,450,4.6064940728429743e-05,5.1076919583987,0.05754288060040971,366837.9084431394
12996,Cu3Sb0.98Sn0.02Se4,450,0.00016973073370789212,2.049481561220741,0.3798833362088568,49016.74062209207
13534,Cu2.95SbSe4,450,0.00036192022114629236,1.7220419746194968,0.2136547763602501,5208.8830884772115
13000,Cu2.10Sn0.90Se3,450,5.5790765962657436e-05,3.2198945966841617,0.09250969445627746,186565.84105999922
6392,Ca5In2Sb6,450,0.0003310670866476734,0.8892454881670744,0.053713763655481986,968.4177172720836
13227,CoSb2,450,-1.7007262788987448e-05,8.442737901749043,0.003641295288309817,236188.0104992952
6281,Yb13CaMnSb11,450,7.717991608421955e-05,0.8053037965565347,0.12288959859313625,38119.351822043376
6394,Ca2.5Sr2.5In2Sb6,450,0.0004633126891797405,0.7567082868306749,0.019394083601233642,151.9276604077566
6393,Ca3.75Sr1.25In2Sb6,450,0.0003749970187815909,0.7566625824351608,0.017245927276334738,206.21519572238464
13001,Cu2.05Sn0.95Se3,450,6.593432224430246e-05,2.125207094316375,0.07561533578869284,69148.63856247706
13525,Nd0.96Sr0.04OZnSb,450,0.00012292530389065298,1.904310127317535,0.04784167549966,10962.257925903285
13524,Nd0.97Sr0.03OZnSb,450,0.0001345795984000738,1.810595639522856,0.05140519796069373,9411.29344684283
13523,Nd0.98Sr0.02OZnSb,450,0.00015744324260764036,1.40548476500514,0.0582560327769452,6138.212651799773
13522,Nd0.99Sr0.01OZnSb,450,0.00016600933138910995,1.3068848549024268,0.055985242813291855,4940.993576095102
13521,NdOZnSb,450,0.00024560738649213507,1.1907668247111276,0.03854089913318684,1582.4632134838064
12987,Ni0.05Mo3Sb5.3Te1.7,450,7.979591064507453e-05,4.575993756541932,0.09927238708892193,127012.84610839214
12986,Mo3Sb5.4Te1.6,450,7.562927437382382e-05,4.192193412565191,0.08484356244112595,149931.84943048778
13526,Nd0.94Sr0.06OZnSb,450,0.00012917376099524466,1.6986154227982275,0.06468070360528347,12465.06354891571
12991,Cu3SbSe4,450,0.0003705004754784838,2.0441128365626766,0.25382224553900085,7145.163910660822
12995,Mo2.7Ru0.25Sb7,450,3.605598802501068e-05,5.323846677233925,0.04372450002796209,420854.40400337894
12994,Mo3Sb7,450,2.8584895042376355e-05,5.80314639963194,0.027179131729203804,483582.5111613802
13529,Nd0.93Sr0.07OZnSb,450,0.00011302764753468147,1.8848720929687663,0.059745666302530163,17000.425009581806
12993,LiZnSb,450,5.423083441210944e-05,4.747923698087455,0.059672192765483675,210867.1354014229
13528,Nd0.92Sr0.08OZnSb,450,0.00011688516929759424,2.0282246045263577,0.054142382958365966,15061.065015058215
12992,LiZnSb,450,3.803897546466294e-05,5.068005184700646,0.02372822795988514,191783.38406897147
13527,Nd0.95Sr0.05OZnSb,450,0.00011855606577720471,1.9309343665451733,0.04899770521591328,12565.13111761689
10117,MnSi1.73,450,0.00016611177470219235,2.6013697729174354,0.18770592354700025,40132.687397168615
16210,Tl9SnTe6,450,5.48430571515061e-05,1.4759446674991237,0.10363556815803457,119687.48526014356
16211,Tl8.3Sn1.7Te6,450,6.22249609873786e-05,1.1367917168236796,0.13495576980301122,92960.92475635056
16215,Tl8Sn2Te6,450,8.604349837261968e-05,0.6122704253181559,0.17352771261731414,35544.36143828351
16217,Tl7.9Sn2.1Te6,450,0.00010877107805882276,0.6833999808198902,0.2848723167863531,33368.03081428598
16218,Tl7.95Sn2.05Te6,450,0.00011528523702652481,0.7299127502852087,0.3133878612876367,36700.03475032566
1669,Bi2Te3,450,-0.00014098118958006268,1.1530410963990887,0.4611754677947227,59453.32228387218
1668,Bi2Te3,450,-0.00014398958732739694,0.8140960871849927,0.6607317061861679,57653.55970664237
1666,Bi2Te3,450,-0.0001523959669361124,0.6297752813034876,0.640723343921521,38609.72393573859
1665,Bi2Te3,450,-0.0001413718033054755,0.4584196564360461,0.2941292147500719,14992.128137499862
16219,Tl7.8Sn2.2Te6,450,0.00014858255490630287,0.4892192365347571,0.34003436247687624,16374.100361332534
16233,AgIn5Te8,450,0.0001146124382312567,0.9030217167381641,0.0011390684927057913,148.88831593801046
16238,SnTe,450,3.4159681378310304e-05,8.569983106617968,0.029161381404813905,399932.6967025874
16263,Ir0.5Ru32.9xGa66.6,450,-0.00019997951294777904,4.20176772618828,0.0803847076593881,19041.32608172539
16264,IrRu33.4xGa66.6,450,-0.00018360232097996976,4.1602171537323995,0.14158541542106567,40659.7911024988
16265,Ir2Ru31.4xGa66.6,450,-0.0001555242313055641,3.375894661575145,0.20928699159849845,66381.9733626865
16266,Ir3Ru30.4xGa66.6,450,-0.0001482015297986728,3.41498308072023,0.2619845931088366,92589.23628374524
16239,SnSe,450,0.00023061562280476445,1.113666689623479,0.004840795574287329,241.6480611742114
16240,SnTe0.75Se0.25,450,9.038059453246872e-05,4.10227683910909,0.12649154480573946,139069.94945207218
16248,FeGa3,450,-0.0003374082330571468,3.037975483285506,0.014192052143043424,841.5997504001176
16249,RuGa3,450,-9.455278861775207e-06,2.671700829547168,3.5328213213333884e-06,234.61096212493027
16250,OsGa3,450,-0.00046547436976867424,2.666737597006243,0.019378300894621687,530.0195877828953
16088,Ag9TlTe5.05,450,0.0003237603542401503,0.2369904523875483,0.3271385985898401,1338.3834238701995
1836,MnGe0.00875Si1.74125,450,0.0001527045673522791,2.2475871122902182,0.24243588840141786,51927.43557769218
16089,Ag9TlTe5.1,450,0.0002544576727678467,0.2336203313145133,0.4739306697949774,3400.6240023749
16094,LT C/C composites,450,1.1304323436751786e-05,11.41614512174032,0.00013194490003422908,21383.570177697555
16095,MT C/C composites,450,1.6185123583706113e-05,15.078556981879931,0.00022457088823165,24692.216850079676
1835,MnSi1.75,450,0.00015814568542516655,2.320632932874753,0.2229175323757827,45964.598251595315
16096,HT C/C composites,450,1.892357603844715e-05,31.434131212029826,0.0002599320347794482,43622.290128748864
1839,MnGe0.035Si1.715,450,0.00014751408569111044,2.2966368487503233,0.262675323833483,61607.290319940184
16065,Tl2Te,450,0.00014261292360621394,0.29261487390669816,0.07713543122433111,2290.541005701799
1838,MnGe0.02625Si1.72375,450,0.0001539667853942341,2.3382763686214307,0.27119306499365803,59443.97206389804
1837,MnGe0.0175Si1.7325,450,0.00015637962675312992,2.3250214518108883,0.2546418652332592,53800.20281260505
16079,Ag9TlTe5,450,0.00032295322771339454,0.24789523087051,0.3159477636347472,1369.968623921352
16125,Ag0.95Pd0.05TlTe,450,0.0003491028532161224,0.4789778570853112,0.221742515056874,1702.8516323299716
16126,Ag0.9Pd0.1TlTe,450,0.0002593412717074729,0.4145672547252796,0.25420427939262635,2838.27215199932
16136,AgTl3Te2,450,4.623631066132588e-05,1.3556418327784605,0.03346241667311764,44840.50512760157
16271,Ge3MnSb2Te7,450,0.00015487744306573803,0.8328351730693488,0.2721534360801173,18920.065876346
16386,Ca2Co2O5,450,0.00014617878157662483,1.816427062069176,0.030229543904466773,6038.506268006953
16388,Ca2.8Yb0.2Co4O9,450,0.00013833100971024902,1.054853664120185,0.0625550244326459,7423.440349898755
16416,Ga2Te3,450,0.0007193382713298872,0.5343579107026681,0.0006058583572097988,1.5425217008178806
16417,TlCu3Te2,450,7.139359090706664e-05,0.6650312943378238,0.18941018205031526,53805.643905627774
16422,Ag0.5In0.425Pb5Sn4Te10,450,0.0001834983826450406,0.9933793692554672,0.4287419610283427,26015.48491173418
16423,Ag0.5In0.4Pb5Sn4Te10,450,0.00012742526598280045,1.3923910745727381,0.3978380512142513,69180.23273887178
16425,Ag0.5In0.3Pb5Sn4Te10,450,9.794789593359214e-05,1.4847190263330154,0.3992900529547604,112932.56675052375
16424,Ag0.5In0.35Pb5Sn4Te10,450,0.00010812338584480406,1.5023824954011171,0.3647785428854383,94886.2965576807
16402,NaCoO2,450,0.00010650924332621,4.695419921195929,0.0679745144975714,64961.659658463075
16403,FeSb2Te,450,0.0001738535035658535,2.844997336822784,0.10906349968753444,21283.293892971742
16404,FeSb2Te0.95Sn0.05,450,0.00015271374177261448,2.637119703849659,0.15489559924133767,35369.96878851559
16405,FeSb2Te0.9Sn0.1,450,0.00011765591204393484,2.5894521917152225,0.16293764142885347,60137.524930489686
16406,FeSb2Te0.85Sn0.15,450,0.00010374716144060448,2.428036987140191,0.18570097503642544,86827.02432289324
16407,FeSb2Te0.8Sn0.2,450,7.780496355689141e-05,2.2288727455967963,0.1292298243836965,99564.99486132094
16273,Ge3MnSb2Te7,450,8.86398691452261e-05,1.4235068554014456,0.09588808488679718,33820.40122516049
16274,Ge3MnSb2Te7,450,8.54743051899824e-05,1.5487451409405568,0.09564803251367593,40312.31560180301
16275,AgSn4SbTe6,450,0.00010419604330683528,1.924648398571672,0.41176518030672216,158166.1959862504
16272,Ge3MnSb2Te7,450,8.940542317265531e-05,1.416060324421731,0.09814587005157333,34088.38511786652
16341,Ge2.5Sn1.5SbTe5,450,0.00011275287917260689,1.4356649207925076,0.21113624575210255,52984.40834894266
16342,Ge2Sn2SbTe5,450,0.00010801855030271153,1.283941075722013,0.2959278474489957,72363.86013436936
16343,Ge1.5Sn2.5SbTe5,450,0.0001032952154501905,1.5716470160313447,0.1891771306627026,61922.81925728178
16344,GeSn3SbTe5,450,9.480436383106778e-05,1.525613730746182,0.18079452662804416,68196.28183164225
16345,Ge0.5Sn3.5SbTe5,450,9.193377619550776e-05,1.9500425125749172,0.18285110639090546,93751.65860381797
16339,Ge3.5Sn0.5SbTe5,450,0.0001476607870655993,1.3182644497229474,0.2514109356860571,33778.77012954196
16337,GeBi5.7In0.3Te10,450,-0.0001046356989792912,1.0152641892056231,0.10625531638157336,25902.637555995167
16056,Ag0.7Pb18Sb0.8Te20,450,-0.00031933943217166664,0.8337452536554233,0.35865098859570144,5442.4502596176535
2295,Ba24Ag4Ge96,450,-3.4029159202629414e-05,2.3247162230610563,0.0363528006687747,181917.50132898983
2306,Ba8Ga16.6Ge28.7,450,0.00011872462054306132,1.5522558689210009,0.2668238545757369,60669.732345975994
2305,Ba8Ga16.4Ge27.9,450,0.00013344548437507937,0.979824804351396,0.3344581588544919,38892.6877035472
2294,Ba24Ag2Ge98,450,-3.0327560299233936e-05,2.5069154874729143,0.02997859226776528,193521.63263517962
1930,CoSi,450,-8.5833031787274e-05,14.171980410111,0.1173502667884289,504636.8602152262
2293,Ba24Ge100,450,-3.0762699373309036e-05,3.247391934609924,0.023324305904240058,191923.634284566
2291,Ba24Cu4Ge96,450,-3.636265248911645e-05,2.704580147848512,0.02335087377165642,127011.91111566985
2056,Fe0.92Mn0.08Si2.5,450,0.00026873783174298017,10.984644068749047,0.006699515030195028,2264.43168737954
2055,Fe0.92Mn0.08Si2.3,450,0.0002778954486632908,10.55844302772882,0.007416941988078753,2253.457549259022
2054,Fe0.92Mn0.08Si2.1,450,0.00031065260177428,6.916176100085735,0.012343406837154531,1965.7966108986584
2053,Fe0.92Mn0.08Si2.0,450,0.0003074519184281463,7.405175038862573,0.013740463609019498,2392.0474287924303
2052,Fe0.92Mn0.08Si1.9,450,0.00022761843189774374,7.314466972622455,0.011528446386011124,3616.813370349344
2307,Ba8Ga16.6Ge29.8,450,8.007955548154979e-05,1.6965747833486835,0.1663843198843935,94416.26410234591
2378,Ba8Cu4.5Si6Ge35.5,450,0.00024074515102224042,0.4974532228696376,0.0103613292014057,202.8319692730464
2376,Ba8Cu4.5Si6Ge35.5,450,-0.00028707096434441135,0.4375178726675841,0.047051047194980544,566.1684294750874
15466,MgFe2O4,450,-0.0001942116799609416,3.1547466406169136,0.00032099535929444893,57.43802323123069
15467,MgFe2O4,450,-0.00013793896071728922,3.816343600207418,0.0008638654007967398,386.645779156871
15487,Mg2Si,450,-0.00012617863578515058,4.761320068250389,0.19012956149232552,108962.09545003613
15488,MnSi1.73,450,0.00015750141983152642,2.580347201023644,0.21349719796609196,49657.41627168577
1932,(CoSi)0.95(SiO2)0.05,450,-8.843982768409316e-05,9.633185854875329,0.09765269495994773,291888.5684001603
1881,CrSi2,450,0.00012257462476272451,5.872453565921923,0.11089020801312308,96316.15367678656
15933, SiC,450,8.667594014496267e-05,2.665438520467534,0.08046162594463738,58234.07978740878
15934,Ni0.05Mo3Sb5.4Te1.6,450,8.921753446923288e-05,4.4191381196908734,0.13869000118851071,151876.9592454023
15935, Ni0.05Mo3Sb5.4Te1.6/0.0100Al2O3,450,7.691351834992948e-05,4.030476000270587,0.1056798574009627,134920.37037580027
15936,Al2O3,450,7.96057816737307e-05,4.0028447803868055,0.11587228281827446,136043.17591227294
15937,Al2O3,450,8.113150303604948e-05,3.962919143507489,0.1129509653201854,131305.11199676845
15954,Cu0.75Ag0.2InTe2,450,0.00026833427190423373,1.2683688599524563,0.23455261876953135,7418.398072332733
15944,BaCu5.9SeTe6,450,0.00020774029553413345,0.5599566911145797,0.4666029749830805,12873.82997920964
15945,BaCu5.9SeTe6,450,0.00021148233713437194,0.6331190586825417,0.4664655305980975,14520.034892498672
15946,BaCu5.9STe6,450,0.00020764886971072052,0.4680604824560308,0.3396875134154091,7696.58918896408
15949,Cu0.75Ag0.2InTe2,450,0.0002710006380734274,1.356567992065475,0.23571742954571254,8185.393023155669
15951,Cu0.68Ag0.3InTe2,450,0.00028612820876551163,1.2208486081696492,0.21358476375752375,5901.208289747932
1873,CoSi0.98Ge0.02,450,-8.815569077881875e-05,11.54562333729291,0.1590483542942553,525089.5136482427
1872,CoSi0.995B0.005,450,-8.84488943554785e-05,12.655238163995593,0.1658168392303669,596075.9842056634
1870,Al27.5Mn27.5Ta2.5Fe3Si39.5,450,-9.722185011269282e-05,3.228048442468065,0.09235877826021988,70093.53228296508
1869,Al27.5Mn29W3Si39.5,450,-0.00012731012838608242,2.697440768365965,0.16104344250889585,59560.25337493584
1868,Al27.5Mn31Cr2Si39.5,450,-0.00011646803510502714,4.765352770137655,0.07678521640194842,59944.1294681055
16060,Ag1.1Pb16Sb0.8Te23,450,0.00033124952124165285,1.0159013558101062,0.1842875554985473,3668.679777181313
1871,CoSi,450,-8.28328599176256e-05,11.92628957351724,0.1280785691393422,494725.1522243181
15932,Ni0.05Mo3Sb5.4Te1.6/0.020Sic,450,8.399064247500344e-05,2.7672742975176337,0.09630128145479644,68377.07404713612
15931,Ni0.05Mo3Sb5.4Te1.6/0.020SiC,450,8.39904931727647e-05,3.8843680341884173,0.11073928249965136,114060.49027930315
15930,Ni0.05Mo3Sb5.4Te1.6,450,8.38342177380294e-05,4.822175327510736,0.08993300137503363,114866.39872869207
1929,CrSi1.9,450,0.0001264393708004529,10.62090847563702,0.05661585832544507,83583.8932841606
1928,CrSi1.92,450,0.00013359117430280604,10.350150574516503,0.053357569728163086,68766.1420325743
15829,TmCuTe2,450,0.00010246552110973708,1.3245905746680966,0.258676282263417,69926.71359892937
1926,CrSi1.96,450,0.00016277535049963866,9.57095055921674,0.0659824765610842,52965.59956686293
15840,(SnTe)2.76(In2Te3)0.08,450,9.97938582426356e-05,2.999081406316938,0.324232951463992,177456.42802076915
15841,(SnTe)2.7(In2Te3)0.1,450,9.50302852699418e-05,3.0870562003606064,0.30628680606469233,197551.3910597865
1927,CrSi1.94,450,0.00013979601522676167,9.773791323859506,0.05701208299815767,63361.85343150875
1931,(CoSi)0.975(SiO2)0.025,450,-9.56602542061273e-05,13.016562084351845,0.15168449463387945,515858.6849165123
15776,Pb0.999TeIn0.001?,450,0.0002936783708033814,1.5307639037859078,0.4610883645926178,18731.801896503308
15777,Pb0.997TeIn0.003?,450,0.00023631154504644535,1.6614706950508382,0.5110382913150082,34246.446870629785
15778,Pb0.995TeIn0.005?,450,0.00023411794500877118,1.630522680059577,0.4375899461804301,29605.208824915517
15779,PbTe doped Pb2I,450,0.00014292318491402245,1.7391756766347228,0.5616519210749928,115075.44368980768
15780,0.05 wt% PbI2+0.3 at% In,450,0.00023297767370059449,1.4381728050929017,0.5865154157421729,34728.499908857746
15781,0.08 wt% PbI2+0.3 at% In,450,0.00022276322921818998,1.4264164644473931,0.7310430527994565,46761.064551902244
15782,0.10 wt% PbI2+0.3 at% In,450,0.00015442202887667176,1.6796529223007888,0.6924326677083763,111155.19107279267
15783,PbTe,450,0.00014152790919277192,1.7368767791283404,0.5849830673868526,114904.71332248596
1925,CrSi1.98,450,0.0001667936321723836,9.864137814776171,0.06467773413499013,50961.53278857195
1924,CrSi2,450,0.00017199763074935776,10.856524217397324,0.06008023364125409,48996.490696344736
15853,(SnTe0.996I0.004)2.88(In2Te2.988I0.012)0.04,450,0.00010880753208427316,2.7941038102065185,0.3313857261514236,165671.8633152319
1916,Al5.1Re4.7Si4.9,450,-0.0004085701765658206,6.934491659321847,0.023183611851625038,2140.177967764903
15893,Ga12Sb2Te12Se3,450,0.00020270008787969288,1.1468473470081233,0.5574041753756084,31580.36391386337
15895,Ga12Sb2Te7.5Se7.5,450,0.0001362553205582864,1.269326897397908,0.4122349823315232,59910.874995009246
15896,Tl2SnTe3,450,0.0002973836486779534,0.2274209129511677,0.29922359306093443,1771.400367020205
15897,AgPb18SbTe19Se,450,-0.00021732542040658182,1.0458476066878484,0.5042057761629613,25819.57487846839
1915,Al5.2Re4.7Si4.8,450,0.00011315880199968272,8.086016523290247,0.07705021228994165,108123.29406095321
15890,Ga7Sb2Te5Se5,450,0.0001349025461358229,1.0147398932023388,0.33881444471550315,36413.95302439921
15898,AgPb18SbTe18Se2,450,-0.00019583848322861683,1.1377081362516994,0.6117164369298568,46437.49918164891
1914,Al5.4Re4.7Si4.6,450,4.649172658819311e-05,11.0991206059727,0.03963415923447373,452266.4336706586
15903,BaCu5.7Se0.6Te6.4,450,0.0001254411224115104,0.4744386658083781,0.07905100257333991,4629.552744757624
1913,Al5.5Re4.7Si4.5,450,4.808249236761756e-05,11.649012159983421,0.04486208811949132,502321.9156161258
1912,Al5.7Re4.7Si4.3,450,1.2551349357508602e-06,12.306497437760287,4.132764671955849e-05,717433.7318234872
1911,Al6Re4.7Si4,450,-1.7041666697155028e-05,9.589578581548913,0.009686564318578344,710775.8132358573
1904,CrSi2,450,0.00012912136770996634,8.576656435397942,0.09219596026439776,105395.2786549536
15900,AgPb18SbTe16Se4,450,-0.00020427140325639216,1.0335061823672065,0.5932430606274895,36461.56548755807
15889,Ga7Sb2Te8Se2,450,0.0001963681084373625,0.8806423157394708,0.4008973270989447,16309.679740134878
15888,Ga7Sb2Te10,450,9.218962149090584e-05,1.09797304994403,0.08997109938462802,25536.697051732823
1917,Mn3Si4Al3,450,-9.715888815375662e-05,4.255860905194858,0.12745641341164962,127694.30610531641
15854,(SnTe0.994I0.006)2.88(In2Te2.922I0.018)0.04,450,0.00011350948366770456,2.614380107896072,0.3469799548337472,147955.50918795375
15855,(SnTe0.992I0.008)2.88(In2Te2.976I0.024)0.04,450,0.00011185297735347108,2.646049689724556,0.29618204642524937,127090.66174168064
15856,(SnTe0.99I0.01)2.88(In2Te2.97I0.03)0.04,450,0.00010827494470611406,2.6226621758497233,0.24525587941171456,111030.35827829373
15852, (SnTe0.998I0.002)2.88(In2Te2.994I0.006)0.04,450,0.00010572237554831416,2.955365505750475,0.3262416096001667,188675.29992156246
1918,Mn2.95Cr0.05Si4Al3,450,-0.00010491011007571216,4.357182679834529,0.12996160263296386,114333.53402887205
15882,In4Se0.1Te2.9,450,0.00032007957677706423,0.8303023309769776,0.014117373422662309,253.04850522567486
15883,In4Te3,450,0.00032897404528706934,0.6954991957073434,0.024119944337187633,338.9622922782437
15851,(SnTe)2.88(In2Te3)0.04,450,0.00010184781394590432,3.184346308561686,0.3321032494086164,226399.1407550064
505,Fe0.95Co0.05Si2-1wt%SmO2,450,-0.00019814660213013764,3.0115006593701232,0.1830716677899888,31204.579036986444
16991,Zn4Sb3,450,0.00015709092559735264,0.7645630272303241,0.5886440134920378,35305.11157541384
504,Fe0.95Co0.05Si2,450,-0.00021072752317750432,5.364068131988269,0.0624489395691022,16763.48516749442
16992,(Zn0.9975Ge0.0025)4Sb3,450,0.00018270530719182457,0.738416070432084,0.8132777680304355,36429.76792310606
16993,(Zn0.995Ge0.005)4Sb3,450,0.00016444281230561226,0.7696653070058329,0.6833193852194059,37455.82542241712
16994,(Zn0.99Ge0.01)4Sb3,450,0.00016816700634538704,0.7867710677331651,0.7105581052859709,38197.780529368174
499,Fe0.98Co0.02Si2-SiC-2mass%Cu-3mass%Si,450,-0.00029805686149159973,5.131183959404293,0.04685722837630815,6014.276900378695
16995,(Zn0.985Ge0.015)4Sb3,450,0.00016049289664894843,0.7936075474817315,0.6574182589956208,37231.550731334086
17004,Zn4Sb3,450,0.00015578626244612992,0.8715846557727965,0.3669885031163382,26729.969620380994
506,Fe0.95Co0.05Si2-10wt%SmO2,450,-0.0001888475541647829,3.742373245180587,0.10919211809411704,25462.623434981688
17005,(Zn0.999Gd0.001)4Sb3,450,0.0001575541922775244,0.8534934492642026,0.4466887876724368,31092.791288761924
17007,(Zn0.997Gd0.003)4Sb3,450,0.00015564098846832696,0.7930079654356516,0.5083512070152679,32779.39031521665
17008,Zn4Sb3,450,0.00015425346470054318,1.0985298872197573,0.3487641623846229,32260.53260093104
17009,(Zn0.005Nb0.995)4Sb3,450,0.00015331353071515281,0.7232720064250061,0.5793543593990921,35022.445806642325
17010,(Zn0.01Nb0.99)4Sb3,450,0.0002302192090463842,0.7343548327490311,0.3746489489877605,11045.574256190357
498,Fe0.98Co0.02Si2-SiC-5mass%Cu,450,-0.00012789701569670912,5.1272245881402885,0.017622192603065485,12274.64524527069
496,Fe0.98Co0.02Si2-Sic-2mass%Cu,450,-0.000246582722297392,4.739462645790488,0.033165465101366566,5744.832850823604
495,Fe0.98Co0.02Si2-SiC-Cu2mass%,450,-0.00025329277380046496,4.713079181690857,0.030117885593257614,4916.670471534897
17006,(Zn0.998Gd0.002)4Sb3,450,0.00015450227512148315,0.7163605944518459,0.6981264773912789,42270.498569272386
494,Fe0.98Co0.02Si2-SiC,450,-0.00039336127434608,4.158775285631259,0.06359753156527484,3798.4813263055134
507,Fe0.95Co0.05Si2-1wt%Er2O3,450,-0.00018561113925325977,2.2277019925035497,0.19839371422044252,28507.846710151935
16975,Zn4Sb3 ,450,0.00016045107933427763,0.7391223507860939,0.5971871803999252,38410.28196325748
16979,Zn4Sb3,450,0.0001639526936866394,0.7439869102582991,0.6643107876775252,38268.590121196175
16980,Zn4Sb3,450,0.00016827956452401626,0.7494711383089923,0.6311595612606498,36151.10052682844
493,Fe0.98Co0.02Si2,450,-0.00017127903534669658,5.172105277352494,0.012604476785288407,4938.22926195534
17057,(GeTe)90(Ag0.6Sb1.4Te1.8)10,450,0.00014283172110220182,1.971491725467572,0.4955041069130436,99730.1391277098
17058,(GeTe)90(Ag0.7Sb1.3Te2.3)10,450,0.0001414512512169924,1.93817013943449,0.5324704754015401,105432.58163087202
17059,(GeTe)90(Ag0.8Sb1.2Te2.2)10,450,0.00013203278173939462,2.021045041808964,0.5281154476941906,126345.02707001985
489,Fe0.98Mn0.02Si2,450,0.00025114822064867997,8.477470459632213,0.013697275218578431,4090.9836355806974
17060,(GeTe)90(AgSb6Te2)10,450,0.00010526579135620304,2.5107465065000847,0.3879857263242067,172685.43652368805
17061,(Ag2Te)54(Sb2Te3)46,450,0.0002795380305535709,0.5291103215052305,0.6119802365729778,9711.781613872528
17062,(Ag2Te)52(Sb2Te3)48,450,0.000279705528634471,0.5524024073739624,0.7939380326748472,13045.540614860478
17063,(Ag2Te)50(Sb2Te3)50,450,0.0002795915449620354,0.5584800312222507,0.8440105514195235,13639.349184742343
17064,(Ag2Te)48(Sb2Te3)52,450,0.00025570861238824217,0.5773937655420847,0.8880848290116347,17403.024291604117
17065, (Ag2Te)46(Sb2Te3)54,450,0.00021888087547719618,0.593603980676715,0.8724658333393798,23984.520288615702
488,Fe0.98Mn0.02Si2,450,0.0002719299682356483,7.038685417115339,0.020300324372809545,4294.0576945011135
17066, (Ag2Te)44(Sb2Te3)56,450,0.00020245408861694863,0.7849381944766499,0.7339871933535406,31650.276944108053
492,Fe0.98Mn0.02Si2,450,0.00011892555898663354,6.880359775994776,0.007498787521087976,8106.609990857191
17036,Zn4Sb3,450,0.00016962460030277125,0.6981052504110337,0.7439258920483643,37660.408458503385
17037,Zn4Sb3,450,0.00017215460115311602,0.7423171437287513,0.7443134558624099,38570.36991694183
17038,Zn4Sb3,450,0.00017586270991970044,0.7654982075976118,0.7400901651129327,38983.09859323853
491,Fe0.98Mn0.02Si2,450,0.00010315898174888425,6.222644696653037,0.005524876647688025,7179.116204482476
17044,PbTe,450,-0.00024436779122918775,1.639830887954682,0.4341949565681873,24236.172469223697
17045,PbTe:Sb (0.3 at.%),450,-0.0002848331183539605,3.320715627260096,0.8654553420188192,79937.78107986427
17047,Pb18Ag1Sb1Te20,450,-0.0005597560801048198,0.3400109462857036,0.8639483008216192,2128.178119865121
490,Fe0.98Mn0.02Si2,450,0.0001100046708016906,5.865878256088282,0.006751243441670705,7272.47184124057
16964, Zn4Sb2.94In0.06,450,0.00016634603129111442,0.8922778709670061,0.34083108942774104,22172.70246003452
522,MnSi1.73,450,0.00015464093894511084,2.3324123843022537,0.1183927286519656,25660.72361730493
16899,Ce0.2Bi1.8Se0.3Te2.7,450,-0.00015139069401910927,1.1031004685194867,0.4214424312621667,46182.232255883006
16900,Y0.2Bi1.8Se0.3Te2.7,450,-0.00015235233689346838,0.8465062083229653,0.7825178607108705,66743.21295120013
16901,Sm0.2Bi1.8Se0.3Te2.7,450,-0.00012446083758703137,0.9858599245803924,0.4712785957329637,72018.05139427309
16898,Bi2Se0.3Te2.7,450,-0.00014621029663389466,1.4332692100121012,0.18716629313804,28360.279935560666
16897,(Zn0.98Pb0.02)4Sb3,450,0.00013880653016551904,0.6717582626777868,0.4627976041265414,33444.472661422034
16914,AgNa0.01SbTe2,450,0.0002835010692002651,0.4858032331898148,0.8637503252676179,11672.079136065962
16915,Ag0.99Na0.01SbTe2,450,0.00027792276482535534,0.5689868704492556,0.8715683579158969,14084.302112498557
16916,AgNa0.01SbTe2Se0.04,450,0.00025529739522478343,0.6269687109000204,0.8429023279568345,17907.514041356775
16917,Ag0.99Na0.01SbTe1.96Se0.04,450,0.0002663195836121298,0.5548947409666859,0.8925396034233058,15437.026016360089
16918,(Ag2Te)54(Sb2Te3)46,450,0.00024364548112067646,0.514772327609587,0.28748346676894776,5510.437233768974
16896,(Zn0.985Pb0.015)4Sb3,450,0.00015052662193245847,0.7677167671575887,0.6271803045188986,47812.78325010623
