Repository: starrydata/starrydata_datasets

> [!NOTE]
> **The duplicated `sample_id` issue was fixed on 2026-09-08**
>
> Datasets published between **2026-04-01 and 2026-09-08** contain duplicated
> `sample_id` values: the same `sample_id` can refer to samples belonging to
> **different papers**. Joining tables on `sample_id` alone mixes data from
> unrelated papers.

# starrydata_datasets

Daily per-project splits of the [Starrydata2](https://starrydata.nims.go.jp/) dataset, with a browsable download page at **https://starrydata.github.io/starrydata_datasets/**.

Historically this repository also hosted the raw CSVs (from 2019/7/11 until 2022/12/22); those older archives are still available via git tags.

File: datasets/20190711/20190711_preprocessing_interpolated_data.csv (part 12 of 94)
sampleid,composition,Temperature,Seebeck coefficient,Thermal conductivity,ZT,Electrical conductivity
16895,(Zn0.99Pb0.01)4Sb3,450,0.00014933557356829478,0.7883348672208894,0.6184107371365738,48419.697880072235
16894,(Zn0.995Pb0.005)4Sb3,450,0.0001539024028594314,0.7976894333533527,0.7055658090169228,53099.361863379374
16874,Zn4Sb3,450,0.00015278897035607566,0.8805382448089136,0.3045554272653363,22982.444026485293
16875,(Zn0.999Pr0.001)4Sb3,450,0.00015167757470945946,0.7738293880099867,0.32343206317717804,22151.95541716409
526,MnSi1.75Al0.005,450,0.00017385272790995427,2.5949133954361083,0.13262693625711047,25303.4111560348
16876,(Zn0.998Pr0.002)4Sb3,450,0.00015344808744643642,0.7577866852991729,0.3950114187644809,25953.277856139965
16877,(Zn0.997Pr0.003)4Sb3,450,0.00015231796015226988,1.0607234163644976,0.2515667671416778,23254.630805907324
16882,Zn4Sb3,450,0.00016605936809446217,0.7055413850035273,0.6304401562823236,33912.956098876886
16879,Zn4Sb3,450,0.00014651596437597806,0.8427041338205696,0.5257087468240532,44313.77837246917
16880,Zn4Sb3,450,0.00015348158750066418,0.8305237697260242,0.5530186469284564,41428.98554589259
525,MnSi1.74Al0.005,450,0.00017638037204497796,2.392992660859516,0.1577902307581618,26971.708386319468
16881,Zn4Sb3,450,0.00016407177953618602,0.7241959503262828,0.590928414647804,33531.115990375496
16878,Zn4Sb3,450,0.00014261871927934887,1.0526991289171408,0.4407089729559877,50501.66914382408
524,MnSi1.72Al0.005,450,0.00017015211196796064,2.410209120266998,0.14263289766841192,26386.830595915028
523,MnSi1.74,450,0.00016132698808459878,2.2169056248106958,0.11253939167222833,21302.236563167884
16893,Zn4Sb3,450,0.00014376857402942695,0.7335333994892624,0.5751555722860078,45909.19248835548
16919,(Ag2Te)52(Sb2Te3)48,450,0.00025103570014494553,0.5960650925119261,0.9070414124508036,19155.37190874675
16920,(Ag2Te)50(Sb2Te3)50,450,0.0002284336162166492,0.562994137910962,1.1563006817398809,27345.566590961906
16945,AgSbSe0.01Te1.99,450,0.0002774984372216618,0.5492707930989545,0.9112609838698952,14340.494044993926
16946, AgSbSe0.02Te1.98,450,0.0002575089409268268,0.5778078534587601,0.9480523944801882,18321.610830209367
16947,AgSbSe0.04Te1.96,450,0.00024314261175572755,0.5772574057129495,0.8228007800872488,18315.308294311773
16948,Zn3.6Sb3,450,0.00022961375953875932,2.65673743383496,0.11841149366556022,11918.15729451964
16949,Zn3.9Sb3,450,0.00019619200919971703,1.971866888784346,0.2009316603865183,20984.82125726226
16950,Zn4.2Sb3,450,0.0001885997210682723,1.6653990059235182,0.3680283574164547,36932.934793918095
16944,AgSbTe2,450,0.0002745702372832174,0.5641888629843165,0.8363587378854234,14088.851949832972
16943,AgPb20SbTe20+2vol.%SiC,450,-0.0003510990674073578,0.6867598488973123,0.25600144358762456,2898.4322316096313
16942,AgPb20SbTe20+1vol.%SiC,450,-0.00032372785331446824,0.8143844516880193,0.43781717556096456,7562.542312341484
16922,(Ag2Te)46(Sb2Te3)54,450,0.0001946742637028722,0.8510141252822653,0.5209518846917636,26367.83992855853
16923, (Ag2Te)44(Sb2Te3)56,450,0.000211412117869125,0.694212133410309,0.8732170321862939,30006.76707651862
16924,Zn4Sb3,450,0.00016671615686129549,0.6008930832549246,0.5398006389892404,24749.3241872544
16925,In0.02Zn4Sb3,450,0.00016127032009531216,0.8284670467856657,0.386533197461451,26977.99548159167
16926,Pb0.02Zn4Sb3,450,0.00016686008110202393,0.6678698386239761,0.7035857301666164,36969.8881278933
16927,Ag0.02Zn4Sb3,450,0.00013420398608211115,1.1998629859017431,0.3590035851955105,50861.546577745234
16928,Ag6.52Sb6.52Ge36.96Te50.00,450,0.00012086876967206104,1.5628060391883734,0.5533574975201143,118417.26021009461
16929,Ag6.52Sb6.52Ge36.96Te49.00Yb1.00,450,0.00013607415374746734,1.5559680902337585,0.6858674476429183,115592.49396026124
16930,Ag6.52Sb6.52Ge36.96Te49.00Ce1.00,450,0.00013670706952689164,1.5720167580969908,0.6800479783335435,114700.91554754133
16921,(Ag2Te)48(Sb2Te3)52,450,0.00023122029883235908,0.5966725480702261,1.0281028846303295,25581.266853784626
16871,Zn4Sb3,450,0.00011668907158949421,0.8336579009191456,0.5282075546211914,59826.685030934335
487,Fe0.98Co0.02Si2,450,-0.00017456702106924182,4.520315346409848,0.02681927666897067,8840.541722238331
485,Fe0.98Co0.02Si2,450,-0.00013483697429658362,4.145553496955916,0.014892509644596276,7546.053903581566
17281,Zn4Sb3,450,0.00012798642708191423,0.8770553669090764,0.5023274073548374,52349.430488463026
17282,Zn4Sb3,450,0.00015119544047627987,0.7561238846244968,0.547666338531164,38397.069369531215
17287,Zn4Sb3,450,0.000143938488124872,1.1792618220845206,0.3481692860111559,40942.17153988055
17288,Zn4Sb3,450,0.00015980407820443882,1.0888323681441625,0.3720525770919731,31515.220211620133
166,Pb1Se0.88S0.12Bi0.003,450,-9.9989386682072e-05,2.269217087147772,0.2016979291648747,101731.90140393877
387,Pb0.98Na0.005Te0.88S0.12,450,0.00021796782030078095,1.222852059772073,0.5769760192303347,33001.5551756738
303,Pb0.98Na0.015Te0.88S0.12,450,0.00015312548563306398,1.897391323398244,0.4234449326993866,76145.87445529539
249,Pb1.003Se0.88S0.12Cl0.006,450,-0.0001256179362195252,1.9816054923392412,0.4754801550886876,141650.6533469716
327,Pb0.98Na0.01Te0.88S0.12,450,0.00016287127841678044,1.7722681538905514,0.4281246295065576,63562.083184585215
17249,Zn4Sb3,450,0.00011512607489246846,0.7524369357528331,0.3872623029816441,57811.757537035926
17252,Zn4.24Sb3,450,0.00016870642860387884,0.736827646585343,0.6179872142854417,37288.71104627439
17251,Zn4.16Sb3,450,0.00016689852056637813,0.7250949088569495,0.5806061814195866,35377.81464091885
17253,Zn4.32Sb3,450,0.00016527420732018956,0.7624890036016128,0.6153553246891893,39918.339317435886
17254,Zn4.40Sb3,450,0.00014936605549011154,0.8328682088910476,0.5138600923609682,44310.462637676515
369,Pb0.98Na0.02Te0.7S0.3,450,0.00015379096760598736,1.8160907044221573,0.4035494808195542,68858.91191674709
237,Pb1.002Se1Cl0.004,450,-0.00015884888963126919,1.8470852500897277,0.5974214322709117,97182.22954005422
297,Pb1.005Se1,450,-0.00012467394002589396,2.404631386698245,0.3003504043516427,103255.41810044122
15429,CuFeSe2,450,0.00010585018186181827,1.1263075212492537,0.09413990662318912,19820.40618119705
322,Pb0.985Ga0.015Se1,450,-6.245768469509237e-05,3.3676866214422345,0.07287356800116547,139803.30223216632
335,Sn1Mn0.05Te1,450,7.981270848706639e-05,4.189640139068681,0.19574272339595244,236972.2667390793
178,Pb1.001Se1Cl0.002,450,-0.00017777617898809929,1.8087643736933703,0.4241395199071727,53942.50208362122
435,Pb0.995Ga0.005Se1,450,-9.964043154698328e-05,2.363941269301753,0.2584823916186644,136767.82249768195
235,Pb0.98Na0.02S1,450,0.00011455255622995452,2.135454923754446,0.1864536810700709,67427.84609939437
302,Pb0.997Ga0.003Se1,450,-0.00015316768670243456,1.9966529086120683,0.5427014067218487,102640.01390359923
309,Sn1Te1,450,5.029876899502431e-05,7.550220539273566,0.08961738591932955,478526.7454778517
49,Pb0.98Na0.02Te1,450,0.0001972905968851725,1.7366398703612742,1.0696292084741603,106051.72426511896
274,Pb0.98Na0.02Te0.96S0.04,450,0.0001394915754342886,2.1991103440174946,0.4103231867366956,103053.94176918163
160,Pb0.993Ga0.007Se1,450,-6.48283166160307e-05,2.496763057676615,0.13783936382516615,181973.68389622075
179,Pb0.95Sr0.04Na0.01Se1,450,6.750011002503729e-05,2.133253958560507,0.1286705420214771,136507.00081329065
288,Pb1.004Se1Cl0.008,450,-8.717602266639557e-05,2.8386968820379144,0.19656451273086936,163161.43620533214
36,Fe0.98Ti0.02Si2,450,0.00024480482813931444,8.782544673698903,0.0014494166504202956,494.1050646919407
7,Fe0.96Ti0.04Si2,450,0.0002228104584412649,8.114737091783038,0.0016037424734561016,560.143400445471
17148,Zn0.97Cd0.03Sb,450,0.00022575864267061093,1.504155691617559,0.5863466383905624,34313.53713803313
476,FeSi2,450,0.00023418055253636338,9.899102595667367,0.0011267165078115312,430.59685219329765
17149,Zn0.97Cd0.03Sb,450,0.0002122040477965395,1.663470516211497,0.5358995645960734,41448.976924265735
17151,Zn0.97Cd0.03Sb,450,0.00021091929012666765,1.5351455736669035,0.5067454428682019,38859.23984311326
484,Fe0.98Co0.02Si2,450,-0.0002546530019695067,6.249281899332873,0.031037572727277793,6646.725627321717
483,Fe0.98Co0.02Si2,450,-0.0002110807552861477,6.014291558256537,0.015575187123879413,4672.05512293848
35,Fe0.98Nb0.02Si2,450,9.406461792415e-05,8.687877257749221,0.00052141508864065,1017.2672983354657
486,Fe0.98Co0.02Si2,450,-0.00016165824947619382,4.106570908463433,0.02350444454919732,8207.692202295666
266,Pb1.003Se1Cl0.006,450,-9.54007155467686e-05,2.3569666709159343,0.260370514466664,149840.58660157654
343,Pb0.98Na0.02Te0.88S0.12,450,0.0001710141277376561,1.7861101410482627,0.5316194290343688,72149.37743242737
17217,Zn4Sb3,450,0.00015650740473545214,1.0607474187612589,0.3112670136853549,25608.026887871478
17218,Zn4Sb2.98In0.02,450,0.00015788825469764873,0.7475803011598013,0.5074253056050739,32951.316948918444
270,Pb0.98Na0.02Te1,450,0.00014071203896033667,2.5498908126612982,0.3883654767624599,111144.29489964248
17220,Zn4Sb2.94In0.06,450,0.00016309792999109023,0.7963324606747307,0.577183234520432,35377.41116748571
17221,Zn4Sb2.92In0.08,450,0.00015839490797205926,0.8647016309368241,0.5195499271607498,38683.66751144761
253,Pb1.02Se1,450,-6.759706048705902e-05,3.5595739590563937,0.15006049508176314,259774.3463316704
207,Pb1.003Se0.92S0.08,450,-0.00011180458165225312,2.3813691467678293,0.5021881745349265,212599.13282852087
17231,Zn4Sb3,450,0.00014312508685570852,1.052706110205818,0.4325075893064948,52375.36412272405
240,Pb0.98Na0.02Te0.84S0.16,450,0.00015697335817390062,1.8383323890787957,0.3768007223570658,62469.978028718026
370,Pb1Se1Cl0.001,450,-0.00019564388219001685,1.6808032976714222,0.5382692419645236,52525.645414393395
236,Pb0.98Na0.02Te0.92S0.08,450,0.0001481967420715282,1.9013037718688568,0.4737540269009024,91141.16967574591
16534,Zn3.91Cd0.04Sb3,450,0.0001751016863728505,0.6991562130443522,0.7691812773637368,37981.367855127406
16535,Zn3.96Cd0.04Sb3,450,0.00016354894187510472,0.7125846356554403,0.704786962191275,40342.08671696895
16536,Zn4.01Cd0.04Sb3,450,0.00014523750628036192,0.7618509564420098,0.6527979995378448,50940.36970825262
16537,Zn4.06Cd0.04Sb3,450,0.000139315133741004,0.7936005220813123,0.5924473240153003,53387.846457171756
16564,Mn36.4Si63.6,450,0.00015918935499076656,2.790875561828233,0.17291292689320187,38531.417508845334
16565,Mn32.4Re4Si63.6,450,0.00015710215080607732,1.928712868516791,0.3271336463493003,54731.5065215958
16566,Mn30.4Re6Si63.6,450,0.00015909936647169468,1.6643890775557075,0.43427026291489335,63085.07045495192
16567,Mn28.4Re8Si63.6,450,0.00013718774477341502,1.723703931587781,0.34931817361250306,69259.56916446121
16531,Zn4(Sb0.995Te0.005)3,450,0.00015452879073060287,0.7526136954978555,0.7141298138898782,46285.06976550218
16511,Zn3.675In0.125Sb3,450,0.0001817709817950277,0.8171823536876778,0.6532802571577074,34072.45107893849
16521,Zn0.99Sb,450,0.00034976364735161785,1.4313901640035531,0.16134579275276195,3944.6240868165214
16530,Zn4Sb3,450,0.00015363801087068618,1.0989964546500304,0.35003418541151404,32091.709999938834
16520,ZnSb,450,0.00035295247203567104,1.4794436174215724,0.12817282811677633,3534.9531460453545
1344,Si0.8Ge0.2B0.016 ,450,0.00017558735461969981,2.5717876769210406,0.21600022357983376,40039.65495163288
16630,(Zn4Sb3)0.95In0.05,450,0.00015945813708114523,1.8428830281831092,0.1607816823544102,21553.118902714887
16622,Zn4Sb3,450,0.00015469569047146185,0.7173380759853729,5.974918644063314e-07,0.039800354060470236
16631,(Zn4Sb3)0.9In0.1,450,0.00019169970839383565,1.7658688521161583,0.206849790796838,17784.032661640493
16637,"HMS(Mn4Si7, Mn11Si19, Mn15Si26, and Mn27Si47)",450,0.00015295763794637404,2.687601729047357,0.18402034114194385,43802.621022655374
16638,"HMS(Mn4Si7, Mn11Si19, Mn15Si26, and Mn27Si47)",450,0.00014660807680069498,2.551715164005411,0.18735611327267412,46135.43952191472
16639,"HMS(Mn4Si7, Mn11Si19, Mn15Si26, and Mn27Si47)",450,0.00015995170818434182,2.232474846354978,0.20671224099881413,39586.37473614938
16640,Zn4.08Sb3,450,0.00011396556417865494,1.0212268666047035,0.35939848357764104,56761.88928710778
16642,Zn4Sb2.98Te0.02,450,0.000123195421706624,0.8016976733823399,0.4230474509273072,53273.13725743104
16644,Zn4Sb2.96Te0.04,450,0.00013002352993553328,0.7554451479754615,0.4874123748365039,48506.18612350039
16632,(Zn4Sb3)0.85In0.15,450,0.00018488739835620228,1.6669451757478173,0.15850812707233955,14112.60510341755
1345,Si0.8Ge0.2B0.016 (CrSi2)0.091,450,0.00025572423448881506,2.8784954666974114,0.2347216126228925,22959.49555344412
1352,Si83.75Ge16.25P1.35,450,-0.00013139372791676164,3.984927882258173,0.2345831668977847,120324.90515455206
1351,Si86.25Ge13.75P1.05,450,-0.00012118212155607539,4.346840472896081,0.20999116164387854,138129.07430488092
1349,Si91.25Ge8.75P0.45,450,-0.0001465511112573805,5.522205950802783,0.17283717217438407,98754.98016727359
1346,Si0.8Ge0.2B0.016 (CrSi2)0.091,450,0.0002499846785828174,2.9338799664154203,0.1847842401356776,19278.266188004418
16510,Zn3.725In0.075Sb3,450,0.000185739149178609,0.6820919303391451,0.7547156721649202,29760.97114906392
16509,"Zn3.75In0.05Sb3,",450,0.0001859166841506781,0.7189176050148007,0.6649416322755577,29029.29525343876
16508,Zn3.725In0.025Sb3,450,0.00014990110687185368,0.7790095515531448,0.3504953299673124,22529.740827071317
16461,Zn4Sb3,450,0.00015355557185528084,0.8868930107899722,0.29224935621946724,20690.092965323984
16462,(Zn0.999Sm0.001)4Sb3,450,0.00015525575480064332,0.8630678545525925,0.4267206410896341,27838.539554685118
16463,(Zn0.998Sm0.002)4Sb3,450,0.000163666611514672,0.6231334225981446,0.6705952070136008,30759.507518608614
1430,Bi2Se2.83,450,-9.66918548390409e-05,0.6010652553548255,0.15814839940970482,21821.62721009405
16464,(Zn0.997Sm0.003)4Sb3,450,0.0001546768330508886,0.9190264190665608,0.4234872898144341,29154.360567638592
16465,RuGa2,450,0.00016315752368111454,3.7001232886238222,0.30106013372608165,75888.40023431304
16466,RuGa2,450,0.0001570307002394301,2.9708044071585733,0.3011096852293829,64800.10509959637
1429,(Bi2Te3)8(Bi2Se3)2,450,-0.0002060276720714794,0.6445527170198488,0.5511577365539024,18673.787960263788
16467,MnSi1.7,450,0.00015044318938323001,2.1783617583187045,0.1343504530738059,28522.081010030044
16438,Zn4Sb3,450,0.00014791933568045692,0.729046024987915,0.6112499762742778,44016.97258839592
16440, (Zn0.995Cd0.005)4Sb3,450,0.00016117287905923074,0.7231823986970319,0.6944956144022529,42368.96868224628
16442, (Zn0.99Cd0.01)4Sb3 ,450,0.0001672744114367675,0.7058274730868918,0.6867073199916697,37815.08149550775
16445,(Zn0.985Cd0.015)4Sb3,450,0.00016301989452430815,0.6565883501265896,0.6518040728006803,35316.251710437005
16446,Zn4Sb3,450,0.0001300600555315023,1.1658793920105337,0.4004363415487237,61361.081859891994
16447,(Zn0.99Cd0.01)4Sb3,450,0.00015099509224780088,0.8857794293025689,0.5742195898196274,48942.618864552176
16645,Zn4Sb2.94Te0.06,450,0.0001469033243576709,0.8213776470505432,0.4502054280991393,33143.99220991811
1426,Bi2Te2.90,450,-0.0001455172066535866,0.7668838036305203,0.4955473086574125,40169.90990990992
16494,(Mn0.9Cr0.1)Sir,450,0.00014709921603422584,2.4964899771388867,0.1751384207508727,42521.33200739991
16495,(Mn0.85Cr0.15)Sir,450,0.00012553349377170616,2.3141970873899336,0.1719603166895544,56647.67039949918
16496,(Mn0.8Cr0.2)Sir,450,0.0001178918696810212,2.376696834123822,0.1797534006385476,65874.77081996838
16493,(Mn0.95Cr0.05)Sir,450,0.00015628143357495958,2.4324407742616225,0.15840851941739822,35819.31955492389
16492,MnSir,450,0.00017842136917920354,2.740587975578184,0.12836904144587466,24669.22505394236
1428,(Bi2Te3)8.54(Bi2Se3)1.46,450,-0.00021569794039330242,0.7425084831011901,0.7109538255770916,25076.562764456983
16646,Zn4Sb2.92Te0.08,450,0.00016282068874013973,0.6833721190820474,0.5365979222943185,28107.09802318961
16783,Ge0.87Pb0.13Te,450,0.00014097889794378163,1.918246102013636,0.4987907355814352,95904.9255058586
16784,(GeTe)0.8(AgSbTe2)0.2,450,0.00017937167554542518,1.3297412532306887,0.923860634624882,80255.13033763912
16785,(GeTe)0.85(AgSbTe2)0.15,450,0.00014918386624004264,1.596310942424042,0.6430584318351189,96941.87909678943
16794,AgSbTe2.01,450,0.0002549683299464641,0.5242363040905202,1.056394346998959,18693.169224699643
16795,AgCe0.005Sb0.995Te2.01,450,0.00022974821964410254,0.603691518762704,0.7440782454594357,18341.017236190648
16796,AgCe0.01Sb0.99Te2.01,450,0.00024995662827599857,0.5849673693537618,0.8732100017308015,18334.725825810456
16797,AgCe0.03Sb0.97Te2.01,450,0.00026355806658096394,0.5973709874305897,0.7644146615360327,14389.397090387492
16798,AgSbTe2,450,0.0002740032180188047,0.563105509876549,0.8400693980814512,14089.216428427359
16754,Ag0.8Pb22.5SbTe18.4S1.6,450,-0.0002611835307283502,1.1109254089688445,0.3104365969105739,9505.126849102424
16756,Ag0.8Pb22.5SbTe16S4,450,-0.0002699425424885603,0.9589150023865758,0.2896778135933296,7116.118088027351
16757,Ag0.8Pb22.5SbTe12S8,450,-0.0002602607248868909,0.9648183045003064,0.4506359892225522,13520.407023345659
16834,AgPb17SnSbTe20,450,-0.000223463558123706,1.1704453262864718,0.41863940645505776,21492.855409285494
537,Ba24Ga0Ag0Ge100,450,-3.236867405504789e-05,3.2442442109934744,0.024448216670283046,192245.36043221425
541,Ba24Ga8Ag2Ge90,450,-4.475476421716535e-05,2.2036520190298523,0.054216066868266105,139652.45414685857
540,Ba24Ga4Ag2Ge94,450,-4.027929479333114e-05,2.4647848045781187,0.04646360071156694,159153.39912955312
16855,ZnSb ,450,0.00032370622907782127,1.3213125817237017,0.17254076839775914,4834.8462870415415
539,Ba24Ga4Ag1Ge95,450,-3.763136522562802e-05,2.6037716658303323,0.0397367107262771,166679.04238450062
538,Ba24Ga4Ag0Ge96,450,-3.367237452939202e-05,2.9677778969616657,0.030393158351552457,185740.31787485126
542,Ba24Ga0Ge100,450,-2.909368210694676e-05,3.5334339314027208,0.0252576063008402,199207.31444951505
543,Ba24Ga4Ge96,450,-3.473258036731832e-05,3.0745392972430117,0.03252354576211647,195743.32918345628
16807,AgSbTe2,450,0.0002029506634787452,0.7596210542941426,0.6583055875106922,26382.432495574303
16808,Ag(Sb0.97In0.03)Te2,450,0.00022284724090263354,0.7144313024122355,0.7276131883430551,22106.21680332364
16809,Ag(Sb0.95In0.05)Te2,450,0.00024516180036000866,0.6736244214537929,0.82624581170637,19781.667751055444
16810,Ag(Sb0.93In0.07)Te2,450,0.0002620371093533837,0.6509754411845367,0.9107193020821864,18589.49822843784
16814,Ag0.366Sb0.558Te,450,0.00040358062356420717,0.5504973866283775,0.4736563893001925,3507.822718133777
16815,(Ag0.366Sb0.558Te)0.99 (GeTe)0.01,450,0.00024560809974991126,0.5957798768126438,0.3120892657216527,6919.873378906618
16817,(Ag0.366Sb0.558Te)0.98 (GeTe)0.02,450,0.00023025366262773253,0.6845840404289574,0.3258103043993129,9286.89692573993
16818,(Ag0.366Sb0.558Te)0.96 (GeTe)0.04,450,0.0001888034936740052,0.8199770246829504,0.22481709847049225,11322.021333893766
16819,(Ag0.366Sb0.558Te)0.92 (GeTe)0.08,450,0.0001496748329446578,0.9930373558340976,0.12296744211984086,11871.700910195226
16820,AgSbTe2,450,0.00027398941753357795,0.5658951107255381,0.8396792358502739,14114.156728134549
544,Ba24Ga9Ge91,450,-4.602515424015535e-05,2.236055709902856,0.06274805478882994,148963.10706191312
16821,AgSbTe2,450,0.0002734458668081942,0.4769130849913178,1.1684207102335886,16177.514454947104
16822,(GeTe)75(AgSbTe2)25,450,0.00020889823317202108,1.2131830722287162,0.8608598084739033,53053.18571717366
16823,(GeTe)80(AgSbTe2)20,450,0.00021120426197160093,1.16895122421748,0.6860478467729849,38978.35507284693
16824,(GeTe)85(AgSbTe2)15,450,0.00015440952312825663,1.6008468278222616,0.7074600597772767,100003.55865905926
16825,(GeTe)90(AgSbTe2)10,450,7.759231182215711e-05,2.412691164148961,0.2179864913814212,180608.48708822363
16826,AgPb18SbTe20,450,-0.000360810429953923,0.872245819979108,0.13671982116954692,1753.5525170194874
16751,AgSn15Pb3SbTe20,450,0.00011364535280011975,2.118553679268413,0.18185529508224665,57739.689400008865
16750,AgSn9Pb9SbTe20,450,0.0001593350350740143,1.3378598833733562,0.37714172378918265,35854.26202630208
16749,AgSn3Pb15SbTe20,450,0.00019731648907960145,1.237482282805077,0.3355705150797306,21730.29594988134
16672,AgSbTe2,450,0.0001980687392766116,0.7480784794782841,0.8906748936230653,39601.37710462308
16671,Ag0.84Sb1.15Cu0.01Te2.16,450,0.00027186001300360185,0.7978552603816338,0.915632383768384,20742.15707152912
16670,Ag0.84Sb1.15Yb0.01Te2.16,450,0.00026517082780862987,0.8261229119065251,0.9928146533530616,23843.1305921742
16669,Ag0.84Sb1.15Ce0.01Te2.16,450,0.0002882237930812047,0.8778238825241043,0.9771672459323272,22898.128141560806
16668,AgSbTe2,450,0.00029124523532080763,0.7309450176161093,1.2191569488917968,22236.01845670425
16655,AgPb18SbTe20,450,-0.00027487087587504483,1.1078036636949586,0.5139787120375503,15237.684452147605
16657,AgPb18Sb1.5Te20,450,-0.00012108731133213496,1.334075715104769,0.3880781118234089,80113.36483222798
16658,AgPb18Sb2Te20,450,-0.000149725818245784,1.2653464517248865,0.5453473014560142,56505.81337366701
1339,Si80Ge18Sb2,450,-0.00034862599959757174,3.064133810188939,0.2480997164687445,11587.767547872378
16730,(Ag0.365Sb0.558Te)0.975(GeTe)0.025,450,0.0001003110408486193,0.8230191818985281,0.4151878381864509,70931.82489340706
16732,Ag0.365Sb0.558Te,450,9.692493063993852e-05,0.9215123549141933,0.357246942557331,71201.32912559705
16740,(GeTe)80(AgSbTe2)20,450,0.00016258846016097976,1.4397833272040697,0.6682775408108895,79057.15271755218
16741,(GeTe)80(Ag1.2Sb0.8Te1.8)20,450,0.00017062024489522228,1.4576212845141023,0.7716829930121198,86655.58377365183
16742,(GeTe)80(Ag1.4Sb0.6Te1.6)20,450,0.0001529671069112194,1.5544406850770605,0.5404524124532604,75787.60761076545
16743,(GeTe)80(Ag0.8Sb1.2Te2.2)20,450,0.00016929134184707378,1.5506775701558035,0.6966756816782291,82151.8248549065
16744,(GeTe)80(Ag0.6Sb1.4Te2.4)20,450,0.00018402908062536345,1.575118600586575,0.6943544304220708,71614.02987663126
1312,BiTe,450,-0.00014045917712154235,1.3779825735671365,0.7239678282658961,111208.30313632652
16710,AgSbTe2,450,0.00021906880354457742,0.7534698151265913,0.7128342094532428,25612.569165839464
1311,BiTe,450,-0.00012573682868603601,1.2425566712601108,0.5844890762693415,100299.49416371748
16711,Ag(Sb0.97Bi0.03)Te2,450,0.0002894544564276129,0.597675981947755,0.4968086686707766,7954.2360263915225
16712,Ag(Sb0.95Bi0.05)Te2,450,0.00025492609589268777,0.5455338982924236,0.7785561857954897,14315.157399295469
16713,Ag(Sb0.93Bi0.07)Te2,450,0.000283808073651032,0.6685125533125894,0.44109423219447497,8957.4247700226
16714,Ag(Sb0.9Bi0.1)Te2,450,0.00021492177210870162,0.8407294298932164,0.1767349131132914,7338.1322165394995
14096,Tl9LaTe6 ,450,0.00017686715106879117,0.3624343603777498,0.3929306282163541,11400.424547376397
14097,Tl9CeTe6,450,0.0001313059296262157,0.4401077594525583,0.3547378123069387,21835.9530328279
14098,Tl9PrTe6,450,0.00011763291930080048,0.5299139391088763,0.3496237136267454,32235.31368030717
14099,Tl9NdTe6,450,0.00010455523777128205,0.6407195191537067,0.2835001204799896,39534.876499394944
14070,In4Se2.35,450,-0.00033256135440069503,0.9214077140206592,0.0858361118380218,1589.1533456789546
5621,,450,-0.00014419855080664804,0.9085556027784064,0.4179194143082913,41116.90402292753
14100,Tl9SmTe6,450,8.60551811780924e-05,0.8464648131644161,0.2089074977429869,55953.54671734168
14101,Tl9GdTe6,450,9.139208711412111e-05,0.7733232072982696,0.24700493000439985,51644.432033708734
14121,CuInTe2 ,450,0.0002013112626280661,48.81434625728293,0.006560932243216282,18693.94928283757
14102,Tl9TbTe6,450,8.081662943338935e-05,0.9009116698875564,0.19729139932163955,62146.6619254947
14103,Tl9.1La0.9Te6 ,450,0.00010503477018630572,0.649726576731519,0.22056242564202266,29570.235095043903
14104,Tl9.0.5La0.95Te6,450,0.00012532057176213829,0.5347859048426731,0.27061678789657323,21820.177667436124
14105,Tl9LaTe6,450,0.00017785816694547492,0.3685672728311842,0.3892888903335133,11638.451403872688
14106,Tl8.95La1.05Te6,450,0.00022553088836252988,0.31263797412008665,0.3539167307164064,5636.950940410196
14064,Bi2Se3,450,-9.934333977907138e-05,0.4040795453312944,0.2052985452337432,18007.307790290542
14015,Tl9.32Gd0.68(8)Te6,450,5.474795640373089e-05,0.9929645079472788,0.07323708238420483,57512.954177800624
14016,Tl8.83Gd1.17(5)Te6,450,6.615622625941155e-05,0.8475081510093321,0.046464124862720516,19145.8775865602
14013,Tl9.5Gd0.5Te6,450,3.6154066179356815e-05,1.670921168529078,0.03859036885930453,107708.12414158604
14012,Tl9.75Gd0.25Te6,450,2.9592148315930444e-05,1.7861140064472445,0.031841935742464016,146023.47214064345
14004,Cu2Se1.01,450,0.000117926370710113,0.9712019992721102,0.4920765991135619,65423.71412584121
14005,Cu2Se1.01,450,0.00011853601512878801,1.0036310264161274,0.4564248023044158,65436.7569094119
14006,Cu2Se1.01,450,0.00011619048991874846,0.9174794094617328,0.4752858061435004,66813.06915097822
14007,Cu2Se1.01,450,0.00012094580522367024,0.8693727448003641,0.5175263219376794,60270.397289485925
14008,Cu2Se,450,0.00016013851069373732,0.6985317045516363,0.6548624711027621,35909.238496148806
14009,Cu2Se1.02,450,9.261955719581228e-05,1.51260030551577,0.3005662431166895,108272.4172842834
14122, CuIn0.75Ga0.25Te2 ,450,0.00020778027666244569,44.014455801433954,0.007558304215152056,17127.09948711613
14051,Ge0.8Pb0.2)0.87Mn0.13Te,450,0.00010778252253944764,1.4642788926774617,0.4076505265994864,96060.50378656725
14052,(Ge0.8Pb0.2)0.82Mn0.18Te,450,0.00014453796049776165,1.3352097345235208,0.4822597811301936,63039.8390595878
14054,AgPb18SbSe19.964Cl0.036,450,-0.00018192016861429686,1.0406536906963706,0.463540481825154,26356.461699351268
14057,AgPb18SbSe19.73Cl0.27,450,-0.0001525500289577044,1.2232171017145017,0.442606344547114,45569.86606817374
14058,MgAg0.97Sb0.99,450,0.00024005029397706934,0.8392514884731056,1.0826583779185452,34304.643313936336
14059,Mg0.995Na0.005Ag0.97Sb0.99,450,0.00022499633373356665,0.8577912642662829,1.1142495805322348,38733.962660215366
14060,Mg0.9925Na0.0075Ag0.97Sb0.99,450,0.0002149110703290233,0.8656888236663759,1.1203627394124058,46109.647432056394
14061,Mg0.99Na0.01Ag0.97Sb0.99,450,0.00022226191797608067,0.8676140295370603,1.1055411069058416,42226.23556613597
14056,AgPb18SbSe19.856Cl0.144,450,-0.00014581781815709518,1.244927789317846,0.4340552631985452,45852.69950287156
14041,AgSn10SbTe12,450,8.558067335750897e-05,2.320865539485766,0.2768211994586107,188140.90995009826
14042,AgSn4SbTe6,450,0.00010513940827761557,1.920585601654733,0.4230876779877919,158662.8865071336
14043,AgSn2SbTe4,450,9.32939548622544e-05,1.5826980126678705,0.3553548985420369,139617.13887812258
14250,TlGdTe2,450,0.0001042666223498325,0.4832344137367369,0.3861887600984188,38086.946873756206
14267,Cu2.1Zn0.9SnSe4,450,8.056423236325327e-05,2.3276698150781594,0.07466526220473557,66911.68391155651
14268,Cu2.1Zn0.9Sn0.95In0.05Se4,450,9.11212981577386e-05,2.5640776608978832,0.07130731248814283,51129.85950476707
14271,Sb2Te3,450,0.00017589351596654926,1.4142079530198988,0.6016475707442388,53204.00124001087
14243,RhSn1.5Te1.5,450,0.0001206436981884086,3.8601634261671616,0.13403107756403748,79647.15595819306
14244,IrSn1.5Te1.5,450,0.00016675323418975256,2.997811919548937,0.10317712407759466,23506.74887235791
5224,In0.3Co4Sb12,450,-0.00016429507284823044,3.0245693087238807,0.5820514452248313,163619.6552901495
5223,In0.3Co4Sb12,450,-0.000183502183416613,3.089246128737462,0.5708181811783412,116677.58239994824
14313,PbSe,450,0.00029559074064342027,1.093697860060058,0.0798826837721987,2056.0577903419307
14321,In4Se3,450,-0.00047207072920085486,0.6314876050008678,0.15143355763780286,911.9100878754198
14322,In4Se3,450,-0.00037081509576302184,0.7376171844700419,0.12779130922874282,1273.0390974484235
14323,In4Se3,450,-0.00042027323776500303,0.7032940011495807,0.1400561726704601,1154.2791061076994
14283,CuIn0.95Mn0.05Se2,450,0.00040928642536673215,2.7125916549419005,0.010267274312948636,320.29348824031035
14284,CuIn0.9Mn0.1Se2,450,0.0004691734953392091,2.740010222793484,0.009652005167561107,240.5970732283774
14285,Cu0.9In0.9Mn0.2Se2,450,0.0005315911767164447,2.286413892417652,0.008840025800209246,148.71163060610309
14286, (BiSe)1.09TaSe2/TaSe2,450,-8.414954866723779e-06,4.434619843685119,0.0025908045474842827,360557.84629487025
14287,(BiSe)1.09TaSe2/TaSe2,450,-1.4854491195480639e-05,3.0333467042294737,0.005772229472776247,176334.61127894834
14291,Cu3Sb0.99Al0.01Se4,450,0.00035014824762380394,1.4885867753469069,0.18168967707954675,4144.102367285053
14292,Cu3Sb0.98Al0.02Se4,450,0.0003340533578440592,1.5712827494045392,0.18047173868110436,4951.764389184839
14224,Mg2Ge0.98Sb0.02,450,-5.463067232381943e-05,9.42857321128617,0.06911247569704901,485195.5661712709
14223,Mg2ge0.98Bi0.02,450,-0.0002493105275821399,3.5297852129969067,0.9857508895296674,124400.38023483232
14166,Tl2GeTe3,450,0.0002287592703922453,0.27485851873407724,0.27194069658061604,3255.236183285377
14177,Ag0.8Cu0.2TlTe,450,0.00040755297008841714,0.3443850174760325,0.2381059231705177,883.8865181664424
14178,Ag0.7Cu0.3TlTe,450,0.0003515130712985078,0.3393224408047439,0.32554688032474033,1842.7577962821674
14179,Ag0.6Cu0.4TlTe,450,0.00030120144386830525,0.3678631707590619,0.3908201986147209,3453.929730677308
14175,Ag0.95Cu0.05TlTe,450,0.0004125479790804517,0.3712287763675684,0.17692417824585185,686.5258498052813
14148,Bi2Te2.85Se0.3,450,-0.0001667554239621151,1.2518130587144114,0.5475381730079408,55717.19531803236
14147,Bi2Te2.85Se0.3,450,-0.00015336389577510175,1.3041451435517368,0.4809867105094109,60139.68361196763
14146,Bi2Te2.85Se0.3,450,-0.00016036026457453032,1.3528656105828705,0.4721121365512789,60944.153081096316
14142,Bi2Te2.85Se0.3,450,-0.00017886427378473356,1.1001495900651779,0.6337976413798737,50288.76952446994
14143,Bi2Te2.85Se0.3,450,-0.0001778139683442525,0.7105816768325113,0.4401415601271135,22268.978938196564
14144,Bi2Te2.85Se0.3,450,-0.00017934175710764417,0.8757878733151703,0.5035549893487361,31948.31598912189
14145,Bi2Te2.85Se0.3,450,-0.00017649379620200255,1.1690135696808728,0.6041948728835198,51114.86304836568
14123,CuIn0.65Ga0.35Te2,450,0.00017244217468855607,40.631235127461274,0.00873809683140743,29630.390211231694
14204,Tl9Sb0.97Sn0.03Te6,450,0.00017183332176044585,0.5215254415364673,0.6726835671251388,26459.9093811956
14206,Tl9Sb0.9Sn0.1Te6,450,0.00014850860564130734,0.5921976689764414,0.5938739185959964,33777.14096341193
14205,Tl9Sb0.95Sn0.05Te6,450,0.00016735513855878104,0.5723920265101101,0.5546273481976275,24980.06838003048
14207,Tl9SbTe6,450,0.00017175901835351034,0.5430096308027477,0.6877902302299198,27849.76543459785
14208,Tl9Sb0.97Pb0.03Te6,450,0.00015438354029565868,0.624196236458431,0.5765085368750595,33960.219723155584
5232,La0.6Fe2Co2Sb12,450,0.00015694654307085476,1.9129119464164084,0.29345996066135943,46172.11784533611
14209,Tl9Sb0.95Pb0.05Te6,450,0.00014965413842282468,0.609337935476084,0.585326187428005,36340.65905651412
14210,Tl9Sb0.9Pb0.1Te6,450,0.00013292234904376335,0.6499797011378006,0.5191079305824476,42820.82305822517
5231,La0.9Fe3CoSb12,450,0.00012491326547094594,2.3204958563221547,0.334031984324222,102433.67999133584
5233,La0.3FeCo3Sb12,450,0.00010981896269059404,2.672946013309464,0.09785007129484592,39283.93546102333
5230,LaFe4Sb12,450,9.932705620992126e-05,3.157508160603925,0.2658065036811021,176821.47364119382
14203,Tl9SbTe6,450,0.00016822752023266103,0.5402960380541848,0.6916966712087121,28353.233596310194
14202,Tl9Bi0.85Pb0.15Te6,450,0.00014300327516056442,0.6642000802355924,0.6042165421927698,45511.676690147695
14201,Tl9Bi0.9Pb0.1Te6,450,0.00015359377197833867,0.6245330676282634,0.690705895205831,40375.20284626504
5311,CoSb3,450,0.0001525934271711066,4.997375252872343,0.3219693055887731,153557.93550486438
5310,CoSb3,450,0.00012547065423476841,5.054101692222008,0.1978513885998521,141151.74120799202
14192,CuIn0.98Cd0.02Te2,450,0.0002205087882032209,3.362273792550882,0.1428051511673762,19589.71034257289
14193,CuIn0.95Cd0.05Te2,450,0.00018256901277555307,3.036049884874076,0.12993881714771452,22181.71334006308
14194,CuIn0.9Cd0.1Te2,450,0.00015089331268015125,2.8171327360724048,0.14214595092521168,34894.128286042134
5309,CoSb3,450,0.00015148385257384074,4.755593783828517,0.4060085996305996,186979.8409453685
14195,Tl9BiTe6,450,0.0002642071136795408,0.36806009401842144,0.8450650837113463,9878.441414479264
14196,Tl9Bi0.95Sn0.05Te6,450,0.00020078577722159308,0.47183428522225795,0.7915955312209848,19883.79194259415
14197,Tl9Bi0.9Sn0.1Te6,450,0.00017133147059577607,0.5211809993331585,0.6915816841426738,25958.355305211124
14198,Tl9Bi0.85Sn0.15Te6,450,0.0001484146887948318,0.618437332329259,0.5684815843074195,34033.400003095325
14199,Tl9BiTe6,450,0.0002631504363750186,0.3766021929194575,0.8425364795582142,11090.59174772266
14200,Tl9Bi0.95Pb0.05Te6,450,0.00018242578096311165,0.4491003638339982,0.8051168569026703,25668.64692355905
14324,In4Se3,450,-0.0004173697293550313,0.7039762599865593,0.1378103500382658,1160.2200026719654
5871,Yb14Mn0.05Al0.95Sb11,450,0.00014717991425017968,0.5195095748891797,0.2482151197188574,12463.132014261546
13794,Yb0.044La0.377Te0.579,450,-0.00014031409657439589,0.9230435415129274,0.21654835034663428,23149.16270578981
13796,Yb0.086La0.34Te0.574,450,-0.0002173307751677636,0.6099134410418081,0.17244670522124728,5463.342019526761
5878,Yb14Mn1.05Sb11,450,0.00012008657615828623,0.868398195417306,0.14741196109647614,16905.34789319426
13751,Sn0.067Sb0.667Te0.266,450,4.402177656418709e-05,8.261864522638465,0.01674541246775174,164239.53983048798
13748,Cu2Se,450,8.811505148857926e-05,1.6744361432773849,0.23393843490457555,95331.60059694957
13795,Yb0.079La0.348Te0.574,450,-0.00016031438154778506,0.7699165235033242,0.2216191491629428,14679.881840472517
13816,CuInSe2,450,0.0001371150117289707,0.8421941725463001,0.2435774831935795,21064.95029825329
13820,Cu2.15Zn0.85GeSe3.9,450,6.419476004985861e-05,0.4439513564867903,0.1426722467425786,29132.2182749375
5861,CaZn2Sb2,450,0.00015348880501184055,2.078185958184697,0.18366435088032151,31501.736668471076
5862,Ca0.75Yb0.25Zn2Sb2,450,0.00013411481732038545,1.4459895668375862,0.20465630050098066,34896.24358418322
13826,PbSe,450,-0.0002669497709665064,1.1779858681452455,0.33391907634315515,12012.726289019185
13815,CuCr0.25In0.75Se2,450,0.00012152861865475678,1.0016737958120552,0.20453127578976749,24706.17670687165
13814,CuCr0.5In0.5Se2,450,0.00011478723134251829,1.051966359332857,0.1801031485734844,28617.732108268214
13813,CuCr0.75In0.25Se2,450,0.00010516832160521976,1.0118898134698766,0.19440185219707373,31875.625106898868
5865,YbZn2Sb2,450,6.473759991373978e-05,3.6430183732827066,0.12364345761123285,238449.7267801647
13812,CuCrSe2,450,0.00012755086167519852,0.8784316978614857,0.20418680091577032,22068.831188603734
5901,Co3FeSb12,450,8.171533209028653e-05,2.9925305200010435,0.09188753925896846,89767.98625223002
13669,Ag2.0006Se,450,-8.129624817176008e-05,2.2504461281763537,0.258679148864621,191796.49032621898
5900,Co3.4Fe0.6Sb12,450,8.430294803447648e-05,3.4536001056719177,0.08313725534211347,75445.28122874373
5899,Co3.2Fe0.8Sb12,450,8.922452828879559e-05,2.8963557034051006,0.13308952592766934,90356.16031918037
13680,Tl7.95Pb2.05Te6,450,0.00014625440230395958,0.5557521385818577,0.4077709602739118,26512.06773796821
13634,Cu2.95Sb0.96Sn0.04Se4,450,0.00013030234089583527,2.6062743659908905,0.2294169294160504,66460.12865776688
13706,GeSb6Te10,450,5.584716132863172e-05,1.840918024792613,0.13086816908592613,147168.56512506664
13687,Ag0.5Pb6Sn2Sb0.2Te10,450,0.00017234176735862362,1.0742290629211018,0.6391431628067001,50733.01207189466
5897,CoSb3,450,0.0002206408200053361,5.91830104915505,0.06488549565102614,14574.567370524699
13940,Cu2Zn0.7Fe0.3GeSe4,450,0.0002241750828560634,1.760569681857063,0.027608110323154352,2149.328061397829
13943,Cu2Zn0.6Fe0.4GeSe4,450,0.00024548263424694006,1.8080894464839468,0.02536309181953111,1691.0951400593024
13950,Cu2Zn0.5Fe0.5GeSe4,450,0.0001937525432604298,1.7582862671438175,0.04831331748532168,5028.623334596557
13951,Cu2Zn0.4Fe0.6GeSe4,450,0.00018514263926108865,1.7204027340791717,0.05592011550038264,6236.957277463433
13952,Cu2Zn0.3Fe0.7GeSe4,450,0.0001828241798612228,1.7287535202992108,0.058100836104562674,6677.834909120064
13953,Cu2Zn0.2Fe0.8GeSe4,450,0.00017001352664935835,1.748305374621446,0.048974846535616526,6582.803787454293
13954,Cu2Zn0.1Fe0.9GeSe4,450,0.00017980734431704594,1.8538400025605064,0.05482085405790678,6985.390338046809
13955,CuFeGeSe4,450,0.00022115717138916285,1.9458103119570067,0.05259633663167125,4649.876624437152
13938,Cu2Zn0.8Fe0.2GeSe4,450,0.00020107480893991856,1.7395250159250844,0.037358354760302866,3571.828328539445
13936,Cu2ZnGeSe4,450,0.0003066186725891181,1.7438689071461475,0.008729243674848659,359.81622192010786
13921,Cu0.75Ag0.25GaTe2,450,0.00036997598821161343,1.6836342148789605,0.15880832708036965,3548.128983903109
13937,Cu2Ze0.9Fe0.1GeSe4,450,0.00028581274666352586,1.8894857491745487,0.029313366200128175,1506.7236786686929
13977,Cu7PSe6,450,0.00016266511120542138,0.35795308784156515,0.09696060862230864,2914.8761275858556
13971,Cu2ZnGeSe4,450,0.0003074443873023518,1.7559278099198845,0.008847808465633648,365.25546110146
13972,Cu2ZnGeSe3S,450,0.00039797585937690114,1.5855112685471495,0.006979178573777876,155.25574208554025
13919,PbSeIn0.007,450,-8.189292996131048e-05,2.7793894839918303,0.2623073938531211,226678.10393493035
13918,PbSeIn0.005,450,-8.520064480343102e-05,2.795409304594996,0.28731306820827585,223897.8907031559
13917,PbSeIn0.003,450,-0.00012175979592912549,2.235855571679433,0.3706021508276718,116412.42210875948
13858,Tl8.85La1.15Te6,450,0.00014046303504422017,0.4183823861379896,0.15839221906914186,8221.477667413064
5854,MgAg0.96Cu0.01Sb0.99,450,0.00023685279469835976,0.8021834149154972,1.1633120761276556,36286.41653022888
13859,GeSnSb2Te5,450,4.250410542192511e-05,2.513518680487142,0.04370399908423663,135122.91999753032
13860,Ge1.3Sn0.7Sb2Te5,450,4.2164674649834165e-05,1.98873970454382,0.0569698494876299,141616.21915901857
13861,Ge0.6Sn0.4Sb2Te4,450,4.358353896725154e-05,1.7905064654492882,0.0683881301230333,143251.4825732857
5853,MgAg0.963Cu0.007Sb0.99,450,0.00022732967086068056,0.8178873359152009,1.210865754848653,42140.789108151344
5852,MgAg0.967Cu0.003Sb0.99,450,0.00023573139841411432,0.8373873954466224,1.1431835545404965,35787.417092639844
5851,MgAg0.97Sb0.99,450,0.00023972710677765097,0.8573952319673686,1.056646564625107,34234.55531920895
13857,Tl9LaTe6,450,0.00010078150453629432,0.4763985208374715,0.16155171527811404,17760.727049326197
13856,Tl9.25La0.75Te6,450,6.91782221869906e-05,0.8843667479640469,0.06487823948393022,26700.147774899462
13855,Tl9.5La0.5Te6,450,3.572641789440069e-05,1.247682393478669,0.04710279911373713,107710.18742688336
5855,MgAg0.97Sb0.99,450,0.00024242606908615836,0.8685321617342048,1.0321970044932802,31352.469388797843
13842,Tl9BiTe6,450,0.00026358098703762705,0.3737731057506761,0.8471520007089441,10691.254841883554
13843,Tl9Bi0.99Te6,450,0.00024178741329350175,0.4078139902788501,0.8720794802051504,14643.715578749106
13844,Tl9Bi0.98Te6,450,0.0002195937046046968,0.4169729771189365,0.8995572534591665,17727.23216844156
13845,Tl9Bi0.97Te6,450,0.00019984526716710252,0.4707963911304133,0.8231066574919623,22232.705822404445
13846,Tl9Bi0.96Te6,450,0.0001950603612068864,0.519672969533236,0.7510299368717825,23296.4182504344
13847,Tl9Bi0.95Te6,450,0.0001861677720423787,0.5155296923371195,0.7183118225568936,25133.495237258456
13848,Tl9BiTe6,450,0.00026268282441324446,0.3794493778483732,0.8317084369358616,9975.19299709272
13849,Tl8.99Bi1.01Te6,450,0.00029651313783977837,0.33368536015709743,0.5760954822303275,4763.9879221822885
5856,MgAg0.97Sb0.99,450,0.00023841598338296112,0.8559602105610031,0.9937563946628724,32671.238638144354
13851,Ge0.87Sb0.09Te,450,0.0001248084302439663,2.582137428515116,0.3405101072141337,129961.20478427575
13852,Ge0.87Sb0.09Te,450,0.0001389817459255042,2.4558358189069085,0.4814752154024926,128357.47016661895
13853,Ge0.86Sb0.09Te,450,0.00013390219856746434,2.4867264758425542,0.4114423205247699,115086.4483837982
13854,Ge0.86Sb0.09Te,450,0.0001552814339709651,1.8052780828287376,0.5632107141205149,97388.6028825186
13874,Mn0.48Te0.52,450,0.0005919354465342531,1.4551181288373978,0.03001308913835324,267.3969040268228
