Repository: starrydata/starrydata_datasets

> [!NOTE]
> **The duplicated `sample_id` issue was fixed on 2026-09-08**
>
> Datasets published between **2026-04-01 and 2026-09-08** contain duplicated
> `sample_id` values: the same `sample_id` can refer to samples belonging to
> **different papers**. Joining tables on `sample_id` alone mixes data from
> unrelated papers.

# starrydata_datasets

Daily per-project splits of the [Starrydata2](https://starrydata.nims.go.jp/) dataset, with a browsable download page at **https://starrydata.github.io/starrydata_datasets/**.

Historically this repository also hosted the raw CSVs (from 2019/7/11 until 2022/12/22); those older archives are still available via git tags.

File: datasets/20190711/20190711_preprocessing_interpolated_data.csv (part 13 of 94)
sampleid,composition,Temperature,Seebeck coefficient,Thermal conductivity,ZT,Electrical conductivity
13875,Mn0.49Te0.51,450,0.0006060104156629339,1.2677990535487422,0.03897625008676131,297.9693984558192
13914,PbSeGa0.003,450,-8.919444185198191e-05,2.3577685550637204,0.27954224477515954,185792.68145058863
13915,PbSeGa0.005,450,-8.626905818350163e-05,2.7509472004210416,0.3280123378862969,246001.7685739751
13876,Mn0.50Te0.50,450,0.0005841503819314207,1.1195155057000312,0.04567108496856462,322.61192920229615
13877,Mn0.51Te0.49,450,0.0005733381545172116,1.232246634978549,0.04448002700468845,350.6133306651709
13878,Mn0.52Te0.48,450,0.0005185457201020102,1.0691197218003747,0.03758028267458136,288.88600994768984
13883,Ge0.95Mn0.05Te,450,0.00010431372861951695,2.9963725901061613,0.4783540989422032,249154.37006728488
13884,Mo3Sb7,450,2.377471815402153e-05,6.655952456946424,0.023009109152203444,547319.8858367343
13886,Mo3Sb5.6Te1.4,450,6.984433959415464e-05,4.004238741192453,0.10652129021231302,172719.26126777608
13887,Mo3Sb5.2Te1.8,450,9.844921337634184e-05,4.367572517565924,0.09872954570476024,97777.51674452492
13888,Mo3Sb4.8Te2.2,450,8.293645266351754e-05,4.2988214556994615,0.06621185882850986,79592.80237077124
14325,In4Se3,450,-0.0004088301084846428,0.6689906177992055,0.22560505200052286,1855.2915054718726
14326,In4Se3,450,-0.000451826605311083,0.6292144136824336,0.16701136537659667,1117.168656090228
14327,In4Se3,450,-0.0004132231367234006,0.6580301296388058,0.1627070108739772,1290.949897443451
14987,Tl5Te3,450,2.9270576428071564e-05,3.4186766320586384,0.02865551002098964,216485.21950133925
4619,Co0.92Ni0.08Sb2.96Te0.04,450,-0.00013062769119952169,4.034855159790102,0.20083911631225654,96951.40970751109
14989,Cu2SnSe3,450,9.817465981618265e-05,1.461379197890679,0.11341147068165895,32908.10087817717
14990, Cu:Co:Sn:Se = 1.92:0.16:0.69:3,450,9.756796821332171e-05,0.9021035161814386,0.19645140687013224,35655.55723690598
14991, Cu:Co:Sn:Se = 1.94:0.15:0.71:3,450,0.0001412702906942515,0.9290470750739538,0.16031071672212355,14792.755827945586
14992,Cu:Co:Sn:Se = 1.82:0.16:0.76:3,450,0.00017442922785846314,0.9657976296132492,0.15878422855238106,9661.898686992172
14985,Tl2Te,450,0.0001491091067269799,0.3506203267827641,0.0766702001959067,2165.025927060722
4618,La0.3Co3.68Ni0.32Sb11.84Te0.16,450,-0.00015303990792548764,2.1464989343866714,0.3506539291766594,67537.13951969852
14998,Ag2Te,450,-0.0001002453956372668,1.003875252097157,0.3017165765708401,66978.82694761964
14999,Cu2ZnSnSe4,450,0.00010448990995145892,1.360589905919955,0.061383458263720964,15134.207345298571
15000,Cu2ZnSnSe4,450,6.823314499640641e-05,1.5510291734262136,0.05782434940786471,37669.50395937696
4617,La0.3Co3.68Ni0.32Sb11.84Te0.16,450,-0.0001719804209844494,2.049943569921227,0.4840139787399261,70154.55142316483
15003,(CuInTe2)0.995(2ZnTe)0.005,450,0.0002484631378878821,3.1902218827014823,0.1384196118214702,15895.788345894705
14984,Cu2ZnGe0.9In0.1Se4,450,0.00012464649068557451,1.7995865364476256,0.09123822026804036,19071.89558342636
14961,Cu0.06TiSe2,450,-7.853383512686904e-05,2.086976347028076,0.1081316223704862,87229.80554709674
14962,Cu0.08TiSe2,450,-6.827638178478644e-05,1.8053651633283836,0.10509238473348563,103982.1626589833
14963,Cu0.11TiSe2,450,-6.980024440030227e-05,1.7310432387900796,0.11794506399203275,109560.78980240553
14965,Ag9TlTe5.05,450,0.00032420186029863846,0.23351059023438225,0.3282867409600193,1349.05822958031
14966,Ag9TlTe5.1,450,0.0002549821244684804,0.2197372157731382,0.4722742691404321,3371.5126322805872
14967,Ag9TlTe5.2,450,0.0002591121531964424,0.27016841642834993,0.4687730284382907,3869.6099873356334
14968,Ag9TlTe5.3,450,0.00027220388480096535,0.23689048122595474,0.4110386560378985,2604.1693553970604
14979,Tl8GeTe5,450,0.00016952810848811818,0.17964418233545634,0.3191684912842755,4189.41982931952
4516,Co0.8Ni0.2Sb3,450,-5.7158705309139e-05,5.701616068062132,0.0402297396413058,145823.47663877928
4514,Co0.99Ni0.01Sb3,450,-0.0001227051273609223,5.80396938268486,0.04703355169674151,44734.713883440214
15042,Cu2Se,450,0.00011903112630735923,0.9905306446109908,0.3982321678128608,50925.1339043176
15046,(Cu2Se)0.985(CuGaSe2)0.015,450,0.00010765541471551109,1.1770507027159949,0.3190268469744528,66117.95379160336
15047,(Cu2Se)0.975(CuGaSe2)0.025,450,9.948639540199671e-05,1.2195070140175823,0.29465617252121484,68168.63656959907
15048,(Cu2Se)0.97(CuGaSe2)0.03,450,9.180410159519358e-05,1.3370977980781136,0.2566523192199172,81644.77728667634
15050,Y1−xB28.5C4,450,-1.6874098175108005e-05,1.4552915664326391,5.891200373576469e-09,0.06691140512558902
15044,(Cu2Se)0.9925(CuGaSe2)0.0075,450,0.00010917069224671115,0.9924329357659821,0.4019398786241247,61067.29867903505
15034,In4Te3,450,0.00014613703570480482,0.5373763369615411,0.01306935930645664,622.0874316519837
15032,In4Se2.85Te0.15,450,-0.00024411943560527936,0.6758438226537062,0.1305908957009385,2648.8934666626833
4615,La0.3Co3.68Ni0.32Sb11.84Te0.16,450,-0.00014978829832503631,2.24396706125882,0.400948856345429,81609.89307292401
15021,GeIn0.6Sb5.4Te10,450,0.00010864577472594007,0.4888421708237518,0.4014062605805769,35651.2956492872
4616,La0.3Co3.68Ni0.32Sb11.84Te0.16,450,-0.00015913421492599818,1.869819574566583,0.5401840396030897,80142.02725593737
15022,Ag3.4Mo9Se11,450,8.895480884311024e-05,1.2656093431085855,0.15998658601191246,49174.21125204941
15023,Ag3.8Mo9Se11,450,0.00011577017667771575,0.83537202425604,0.2468629260588121,29910.096225024517
15025,YbSb2Te4,450,0.00010615500800124996,0.6787154022671933,0.4109803233301354,53106.88022050377
4520,CoSb2.7Te0.3,450,-9.621861264984284e-05,4.458578827638776,0.13716248897267808,147986.86730241214
4519,CoSb2.8Te0.2,450,-0.00011109369786382241,4.100120520283801,0.20211724629074165,149284.33167810034
4518,CoSb2.9Te0.1,450,-0.00012199373632745704,4.989224993730394,0.16171153038170644,125243.90056207965
14960,Cu0.04TiSe2,450,-6.971769126134096e-05,2.0939934300584038,0.058580495293997135,61116.184681638835
4725,YbCo4Sb12,450,-7.974308104618804e-05,5.066260655864027,0.2017373960901645,337378.0985084467
4723,Yb0.4Co4Sb12,450,-0.00014089387486043695,3.0218731928615576,0.5866451748475269,194598.9598800436
4722,Yb0.35Co4Sb12,450,-0.0001543524428049641,2.8279451476807402,0.6859743824810893,175249.45572366947
4721,Yb0.3Co4Sb12,450,-0.00016091785292080902,2.8855604144463647,0.6578463938587203,159228.8924381088
4724,Yb0.5Co4Sb12,450,-0.00013013430781824917,3.055494941967127,0.5225268949111095,208518.19018872586
4838,Yb0.6Co4Sb12,450,-0.00011486549104048432,3.192696973252135,0.42192310431610347,210056.0664887256
4837,Yb0.6Co4Sb12,450,-0.00010709057185933852,3.4393910509293297,0.43132174232039255,276327.14255121624
4836,Yb0.6Co4Sb12,450,-0.00010937602900888835,3.2399064393215733,0.4706050667708701,275802.35642266704
4835,Yb0.6Co4Sb12,450,-0.00011333288903108858,3.3259422425090137,0.4536446743686534,257860.89725453648
4834,Ba0.19Eu0.23Co4Sb12.03,450,-0.00010245914340285142,4.348296640479642,0.4417807549601006,395034.4829698261
4833,Ba0.14Eu0.13Ci4Sb12.05,450,-0.00012991177066709706,4.033973479562807,0.5420332560024645,282430.0304213245
4832,Ba0.24Yb0.12Co4SB11.85,450,-0.00013156823924702284,3.596411054796289,0.5617248219760136,252654.29276159237
4831,Ba0.15Yb0.09Co4Sb11.86,450,-0.00014634480014675004,3.36148094465327,0.5507955237859181,191607.83498513905
4830,Yb0.14Co4Sb12.05,450,-0.00018229262292068942,3.2180756869266585,0.6279288243736815,131076.60507161636
4829,Ba0.23Co4Sb12.22,450,-0.00013971106632479742,4.223912399198967,0.485056066503098,226141.32559643828
4709,Ca0.20Co4Sb12.46,450,-0.00013922018233039445,3.833754520578621,0.11374534719358033,40963.94578058815
4710,Ca0.15Co3.98Ni0.02Sb11.80,450,-0.0001484862256494407,4.290401729058806,0.2352934659809238,90102.667285016
14940,Tl2Te,450,0.00014289119696836176,0.3444431837355421,0.08029751214160757,2459.6446680390563
14923,Ag0.95InTe2,450,0.0005427904746591707,0.9780015836786452,0.00025034883550275537,1.8467503266125656
14925,Pb0.71Mn0.04Sn0.25Te1.00,450,0.00016012224323803178,0.8731495569943063,0.017869120422701782,1582.5513439468493
4712,Ca0.18Co3.94Ni0.06Sb12.40,450,-0.0001452179242284165,5.046736387170219,0.2549749606062421,139829.18931227687
14931,Tl9BiTe6,450,0.00019740110246467825,0.4242840650315087,0.6165591032448973,14020.64953681245
14933,TlSbTe2,450,0.00014443471210270358,1.097469047489326,0.3616245228643306,36851.38274725038
14935,Bi2Te3,450,0.00019559702774225757,1.5382354373034426,0.6927323246371077,61894.38468055079
14936,(GeTe)1x(AgSbTe2)x,450,0.00013212214139863692,1.5385743211421072,0.5311453129670531,104032.27873900744
4711,Ca0.18Co3.97Ni0.03Sb12.40,450,-0.00015040471182715305,4.7367337897663315,0.36906115282671775,156035.7315193539
4492,Cu3Sn0.15Sb0.85S4,450,0.00010460403554358515,2.716052480572349,0.06474949705072983,33338.3264349005
4490,Cu3Sn0.05Sb0.95S4,450,0.00028493585981355536,2.5469492007551677,0.057825106596778426,3525.297163899261
4230,CuGaTe2,450,0.0003167850940895091,3.632424459379041,0.09519507862621562,8662.919454390301
15202,Cu29Ga22Te49,450,8.164934025897001e-05,3.4946932749216266,0.013957247371573972,17743.73593418862
15204,Cu27Ga25Te48,450,0.00013368053952290385,3.333085885059458,0.10432287483899894,34622.74067302088
15208,Ag0.04PbTe,450,-0.00030261301667069783,1.5518990453207586,0.33239576288729183,12994.231439963689
15209,(Ag0.01PbTe)0.945(Ag2Te)0.055,450,-0.00028576757347896536,1.1093662523120256,0.5222011250947198,15021.692457007022
15211,(Ag0.03PbTe)0.945(Ag2Te)0.055,450,-0.0003005921545796842,1.0809601885873383,0.44266910430600026,11301.523752798656
15215,In0.997Te,450,0.00017922328253767566,0.5422386947081657,0.6265532078464527,27280.255646463163
15216,In0.995Te,450,0.00022364347054290565,0.6198391057588453,0.2893674131498629,9225.477818833424
15217,InTe,450,0.0002566797143511173,0.6111789594902649,0.1542117987690182,3456.203428186611
15210,(Ag0.02PbTe)0.945(Ag2Te)0.055,450,-0.00029649363195803153,1.0413554702970182,0.5242015328118401,13795.539531705374
4231,CuGaTe2,450,0.00035015285161028967,4.69351107099205,0.0530026693836515,4213.323600784975
2386,Ba8Cu4.5Si6Ge35.5,450,-5.675195395359127e-05,1.7226541074017234,0.08943965093766604,112337.19321652477
2385,Ba8Cu4.5Si6Ge35.5,450,-6.229643185104081e-05,1.0240420458776356,0.08247751624566746,50008.91418312126
2382,Ba8Cu4.5Si6Ge35.5,450,-6.476211316169781e-05,1.2319064119211376,0.12062420083532464,77615.3048906246
15322,TiO1.90,450,-0.00023136824287576241,3.2454770345773727,0.051765938454519364,6987.206578923405
15383,MnTe2,450,0.00032981594454707815,1.4702556335576662,0.04842023045055999,1169.812340777033
15388,Mn0.96Ag0.04Te2,450,0.00018236003252003065,0.8864989793955217,0.17760323904820444,8624.185416595239
2384,Ba8Cu4.5Si6Ge35.5,450,-5.4730564980862624e-05,1.8911472541686167,0.08278457206815126,108962.34259067824
2380,Ba8Cu4.5Si6Ge35.5,450,-8.039524349821224e-05,0.7408559629638205,0.07599003187338127,20163.909463649
15384,Mn0.995Ag0.005Te2,450,0.00026680318534124243,1.3335475943992394,0.05740007048592841,2239.007260832756
15321,TiO1.83,450,-0.0001143842823228434,2.953204568563124,0.048783433064597065,22855.916980741582
15320,TiO1.77,450,-6.642040692672519e-05,3.2553359411606526,0.03738719567943917,58251.617302003964
15282,Bi0.48Sb1.52Te3,450,0.00019665571329410743,1.5349565366584599,0.5375656138847915,49626.994799281136
15283,Bi0.48Sb1.52Te3,450,0.00019301609232944423,0.917466021903378,0.6391366073544039,38917.319473461655
4347,Yb0.05Co4Sb12,450,-0.00020871160921738508,5.1525080911116525,0.03812735638092491,10755.823448861398
4348,Yb0.1Co4Sb12,450,-0.00019022744112502383,3.6797389796163023,0.265633702139164,69431.54397395831
15089,La2.74Te4,450,-9.425071555777095e-05,1.1354891408327232,0.14484917340269415,35829.19679052537
15092,La2.72Te4,450,-0.00020735385841953212,0.6605666726456536,0.27038575649787616,9231.318016622901
4482,CeyFe4Sb12,450,0.00010845933600445793,2.75146562350065,0.37949002138951865,186194.33015981
15077,ErB22C2N:ErB4,450,-1.6635004295394087e-05,1.9483441014532388,2.184954722698724e-07,3.4186115406304327
4489,Cu3Sb1S4,450,0.0005229466705534548,2.4071727643001477,0.024296975430525662,423.0172188891955
15069,CaB6,450,-9.046597621951188e-05,21.174508570618116,0.05533251119660805,277227.3021036316
15070,CaB6:SrB6=75:25,450,-8.703633199355255e-05,13.45893690670498,0.06591863631439554,230941.599999615
15071,CaB6:SrB6=50:50,450,-9.209674789823459e-05,12.320065055924973,0.0774606045704802,228244.25045323747
15072,CaB6:SrB6=25:75,450,-0.00010281925600111204,15.40562358332721,0.06419549395479601,184665.70285874532
15073,SrB6,450,-0.00011511312745903999,21.989325046274534,0.05114323845316378,170430.73815844412
15075,ErB22C2N,450,-1.0674487007558387e-05,1.4073241554751172,5.672076662025186e-09,0.15567887850593326
4491,Cu3Sn0.1Sb0.9S4,450,0.00010683664185160628,2.646473960997072,0.028117079188953044,12189.645533932373
4479,Cey(Fe3.6Ru0.4)4Sb12,450,9.807505002905833e-05,2.53699512470536,0.3102204793242923,190715.6793149489
482,Fe0.94Zr0.06Si2,450,2.376911265668248e-05,9.14061983445241,0.0010764655090195418,38983.88166253127
480,Fe0.98Zr0.02Si2,450,9.136088997692249e-05,8.940071072216167,0.0006024505560707896,1217.1604192686564
15131,Tl8.33Sn1.12Bi0.55Te6,450,0.00010673391190699003,0.5228456109291244,0.39525330968728095,41173.00500391149
4478,Cey(Fe3.7Ru0.3)4Sb12,450,0.00010367769746768176,2.415765776586416,0.3929518723605644,185967.91948770767
4477,Cey(Fe3.8Ru0.2)4Sb12,450,0.00010560815261576732,2.541582123612018,0.3903852814198349,191182.90458407093
4476,Cey(Fe3.875Ru0.125)4Sb12,450,0.00010603785019117845,2.5916021069033777,0.3758498772359261,188558.4308474885
4475,Cey(Fe3.925Ru0.075)4Sb12,450,0.00010914937895623574,2.664251404602544,0.3971900413879033,189693.4025071395
15112,AgSn18SbTe20,450,6.445535348261279e-05,2.8845877035584926,0.15976147352328626,239656.21749965023
15122,Tl9Sn0.6Bi0.4Te6,450,7.001188175230533e-05,1.098124070344254,0.19167388691915996,93435.22883903698
15125,Tl9Sn0.2Bi0.8Te6,450,0.00012761377490710818,0.8803633386377357,0.34973104244104003,41036.78922115426
15127,Tl8.67Sn0.50Bi0.83Te6,450,0.00014767757115978435,0.487683408925252,0.5090163083787282,25854.06054630866
4480,Cey(Fe3.5Ru0.5)4Sb12,450,8.824954973952467e-05,2.7111651825797543,0.2569597211121876,192836.92456674128
14470,CuGa0.99Zn0.01Te2,450,0.00013005939750732992,5.168631465152808,0.04821938422704331,35484.94425050858
14467,La0.9Ca2.1Te4,450,-6.713951436938302e-05,1.5620536652070154,0.1005520065747852,77197.96862031569
14477,AgSn4SbTe6 ,450,0.0001042108814226865,1.92575315857258,0.4174852337128057,158462.9038586906
14478,AgSn4SbTe6,450,0.00011015897823764776,1.8013229372851811,0.4674704626434795,148416.23620616572
14479,AgSn4SbTe6,450,0.00011534707893213765,1.7200390919800497,0.5047133149464953,140050.17115624167
14480,AgSn4SbTe6,450,0.00011480196686827075,1.7638378855608081,0.4832351684912081,143300.02660404466
14481,Cu2Se,450,0.00016147014412506928,0.5138558630246179,0.8561698820704458,43418.64611681035
14482,Cu1.98Se,450,0.00011816204951524067,0.8232849750851281,0.4656797722394402,60570.746631186805
14483,Cu1.95Se,450,8.998829875206364e-05,1.0370448356496922,0.3022001766417805,81696.20108045019
14466,La1.9Ca1.1Te4,450,-7.736452158475575e-05,1.1600077937645523,0.12141282399274778,60990.42500943338
14464,La2.5Ca0.5Te4,450,-0.00011094181593686394,1.1095963496246608,0.13621499163418374,30784.558828556583
14465,La2.2Ca0.8Te4,450,-9.938443870743371e-05,1.1435506265996007,0.1345359424409462,34613.4133883407
14455,SnTe ,450,3.8551435071124924e-05,6.851218412841611,0.05820445553597192,522220.79095250537
14457,In0.015Sn0.985Te ,450,9.923634438855158e-05,3.7623320645218237,0.26768050809608823,220346.97180034828
14458,In0.03Sn0.97Te,450,9.795488627803728e-05,3.3987464994431926,0.2958306586787676,223236.9556137524
14460,In0.005Sn0.995Te,450,7.070521186028879e-05,3.9907761073843635,0.17841757452731338,311549.1964603501
14461,In0.015Sn0.985Te,450,0.00010626920422190586,3.2986327242742366,0.22748241723752216,137219.79396861038
14462,In0.03Sn0.97Te,450,9.563823829031196e-05,2.6864051785800758,0.2344776321981145,143364.71944640315
14463,La2.8Ca0.2Te4,450,-0.00019458518451095555,0.8321131799512803,0.1027827958204388,4806.728232610074
14456,In0.005Sn0.995Te ,450,6.928255821273929e-05,4.986351151402987,0.15381990584260713,352700.85066560033
5148,Sr0.3Yb0.1,450,-0.00013595012941665306,3.9378249225313455,0.3311129971906663,146779.14071790036
5147,Sr0.3Yb0.2,450,-0.00012248810972500794,3.816891985821023,0.4021154732289916,221378.15523344613
5146,Sr0.3Yb0.3,450,-0.00010884062043949371,3.710349549526081,0.3884364061503512,261237.20498818863
5145,Sr0.3,450,-0.00016037505830566074,4.487557057993619,0.23580856700964997,107070.79957784909
5143,Sr0.26Co3.95Ni0.05Sb12,450,-0.00012425789548848446,4.29645452000138,0.3862223662197091,233760.3884203702
5142,Sr0.21Co3.92Ni0.08Sb12,450,-0.00013748422622644489,4.135675313299294,0.36813661227009853,164319.65630871445
5141,Sr0.23Co3.95Ni0.05Sb12,450,-0.00012924021617861608,4.187480960557772,0.3693951404733183,192537.97392456047
14512,Cu1.85Ag0.15Sn0.8In0.2Se3,450,7.142974973598117e-05,2.1824020713869405,0.08993973238831376,79018.44210939838
14509,Cu1.85Ag0.15Sn0.95In0.05Se3,450,0.00012160405398068292,1.056319767496606,0.13568625063366802,18510.50185758012
14510,Cu1.85Ag0.15Sn0.9In0.1Se3,450,9.915898354403571e-05,1.4869312032769573,0.15214667820969352,49469.982997983934
14511,Cu1.85Ag0.15Sn0.85In0.15Se3,450,8.877248481439547e-05,1.4121854025920737,0.19668130804857573,67386.95104992649
5160,Co4Sb11.625Te0.375,450,-0.00016338360820333258,2.0222352549876352,0.4522740388013554,76476.91326190527
14347,Cu2HgSnTe4,450,4.996364131143865e-05,2.2741740944296382,0.08235266690344364,166213.73062617495
14348,Cu2HgSnSe0.8Te3.2 ,450,8.116694529438498e-05,1.5959484569758775,0.1459756440635102,69518.44993985939
14349,Cu2HgSnSe3.2Te0.8,450,0.000181090194213044,0.5614468532525635,0.2841576918280126,8991.708496614938
14360,(PbTe)0.1(Ag2Te)0.9,450,-0.00012664451716467518,0.6095891283829753,0.5805471535356214,40820.85156253421
14329,Cu2.05Zn0.95SnSe4,450,0.00017447684566210522,0.7631122345830985,0.2017730924833329,9812.265046128448
14330,Cu2.1Zn0.9SnSe4,450,0.00016649378499214055,0.7584651437637142,0.23777946874962294,12152.748349270061
14335,Yb0.33Co4Sb12.2,450,-0.00015379244559683814,3.388180992749525,0.6163618366704888,188521.8279706237
14336,Yb0.30Co4Sb12,450,-0.00013754737826404082,3.452954737504487,0.6155279229273225,238690.3637330273
14337,Yb0.33Co4Sb12,450,-0.00012762059769042534,3.432748336917688,0.5617806117754556,251977.12623767505
14338,Yb0.36Co4Sb12,450,-0.00012307728355246103,3.572825846843005,0.5302920528741617,264435.2637824851
14339,Yb0.40Co4Sb12,450,-0.00012335659528849051,3.5282896752839137,0.5359799947155166,264763.4492449491
14361,(PbTe)0.1(Ag1.9996Te)0.9,450,-0.00013978157130472093,0.5022848584801279,0.7345367588065896,37010.40413138111
5161,Sn0.25Co4Sb11.625Te0.375,450,-0.0001863301250681932,4.303844285302038,0.350830524552456,92429.4727397958
14368,Ag2Te,450,0.00011789830304252204,0.484356065814344,0.0975066310508088,6960.979005925263
5140,Sr0.19Co3.98Ni0.02Sb12,450,-0.00015579355956609782,4.134983661979969,0.3481807661278405,135317.3354737843
5033,In0.25Co3.8Ni0.2Sb12,450,-0.0001889056812234152,2.4527299082939087,0.3466663677672888,49049.72118857375
5031,In0.25Co3.95Ni0.05Sb12,450,-0.00020319029250154928,2.917318330303215,0.5616543302340906,85079.26257300659
5032,In0.25Co3.9Ni0.1Sb12,450,-0.00021549934556480845,2.8801490632909936,0.4131775572853851,52079.55850892883
5093,CoSb3,450,-0.00015720442734846037,0.6720517546556656,0.0013045930276959644,78.83802078683368
5092,CoSb3,450,-0.0003793399370885007,7.871607872905539,0.03954355071227132,4806.948453394824
14773,Mo3Sb7,450,2.6754578703673464e-05,6.211744378350142,0.03082988051326072,521167.721926662
5023,Co3FeSb12,450,8.454762386432849e-05,2.916398678519518,0.0711774289022068,55164.338512530754
14774,Mo2.9Fe0.1Sb7,450,3.149052294446856e-05,6.382951623694365,0.038489410076820635,485668.0841279231
14775,Mo2.8Fe0.2Sb7,450,3.457366019009799e-05,5.7966993286579545,0.048103348421720524,475357.54019787646
14776,Mo2.7Fe0.3Sb7,450,3.637550187636385e-05,5.496360710684917,0.051989949368182325,432320.6264698138
14777,Mo2.6Fe0.4Sb7,450,4.263752247864492e-05,5.02282997522021,0.07257144614339289,405739.2326625703
14778,Mo2.55Fe0.45Sb7,450,4.5425802742379885e-05,4.7261766415597,0.07930226122806053,357489.56547372736
14779,Mo2.6Fe0.4Sb7,450,4.324865876724311e-05,5.042893092204302,0.07489870405893947,412712.72521441657
14780,Mo2.6Fe0.4Sb6.75Te0.25 ,450,4.903898811822029e-05,4.598950796833146,0.09414732553082276,356352.5758553415
14781,Mo2.6Fe0.4Sb6.5Te0.5,450,5.432316931067771e-05,4.619484325144977,0.1000621173098228,319843.3163142421
14783,Mo2.6Fe0.4Sb6Te ,450,6.469638151921629e-05,4.872727193222122,0.08673071797329038,219892.3779772694
14782,Mo2.6Fe0.4Sb6.25Te0.75,450,5.709006518360664e-05,4.219575208411808,0.10001258062658122,256123.40186863532
5024,Sn0.1Co3FeSb12,450,8.782321654487761e-05,2.1506006260137167,0.0869410273354898,47074.700034587804
14729,Cu1.99Fe0.01Se,450,9.030234501171926e-05,1.1138355768286892,0.3308203044434607,94635.27468873886
5027,Sn0.4Co3FeSb12,450,0.00011269253289571003,1.4633393879438306,0.16236961095154626,38623.184787613805
14731,Cu1.99In0.01Se,450,0.000156120740128426,1.1223320018181384,0.2915705722522265,26908.929285220947
14732,Cu1.99Sm0.01Se,450,0.00011056418106367685,0.9626970945384292,0.38237802407926463,58722.3075830913
14733,Cu2Se,450,0.00012071507281864922,0.9321748248149052,0.38851176979054025,47193.8859469884
5026,Sn0.3Co3FeSb12,450,0.00011817439148345402,1.4253632319615614,0.17875052936077007,36869.50603358352
5025,Sn0.2Co3FeSb12,450,0.00010911065774185876,1.606058411012027,0.14984733017999813,40404.26415137409
5117,Co0.9Ni0.1Sb3,450,-4.964212470590462e-05,10.465380786773745,0.006595862933482191,64713.58292792696
5116,Co0.925Ni0.075Sb3,450,-0.00010651677157788067,6.3843633251920044,0.04862648299558848,52087.342994471524
5115,Co0.95Ni0.05Sb3,450,-0.00012123550757551436,6.751582600084336,0.03977446420910955,36829.51061618103
14535,Ag3SbSeTe2,450,6.593621486931548e-05,0.5644788083010134,0.006503135553086768,1876.3329717862118
14536,Cu0.1Ag2.9SbSeTe2,450,0.00010077921804069764,0.5540712316658387,0.028860031970614368,3498.7098440067352
14537,Cu0.2Ag2.8SbSeTe2,450,0.0001174160542493131,0.5126183995985111,0.07675377116938452,6342.002894401171
14538,Cu0.2Ag2.8SbSeTe2,450,0.0002115007417865568,0.4597227501962431,0.07583908274160216,1732.0194480797159
14539,Cu0.2Ag2.8SbSeTe2,450,0.00012066292540121787,0.4823302783943421,0.0431306593247812,3175.1950468139826
5139,Sr0.22Co4Sb12,450,-0.00014561178134316064,4.400676809864788,0.3189206781629499,139174.23754414727
5132,Co0.95Mn0.05Sb3,450,0.00015425662148002632,3.858636801774522,0.09254240976932056,30357.128585886647
14546,La3Te4,450,-5.0807246800599376e-05,2.0334887067538263,0.0643888212928575,96953.92299503704
14547,La3Te3.9Pb0.1,450,-5.4301634152878634e-05,1.579828246338708,0.06547569843111256,81681.80579598567
14548,La3Te3.8Pb0.2,450,-5.677465463954204e-05,1.575686166031804,0.08424329530461587,87848.35089879598
14549,La3Te3.7Pb0.3,450,-4.5920800607881606e-05,2.0563916313006545,0.0667349482224851,159574.35092765893
14550,La3Te3.6Pb0.4,450,-4.7321584003128385e-05,2.873965940539129,0.05881712688856028,170118.3992634399
5130,Co0.98Mn0.02Sb3,450,0.00016110269712534575,1.935669142738224,0.1305583689555644,18785.30129647961
5129,Co0.99Mn0.01Sb3,450,0.0001593221997117268,2.3448129915006186,0.12319629165875927,21488.78383447047
5128,CoSb3,450,0.00016754745793862378,3.3086842770039806,0.09807323690706382,22734.81874213108
5094,CoSb3,450,-0.0002036798504187079,0.5552611972071699,2.639417200972847e-05,0.7850489178548244
5114,Co0.975Ni0.025Sb3,450,-0.00015698364880653126,6.670932197939331,0.03825081039882798,20493.527963548266
13885,Mo3Sb6Te,450,4.845065896228139e-05,4.425041977840351,0.07173065129087514,269728.1454085157
7909,La2.90S4,450,-3.3115324886050954e-05,1.8669004987526223,0.03509946029429447,132785.62321735802
10104,MnSi1.78,450,0.00016080379304846565,2.4026728955496828,0.4958939957870368,102394.91927111645
9258,Mg2Si0.8Sn0.2 ,450,-0.0003960225874039245,2.260005248502304,0.0632798847604631,2176.8097623112108
10206,Fe0.95Cr0.05Si1.958Ge0.042,450,0.00021204116811392705,8.31190616067634,0.02016095971401755,8282.45230105645
7908,La2Ca0.2S3,450,-2.9917064400576196e-05,1.4929379548234536,0.02301870728342502,85324.19961410522
10258,Hf0.5Zr0.5NiSn0.98Sb0.02,450,-0.00010545165525094652,3.515724942276279,0.1988947587628765,136993.8062928592
8213, Bi2Sr2Co2Ox,450,0.00012135536142037561,0.9099727668845312,0.006185862767206788,917.396075050514
10232,Fe0.97Co0.03Si2,450,-0.0002363285827408554,6.628387732924111,0.034310170336625284,9048.691131795811
11939,GdPdBi,450,8.137916467882903e-05,4.812618706883071,0.07777723321574538,121693.33392082172
10207,Fe0.98Co0.02Si2,450,-0.00023327012674737583,3.9692423129160828,0.030531228993254982,4949.041943571805
10259,HfNiSn0.98Sb0.02,450,-9.462517166786324e-05,7.48479181726004,0.14195065441244722,243425.6642184248
11029,NiZrSn,450,-0.00018460338616777016,8.852040667029062,0.055938325601510464,29784.49862936287
10105,MnAl0.0063Ge0.027Si1.7667,450,0.0001542531527319318,2.4943715280515195,0.20234756306709228,47138.79829082936
10394,NaxCoO2,450,8.665043257970126e-05,1.904702794938096,1.1467389228576845e-09,0.0006464542405694929
9355,Bi0.5Sb1.5Te3,450,0.00017041764618250935,1.0009484159615776,0.2702080175509283,22010.110795747318
9356,Mg2Si0.9Sb0.1,450,-0.00010989760651653632,2.686263101360047,0.13243783372570486,63929.70467447664
7910,La8/3Ca1/3S4,450,-2.9479912260307612e-05,1.5452433081397956,0.032230558385169465,127350.25358824893
10161,MnSi1.73Cr0.01,450,0.00016338152602312714,2.348076959272232,0.14966564575722202,29256.073658866873
10897,Fe2VTa0.12Al0.88,450,-8.466543124370835e-05,9.96519832295991,0.1254621639791213,388307.14766098524
9693,Ga0.05SnBi1.95Te4,450,8.261987689363167e-05,1.524398460475479,0.15539172731558587,90271.31167953883
9450,Pb3Bi2S6,450,-8.540030980844175e-05,0.7784016280598574,0.07748096352061706,17110.746137469054
10145,MnSi1.75,450,0.00015106777997207869,3.7000864003970375,0.09136738434360836,32919.016350946185
10204,Fe0.94Co0.06Si2.00,450,-0.000162776862845979,3.6954696559775226,0.061566649646068936,18177.59334353065
9483,(CoGe2)0.15(GeTe)12Sb2Te3,450,0.00020258975843440356,1.4182776794286938,0.5111686283012571,36245.90501655361
8214,Bi1.8Sr2Co2Ox,450,0.00012513032533180445,0.6852583255524431,0.011017613728018023,1095.0091594120092
10609,Zn0.98Al0.02O,450,-4.7341035376967434e-05,20.365691057255003,0.003054633332115197,70077.90345356765
11064,Al2CrCoFeNi + 5 wt.% Sc,450,-1.5401939685523858e-05,12.601332536490391,0.006519303403166437,731271.3470465273
7906,La2.84S4,450,-3.140417173584523e-05,1.6453947736395604,0.02420697783212237,89747.73250978939
10256,Hf0.75Zr0.25NiSn0.98Sb0.02 ,450,-0.00011285783977332849,3.3696395970187183,0.19363376939494253,110324.49548963127
9426,(Mg2Si0.9375Sb0.0625)0.4(Mg2Sn)0.6,450,-0.00022061806779408912,2.1916952472220244,0.4049671549770605,46813.08203116989
9692,Ga0.03SnBi1.97Te4,450,9.033257471801783e-05,1.1731151508071362,0.17122724092096128,58561.43307819753
10144,MnSi1.74,450,0.00010054877885938638,4.385855244674288,0.06808930582815935,65639.77524491068
11050,9.104 × 10−3 mol % PbI2-doped PbTe,450,-0.0001982561073908047,1.6835109742274574,0.7686024003121094,68587.65918824336
9694,Ga0.07SnBi1.93Te4,450,8.714316667234967e-05,1.030682962591206,0.17488642988209954,55438.311316616346
10160,MnSi1.705272Ge0.027728,450,0.00015230357456833232,2.3381734538979204,0.161652066931942,36209.72954427907
10892,Bi0.5 Sb1.5 Te3 ,450,0.0001739348391868233,0.9682966351831874,0.4291884045910153,27773.41094581894
10123,MnSi1.74,450,0.0001335951065811124,3.0192599015185184,0.13171526691136626,49515.70879630018
10257,Hf0.6Zr0.4NiSn0.98Sb0.02,450,-0.00011011689168837376,4.228710108445329,0.22621673584858884,169699.95926684767
7907,La2.53Ca0.47S4,450,-2.941481323552312e-05,1.228066398073339,0.02799329383003096,88293.99080311015
10205,FeSi2,450,-0.0005246301852230181,13.69570455826365,0.0002585458708174951,28.58926050808895
10098,Mn0.65r0.2Ru0.15Si1.74,450,0.00013061947226173002,2.374459823687645,0.13262120221703605,41015.633412274066
10184,(FeSi2)0.745(TiB2)0.255,450,-2.421033201185536e-05,8.491560888638345,0.003746606299057808,120617.84994304199
10231,FeAl0.06Si1.95,450,0.00020203042599106863,6.950963499945162,0.03254518644451166,12316.454277482493
11090,PbTe 2GPa ,450,-0.00030370544369702496,1.7162437051823054,0.261897661719249,10829.113653629145
9449,Pb3Bi2S6,450,-9.977593266251876e-05,0.8273798799848486,0.08890861182940962,15265.521192307075
11014,Fe2.2V0.8Si,450,-5.043584677809483e-05,9.259575721021447,0.0424192131504116,362393.44018822507
11091,PbTe 4GPa,450,-0.00022256377705780352,2.060951196978265,0.3399683734428877,31432.921325860767
10138,MnSi1.73Al0.0025,450,0.00016298828867051176,2.807232775314985,0.1745440356233507,40988.13192913582
11308,Cu3SbSe4,450,0.00035821809390434225,2.2485144584175374,0.09886268589128208,3542.2612347664412
11089,PbTe 0 GPa,450,0.00018668463588414919,1.9361152422069932,0.03414308569236905,4215.065271249519
10084,MnSi1.73,450,0.0001670508661969463,2.399240518513765,0.13745424416510202,26261.6472602452
11015,Fe2.08V0.92Si,450,-5.229583192908624e-05,9.670651681680317,0.05169183635796321,395405.23149657884
10181,Fe0.95Co0.05Si2,450,-0.00015322270054039496,4.3052530833583464,0.04197434479078392,17105.031304372205
11092,EuCd2Sb2,450,0.00027255797245033883,1.0293020639527608,0.3241624047078723,9095.475231609946
10213,Fe0.94Co0.06Si2.00,450,-0.0001685786611738964,3.648908433793389,0.06653135505230325,17599.159883378263
10388,NaxCoO2,450,0.0001337891435464778,1.4989755916235574,5.05905015715186e-09,0.0009414760689649377
11012,Fe2.8V0.2Si,450,1.4511149801764801e-05,12.826097105238011,0.004549241887100096,563239.9106262103
10136,Re0.04Mn0.96Si1.8,450,0.00015007558985367025,2.2814860385654283,0.21572600080516816,48561.006125390115
10230,(FeSi2)0.875(TiB2)0.125,450,-0.0001344263655116888,6.049638677148902,0.034742982259824286,25847.2952583756
10095,MnSi1.733,450,0.00016304101367981173,2.2798204129988227,0.21380357218564505,40748.28617349562
10096,MnSi1.8,450,0.00015972122316453298,2.6163983270124347,0.15665079307173738,35702.505281418154
11093,CaCd2Sb2,450,0.0002401093274462647,0.8265845887487202,0.014341145494762857,399.76875339557694
10896,Fe2VTa0.08Al0.92,450,-0.00011170323071610239,11.041617559694087,0.18284399724643194,369453.24671382416
10137,MnSi1.733,450,0.00016063223891875432,2.2096165911774044,0.20134853373694755,38316.643156640486
1449,Bi2Te2.1Se0.9,450,-0.00019192648961801896,1.1193344224636999,0.5535756919180574,37164.08316477361
12044,Zr0.98Ce0.02NiSn0.98Sb0.02,450,-0.00010301200097478199,5.455328118717984,0.18412334617141746,207828.53831161853
1448,Bi2Te2.1Se0.9,450,-0.00018781773007115797,0.7462427746937147,0.4869209633064085,22702.93317442253
9646,Mg2Si,450,-0.00047283003076228615,3.912780391359693,0.009658424417100495,300.98527279765176
11025,NiZrSn0.98Sb0.02,450,-5.327808686931463e-05,13.747540879271696,0.028451044035919092,320577.6987138491
10141,MnAl0.0054Si1.7946,450,0.00015631699793999,2.5309392872927607,0.17748861883911551,40853.31585215505
10142,MnSi1.733,450,0.00015496524476300768,2.370006754527473,0.12558415690254907,27542.497025606757
11027,NiZrSn0.95Sb0.05,450,-4.483916866821783e-05,12.759873748472419,0.01833234710820773,264131.9412386326
11026,NiZrSn0.97Sb0.03,450,-5.460552291684329e-05,11.841944094181805,0.027833495849238443,272915.8402641159
9358,Mg2Si0.975Sb0.025,450,-9.721133320962409e-05,4.787619721140042,0.14824365918412954,138380.44136423428
10106,MnSi1.78,450,0.00014846082377527832,2.2146654746879806,0.2270780186296,50704.55617499842
9439,Pb5Bi6Se14,450,-0.0001405095462251558,0.5143033373495656,0.20059263407312605,11236.67888682852
10107,MnSi1.73,450,0.00014765290542892968,2.976265472268764,0.12010368294627227,36436.06625399225
10182,(FeSi2)0.8(TiB2)0.2,450,-6.0826700256283396e-05,7.52461208344799,0.012645481924644071,57150.294443813
10097,MnSi1.733,450,0.00016207601675107477,2.175151420275311,0.2051402325941116,37747.684414026946
10236,FeAl0.06Si1.95,450,0.00018930457589935726,7.002802633245794,0.030088589186460332,13065.889274570307
10392,NaxCoO2,450,8.520237306517859e-05,1.9782138191353005,1.9029981313539403e-08,0.011523799607434116
11024,NiZrSn0.99Sb0.01,450,-6.094040088357854e-05,14.059121351851163,0.029135703680313506,246439.69108136735
11938,LaPdBi,450,6.867170122824139e-05,4.996938617588794,0.07944354246519314,178643.72735307118
9679,In0.07Sn0.93Bi2Te4,450,9.254273066676294e-05,0.6806459118410421,0.17716862501781805,30347.004340030766
10545,Ca0.8Dy0.10Yb0.10MnO3,450,-5.834456502484481e-05,2.5966712072884395,0.023251005527878885,39843.10321981642
10196,Fe0.95Co0.05Si1.946Ge0.054,450,-0.0001417016094086858,5.050116026309634,0.03370349311645419,18837.1064150487
7904,La2.27Ca0.73S4,450,-4.559651598123112e-05,1.0971203089067942,0.049768369727108346,58362.224404410284
8962,CrSi2,450,0.00013854252625939746,9.876449555561104,0.06521312575504748,81593.0892494322
10879,Bi0.5 Sb1.5 Te3,450,0.0001736725708044621,1.4335044868784426,0.3883409225648601,37419.632712445404
12379,Fe2V0.92W0.08Al,450,-9.23892555257074e-05,7.307505590108165,0.11008034832023326,205472.49999834152
9677,In0.03Sn0.97Bi2Te4,450,9.423716766418921e-05,1.0736570808871524,0.18194624475870474,45556.26666224865
12380,Fe2V0.90W0.10Al,450,-9.713081243486896e-05,6.299272342489173,0.15718066361071398,224617.9619919833
10250,Hf0.75Zr0.25NiSn0.96Sb0.04,450,-9.018831377205288e-05,5.1576091231180285,0.17289136595666998,245027.90739213262
9678,In0.05Sn0.95Bi2Te4,450,7.06413472793659e-05,1.1305907287767276,0.052895965672950414,28549.842845109684
10544,Ca0.84Dy0.08Yb0.08MnO3,450,-7.062770331138438e-05,2.140390753169104,0.036821460272246316,38030.11658887103
10191,Fe0.95Co0.05Si2,450,-0.00016845635599973266,4.264398649011463,0.04894513788446148,16344.815994647475
9683,Ga0.07Sn0.93Bi2Te4,450,9.085800905458872e-05,1.0659806335540392,0.1784820114934607,47794.610786637386
10197,FeAl0.06Si1.95,450,0.0002393462927562391,4.256173484034099,0.035315081324320916,5830.604836245732
10152,Mn0.95Cr0.05Si1.74,450,0.00014181900892265057,2.696114627391382,0.17388092257268373,51797.50995182235
9423,(Mg2Si0.9875Sb0.0125)0.4(Mg2Sn)0.6,450,-0.00033201849708840695,1.1840453332871999,0.4092788067525336,9417.7165187364
10153,MnAl0.0063Ge0.0108Si1.7829,450,0.00014690294837738798,2.6892554297730515,0.17343452449275562,48027.95220732182
10101,MnAl0.0063Ge0.063Si1.7307,450,0.00013032906745777937,2.4760774825919283,0.1515439293320134,49091.65631792848
9681,Ga0.03Sn0.97Bi2Te4,450,8.856998669329075e-05,1.0941551523456559,0.1942829163936794,59152.24295032232
9616,Mg2Si0.4Sn0.6,450,-0.00015955147605984442,3.3545169931102707,0.5856367966519094,162799.8652941031
9682,Ga0.05Sn0.95Bi2Te4,450,8.919460318719991e-05,1.098650258495812,0.15866072097209638,54870.65793869
10190,Fe0.98Co0.02Si2,450,-0.0002423577796030716,6.121687434517898,0.017703166597843347,4100.111468523872
10251,Hf0.75Zr0.25NiSn0.94Sb0.06,450,-6.534894453438083e-05,5.745371037004527,0.10184335549079374,299561.60863131995
10155,MnSi1.73Cr0.02,450,0.0001594922374351705,2.468947593084665,0.1372423571484966,29601.13919013032
7903,La2.76S4,450,-4.445754835366826e-05,1.1712159325645568,0.048765098139749656,64215.89523210889
9485,(GeTe)12Sb2Te3,450,0.00018217909571597825,1.5262587702191268,0.4670155358707303,44000.389642964656
10789,Ba0.7K0.3Cu2Se2,450,5.906300916612812e-05,2.362824959896789,0.11159452917842952,160695.67656816618
9671,SnBi4Te7,450,9.25663998118963e-05,0.8911831214524802,0.14763137665285475,28595.160690418285
9670,SnBi2Te4,450,9.359035591402132e-05,1.0710114054593325,0.2515139193563448,65566.79279845394
10244,AgSbTe2,450,0.00026527128584516896,0.3307509629579465,1.1152036898448372,11101.078415062906
9672,SnBi6Te10,450,8.590124280059071e-05,0.8654876931390076,0.10594956589141917,22739.35234628848
10543,Ca0.90Dy0.05Yb0.05MnO3,450,-9.20760104690567e-05,2.1645188379020874,0.05742855242983089,34348.52625171134
12375,Fe2VAl,450,-1.4062600588796298e-05,15.195531101156385,0.0009941145716536343,147979.54386014628
12376,Fe2V0.98W0.02Al,450,-6.929052084184014e-05,10.395551781100991,0.031178415317272543,150360.3630207472
12377,Fe2V0.96W0.04Al,450,-8.049672061373402e-05,9.892473356498476,0.04694363695543586,168803.18977097602
12378,Fe2V0.94W0.06Al,450,-9.41425996723942e-05,8.429637384890652,0.08219755060708582,187325.43528815475
12195,Bi0.5Sb1.5Te3,450,0.00020522417142642308,1.3558642681016555,0.5911462567127965,37799.70294771348
10086,MnSi1.73Al0.001,450,0.00016333144524234417,2.5638052559279063,0.16381805502635324,34986.030886076405
10541,CaMnO3,450,-0.0003682699714354028,3.4795146973514437,0.01736914084477419,1132.1903131432798
10249,Hf0.75Zr0.25NiSn0.98Sb0.02,450,-0.00011252598408157236,3.4181521984435834,0.19386970643864407,107886.98537190759
10542,Ca0.96Dy0.02Yb0.02MnO3,450,-0.00014143812739288904,1.9880410569331557,0.0929899193034339,20306.950520412982
10255,HfNiSn0.98Sb0.02,450,-0.00010189886089071788,5.073635897159544,0.12604899889822993,128550.99433402107
10356,Ag9TlTe5,450,0.00032235077761362383,0.23736302780020854,0.3292352250455056,1340.154803609462
10158,MnSi1.729534Ge0.003466,450,0.00015222419218847522,2.1335655973941305,0.13935218525811488,28512.80300868785
10202,FeAl0.05Si2,450,0.00022823910358639267,7.866856386965544,0.05628035075291079,18887.105130432934
11066,Cross Reference for comparison,450,-1.675355636379498e-05,11.132340395309837,0.006409232272201061,632095.654108175
9689,In0.05SnBi1.95Te4,450,7.980038554587036e-05,1.0406815851386095,0.17795862807708654,75357.563281351
9612,Mg2Si0.4Sn0.6,450,-0.00017374116203692304,2.7429883951207183,0.6019888451787828,111277.04132669509
10235,Fe0.90Cr0.10Si2,450,0.0003006186427597121,13.504384953830645,0.014922746850874288,4955.406063288343
9611,Mg2Si0.4Sn0.6,450,-0.00018617503876491731,2.94616134681425,0.6075610599312409,106191.10227230113
8215,Bi2Sr2Co1.7Ox,450,0.00010839504953467083,0.9875105166074928,0.004955780132390283,1045.6673963123676
10562,"Bi2(Te,Se)3",450,-0.00017773565380197598,1.0163231458899662,0.6882650476295944,49206.88866710039
9429,,450,-9.924007451622276e-05,0.6046801246496638,0.3957389433041557,50287.382844886204
10563,"Bi2(Te,Se)3+Al2O3",450,-0.0001539014607545959,1.0018117431502145,0.5567405544784193,52328.82439381213
9608,Mg2Si0.6Sn0.4,450,-0.00013053534573624924,3.1226044592471314,0.3977146228383451,151224.90312037375
10159,MnSl1.719136Ge0.013864,450,0.00015003767448782041,2.0918308849668352,0.15755722382645246,32535.068739978433
10146,MnSi1.73,450,0.0001663787175149931,2.403082038971498,0.13690535520969355,26410.764664560837
10608,Zn0.99Al0.01O,450,-4.204333335700488e-05,22.01710670689199,0.0024851930108752765,66860.09986589072
10185,Fe0.85Cr0.15Si2,450,0.00025677731961931303,13.800411714635565,0.012684996540430793,5900.061793208403
9690,In0.07SnBi1.93Te4,450,9.303567017704706e-05,1.1361741176652729,0.12640062563962826,35126.83242090329
9609,Mg2Si0.6Sn0.4,450,-0.00011537348939232505,4.430266810672026,0.24928410788099706,184374.0966745813
10148,Zr3Mn4Si6,450,1.531376939544275e-05,16.884704888133246,0.0010201523798916146,163223.16763354882
10186,Fe0.99Co0.01Si2,450,-0.00030742244076062864,10.650591994989963,0.024492006845129203,6133.586208642806
7905,La2Ca0.1S3,450,-5.322522068883068e-05,1.2628073606853514,0.06436542446318784,63759.11595862048
10203,(Fe0.95Cr0.05Si2)0.995u0.005,450,0.0002971210121259733,11.024003749737101,0.014342385184148806,3979.985490472925
11065,Al2CrCoFeNi + 0.3 wt.% Sc,450,-1.683209879604859e-05,12.100957800649507,0.008720628655542566,715834.235267586
10199,FeAl0.10Si2,450,0.00018771250498019084,10.072848506551304,0.04194827112778144,26648.173316548044
10150,MnSi1.73Cr0.03,450,0.0001531628108811282,2.581879902519281,0.08581937607524498,20989.5061257204
