Repository: starrydata/starrydata_datasets

> [!NOTE]
> **The duplicated `sample_id` issue was fixed on 2026-09-08**
>
> Datasets published between **2026-04-01 and 2026-09-08** contain duplicated
> `sample_id` values: the same `sample_id` can refer to samples belonging to
> **different papers**. Joining tables on `sample_id` alone mixes data from
> unrelated papers.

# starrydata_datasets

Daily per-project splits of the [Starrydata2](https://starrydata.nims.go.jp/) dataset, with a browsable download page at **https://starrydata.github.io/starrydata_datasets/**.

Historically this repository also hosted the raw CSVs (from 2019/7/11 until 2022/12/22); those older archives are still available via git tags.

File: datasets/20190711/20190711_preprocessing_interpolated_data.csv (part 14 of 94)
sampleid,composition,Temperature,Seebeck coefficient,Thermal conductivity,ZT,Electrical conductivity
10252,Hf0.75Zr0.25NiSn0.98Sb0.02,450,-0.00011160551537926022,4.8884561987350255,0.2122139127224769,163565.5764588719
9615,Mg2Si0.4Sn0.6,450,-0.00015227459310837677,3.1704075351460754,0.564723162556457,162301.91502058864
10189,Fe0.94Co0.06Si2.00,450,-0.00017307392946256045,3.2416389788069804,0.07464973955103063,16612.230310238792
9614,Mg2Si0.4Sn0.6,450,-0.0001576895011240083,3.3000973515623158,0.546965637119631,150092.39181559018
10151,TiMnSi2,450,1.4418904304462204e-05,7.3400163998929715,0.0007155944226140032,56141.879079846774
10198,(FeSi2)0.7(TiB2)0.3,450,-2.1027838479202404e-05,9.409043069270174,0.002810669371134566,132908.7088090248
10100,MnAl0.0063Ge0.018Si1.7757,450,0.0001543345134259389,2.579108534815796,0.1922516604773048,46259.51660158079
9613,Mg2Si0.4Sn0.6,450,-0.00017185223247859,2.717497175884064,0.5492384919071961,106732.6932978274
10253,Hf0.75Zr0.25NiSn0.96Sb0.04,450,-9.395555828993744e-05,6.537085016413612,0.21833246655722047,361495.0753793324
10187,FeAl0.05Si2,450,0.0002649256161255619,6.535000505306552,0.033007490190705584,6829.6383731413125
8382,Mg2Si,450,-0.0005613293767635871,7.0247137865197695,0.023834324640287098,1073.7028055365531
9688,In0.03SnBi1.97Te4,450,9.568943679317121e-05,0.9766599493045968,0.1891222771624292,41070.00081972213
10254,Hf0.75Zr0.25NiSn0.94Sb0.06,450,-6.0161790050828506e-05,8.085776030284404,0.10769180192328023,481307.6254151309
10201,Fe0.98Co0.02Si2,450,-0.00029571001286462747,3.9761442489460816,0.03686188223001216,3724.732297434425
10689,In4Se2.5,450,-0.00025350463804395235,1.0071316753672859,0.19298359931507192,6892.1295038504195
10087,MnSi1.73,450,0.00015956099477918966,2.578841228503981,0.13403151339954011,30169.3214146898
9482,(CoGe2)0.15(GeTe)12Sb2Te3,450,0.00019837638443579342,1.443012671032735,0.4644728435524917,37947.973720474685
10200,(FeSi2)0.995Cu0.005,450,-0.0004922167491229437,14.01300885074367,0.0006629660694256189,85.21134272769768
10115,MnSi1.73,450,0.00015647585687569274,2.5922086227449683,0.2130341007589765,45559.68640587703
10262,Hf0.5Zr0.5NiSn0.98Sb0.02,450,-0.0001163229210143888,4.332291013949935,0.28719268550974625,190280.89634823587
8184,FeSi1.9,450,0.0001841155199325831,6.365038381328647,0.007289448006119983,3041.6018117852745
10483,MnSi1.73,450,0.00014529762213571292,3.715104692008179,0.12568660057602424,49150.790744776095
10975,Nb0.99Ti0.01CoSn0.94Sb0.06,450,-0.00011777440486694478,5.682196391730049,0.12943751087214,111098.3784252229
12420,Nb0.99Ti0.01CoSn0.94Sb0.06,450,-0.00011755492961414028,5.646102504961072,0.12923344205312695,110021.66665112274
9487,(CoGe2)0.2(GeTe)17Sb2Te3,450,0.00019585695708246773,1.423218236301984,0.8041661904283304,61218.140715294714
10261,Hf0.6Zr0.4NiSn0.98Sb0.02,450,-0.0001240949125053072,4.552118275647384,0.3286940978893825,207775.6363883552
10226,,450,-0.00016533379835518872,3.529502490354086,0.06272745827478632,17113.662563678612
10131,MnSi1.73,450,0.00015323753462801002,2.4213728598691437,0.11620399000703358,26628.081926177856
10178,Fe0.98Co0.02Si2,450,-0.0002779754837008839,4.907785039740787,0.028196921351585424,3979.804350249762
10114,MnSi1.7321335Ge0.0008665,450,0.00015133990642175006,2.285963396436083,0.12344041625235565,27378.34637483009
10979,ZrCoSb,450,-0.00020920496758870263,12.685646891631167,0.0016284036049052115,1040.3923446302563
12288,Zr0.7Ti0.3NiSn ,450,-0.0002299069446245797,6.99174535449038,0.12692250916102765,32203.208763773397
12416,NbCoSn0.9Sb0.1,450,-9.653117247228549e-05,6.236919313784185,0.12852648828869673,186050.2544840322
10126,MnSi1.733,450,0.00016198605961729762,2.2283304296497706,0.22110622666401,41726.57784266418
10982,ZrCoSn0.15Sb0.85,450,0.00016014720097977164,7.835105500111299,0.14834397406679714,99089.69715258178
10810,La22.3Bi35.3Te37.2Fe5.2,450,-3.287599430735104e-05,0.4772608851828583,0.0035985935123033627,3531.167576714691
10971,NbCoSn0.9Sb0.1,450,-9.638242231901328e-05,6.359033648426063,0.12724593156941294,187728.6265301449
10109,MnSi1.69834Ge0.03466,450,0.00015207743942971235,2.380290787735481,0.1563877161096438,35767.6622676766
10124,MnSi1.73Al0.005,450,0.0001666073865043851,2.7875289654857287,0.16585468444724785,37012.303418504845
10686,In4Se2.95,450,-0.0004504478416653285,0.679847013590928,0.16278928912435808,1002.6982389037584
10120,MnAl0.0063Ge0.0054Si1.7883,450,0.0001599440385064651,2.5203429123560688,0.19643927247573476,43007.017152770175
10263,Hf0.6Zr0.4NiSn0.98Sb0.02,450,-0.00012439361410719434,4.4595023581221325,0.3427940986312362,207030.54385100532
10966,NbCoSn,450,-9.791871665083397e-05,6.716552530168027,0.03284920130155206,41774.47739019095
10168,Fe0.95Co0.05Si2,450,-0.00022437469576873007,7.1885218396077635,0.03704663371539387,11755.147423587076
10688,In4Se2.8,450,-0.0003026470271581237,0.928182472680217,0.14103883876122453,2965.761279192089
1447,Bi0.4Sb1.6Te3,450,0.00021708725026821997,1.1431088426258924,0.7917807283086905,41579.48252843841
12034,Hf0.25Zr0.25Ti0.5NiSn0.998Sb0.002 ,450,-0.00020173971980700945,2.3881997397004957,0.4814623382083924,59842.238885788574
9425,(Mg2Si0.995Sb0.005)0.4(Mg2Sn)0.6,450,-0.00014013231788817998,2.387587069422664,0.6533937217894217,143717.69346281755
12415,NbCoSn0.92Sb0.08,450,-9.37681481626097e-05,6.663279267899588,0.1049659312580043,168559.59142563865
9278,Sn0.99Ag0.01Se,450,0.00035033693326325994,1.4104732842562044,0.12554994963731098,3362.105367400909
10110,MnAl0.0063Ge0.045Si1.7487,450,0.00014204146829995565,2.4533375970675038,0.17717424446867855,47875.69417194741
10485,In0.19Al0.81N,450,-0.0001287551836658429,3.6844724086525313,0.013926095748984115,6274.165990258946
9605,Mg2Si0.6Sn0.4,450,-0.0001463082574555206,4.120738185658065,0.3691470939054328,147238.94102701644
12286,ZrNiSn,450,-0.00029710170262558887,10.97870082444202,0.0820263939024855,19071.928363546976
10122,MnSI1.75,450,0.00015766642451846922,2.267080408188129,0.2831994496754339,57394.248942364015
9276,Sn0.97Na0.03Se,450,0.00020889833772670872,1.2614127635792851,0.8169670725029637,56634.056004110156
10973,Nb0.99Ti0.01CoSn0.98Sb0.02,450,-0.0001421288922045921,6.202127306639595,0.09574958245418012,60477.26662309797
10129,MnAl0.0027Si1.7973,450,0.00016402203699167833,2.5229595575448327,0.1889395778431154,39374.6143896649
8187,FeSi2.3,450,0.0002441126644431286,9.33495139302948,0.005775323244546394,2010.4590049102808
12419,Nb0.99Ti0.01CoSn0.96Sb0.04,450,-0.00012766341910308413,6.590124145161813,0.10134941799594482,89177.17516576318
12418,Nb0.99Ti0.01CoSn0.98Sb0.02,450,-0.0001420461301545609,6.110459908138004,0.09542261847649043,60160.61196317233
10127,Mn0.97Cr0.03Si1.74,450,0.00013580806818291397,2.587380293133493,0.20771454922915428,64753.541603705075
10219,Fe0.95Cr0.05Si1.946Ge0.054,450,0.00020628214972972963,7.993140906726764,0.01704257939123258,7114.051153466915
10177,(FeSi2)0.85(TiB2)0.15,450,-0.00010654718999080134,6.332834917301091,0.026002446615184863,32234.123533173584
10980,ZrCoSn0.05Sb0.95,450,0.000189826632757246,9.258824453411009,0.0828307533981907,48286.12961913807
6607,LaOBiSSe,450,-0.00011277636809301898,1.413193030782837,0.18248942370307292,44600.512272053886
10229,Fe0.95Co0.05Si2,450,-0.00017875084792258954,3.2605081890623318,0.04898862440769526,11108.919125523478
9460,PbBi2S4,450,-0.00018226422380650484,0.5923592261704855,0.18928093762021214,7640.028530038745
9489,(GeTe)17Sb2Te3,450,0.0001886944809192134,1.422967239757737,0.7484168734503406,64602.83416975265
10974,Nb0.99Ti0.01CoSn0.96Sb0.04,450,-0.00012843090259863935,6.613730438210138,0.10173012247941572,90057.39680287057
12417,Nb0.99Ti0.01CoSn,450,-0.0001332072905753936,5.61995916754387,0.04083667916527682,26119.89656581649
10216,FeSi2,450,-0.00018282796156284008,4.482221339533253,0.04254126589721037,12676.6926219801
12424,TiCoSn0.1Sb0.9,450,0.0002608068957500494,7.521171231520693,0.07518183294693571,19092.38511168459
9604,Mg2Si0.6Sn0.4,450,-0.00014011338735491714,3.614383294792332,0.3916856051089616,148050.6561527365
8185,FeSi2.0,450,0.00027906880531108815,7.237821815741977,0.012317556874436643,2543.8843488216035
10894,Fe2VTa0.03Al0.97,450,-0.00010837245048494554,14.298286302939301,0.104900474958963,228541.91437613827
10217,Fe0.98Co0.02Si2,450,-0.0002717863587850648,4.18264668666753,0.04586551741831591,5771.246891178411
9275,Sn0.98Na0.02Se,450,0.00021865622246721478,1.4200843119008149,0.5423406980993283,38157.12373370712
12292,Zr0.5Ti0.5NiSn,450,-0.0001802850602521646,5.030746913059623,0.16727120051177244,59845.392097313976
9606,Mg2Si0.6Sn0.4,450,-0.00013282979138396148,3.121656147918838,0.4058949143674437,149248.32103410966
10981,ZrCoSn0.1b0.9,450,0.00019531626189361783,8.34048598582022,0.14325129588420632,69387.97747337143
10972,Nb0.99Ti0.01CoSn,450,-0.00013253555573060878,5.678895981103728,0.040928520907141316,25355.216275335682
10171,Fe0.94Co0.06Si2.00,450,-0.00015718662327151193,3.8299166808838057,0.06401472410144607,20397.257250799503
10385,PtYSb,450,0.0001806076840446696,3.0393004183405354,0.16997090814834492,34521.92571018783
10976,Nb0.99Ti0.01CoSn0.92Sb0.08,450,-0.0001050578049746408,6.38712859008135,0.13120747126436785,160528.2589689508
11293,[BS]:[BT] = 1:4,450,-0.0001903735072558985,0.5924202643555283,0.6850930308780497,24506.8562198237
9607,Mg2Si0.6Sn0.4,450,-0.00013348658256153215,3.24276097854556,0.3948897828587075,150544.93309886256
12421,Nb0.99Ti0.01CoSn0.92Sb0.08,450,-0.0001044463981427837,6.342587079156113,0.130742881146772,160964.4811683597
8188,FeSi2.5,450,0.0002766437373512891,11.816463886964906,0.0061723788480980936,2117.804692909971
10484,MnSi1.73,450,0.00015241579391224764,2.014219457737815,0.2608013169642924,50250.930514047424
10169,Fe0.94Co0.06Si2.00,450,-0.00016044668827433118,3.7566192452469513,0.06393446094294587,18987.98713217232
10116,MnSi1.733,450,0.00016140562871904752,2.4005330937424243,0.17561392814013102,35959.760399937535
9424,(Mg2Si0.9975Sb0.0025)0.4(Mg2Sn)0.6,450,-0.0002761785149165413,1.4274892514975577,0.3777362765885433,14941.714184075408
12413,NbCoSn0.96Sb0.04,450,-0.0001029253421592196,7.290901351427928,0.07598323739131715,120611.7408320848
10118,Mn0.85Cr0.1Ru0.05Si1.74,450,0.0001357884875074104,2.457061327947351,0.13964028656465666,41351.21858171272
9280,Sn0.97Ag0.03Se,450,0.00028669140086042547,1.368067188447352,0.3112551916052483,13087.092115001868
1446,Bi0.4Sb1.6Te3,450,0.00022912226497327182,0.8677486775822415,0.84792589759104,30593.008939811334
10094,MnSi1.75,450,0.00015555928830247707,2.304845677093206,0.21764183489617386,46065.9277362171
12412,NbCoSn0.98Sb0.02,450,-0.00011337844904832237,6.988300984900403,0.09542261847649043,104251.31376089038
10279,Si0.8Ge0.2,450,0.0001316181268816926,2.5972326602358238,0.15751811535108384,49589.26636651924
10228,Fe0.95Cr0.05Si2,450,0.00033057995533924983,10.925466916217859,0.016122946189615038,3581.9445928283226
11294,Bi2Se3,450,-6.241604337619338e-05,0.5741181567918824,0.062395865041895884,19858.863796833622
12427,TiCoSn0.1Sb0.9,450,0.0001937176420812817,8.275425040087683,0.14675540346412927,69534.55925960102
10687,In4Se2.9,450,-0.0004217820951274036,0.8631384517084588,0.11919820020509253,1036.244653464079
10108,MnSi1.73Cr0.005,450,0.00016143289580809029,2.2184970527478685,0.15645738692697286,29597.725657293508
10969,NbCoSn0.94Sb0.06,450,-0.00010274054039132206,6.524936975032609,0.11808538653196032,161098.1288072418
9459,PbBi2S4,450,-0.00020193212132875118,0.5924809196085812,0.1833569807171708,5952.75036185282
10967,NbCoSn0.98Sb0.02,450,-0.00011343460223991782,7.163438284076258,0.09153936159956984,100446.54390604427
10113,MnSi1.75,450,0.0001793044638350039,2.7309781390071315,0.22299300375493192,42093.47153220469
12290,Zr0.5Ti0.5NiSn,450,-0.00018978827792650042,5.449185687474245,0.1351698243872047,45506.01694036403
12043,Zr0.98La0.02NiSn0.98Sb0.02,450,-0.00012578118687209134,7.703191385365401,0.31378608744890124,311425.68134172604
12289,Zr0.7Ti0.3NiSn,450,-0.00023848798717393717,6.1587441123109015,0.2279331500947246,49087.701986530774
10133,MnSi1.74,450,0.00012653785927417544,2.6462064404703844,0.12312274804881508,45217.70775741417
10970,NbCoSn0.92Sb0.08,450,-9.452357397214853e-05,6.843172609322817,0.10515158357314837,166771.8125689608
10977,Nb0.99Ti0.01CoSn0.9Sb0.1,450,-9.746703096792684e-05,5.992888069382593,0.13967361633710862,209045.90973468023
11011,Fe3Si,450,-1.218044357518438e-05,20.643343377632476,0.004233458591318526,1194007.809020327
10215,(FeSi2)0.95(TiB2)0.05,450,-0.0001596028025582104,5.155036083124359,0.0391518322351695,17607.198507106637
12414,NbCoSn0.94Sb0.06,450,-0.00010261662449225624,6.4898781200507925,0.11876960735565847,161041.64638266966
6770,PbS-ZnS,450,2.5104039057865424e-05,1.369143594929067,2.203685147733773e-09,0.010638951426082656
11955,NbCoSn,450,-0.00014837785524974938,8.20943452618387,0.07125509969098877,67213.64127930242
9279,Sn0.98Ag0.02Se,450,0.0002920526143445251,1.4460745263397905,0.17691525455019386,7733.840071713753
10091,Mn0.75r0.15Ru0.1Si1.74,450,0.0001306696557945392,2.4496078470719302,0.12071174365625953,38484.34327724031
10968,NbCoSn0.96Sb0.04,450,-0.00010298760034418126,7.321601524192537,0.08212425952838802,122191.38907029654
10179,(FeSi2)0.825(TiB2)0.175,450,-8.609511620114126e-05,6.476417621314478,0.0191799943818218,37240.35176176298
11292,[BS]:[BT] = 1:9,450,-0.00018001122742121583,0.6283928905509972,0.6404280176575784,27027.84336309752
12422,Nb0.99Ti0.01CoSn0.9Sb0.1,450,-9.667185793686513e-05,5.930411473438388,0.1390136973255181,211019.03879090922
10223,Fe0.9Fe0.95Co0.05Si1.958Ge0.0425Cr0.05Si1.946Ge0.054,450,-0.00015152292720735456,4.6975071310322285,0.03873728063169835,17612.757709366946
10227,FeAl0.10Si2,450,0.00022996872556397882,6.44946097950766,0.040925038731874086,11090.789126098247
6606,LaOBiSSe,450,-0.00012477799839824924,0.9268223477362632,0.2104967705855546,27172.111386779678
9274,Sn0.99Na0.01Se,450,0.0002629480025967921,1.3950051117734814,0.4934168575552506,24784.354881587
8186,FeSi2.1,450,0.0002556783277232945,7.887244344971979,0.007385826924226677,1980.2684750325648
12426,TiCoSn0.05Sb0.95,450,0.00018788195089407882,9.109514999459787,0.08734921101238208,49000.664196071106
10895,Fe2VTa0.05Al0.95,450,-0.00012129024282510957,12.715582586629882,0.1833102919552627,348638.8309319555
10093,MnSi1.73,450,0.00015715802428015508,2.659995933700841,0.1981991086337581,43567.41518131788
13031,Yb0.75Eu0.25Cd2Sb2,500,0.00020821980097910945,1.2407459160080825,0.6080404952858002,32249.021877583917
10186,Fe0.99Co0.01Si2,500,-0.00030356172102074,10.472293566152773,0.0284219018087288,6459.976316677918
16942,AgPb20SbTe20+1vol.%SiC,500,-0.00030381534875516296,0.7795253305942313,0.6440899181918527,11412.907655237463
13032,Yb0.5Eu0.5Cd2Sb2,500,0.00022158668429435245,1.1599572967362357,0.5085751491110377,21905.725605414023
9275,Sn0.98Na0.02Se,500,0.00022902714384453828,1.2577080069213475,0.6545355055609721,33034.66122904823
9274,Sn0.99Na0.01Se,500,0.000275677840264368,1.2462860433508958,0.5698674169400073,21219.70600447569
10087,MnSi1.73,500,0.0001679996361810109,2.5845699367787978,0.1580327526980119,28943.344012965954
16535,Zn3.96Cd0.04Sb3,500,0.00016997731154946914,0.7063731534872353,0.8227763922172617,39002.94914546995
8382,Mg2Si,500,-0.0005202394389236492,6.57906267406741,0.027550909728706947,1178.9105747554013
13035,Mo2.78Ru0.22Sb7,500,3.941947731349928e-05,5.444678277204672,0.05684553195469935,406549.1248273357
16871,Zn4Sb3,500,0.0001337843254705153,0.8057903836019964,0.6732094687384623,51385.26701961295
14016,Tl8.83Gd1.17(5)Te6,500,7.292941144045899e-05,0.8406276663037532,0.05726838045267809,16818.02760346061
16522,Zn0.98Sb,500,0.0002878655136046012,1.3190470741108091,0.25980833321506835,6919.720861039412
13036,Mo2.5Ru0.5Sb7,500,5.009376994632947e-05,5.163115626417944,0.09197007781091696,350995.540512831
10187,FeAl0.05Si2,500,0.00026581582438255547,6.279249083747997,0.03781240558414122,6720.63564573372
9460,PbBi2S4,500,-0.00019910351182691915,0.5830444345326149,0.22097875785815266,6819.7916148299255
538,Ba24Ga4Ag0Ge96,500,-3.706179253400481e-05,3.040415246994417,0.039051910234353684,180782.71956925423
14015,Tl9.32Gd0.68(8)Te6,500,6.268188430771587e-05,0.9683041836808588,0.10223559908691164,48302.578924803376
13034,Mo3Sb7,500,3.120436323103702e-05,5.989288687941769,0.039381107057704735,460921.29940590955
13927,PbSeTl0.02,500,0.00012890405043038635,0.936088600506958,0.4698772571044874,43302.1796660288
13914,PbSeGa0.003,500,-0.00010218462308645535,2.185206272821317,0.3502758445135955,163325.07648971785
9279,Sn0.98Ag0.02Se,500,0.0003052700064315625,1.2886751819259956,0.2333764664434532,6814.922724064692
16537,Zn4.06Cd0.04Sb3,500,0.0001472018173404449,0.7857067792648005,0.6927365392899298,49809.34498685025
5923,Yb0.2Co4Sb12,500,-0.00021090328950771627,2.5553967105854336,0.2983672763294554,29905.593239154037
16834,AgPb17SnSbTe20,500,-0.0002318659926930543,1.1257498485643793,0.4563260953890192,19734.5283670394
16096,HT C/C composites,500,2.011262249615171e-05,32.09119040915193,0.00032541905258723087,44480.90585627408
13055,Cu1.7Bi4.7Se8,500,-0.0001475302547219225,0.5555654046056846,0.16236293763465615,8744.529129000199
1835,MnSi1.75,500,0.00016981256498086882,2.2770231950131152,0.2695370730364341,42567.32059503702
5145,Sr0.3,500,-0.00016632181976360241,4.307875509580663,0.2783824142666407,102296.46458493176
16947,AgSbSe0.04Te1.96,500,0.00024103242267431362,0.5818152280655425,0.9478475032487376,19447.088403445432
10191,Fe0.95Co0.05Si2,500,-0.00017044261613965032,4.237060544517373,0.0585454236094637,17077.772937320093
13060,Cu1.7Bi4.6915Zn0.0085Se8,500,-0.00012611177760690038,0.6139208985705885,0.15580862970037526,10025.845033561025
543,Ba24Ga4Ge96,500,-3.867976512854119e-05,3.1826008382718967,0.04336066242542247,189642.5596975039
13061,Cu1.7Bi4.6745Zn0.0255Se8,500,-0.00013595696449922618,0.5812640611426763,0.14924483726076476,10808.658723864157
6017,Eu11Cd5ZnSb12,500,6.749565124366183e-05,0.8768515221949731,0.07739129599673275,27064.664585003607
13062,Cu1.7Bi4.6915In0.0085Se8,500,-0.00012881149036782626,0.5430191089576409,0.1365300097361639,8607.80169662301
13063,Cu1.7Bi4.6745In0.0255Se8,500,-0.00012863341734485904,0.542345784813089,0.13397672106075076,9292.3942064928
14035,(Pb0.85Yb0.15Te)0.15(GeTe)0.85,500,8.132837716462584e-05,3.201510709034537,0.25641567670917104,203473.3331920149
9670,SnBi2Te4,500,8.751380277341475e-05,1.234200823530577,0.21478920994376555,63562.85082715398
13064,Cu1.7Bi4.7Se7.92I0.08,500,-0.0001294698882341823,0.5166848609560484,0.20588403785878867,12805.831074897373
16210,Tl9SnTe6,500,6.078681761649689e-05,1.4351521519158932,0.1270773677053278,107649.49042369977
13065,Cu1.7Bi4.7Se7.84I0.16,500,-0.00012215722439558633,0.4983130869374874,0.11530108214146,7526.312324317747
16094,LT C/C composites,500,1.2334803880209214e-05,11.896486629874545,0.0001705345620821091,21928.04683424205
10894,Fe2VTa0.03Al0.97,500,-0.00010223227487379982,14.872136807260675,0.09149285112863867,232323.93971097353
9280,Sn0.97Ag0.03Se,500,0.00029831625670218443,1.223564742882297,0.3845047447393726,11471.047721640345
13056,Cu1.6915Zn0.0085Bi4.7Se8,500,-0.00010608506257002437,0.5609786033546295,0.171136682645134,18852.103932680733
542,Ba24Ga0Ge100,500,-3.233344766700464e-05,3.6772295865870137,0.03436371689018308,194052.5335349688
13057,Cu1.6745Zn0.0255Bi4.7Se8,500,-0.000113449888515596,0.6189331775209203,0.19382671168794705,18186.02912777441
16095,MT C/C composites,500,1.7531102745164304e-05,15.720430972467822,0.00028849996315366154,25255.363086823065
13058,Cu1.6915In0.0085Bi4.7Se8,500,-0.00011761221029539416,0.5987330649908734,0.22478962300263114,18937.07362735595
13059,Cu1.6745In0.0255Bi4.7Se8,500,-0.00010352610987603352,0.6032399379711195,0.1608137021876382,18571.99872854236
537,Ba24Ga0Ag0Ge100,500,-3.5061915133831e-05,3.3627130134501515,0.031336635430003236,189469.72177234315
13917,PbSeIn0.003,500,-0.00013760717275231935,2.065864327076101,0.468171002254978,103391.93784165119
9276,Sn0.97Na0.03Se,500,0.00022132687146382988,1.1267919824300363,0.9764924010159396,48799.867561483166
13043,Ca5Al1.8Mn0.2Sb6,500,0.00015975300358408748,1.0842943744501845,0.1600491714048244,13190.970352672119
6260,Sr3GaSb3,500,0.0002924387288854761,0.8266209058597094,0.16152403733384538,2504.445239662012
13044,Ca5Al1.7Mn0.3Sb6,500,0.00015067147036686466,1.185575158467718,0.13526283971221498,12656.951472362825
13354,Zr3Ni2.5Cu0.5Sb4,500,-0.0001085649098850636,3.5312028331293304,0.21619137448547227,114286.31346459815
539,Ba24Ga4Ag1Ge95,500,-4.156005875470677e-05,2.649439652162952,0.05234231044155388,161316.70022395632
16521,Zn0.99Sb,500,0.00033210982799647165,1.3598861993162452,0.24301800845323165,6293.341908519476
5146,Sr0.3Yb0.3,500,-0.0001168834778850868,3.6731242481824364,0.4737574073084854,246439.67015687173
13919,PbSeIn0.007,500,-9.5146780124386e-05,2.563403719285576,0.3531388616108082,199752.34254670964
13041,Ca5Al1.95Mn0.05Sb6,500,0.00018527532053355444,1.1971589201915185,0.17177574933261858,10077.115394962657
16943,AgPb20SbTe20+2vol.%SiC,500,-0.00033590022066670635,0.6581997503600817,0.4205294611396717,4814.226324222453
13918,PbSeIn0.005,500,-9.893348810034075e-05,2.565947474920576,0.39095056596723066,197554.86772076087
13042,Ca5Al1.9Mn0.1Sb6,500,0.00016975457792040716,1.125595666837008,0.16390669672077993,12667.822435273118
16860,ZnSb,500,0.00031386534075200016,1.1784256899441172,0.2994984819321572,5802.477949501685
10189,Fe0.94Co0.06Si2.00,500,-0.00017731735804997394,3.275886461286065,0.09441070885454003,17265.872561409862
16944,AgSbTe2,500,0.00027545834722550867,0.5632040999503886,0.9343933511598578,14020.861187268025
16945,AgSbSe0.01Te1.99,500,0.00027576542572586133,0.553415695987824,1.0079737839213598,14679.725557283222
10483,MnSi1.73,500,0.0001461111762885657,3.730993167852768,0.1379375178870466,48213.6467980509
13355,Zr3Ni2.7Cu0.3Sb4,500,-0.00014585857303295012,3.674059167674946,0.2498977247379783,81080.48779543437
16946, AgSbSe0.02Te1.98,500,0.0002541551729401773,0.5885420440568498,1.0672906734571093,19475.93218574056
9278,Sn0.99Ag0.01Se,500,0.00035800602257269487,1.2516102271272374,0.18440129626372032,3198.8254337609997
13045,Ca4.75Na0.25Al2Sb6,500,0.00017293698940530332,1.1101208030170022,0.2559155028033898,16623.350832115702
16520,ZnSb,500,0.00032941379345978927,1.3986863586163425,0.19352001395974106,5608.70963083666
16855,ZnSb ,500,0.0003153249910311098,1.2003570427756776,0.23740642462323586,5732.131223897108
10190,Fe0.98Co0.02Si2,500,-0.00022999672542084449,6.1403867099434235,0.018921141414620517,4392.681800307172
540,Ba24Ga4Ag2Ge94,500,-4.452011852922776e-05,2.496024912410999,0.0612488876103561,154119.22521073106
2380,Ba8Cu4.5Si6Ge35.5,500,-9.03986352218876e-05,0.7907082036863926,0.07857668252940186,16515.825065812798
16536,Zn4.01Cd0.04Sb3,500,0.00015297339797361968,0.7528975929024537,0.7689503344933448,48264.14615770442
541,Ba24Ga8Ag2Ge90,500,-5.05067305889616e-05,2.190979176816187,0.07297985817700868,133777.00586353915
13938,Cu2Zn0.8Fe0.2GeSe4,500,0.0002060968746181445,1.5129134674676674,0.062419849404121236,4446.558283393475
13609,Ca5Al1.98Zn0.02Sb6 ,500,0.0002156005870196673,0.9212587187784774,0.08136350759266654,3293.066312022327
13006,Cu1.975Sn1.025Se3,500,0.00039835685184825463,1.2147498250989959,0.1661323229805112,2150.66659412501
16895,(Zn0.99Pb0.01)4Sb3,500,0.00015945095789680018,0.768247259355793,0.7315504447222047,44157.9411801709
16894,(Zn0.995Pb0.005)4Sb3,500,0.0001622494663250243,0.7776321538701887,0.8218668185420965,49033.48240563179
13349,Zr3Ni2.95Co0.05Sb4,500,0.00018678145209480575,3.0640888157256607,0.20963851699765987,34050.434241241965
13996,Cu1.97Ag0.03Se1.009,500,0.00010369190101154527,1.1968523207014137,0.3363109664637093,78506.04703156625
13007,Zr3Ni2.7Cu0.3Sb4,500,-0.0001457794951471913,3.6727497256010166,0.2501501760385322,80917.32834029516
16918,(Ag2Te)54(Sb2Te3)46,500,0.0002469239878690043,0.537860482034378,0.31310366627491426,5510.973793694124
13995,Cu1.97Ag0.03Se,500,0.00016270997524744305,0.8109504643626451,0.48545415141177,29428.872297391543
13972,Cu2ZnGeSe3S,500,0.0003817007436504411,1.3557168842732858,0.012161437169864642,226.32779316689442
13971,Cu2ZnGeSe4,500,0.00030740976678898265,1.4693632199609217,0.016924073807653327,526.2943989770429
16917,Ag0.99Na0.01SbTe1.96Se0.04,500,0.00026067298071519426,0.5629172137597923,1.032096650002932,17084.70908057919
4723,Yb0.4Co4Sb12,500,-0.0001470703151340114,3.0688590362050627,0.6639001155193864,186270.5148309562
13005,Zr3Ni2.9Co0.1Sb4,500,0.00017490328737774138,2.303208243004705,0.3576384900384243,53600.06123385464
16896,(Zn0.985Pb0.015)4Sb3,500,0.00016137334577995128,0.7521534775470734,0.7411948628514673,43295.90493934825
16919,(Ag2Te)52(Sb2Te3)48,500,0.0002510939824415137,0.605586579974426,1.0307346009953726,19932.093515016386
13994,Cu2Se,500,0.00012372233272432432,0.9063577805878904,0.4001979321330237,47682.21180277938
12984,Ni0.06Mo3Sb5.4Te1.6,500,9.515214831637332e-05,4.390637203907632,0.183828101553118,149708.60816788822
16897,(Zn0.98Pb0.02)4Sb3,500,0.00015129557915733068,0.6598352000301313,0.5792561168510304,31730.07337540349
2378,Ba8Cu4.5Si6Ge35.5,500,0.0001786689302409254,0.5046139920576849,0.010242744650322905,305.4181057144952
14511,Cu1.85Ag0.15Sn0.85In0.15Se3,500,0.00010210467899794191,1.3129475673770998,0.3054687774059288,61620.638165051845
13010,Zr2HfNi2.9Co0.1Sb4,500,0.00014829590117030762,2.002137691587168,0.34007453220954714,60600.44197078396
9646,Mg2Si,500,-0.0004333015715898209,3.655143335160776,0.012833861674045342,571.5351795056454
523,MnSi1.74,500,0.00017399046916919086,2.1509025189213027,0.1419417669152766,20170.191082850306
6019,Eu11Cd1.6Zn4.4Sb12,500,0.00010267543623464985,0.8377220076235397,0.17862732449158514,23195.01353925186
16922,(Ag2Te)46(Sb2Te3)54,500,0.0001928695131291884,0.8289999155735077,0.5725445120966792,26039.940473025985
13011,ZrHf2Ni2.9Co0.1Sb4,500,0.00014210767666879038,1.6973824001244098,0.2958491480994602,47643.424004503875
12979,Ni0.25Mo2.75Ni0.25Sb7,500,3.7871719367380657e-05,6.408124976061652,0.06118837206767185,524270.67867894354
524,MnSi1.72Al0.005,500,0.0001832400577680176,2.3088841466608727,0.17728207745456456,24381.259097400747
10178,Fe0.98Co0.02Si2,500,-0.0002626930769368,4.904564236063034,0.029816907073875094,4238.339674086852
16893,Zn4Sb3,500,0.00015360917976121148,0.7228366990222482,0.6798032986681721,42298.06657578051
16920,(Ag2Te)50(Sb2Te3)50,500,0.0002308541926078842,0.5511876204825855,1.304025435081406,26820.306862985533
6279,Yb14MnSb11,500,8.498775468240644e-05,1.022380787732606,0.13523513647980467,36607.26131111172
16921,(Ag2Te)48(Sb2Te3)52,500,0.00023470410449180992,0.5864008498823929,1.1390158745868544,24357.20430750813
13009,Zr3Ni2.9Co0.1Sb4,500,0.00017558497288006967,2.306683410757079,0.3598656580825604,53203.08239480923
12980,Ni0.3Mo2.7Ni0.3Sb7,500,3.719793675188568e-05,7.043437219344296,0.05473063946185491,535546.7439116143
15131,Tl8.33Sn1.12Bi0.55Te6,500,0.00012110583184187735,0.5490549914850249,0.4763063254973869,36130.54352345782
16530,Zn4Sb3,500,0.00016209613736835045,1.0720945013955856,0.41806352933714935,30044.641808292246
4722,Yb0.35Co4Sb12,500,-0.00016062424279597216,2.86354581072684,0.7694764021509762,167385.4305856584
16524,Zn0.96Sb,500,0.00028185308643088793,1.2455931224729382,0.2647498149201456,6811.826322800727
13973,Cu2ZnGeSe2S2,500,0.0004051554710368368,1.2493017031784472,0.00668503081147172,101.755367093586
6281,Yb13CaMnSb11,500,8.536239808506959e-05,0.8121629184699385,0.17349621736745924,35419.670109051425
12995,Mo2.7Ru0.25Sb7,500,4.000635674295732e-05,5.427820594775686,0.06438365582140321,405685.43886879296
10236,FeAl0.06Si1.95,500,0.0001932535945174628,6.8058077976054125,0.035365026629306164,12889.275425976732
12996,Cu3Sb0.98Sn0.02Se4,500,0.00018360795940450966,1.7972601789059601,0.5086817047055242,44144.06643738591
14510,Cu1.85Ag0.15Sn0.9In0.1Se3,500,0.00011285479652225576,1.3805772228231608,0.26062924509246377,45569.661998352116
12997,Mo2.5Ru0.5Sb7,500,5.05601538790437e-05,5.133638398655601,0.08705068692291737,351767.6550998456
13990,Cu2SnSe3,500,7.851772433198463e-05,1.5197790216690894,0.10765158922270583,53789.201993399336
4725,YbCo4Sb12,500,-8.48035608730953e-05,5.1547006558404505,0.2366071863068677,322674.2334659585
12991,Cu3SbSe4,500,0.000356653559619792,1.7880944533892449,0.31491889870601625,7611.104603968029
15125,Tl9Sn0.2Bi0.8Te6,500,0.00013847507407185796,0.8742968570006078,0.4231931624357365,37866.36870071283
12994,Mo3Sb7,500,3.1765014515136026e-05,5.945879773841084,0.03922736487411922,465415.86890729686
12993,LiZnSb,500,5.77046549119374e-05,4.538138959536339,0.0701743510761417,197625.7953076298
12992,LiZnSb,500,4.057802434018767e-05,4.873027877833911,0.02748344856096964,176447.1916422743
13000,Cu2.10Sn0.90Se3,500,6.211352687572062e-05,3.0450329152035565,0.12197171282060396,167321.86336919342
12986,Mo3Sb5.4Te1.6,500,8.325684169700447e-05,4.098631877632942,0.1360992244330782,144079.0859744983
15127,Tl8.67Sn0.50Bi0.83Te6,500,0.00016256516745224121,0.5127680189053517,0.5670022452502229,22558.269734835052
11310,CuSb0.099Ga0.01Se4,500,0.0002662016860058861,1.3698236352893898,0.2459482386581548,7797.8706783978305
10889,Bi 0.5 Sb 1.5 Te 3(+0.22wt% Cu),500,0.0001403859688891077,1.0239437494245125,0.7284100383182527,75759.77756701759
13001,Cu2.05Sn0.95Se3,500,7.329523707427235e-05,1.963727103589338,0.10326178124306416,62770.828653257755
13992,Cu2Zn0.05Sn0.95Se3,500,4.1573547738369286e-05,2.919380141668372,0.057137708781845487,202200.89268583726
16916,AgNa0.01SbTe2Se0.04,500,0.0002525788429264606,0.6488184852857432,0.9398182829791306,19057.63203443485
10182,(FeSi2)0.8(TiB2)0.2,500,-6.58754083569971e-05,7.5768937230064966,0.01666085767101003,58179.75725664995
12985,Ni0.05Mo3Sb5.4Te1.6,500,8.539185182663211e-05,4.82795216715216,0.13399987564599608,149430.27209131912
13974,Cu2ZnGeSe1S3,500,0.00041216161091273617,1.3374581269942971,0.007137104300248014,112.38210323977984
522,MnSi1.73,500,0.0001678004833462934,2.2795274854616654,0.14879202323849536,24091.73420131272
16923, (Ag2Te)44(Sb2Te3)56,500,0.00021095755088032517,0.6602537279530827,0.9673614691331718,28636.56168756158
16915,Ag0.99Na0.01SbTe2,500,0.0002755151655805342,0.5815432431205347,0.9596524516018786,14639.669810652194
521,MnSi1.72,500,0.00016525186295792563,1.9672566987012448,0.13268456914946555,19116.955034943327
13608,Ca5Al2Sb6 ,500,0.0003567090056612048,1.0208276327175294,0.04208082457507775,622.7058561740331
6018,Eu11Cd4.5Zn1.5Sb12,500,0.00016880016332665665,0.7543194969650715,0.2909898617495989,16511.596369229206
11309,Cu3Sb0.995Ga0.005Se4,500,0.000281519534001668,1.5978986236681787,0.20798056473779608,7143.12453134298
5032,In0.25Co3.9Ni0.1Sb12,500,-0.00021819998217842103,2.8910338690952826,0.4598895406205457,51694.58911287434
4724,Yb0.5Co4Sb12,500,-0.00013614072736351854,3.1203711874142743,0.5892536028557187,199103.16983213977
13977,Cu7PSe6,500,0.00017598003949307418,0.3820755430201428,0.2458705783506145,6066.790189821449
12999,Cu2.13Sn0.87Se3,500,4.982787166064574e-05,3.4664485353218764,0.11129939404967527,268764.51430044475
13976,Cu7PSe6,500,0.0001773316427027822,0.3772764627342102,0.21945025155966316,4493.461361160597
10179,(FeSi2)0.825(TiB2)0.175,500,-9.17046604537124e-05,6.4983622461618795,0.02487901269592193,38448.92839239102
10181,Fe0.95Co0.05Si2,500,-0.0001601214596280191,4.279911521679739,0.053552012668674126,17878.929160721345
16914,AgNa0.01SbTe2,500,0.00027872311631257137,0.5039908379060338,0.9667602480532564,12682.012831497417
11308,Cu3SbSe4,500,0.00034157433518216624,2.0083019011750656,0.12465340844943056,4099.302214263067
13610,Ca5Al1.95Zn0.05Sb6,500,0.00017454255332536694,0.9632790123157212,0.08136350759266654,6150.101481132907
16386,Ca2Co2O5,500,0.00014902999587957538,1.793772571672712,0.045703278569841084,6341.004511785615
16877,(Zn0.997Pr0.003)4Sb3,500,0.00016197415907696192,1.0336395049643672,0.30813451016812043,22871.805615814425
14009,Cu2Se1.02,500,0.0001033966779647515,1.4959474731996607,0.3874483334469639,93478.03644571092
16876,(Zn0.998Pr0.002)4Sb3,500,0.00016336293378923546,0.7368263043072077,0.4816787276338045,25189.502672758994
13937,Cu2Ze0.9Fe0.1GeSe4,500,0.00028577744967675045,1.6113892544952204,0.049833534299640936,1966.5103470462493
6263,Sr3Ga0.93Zn0.07Sb3,500,0.0001587422082289404,0.8839844774963341,0.2863095971831173,16334.84156149092
5915,Ba0.3Ir4Sb12,500,-0.00015588829313432413,3.2296789307967013,0.24545816614824814,58981.195573045996
10185,Fe0.85Cr0.15Si2,500,0.0002495101011135812,13.429942510162007,0.014235605389424356,6141.915338106021
13936,Cu2ZnGeSe4,500,0.00030671539217419047,1.4547205388013076,0.016270153945920227,503.1877806110102
14008,Cu2Se,500,0.00017508706761476384,0.6833862858221975,0.7402965206774409,28777.183149315664
13351,Zr3Ni2.8Co0.2Sb4,500,0.00013541574084218833,2.471671242245979,0.2753410520236727,74421.5073683742
14007,Cu2Se1.01,500,0.00013373660148646675,0.8566201462245915,0.6210876972540721,50399.36178503585
13612,Ca5Al1.8Zn0.2Sb6,500,0.00012316565097409305,1.2095675308397738,0.1583165971215549,22139.888436261856
6266,YbCd1.4Mn0.6Sb2,500,0.00023755045865960953,0.6729995248941378,0.3360851177205485,7336.844150601937
6264,YbCd2Sb2,500,0.0001653372878217896,1.5218818375413492,0.4140548458735707,40587.90870647748
16882,Zn4Sb3,500,0.00017372875605455233,0.6909501830537432,0.7415775945811529,32290.95472847088
13940,Cu2Zn0.7Fe0.3GeSe4,500,0.00022680837358204806,1.517303878350969,0.04523063453941847,2668.191986125191
16875,(Zn0.999Pr0.001)4Sb3,500,0.0001614873319458613,0.7458754636279902,0.4009633723675332,21729.18037891329
6262,Sr3Ga0.95Zn0.05Sb3,500,0.00017762872594336745,0.885832758829963,0.2575879787588293,13400.01111175123
13352,Zr3Ni2.7Co0.3Sb4,500,0.00010651622811584427,2.844575769432248,0.1893083836333784,92092.63630212989
13029,EuZn2Sb2,500,0.00015184401253149108,1.8158879687326528,0.5292934452226172,85323.17032331643
13030,YbCd2Sb2,500,0.00023115019140358515,1.3699017224569936,0.44838057611986776,21552.878429355667
14013,Tl9.5Gd0.5Te6,500,4.10837251032914e-05,1.6528002019619232,0.05016825763917256,94779.10792386574
5147,Sr0.3Yb0.2,500,-0.00013001655392251484,3.747868992792352,0.4866676340186589,208793.47065950726
14012,Tl9.75Gd0.25Te6,500,3.388835578640179e-05,1.7542448285191237,0.04495281429570082,127312.23409817631
5031,In0.25Co3.95Ni0.05Sb12,500,-0.00020753350908742882,2.9532704500536764,0.6088476892292609,82173.25417093775
526,MnSi1.75Al0.005,500,0.00018844783621646554,2.5070574967615875,0.16711930304892256,23596.01128812396
16874,Zn4Sb3,500,0.0001627416762297096,0.8437389081063552,0.3784450123478778,22557.506894588038
10235,Fe0.90Cr0.10Si2,500,0.00029082836980470235,13.03137897993138,0.016933984952328767,5218.023161466405
16534,Zn3.91Cd0.04Sb3,500,0.0001800739947021679,0.6942130728275011,0.8833003970998465,36900.37538917728
16930,Ag6.52Sb6.52Ge36.96Te49.00Ce1.00,500,0.00014964272352887664,1.6000283461767186,0.8278480236902933,109204.72780788982
13943,Cu2Zn0.6Fe0.4GeSe4,500,0.00024813310758090533,1.5694692178880896,0.04172700198104537,2127.30887116376
6270,YbCd1.2Mn0.8Sb2,500,0.00016040930949133718,0.7166379545938504,0.07975628662169379,4248.8150160974765
5148,Sr0.3Yb0.1,500,-0.00014390679753289212,3.823193476475665,0.4028588851434561,138959.79109443026
12977,Ni0.15Mo2.85Ni0.15Sb7,500,3.8938366999240736e-05,6.571323062386682,0.058473959085838224,493252.75580423686
13954,Cu2Zn0.1Fe0.9GeSe4,500,0.00018420513523306365,1.6172090846013731,0.07845744431426789,7478.712854735618
6269,YbCd1.8Mn0.2Sb2,500,0.00021399698533732369,0.7037905483739659,0.5823848797188832,16646.449439288364
16926,Pb0.02Zn4Sb3,500,0.00017388582328216383,0.6713737372203594,0.8221628821257291,36512.57982640958
13953,Cu2Zn0.2Fe0.8GeSe4,500,0.00017406646547486206,1.5386581352003872,0.070811389782369,7191.9230103826685
16531,Zn4(Sb0.995Te0.005)3,500,0.0001628978227050978,0.7528505822883341,0.8042811387042518,40069.885093237834
15122,Tl9Sn0.6Bi0.4Te6,500,7.801260953241846e-05,1.1681339820443193,0.2308744266408802,87123.11145904075
14004,Cu2Se1.01,500,0.00013035760750820054,0.944535752508758,0.5906986052477754,53799.98389577494
13952,Cu2Zn0.3Fe0.7GeSe4,500,0.00018988388852733592,1.5210044316107925,0.08635629571899049,7285.8167915300355
10892,Bi0.5 Sb1.5 Te3 ,500,0.0001433059776113235,1.0558507071674763,0.2770008806629557,27278.164579180433
13338,MgAg0.97Sb0.995,500,0.00020681479412996322,0.9531542040898364,1.2741174944557003,55556.46335515746
13951,Cu2Zn0.4Fe0.6GeSe4,500,0.00019205072315043995,1.5106829862758913,0.08556640702100501,7009.30141966239
13013,Zr3Ni2.6Pt0.3Co0.1Sb4,500,0.00016375839328843024,1.9377495024515727,0.3870565676540657,55048.10421333094
13955,CuFeGeSe4,500,0.0002252555976577725,1.6444097213973836,0.07437436029753816,4820.722032322112
13012,Hf3Ni2.9Co0.1Sb4,500,0.00015587552656455946,1.7812254892920183,0.3163777088310645,45682.00183367326
5033,In0.25Co3.8Ni0.2Sb12,500,-0.0001938461187313297,2.504630049903428,0.3841660339073588,48192.77353107883
6274,YbCdMnSb2,500,7.097292433289004e-05,1.0883465412544102,0.013913043290868718,5010.563268153787
12978,Ni0.2Mo2.8Ni0.2Sb7,500,3.7676098030295385e-05,6.792845623992847,0.05534599806259992,510560.55394506565
16388,Ca2.8Yb0.2Co4O9,500,0.0001423654433469536,1.0619461094179483,0.07441710503176556,7440.007807479013
16925,In0.02Zn4Sb3,500,0.0001701673624618471,0.8233779302472372,0.4569745821703487,26015.81571079401
16878,Zn4Sb3,500,0.00015112405857131342,1.0448193279947522,0.5129618443430739,46846.18569792021
16924,Zn4Sb3,500,0.00017333221084273864,0.5513177828631997,0.6597479072081757,23823.24129422236
6273,YbCd1.6Mn0.4Sb2,500,0.00022690197296145156,0.7276467160294734,0.43785072843548895,11710.137010924864
6272,YbCd1.9Mn0.1Sb2,500,0.0001841339879020636,0.7809911006761432,0.6054516857818912,24877.87673822268
16927,Ag0.02Zn4Sb3,500,0.00014429749605402467,1.1413854147823508,0.42678713117595257,46446.89153357708
525,MnSi1.74Al0.005,500,0.00018915760303622194,2.31662210368788,0.1934642852594591,25051.768539797642
10177,(FeSi2)0.85(TiB2)0.15,500,-0.00011240026382639086,6.3510397841828565,0.03329869866381719,33478.61083266397
16929,Ag6.52Sb6.52Ge36.96Te49.00Yb1.00,500,0.0001488295559568971,1.5819942039295247,0.8340591525907046,110020.4687212265
13018,ZrHf2Ni2.7Cu0.3Sb4,500,-0.00015655166360022544,2.3750004538176404,0.2489637213407166,46954.51934240631
13336,MgAg0.97Sb0.99,500,0.0002312475271036585,0.8362994424580257,1.262189708633824,39514.59657837877
13019,Hf3Ni2.7Cu0.3Sb4,500,-0.00012982943061551846,3.3731862943994853,0.21502445891513333,85634.06191456749
13017,Zr2HfNi2.7Cu0.3Sb4,500,-0.0001675120424882255,2.698936142206583,0.3957196072621557,74416.43817461617
10184,(FeSi2)0.745(TiB2)0.255,500,-2.6603886177192035e-05,8.596804266466233,0.004926834066581953,119686.40103974662
16879,Zn4Sb3,500,0.00015394577219098656,0.8314095928951065,0.6147040639918875,41877.36435026715
12974,Ni3GaSb,500,-1.1814110235040786e-05,16.992417794268462,0.005409691526839823,1247259.9639859416
14006,Cu2Se1.01,500,0.0001283370549395929,0.8952944318255613,0.5803284682036947,54689.56789412042
13950,Cu2Zn0.5Fe0.5GeSe4,500,0.00020056827367488932,1.5426349207861767,0.0757647381539781,5810.798391716308
12976,Mo3Sb7,500,3.449284793088333e-05,7.4306977596881465,0.03945831740155871,469000.7666152171
13015,Zr3Ni1.7Pt1.2Co0.1Sb4,500,0.000151192745811295,1.8987642861217024,0.3972074783411247,67386.10802957622
16881,Zn4Sb3,500,0.0001715386824391216,0.7116251702922383,0.691635119651167,31972.000141536948
6268,YbCd1.95Mn0.05Sb2,500,0.00017977143926923623,1.4104250379576289,0.4353425522874769,34623.27562744328
16880,Zn4Sb3,500,0.0001609369286746739,0.8102127125592047,0.6507787368413465,39142.87852986412
4721,Yb0.3Co4Sb12,500,-0.0001669708379037069,2.9077126172381913,0.7319430471868944,151285.10357271042
12975,Ni3InSb,500,-1.3137644231909084e-05,14.965147010551247,0.006690722407721032,1100154.658639068
14005,Cu2Se1.01,500,0.00013089512315358508,0.9829555613559496,0.5471967154186619,53855.937539462626
16928,Ag6.52Sb6.52Ge36.96Te50.00,500,0.0001316885558556595,1.5684839131982742,0.6754349316223511,112649.73705573744
16532,Zn4(Sb0.98Te0.02)3,500,0.00013784522357091985,0.7780467571566485,0.7264986777527667,52591.01265142048
