Repository: starrydata/starrydata_datasets

> [!NOTE]
> **The duplicated `sample_id` issue was fixed on 2026-09-08**
>
> Datasets published between **2026-04-01 and 2026-09-08** contain duplicated
> `sample_id` values: the same `sample_id` can refer to samples belonging to
> **different papers**. Joining tables on `sample_id` alone mixes data from
> unrelated papers.

# starrydata_datasets

Daily per-project splits of the [Starrydata2](https://starrydata.nims.go.jp/) dataset, with a browsable download page at **https://starrydata.github.io/starrydata_datasets/**.

Historically this repository also hosted the raw CSVs (from 2019/7/11 until 2022/12/22); those older archives are still available via git tags.

File: datasets/20190711/20190711_preprocessing_interpolated_data.csv (part 16 of 94)
sampleid,composition,Temperature,Seebeck coefficient,Thermal conductivity,ZT,Electrical conductivity
7905,La2Ca0.1S3,500,-5.897560211586164e-05,1.3220569998614198,0.07641560361263848,58092.150860815134
4836,Yb0.6Co4Sb12,500,-0.00011548798616467332,3.2526461278099417,0.5577880193093191,264027.0085133417
9690,In0.07SnBi1.93Te4,500,8.229947174611451e-05,1.3024613886242338,0.10167682695215964,36285.03773665642
10232,Fe0.97Co0.03Si2,500,-0.00023833169334084399,6.700855903868791,0.03980164403269343,9390.69398765626
10205,FeSi2,500,-0.0004735047929813125,12.963404492701947,0.002884944870762752,333.60905322809504
16756,Ag0.8Pb22.5SbTe16S4,500,-0.0002689404935767349,0.9309078740748092,0.4180379021223137,9598.706443326075
13630,Cu2.95SbSe4,500,0.00034059065618701834,1.7383271522002173,0.25299932129107616,6112.138169596185
13143,Cu2Cd0.35Zn0.65SnSe4,500,0.00024407776069253407,1.7435650380730814,0.0949830294774287,4678.241260198578
7907,La2.53Ca0.47S4,500,-3.4635333982781504e-05,1.2727068500851726,0.03801580846499975,80664.76046516703
16757,Ag0.8Pb22.5SbTe12S8,500,-0.00025729423646311166,0.9247932967634652,0.5457382196120915,14726.063041133491
5861,CaZn2Sb2,500,0.00016126340306590946,1.913293702058129,0.2384257486484924,30521.36730556727
13148,Cu2.123Cd0.935Ge0.901Se4.041,500,0.00033639400738706514,0.9692220008790806,0.09761670439508956,1397.134506308105
16754,Ag0.8Pb22.5SbTe18.4S1.6,500,-0.00025926325805297984,1.0735187621344675,0.43165393503395577,12443.145669837915
13820,Cu2.15Zn0.85GeSe3.9,500,7.231415006505421e-05,0.4385067687579735,0.20578843389959398,28286.801887285284
13631,Cu2.95Sb0.99Sn0.01Se4,500,0.00021836659835472075,1.8755198018573669,0.3481422443771178,22204.639593573946
2386,Ba8Cu4.5Si6Ge35.5,500,-6.458643299927681e-05,1.7581986367733329,0.1190076940726552,104358.61343308302
13147,Cu2.086Cd0.950Ge0.906Se4.058,500,0.0004358373037660118,0.8849430506017553,0.05430719492551533,417.7351677036255
16755,Ag0.8Pb22.5SbTe18S2,500,-0.00027037388162315666,1.009292271598336,0.3769164278662367,8950.317316773291
10204,Fe0.94Co0.06Si2.00,500,-0.00016737085625954538,3.735791888234981,0.07981279453015615,18850.068554780097
13826,PbSe,500,-0.000271856747015702,1.1203928795750198,0.3643748427077903,11149.777771723735
9692,Ga0.03SnBi1.97Te4,500,8.633333919403377e-05,1.3447544791232546,0.15067969149395274,56019.30922329423
6123,PbTe,500,0.00015867606399307246,2.536882062184388,0.610676716940631,142632.44499766402
7906,La2.84S4,500,-3.612523637134245e-05,1.6880892683020816,0.03275750126691774,84745.1350802404
9693,Ga0.05SnBi1.95Te4,500,8.330203450687595e-05,1.6656354448444848,0.15487207176234005,85373.59502096614
13141,Cu2Cd0.45Zn0.55SnSe4,500,0.00024092272725698081,1.6831717363782803,0.0930877949053133,4562.2973852990535
2385,Ba8Cu4.5Si6Ge35.5,500,-6.941988872838737e-05,1.0202848715514392,0.11653360298006275,44890.356083691884
16246,Ru0.85Fe0.15Al1.98Si0.02,500,-0.00010768196653000691,9.373617381689687,0.013326130572463195,20676.37009811772
13139,Cu2Cd0.5Zn0.5SnSe4,500,0.0002855693734050884,1.609422639238574,0.07033223216827755,2252.313464533362
13142,Cu2Cd0.4Zn0.6SnSe4,500,0.00021700758439109117,1.5367262224694034,0.11684612376501564,6277.3021560772095
16794,AgSbTe2.01,500,0.0002533236965152243,0.5223444624116401,1.1868425895390342,19201.03216843569
4619,Co0.92Ni0.08Sb2.96Te0.04,500,-0.00013601059603847066,4.017967811639318,0.24351545656093204,96751.1254009122
5309,CoSb3,500,0.00015909419821626326,4.710353325152978,0.4674836943311247,173996.80092932686
2052,Fe0.92Mn0.08Si1.9,500,0.00022455889352686505,6.697467370794867,0.019230892603961814,5108.336823630476
5092,CoSb3,500,-0.00034721398304464316,7.575196174281475,0.04182118129762497,5255.64184926799
6407,Yb14Mn1.05Sb11,500,0.00012842207454105865,0.8553060762176992,0.18596761570027215,16874.838397433334
6408,Yb14Mn1.15Sb11,500,0.0001739168224348009,0.8371356848908601,0.07733358026669078,3851.2131537181813
6406,Yb14MnSb11,500,0.00011026678802382424,0.9421783692070868,0.12378201731142913,16923.636149249436
15077,ErB22C2N:ErB4,500,-1.832395321335864e-05,1.9708220855093623,3.173300810712497e-07,3.725206142067445
14194,CuIn0.9Cd0.1Te2,500,0.00016062817795051832,2.418357849618253,0.17908881530995482,31313.061382900185
5310,CoSb3,500,0.00013295083432825458,4.92707749613586,0.2380241208599322,132696.12002166954
10258,Hf0.5Zr0.5NiSn0.98Sb0.02,500,-0.0001103821783976891,3.44925326117494,0.2280198714476153,128393.0981979638
14191,CuInTe2,500,0.00026469673610084773,2.9321448623166537,0.1330972957381104,9156.462714067571
6403,EuCd1.8Mn0.2Sb2,500,0.00030736700858228686,0.9715805446379172,0.16875237855005956,3075.0534168668514
16420,Ag0.5In0.5Pb5Sn4Te10,500,0.00023544059841573036,0.8913649467128619,0.2723822555153932,7238.643960124642
14192,CuIn0.98Cd0.02Te2,500,0.00022877891797507783,2.7863336182249734,0.18063901438003688,18150.73269701047
6404,EuCd1.6Mn0.4Sb2,500,0.0003288745857248247,0.8947904970453029,0.1267490384066318,1970.35478316025
14193,CuIn0.95Cd0.05Te2,500,0.00019128744624465538,2.55969111956679,0.16299071644173738,20580.04099620153
6405,EuCd1.4Mn0.6Sb2,500,0.00013259740875400526,0.9952294694500141,0.027821708044800428,2652.447273444346
14195,Tl9BiTe6,500,0.00028329950437099884,0.3250762169143768,0.980324843633334,6667.0457074643955
14196,Tl9Bi0.95Sn0.05Te6,500,0.0002219944548790514,0.4355415323108814,0.938169911283408,14659.587594403545
14201,Tl9Bi0.9Pb0.1Te6,500,0.0001762099825049028,0.5614435464695585,0.8596979617669055,28238.74713028732
10104,MnSi1.78,500,0.00017703858188599923,2.4234351674665047,0.4559893879802897,70514.80233589554
14202,Tl9Bi0.85Pb0.15Te6,500,0.00016518119203734423,0.5774137293802217,0.7533393776430538,31696.524072065284
5233,La0.3FeCo3Sb12,500,0.00011749188512201396,2.6660213792028484,0.12013395146598554,38470.19792163407
2055,Fe0.92Mn0.08Si2.3,500,0.00026483027348715065,9.471284214515578,0.012049960216000364,3254.5370488258623
4230,CuGaTe2,500,0.00030940869304704337,3.3371396992257685,0.15203704617960329,9304.094200158652
14204,Tl9Sb0.97Sn0.03Te6,500,0.00019503967026045018,0.4601715674181111,0.823193995903114,19032.504421525533
10259,HfNiSn0.98Sb0.02,500,-0.00010130477118137354,7.225622799266317,0.18471120815394468,233495.2476052305
240,Pb0.98Na0.02Te0.84S0.16,500,0.00019541413279108331,1.5904103894071522,0.5335939230140466,44446.55810202216
370,Pb1Se1Cl0.001,500,-0.00021531532318722668,1.5168283453933509,0.6135475696787932,40148.08136246982
2053,Fe0.92Mn0.08Si2.0,500,0.0002952665680831727,6.782219192507355,0.02302544699318756,3582.4598733681
14197,Tl9Bi0.9Sn0.1Te6,500,0.00018983938116203176,0.4986031384087176,0.8229217992663065,20333.743339018685
9356,Mg2Si0.9Sb0.1,500,-0.00012172649944496768,2.6189941855284653,0.17847084348721567,62361.221952035216
14199,Tl9BiTe6,500,0.000286117508641177,0.3372096040646708,0.9792728332398571,8102.5372535071365
2054,Fe0.92Mn0.08Si2.1,500,0.0002979064506170568,6.320597087004393,0.019232213025471137,2739.413229647642
11029,NiZrSn,500,-0.00018703246632524774,8.743894295755215,0.08015532899416072,32578.54175491242
10257,Hf0.6Zr0.4NiSn0.98Sb0.02,500,-0.0001147116301952463,4.146942623448623,0.2690204454441705,161688.6033141482
9483,(CoGe2)0.15(GeTe)12Sb2Te3,500,0.0002124954297666165,1.4333130044393323,0.6773626181989579,38324.170891432004
12642,WOx here x is 2.92.Matrial family tungsten oxide,500,-4.033903424118981e-05,3.693145152053228,0.013503361046379898,54783.627318922714
12641,WOx here x is 2.88.Matrial family tungsten oxide,500,-3.2082248323221614e-05,4.540278415684382,0.01607606908665511,139216.27780046142
14179,Ag0.6Cu0.4TlTe,500,0.00028953748132082573,0.35788534339531275,0.4763052886691157,4399.321426183542
9449,Pb3Bi2S6,500,-0.00011689334102518279,0.7980741080672837,0.1184000355054758,13506.282561958378
14175,Ag0.95Cu0.05TlTe,500,0.0003803804093801694,0.3430800341412097,0.3446294810075091,1858.0080243063485
10123,MnSi1.74,500,0.00014442808205460236,3.007310060179794,0.1570658719870232,45288.37567545042
12640,WOx here x is 2.86.Matrial family tungsten oxide,500,-2.8249659249243896e-05,5.0956134958994035,0.01805228594720725,209224.36663650538
11050,9.104 × 10−3 mol % PbI2-doped PbTe,500,-0.00021079478296184376,1.5605192931239251,0.8022486915593696,48987.245650051336
11939,GdPdBi,500,7.590063918433198e-05,5.162241338420944,0.07636214673750975,128928.62390222467
12634,WOx here x is 2.9.material family tungsten oxide,500,-3.342236108885446e-05,3.970947518662406,0.01293167820084208,78783.19876441259
5311,CoSb3,500,0.0001580811244825989,4.91260785736316,0.3666537186011116,144157.80305012502
10144,MnSi1.74,500,0.00010665088802517934,4.503653822291965,0.07779070768856658,61601.85169843668
12639,WOx here x is 2.84.Matrial family tungsten oxide,500,-2.967508405228477e-05,5.6444417278000225,0.02171698042141661,291261.47671585425
6402,EuCd1.9Mn0.1Sb2,500,0.0002918529824023475,1.0442883336066369,0.1684755942221307,3825.693652810448
4617,La0.3Co3.68Ni0.32Sb11.84Te0.16,500,-0.00017643823987782911,2.093780111570648,0.5667904884331594,70788.09859555656
15003,(CuInTe2)0.995(2ZnTe)0.005,500,0.0002560500691937682,2.834068549163287,0.18300071279953287,15821.342509492148
11938,LaPdBi,500,6.498093823839638e-05,5.239488187513496,0.07588982878224898,184298.62507094725
17218,Zn4Sb2.98In0.02,500,0.00016532879339346384,0.7370472111412824,0.6028832002980422,31715.506853567247
270,Pb0.98Na0.02Te1,500,0.00017127288306706694,2.2042849105465208,0.5574785794097467,83781.60798824369
2293,Ba24Ge100,500,-3.3952012844326354e-05,3.3596607647980283,0.030501357448515582,187991.57087947786
15073,SrB6,500,-0.00012233029788912507,20.996564696800142,0.06686867864943545,161701.06567951804
17217,Zn4Sb3,500,0.00016280159705603928,1.0482214106004262,0.3784684221207309,25910.325750080014
14224,Mg2Ge0.98Sb0.02,500,-6.135393295296844e-05,8.907354081312507,0.09597035928628428,454183.1500415522
11024,NiZrSn0.99Sb0.01,500,-6.445030388871668e-05,13.993949869707752,0.035878296564612285,234244.76223558944
2291,Ba24Cu4Ge96,500,-4.1964012213180107e-05,2.7431195489930857,0.034491412497858975,121133.58568088
9439,Pb5Bi6Se14,500,-0.0001552206472095921,0.5007572934226574,0.2499942571994784,10171.509787431485
6526,Ti1.008S2,500,-0.00013141737242830284,2.2754577643070437,0.1585316936531401,44784.212986938466
253,Pb1.02Se1,500,-7.837399849167365e-05,3.13534318272107,0.2102646520216372,214653.1865501562
6528,Ti1.008S2,500,-0.0001185149658431417,2.729483523792801,0.22601262743861866,86335.71742065743
5991,YbCd0.4Zn1.6Sb2,500,8.226792336120753e-05,2.200773397000581,0.28385807052457884,151325.60870291482
6529,Ti1.031S2,500,-6.400736084138916e-05,2.966018329858904,0.09118609944361784,140514.48516314212
13534,Cu2.95SbSe4,500,0.00034413152583294616,1.5299145093885311,0.2723211313381074,5929.2332960683325
2295,Ba24Ag4Ge96,500,-3.9850729229266415e-05,2.3316662878097967,0.05696723680287619,170470.93405143014
11015,Fe2.08V0.92Si,500,-5.182109101385473e-05,10.305418180919217,0.051230053088202034,385449.3801206972
207,Pb1.003Se0.92S0.08,500,-0.00012774546496327173,2.1771991842566987,0.6618651221868646,176606.4951572884
10106,MnSi1.78,500,0.00016289782704742957,2.2489762305426995,0.22205791015034826,37640.07906507433
2294,Ba24Ag2Ge98,500,-3.5856154997444015e-05,2.561794723216105,0.050432549187282634,186725.3453587293
17221,Zn4Sb2.92In0.08,500,0.00016677236132649732,0.8394021310558446,0.6249314938014454,36608.621952655696
13535,Cu2.925SbSe4,500,0.00034086542322907867,1.5280366493140842,0.2916074884226696,6231.609223533886
17220,Zn4Sb2.94In0.06,500,0.00017028049225207192,0.7700073281040272,0.6934321231612113,33950.124819050085
5992,YbZn2Sb2,500,7.547531117642681e-05,2.9893703413647232,0.18998837195011736,161766.52967949345
15018,GeSb6Te10,500,6.362499519272524e-05,1.752241486824046,0.17477392091529306,123449.54175188695
15487,Mg2Si,500,-0.00013545715830444438,4.504482982518277,0.2545141829309767,102778.10935332988
10107,MnSi1.73,500,0.00015612551320554836,2.9769067088148917,0.13942496572960422,34055.55865585744
2290,Ba24Cu2Ge98,500,-3.6389392425315056e-05,3.2547319371080183,0.027344227643984392,156956.97922422667
266,Pb1.003Se1Cl0.006,500,-0.00010835387202552676,2.1109729884664206,0.3340962969191054,120142.16753799046
10142,MnSi1.733,500,0.00016222865320495306,2.376183014295616,0.14372224745453893,25952.47354956856
11027,NiZrSn0.95Sb0.05,500,-4.8243255113914564e-05,12.690209880470922,0.0234172410896333,249014.24415468465
11026,NiZrSn0.97Sb0.03,500,-5.891544087384872e-05,11.84573160736105,0.03529151961604025,258891.6987685984
5231,La0.9Fe3CoSb12,500,0.00013084945811925878,2.332848411687955,0.3879661497427893,98990.36962217154
14207,Tl9SbTe6,500,0.0001943679187493491,0.4837409669161871,0.8403079213021626,19398.868616126
343,Pb0.98Na0.02Te0.88S0.12,500,0.00020862950748677493,1.5443284352018631,0.7351517415666563,52166.919073225
10105,MnAl0.0063Ge0.027Si1.7667,500,0.00016868834842166978,2.5054082205385204,0.2527826402819696,44512.86696293589
5232,La0.6Fe2Co2Sb12,500,0.00016210325720802287,1.9578398415361988,0.33033360209779544,45501.68938983412
4615,La0.3Co3.68Ni0.32Sb11.84Te0.16,500,-0.00015593766941431284,2.2887576034510637,0.4783235997797837,82295.13512277961
15075,ErB22C2N,500,-1.1706475649900812e-05,1.4351430362740525,8.141667585132523e-09,0.17052427749993576
6414,Mg3Sb1.7Pb0.3,500,0.00021816375619838422,0.40431041064893203,0.15259094511709118,2364.915246493192
11025,NiZrSn0.98Sb0.02,500,-5.6656705910801304e-05,13.772164171841185,0.03522786659861943,302348.7220153131
9358,Mg2Si0.975Sb0.025,500,-0.0001084993457373794,4.5511882515012,0.20096972897809806,130523.82002826435
10141,MnAl0.0054Si1.7946,500,0.000171061938193833,2.537190865766587,0.22402988313915215,38849.220600865774
6415,Yb11Sb9.3Ge0.5,500,2.2691955111130857e-05,1.3184711689033768,0.011221946327828313,57481.64111671017
14223,Mg2ge0.98Bi0.02,500,-0.00025235950976667816,3.3297605674052955,1.2890360413981563,134793.42600092536
13449,Ca2.85Na0.15AlSb3,500,0.00016759152014747758,1.138832939766709,0.07415732913253152,6013.675852066291
12583,CdO,500,-0.00014739761193566464,4.972117023380788,0.0593172793660593,22134.491764142083
2056,Fe0.92Mn0.08Si2.5,500,0.00025690131190539954,9.941355165908929,0.010906083505231435,3285.5778340573142
5230,LaFe4Sb12,500,0.00010513465520351576,3.1840350957717853,0.3121940954047754,169574.49480826635
14123,CuIn0.65Ga0.35Te2,500,0.00018640048719131228,39.0533250990509,0.01080743339786967,27069.764546147642
14989,Cu2SnSe3,500,0.00011048654125230495,1.3477400042043866,0.15961129006720687,29991.76404218024
5160,Co4Sb11.625Te0.375,500,-0.00017069193343058136,2.076605144894509,0.5099073503950047,73389.18424824942
13551,In4Se2.32I0.03,500,-0.0003147734600591718,0.7875320750549387,0.6748251980754679,11348.941794287462
15780,0.05 wt% PbI2+0.3 at% In,500,0.00023829347474538712,1.3416883306224414,0.6656247407932347,31747.569581556767
16463,(Zn0.998Sm0.002)4Sb3,500,0.00017386969653042174,0.6097639297717857,0.8034572575457124,29265.002321115382
14990, Cu:Co:Sn:Se = 1.92:0.16:0.69:3,500,0.00011009744748434729,0.8403465100027125,0.26945165740336896,32715.798046880238
9614,Mg2Si0.4Sn0.6,500,-0.00016703698817089317,3.245329540352153,0.6239464286504647,135345.80779008096
6394,Ca2.5Sr2.5In2Sb6,500,0.00043523086378966837,0.7356300990705844,0.0243559041289344,189.1709181666799
14122, CuIn0.75Ga0.25Te2 ,500,0.0002230481672628381,41.90722369020719,0.009497051260791069,16095.052367564993
16464,(Zn0.997Sm0.003)4Sb3,500,0.000165673168098161,0.8847331862477121,0.5189493495224153,28000.084877457783
10150,MnSi1.73Cr0.03,500,0.00016161125330028565,2.540920814296141,0.11047535596248756,21495.291528313177
10252,Hf0.75Zr0.25NiSn0.98Sb0.02,500,-0.00011871300049480269,4.784391578331184,0.2647315898180263,157534.87257151376
15781,0.08 wt% PbI2+0.3 at% In,500,0.00022530117484810132,1.3382811213291774,0.7836365695725546,42520.73834228952
13550,In4Se2.32Br0.03,500,-0.00024365757127989165,0.8638469476483001,0.6714348332681066,21705.25741283492
15778,Pb0.995TeIn0.005?,500,0.0002426760252418433,1.5220877220899591,0.5098740357070711,27052.819202126026
9613,Mg2Si0.4Sn0.6,500,-0.00018118816636684265,2.6963241501992457,0.6182235750237756,97528.49974774737
13549,In4Se2.32Cl0.03,500,-0.0001749409396914676,0.9976187020138884,0.4215670855227717,30239.077340710508
15777,Pb0.997TeIn0.003?,500,0.00024182300998164776,1.5624024696039496,0.5857396262468278,31829.103717156388
6398,YbZn2P2,500,0.00015123365601246448,1.6745877098020792,0.051609324926652836,7491.541413042414
16461,Zn4Sb3,500,0.00016366620748010512,0.8646414718287522,0.3594704142778242,20331.839197989862
10253,Hf0.75Zr0.25NiSn0.96Sb0.04,500,-9.703992852543234e-05,6.4152803239641605,0.24748418354260898,341657.8918566542
14992,Cu:Co:Sn:Se = 1.82:0.16:0.76:3,500,0.00018910215541684052,0.9048947212303956,0.2102013452820181,9142.959681531062
15776,Pb0.999TeIn0.001?,500,0.00029577816520769026,1.4277088674517722,0.5051984772029817,17095.687826832283
9482,(CoGe2)0.15(GeTe)12Sb2Te3,500,0.00020979634741254472,1.4586628039256824,0.6200836694677384,38786.98203410102
16462,(Zn0.999Sm0.001)4Sb3,500,0.00016624492942403195,0.8394936761175724,0.5213614195695648,26812.745142805255
36,Fe0.98Ti0.02Si2,500,0.0002409936652734601,8.539895263913683,0.0015419533184282074,542.8875636734898
14991, Cu:Co:Sn:Se = 1.94:0.15:0.71:3,500,0.0001548777324517131,0.8725217655771754,0.21119113055060332,13822.689810181655
6396,Sr5In2Sb6,500,0.00031493467067151204,0.8457599158494803,0.0016043914217206885,27.361914217418818
15782,0.10 wt% PbI2+0.3 at% In,500,0.00016577429235403038,1.5563410197241827,0.7781482495839015,96464.75783705588
10152,Mn0.95Cr0.05Si1.74,500,0.00015319303696526674,2.714009362414998,0.21435443142556004,49578.7703975005
16467,MnSi1.7,500,0.0001595845491171411,2.1930695422193294,0.15723915225160606,27147.76099112481
10251,Hf0.75Zr0.25NiSn0.94Sb0.06,500,-6.938062704249713e-05,5.674483604763926,0.12010779558979633,279992.4036187594
13555,Cu1.3Bi4.90Se8,500,-0.00010794582741237017,0.6398642261344073,0.2193680124571073,24384.881376494952
9615,Mg2Si0.4Sn0.6,500,-0.0001624430579997021,3.1241005386248264,0.6496646908532043,146012.95800492173
479,Fe0.96Nb0.04Si2,500,9.418185683718348e-05,7.330710574601464,0.0008296203513126941,1412.6072743851175
1931,(CoSi)0.975(SiO2)0.025,500,-9.418488419039346e-05,12.72862295780746,0.15594373881043444,493730.0751213896
13556,Cu1.4Bi4.85Se8,500,-0.0001206559775788094,0.5682438234499121,0.23318809541174504,18361.638438683116
15783,PbTe,500,0.00015700215569036883,1.5898533015656442,0.6646791800565427,98037.33039008039
14985,Tl2Te,500,0.00017000903832432556,0.3555261289310266,0.1082270275045054,2324.838002543639
16465,RuGa2,500,0.0001593460014680081,3.6319603296685576,0.3253381806768652,80614.11067302605
6392,Ca5In2Sb6,500,0.00033848080575593365,0.8376531553729031,0.07296499305353688,1066.941671245145
14121,CuInTe2 ,500,0.00021759869936360126,46.04750171497786,0.008181512696428047,17078.80668382027
6393,Ca3.75Sr1.25In2Sb6,500,0.00036534331073456814,0.7281751322240259,0.0224304976137074,244.73857518157908
10151,TiMnSi2,500,1.5302114385859593e-05,7.886740670790242,0.0008643608674906601,58226.37659366763
15089,La2.74Te4,500,-0.00010831227105641504,1.11672219469062,0.2025462579817789,32080.895888271163
35,Fe0.98Nb0.02Si2,500,0.00010475637329126072,8.577714510850214,0.0008405944841862183,1245.2062465782708
16466,RuGa2,500,0.00015168957335609214,2.951015396959136,0.33235952219266385,75152.11691144107
12675,TiNi(1+y)Sn. Here y is 0.25,500,-9.98789341803442e-05,5.669281737684423,0.14112681829802998,147856.93836112606
1930,CoSi,500,-8.610089383574822e-05,13.821173202867891,0.12496201734181113,482466.22919053276
9608,Mg2Si0.6Sn0.4,500,-0.00014323802557368842,3.05565258874228,0.485573501231766,134010.82595735573
10146,MnSi1.73,500,0.00017641456635399043,2.3655140777503343,0.16404839257591974,24937.828216806163
10563,"Bi2(Te,Se)3+Al2O3",500,-0.00012611993479650637,1.070688100449984,0.3613013199649542,48640.16558843997
10562,"Bi2(Te,Se)3",500,-0.00016985151178869657,1.0860704374119825,0.5868975491382001,44188.72294176583
12659,NbCo(1+x)Sb here x is 0 ,500,-7.49357951735006e-05,5.976823689855492,0.12886072103928375,252757.9879370901
14146,Bi2Te2.85Se0.3,500,-0.00016830504129729043,1.3557016025598407,0.4909037792538862,54053.48196251747
14147,Bi2Te2.85Se0.3,500,-0.0001602819136664519,1.3063822428455516,0.49472211241875,51154.17996866812
14148,Bi2Te2.85Se0.3,500,-0.00017057620489151218,1.2859466468732703,0.5776204405729426,51268.22394017204
12660,NbCo(1+x)Sb here x is 0.2,500,-8.481107902758759e-05,5.490450345242435,0.1482407712860957,212696.97957390329
4618,La0.3Co3.68Ni0.32Sb11.84Te0.16,500,-0.00015906992483244616,2.1882846647102427,0.4179212734840829,68003.53258754135
236,Pb0.98Na0.02Te0.92S0.08,500,0.00018179236862311308,1.6422150377678264,0.6731839003519744,66902.51511854872
10609,Zn0.98Al0.02O,500,-4.898996034732177e-05,19.267739166086614,0.0050682379239375295,69223.93652950767
10145,MnSi1.75,500,0.00015861731959335726,3.6331345522632175,0.10843778612703467,31317.775526840607
14999,Cu2ZnSnSe4,500,0.00011726043799123765,1.2476874537915212,0.08722904905915474,13903.14977915719
5995,Eu11Cd6Sb12,500,0.00013902826099309066,0.7130665218395451,0.14524896516161168,9905.479320117907
6401,EuCd2Sb2,500,0.0002777181483796141,1.2344232649232527,0.3390972841537444,9619.845649259034
15000,Cu2ZnSnSe4,500,7.757591704589102e-05,1.4204103805255068,0.08489776058058288,34893.583326151354
12661,NbCo(1+x)Sb here x is 0.3,500,-0.00010059525984721015,4.795292253700484,0.1565833568015754,140426.12374543198
14998,Ag2Te,500,-0.00010871319422283526,0.7979914093417357,0.3995237867312948,53951.84987950166
11064,Al2CrCoFeNi + 5 wt.% Sc,500,-1.554705057855156e-05,13.031259401500675,0.00692735528946369,725746.0503715959
10256,Hf0.75Zr0.25NiSn0.98Sb0.02 ,500,-0.00011700121653227239,3.3194967326928797,0.22353098371732635,105771.01734478989
11065,Al2CrCoFeNi + 0.3 wt.% Sc,500,-1.7440754360315468e-05,12.48353308009733,0.0091448411019211,712453.226573798
14145,Bi2Te2.85Se0.3,500,-0.00018132534382790143,1.2004629265575986,0.6564019805803987,48495.251495701545
13547,In4Se2.35,500,-0.0003527450877045438,0.8636647625678291,0.383834645462493,5066.955161361178
15086,La3Te3.65Sb0.35,500,-6.385127784662942e-05,2.038968147078959,0.06398061942187275,65514.50695704262
12671,TiNi(1+y)Sn. Here y is 0,500,-0.0002167978058219901,5.267636986295097,0.21094501759833426,39382.30086589372
12668,ZrCo(1-x)Pd(x)Bi here x is 0.09,500,-0.00011849830237675329,7.779196255207022,0.08697076289194365,80180.57490878749
9611,Mg2Si0.4Sn0.6,500,-0.00019669823754691698,2.9224019687067053,0.6790193193263453,95995.16625889897
15467,MgFe2O4,500,-0.00013852571596528822,4.057012768927616,0.0011484798519488606,426.910698887952
476,FeSi2,500,0.00021507695739700342,9.60561665801524,0.0012034569574880336,476.1366254577845
10254,Hf0.75Zr0.25NiSn0.94Sb0.06,500,-6.551878096922137e-05,7.962201858084715,0.13474639109166475,453812.8062363582
12674,TiNi(1+y)Sn. Here y is 0.075,500,-0.00016632407660442918,4.5128696969591715,0.259287083651205,78273.57482890514
5997,Eu11Cd6Sb10As2,500,9.121382503331956e-05,0.7080096887252858,0.05698365265702735,9122.249005849113
9612,Mg2Si0.4Sn0.6,500,-0.00018158687842949762,2.7290748074595714,0.6536321138776235,100477.32057219803
12663,NbCo(1+x)Sb here x is 0.5,500,-0.00012449106115423013,3.98520834725121,0.08240791786434673,34341.2154812651
1932,(CoSi)0.95(SiO2)0.05,500,-8.852082198108862e-05,9.566022630526373,0.10375549123860207,288521.02275784174
10148,Zr3Mn4Si6,500,1.6248276068990233e-05,18.83070636640442,0.0011006928831185595,157017.54636727247
15084,La2.99Te4,500,-4.434591283065782e-05,2.731234193005576,0.048689405846658734,160512.89685614285
9609,Mg2Si0.6Sn0.4,500,-0.0001230025745722022,4.4411398516982965,0.2887812259312633,169537.19645661878
12662,NbCo(1+x)Sb here x is 0.4,500,-0.00014137169912052178,3.9303365526132974,0.13846495039251894,47367.43793807107
14143,Bi2Te2.85Se0.3,500,-0.00017976627923493532,0.749089779466971,0.4878746064392603,23355.70050001609
17151,Zn0.97Cd0.03Sb,500,0.00021387151985538115,1.4579973931958263,0.5925905067737368,37777.700706611715
14144,Bi2Te2.85Se0.3,500,-0.00017245143729257106,0.9117186005505734,0.5189110270669102,29663.530725592314
5161,Sn0.25Co4Sb11.625Te0.375,500,-0.00019353685643623436,4.174230812134547,0.4113469629503014,88141.61850396793
17149,Zn0.97Cd0.03Sb,500,0.00021753826938551168,1.5806446491725663,0.618430703520126,39469.4667671035
15085,La3Te3.80Sb0.20,500,-5.041571821704144e-05,2.61300075145318,0.07140565525969914,165612.95792597858
17148,Zn0.97Cd0.03Sb,500,0.00022569087540146075,1.4423446680488894,0.6645376164768746,34449.92476368115
10255,HfNiSn0.98Sb0.02,500,-0.00010718899984855084,4.903394178720191,0.15243726774903996,122035.91274555842
5996,Eu11Cd6Sb11As,500,0.00012138543201336465,0.6879544353795486,0.128077102455117,11519.763069306167
11066,Cross Reference for comparison,500,-1.696565724798463e-05,11.574319908876696,0.007364433088641035,627827.9128398157
16440, (Zn0.995Cd0.005)4Sb3,500,0.00016786878806781158,0.7094367765668146,0.8108867345682573,40337.179227711764
14360,(PbTe)0.1(Ag2Te)0.9,500,-0.00014362237962994962,0.560920186219361,0.6314908850285866,30229.968892716308
12421,Nb0.99Ti0.01CoSn0.92Sb0.08,500,-0.00011205262460296777,6.2340840741726575,0.15193852441496142,142905.45191412742
10977,Nb0.99Ti0.01CoSn0.9Sb0.1,500,-0.00010481266290836072,6.0165567366616415,0.16107585896650425,186451.2459555624
2305,Ba8Ga16.4Ge27.9,500,0.00015255622453092172,0.965597886371004,0.4149015515978345,34484.72010688157
15046,(Cu2Se)0.985(CuGaSe2)0.015,500,0.00011876932536527151,1.1354074837193906,0.3988516609077707,58086.131354224904
14315,PbSe,500,-0.00020273414913668376,1.0658314992773663,0.14038185860964647,6257.475059884399
14361,(PbTe)0.1(Ag1.9996Te)0.9,500,-0.00015561531867336665,0.4477312350687527,0.8310227286004791,27390.923739341008
10113,MnSi1.75,500,0.00018733431888656515,2.694349809722966,0.2595628271033907,39855.8228621808
14313,PbSe,500,0.0002705773695174046,0.9521785242297224,0.07303113917335588,1789.6027696723013
10263,Hf0.6Zr0.4NiSn0.98Sb0.02,500,-0.00012936486479420486,4.4322369689031165,0.4068134999035549,201251.10972652785
10976,Nb0.99Ti0.01CoSn0.92Sb0.08,500,-0.00011211235723730903,6.2886381870536265,0.15252931034482758,143419.6726532394
274,Pb0.98Na0.02Te0.96S0.04,500,0.00017093677209169223,1.8865985305984465,0.5945719087139467,76779.07520798313
14325,In4Se3,500,-0.00039250557308932895,0.6358082957109581,0.335004871948538,2625.877862472485
14326,In4Se3,500,-0.00042525224217930616,0.6045857158806249,0.2840194243165216,1983.3728863032336
10114,MnSi1.7321335Ge0.0008665,500,0.0001579342147353741,2.2824191722816773,0.14121618206886294,25843.862235866723
15048,(Cu2Se)0.97(CuGaSe2)0.03,500,0.0001009566614223104,1.2898299726257212,0.331283581043406,74418.63997860388
14327,In4Se3,500,-0.0003921025513709976,0.6284782868151157,0.27937228208636955,2234.75848947322
14324,In4Se3,500,-0.00039617798787484,0.6706772203607729,0.24579928112629845,2056.106787299708
10975,Nb0.99Ti0.01CoSn0.94Sb0.06,500,-0.00012479832122926134,5.574889116009464,0.1468076423094869,98228.1254707886
12458,In0.17Ga0.83N,500,0.00015512413263460878,2.469234474381092,0.11252943375844417,19205.648743316066
14321,In4Se3,500,-0.00044210504948639413,0.6109286363101071,0.25274636614457324,1679.7551358207456
15047,(Cu2Se)0.975(CuGaSe2)0.025,500,0.0001096516283188922,1.180186767471771,0.3666441023582968,59688.04826580058
14322,In4Se3,500,-0.0003595974730128625,0.7006918308331428,0.2306402986235105,2182.2212766438392
14323,In4Se3,500,-0.0004007229584826028,0.6697693593930765,0.24744903378692215,2054.438640435993
5982,Nd0.6Yb0.4Fe3CoSb12,500,0.00013636100327528992,1.8262787070717108,0.5939839117247525,109529.49387471822
10124,MnSi1.73Al0.005,500,0.00017626045947368978,2.744553742690439,0.19843156919654767,35059.25684197365
14358,(PbTe)0.05(Ag2Te)0.95,500,-0.00014005669329990428,0.5247111553898501,0.7209591884614587,32497.590684956784
5984,Yb13.6La0.4MnSb11,500,0.00010136558698450254,0.7017058392238682,0.2337992539255284,27961.92658646877
302,Pb0.997Ga0.003Se1,500,-0.00016751410768134616,1.7752253722582283,0.6335367652014393,80159.04571040161
9604,Mg2Si0.6Sn0.4,500,-0.00015048862569050632,3.57834853003762,0.4540562835489497,131432.35275898865
10126,MnSi1.733,500,0.00016931626259355842,2.243906270331688,0.25487757556213425,39899.64100991694
12419,Nb0.99Ti0.01CoSn0.96Sb0.04,500,-0.00013493655714911943,6.442701613304316,0.11729340057902847,80706.67281794075
9605,Mg2Si0.6Sn0.4,500,-0.00015535165866979158,4.1048016082725365,0.4159555171811446,132162.4672958457
249,Pb1.003Se0.88S0.12Cl0.006,500,-0.00014207136376895142,1.788302271742903,0.5708740268799296,111677.50790074377
14296,Cu2-xSe,500,0.00010397875448936776,0.551380218334289,0.4675167086826381,42070.70624353989
13401,Cu2Mn0.05Sn0.95Se3,500,6.260309959392562e-05,3.0270130099587944,0.12397496940093375,165172.63684752458
10127,Mn0.97Cr0.03Si1.74,500,0.00014637479316678546,2.5891816422745118,0.2520487572958029,60917.838684000686
5983,Nd0.7Yb0.3Fe3CoSb12,500,0.00013766369817016014,1.921487771462756,0.4918606355018061,93668.23979876797
49,Pb0.98Na0.02Te1,500,0.0002330641645189105,1.4304088260601189,1.473355342028318,77597.31141794578
12422,Nb0.99Ti0.01CoSn0.9Sb0.1,500,-0.00010473434289124825,5.95578163232754,0.1602479460829611,190518.80743551665
12420,Nb0.99Ti0.01CoSn0.94Sb0.06,500,-0.00012457448660089398,5.527888033793423,0.14669351042385093,97303.05389211293
14362,(PbTe)0.15(Ag2Te)0.85,500,-0.00015734787586054518,0.5700044538788963,0.6857260165800299,26331.119564342716
10974,Nb0.99Ti0.01CoSn0.96Sb0.04,500,-0.00013559858385976556,6.476947862760554,0.11758092331747833,81082.01096079787
14329,Cu2.05Zn0.95SnSe4,500,0.00018881617281468847,0.7277683124676817,0.26491217529862504,9387.034135992275
13496,K2Bi8Se7S6,500,-0.00015811915949841003,0.540537458412522,0.3138710524362451,14239.135267963276
13506,K2Bi8Se7S6,500,-0.000159293329027846,0.5405101311899492,0.31326074816357136,14228.508316077989
12434,Zr0.98Nb0.02NiSn,500,-0.00016325159988881898,8.029808544707342,0.25391413772246185,133951.88487596792
12426,TiCoSn0.05Sb0.95,500,0.00019368991556931183,8.686418961234489,0.10269076377048143,44960.0481980918
435,Pb0.995Ga0.005Se1,500,-0.00011699941016460812,2.0982464107243413,0.3511669242541272,107654.63769287826
12433,Zr0.99Nb0.01NiSn,500,-0.00020284223255020845,7.632597502559952,0.2480471337335844,79514.5900890012
14338,Yb0.36Co4Sb12,500,-0.00012921603088377409,3.5782674406877013,0.6181850902172861,251749.43395092108
13495,K2Bi8Se9S4,500,-0.00016400386041868793,0.4887306513353586,0.33959575011823073,12825.644441739367
178,Pb1.001Se1Cl0.002,500,-0.0001983245293545485,1.6271101602850222,0.4950446585417786,40957.97408563411
10120,MnAl0.0063Ge0.0054Si1.7883,500,0.00017533640102197512,2.5324401936673064,0.2462547487633721,40570.43196568424
10966,NbCoSn,500,-0.00010366735540254588,6.549626796794089,0.03986642749552597,39846.83087676809
10970,NbCoSn0.92Sb0.08,500,-0.00010213725754484571,6.7014170243455276,0.124043306083297,148733.80995449278
14339,Yb0.40Co4Sb12,500,-0.00012936115750567992,3.5363796687349285,0.6241387769418235,251993.72772614803
10118,Mn0.85Cr0.1Ru0.05Si1.74,500,0.00014560064877473182,2.4777208876167016,0.1702541678551278,39797.290915788144
13497,K2Bi8Se5S8,500,-0.0002426092725144272,0.4391873045493897,0.31270118825113336,4749.308899406717
5980,Nd0.4Yb0.6Fe3CoSb12,500,0.0001261141902661959,1.8912269315419696,0.5557716453048196,125240.07355873313
4490,Cu3Sn0.05Sb0.95S4,500,0.0003112353711511988,2.3178358607256784,0.07427288344771484,3435.2472480140973
12429,Ti0.99Nb0.01NiSn ,500,-0.00020043130782855731,5.639300084290102,0.3018381497437471,79161.08567307387
10968,NbCoSn0.96Sb0.04,500,-0.00010955177973210565,7.262544998851287,0.09412767427908204,109660.19769162877
235,Pb0.98Na0.02S1,500,0.00013420860736129963,1.9345000828801344,0.24157276832903396,51890.276492401434
14347,Cu2HgSnTe4,500,5.549110637708115e-05,2.167191275540984,0.1017481020471373,149567.79577188732
5979,Nd0.3Yb0.7Fe3CoSb12,500,0.00012112149102801046,1.9146199942183475,0.5266747036702307,128757.08378314669
12428,TiNiSn ,500,-0.0002809566053165353,5.132651418962748,0.1716759002638315,19470.467463097157
14348,Cu2HgSnSe0.8Te3.2 ,500,8.907942826691933e-05,1.5180263728679706,0.18186484702474964,64434.350565431865
10117,MnSi1.73,500,0.000181508822231582,2.605291017233885,0.2282669250762166,37037.364070863514
10116,MnSi1.733,500,0.00016865443225930126,2.4059205210130203,0.2037135969444809,34461.626505279964
10969,NbCoSn0.94Sb0.06,500,-0.00011016447484439094,6.4405534828056,0.13832396605983813,144251.8267491541
4492,Cu3Sn0.15Sb0.85S4,500,0.00011493252922591379,2.626113460571468,0.0806738471925631,31999.495120362648
5978,Nd0.3Yb0.7Fe3CoSb12,500,0.0001069507704418713,2.3354844582765395,0.324178916888224,135568.43512608533
12431,Ti0.95Nb0.05NiSn,500,-0.0001196841035449208,6.030263963502955,0.28552235984896585,228501.16703331488
10967,NbCoSn0.98Sb0.02,500,-0.00011935719240831505,6.9849813834733485,0.10538127113400103,91420.27524659084
4491,Cu3Sn0.1Sb0.9S4,500,0.00011641854501742512,2.3136243509029426,0.03546720226838381,11351.715928725404
10279,Si0.8Ge0.2,500,0.00014041573593786774,2.5858954938176097,0.19533222141958545,47546.047973786015
12430,Ti0.98Nb0.02NiSn,500,-0.00016678252529688805,6.010700617017269,0.3136019527767516,127626.27236629796
12427,TiCoSn0.1Sb0.9,500,0.00020197090330316712,7.9150704257663715,0.1775096480999193,63607.55456355004
10972,Nb0.99Ti0.01CoSn,500,-0.0001378283410558125,5.5400645696539765,0.048755018156438484,24671.294012447182
12424,TiCoSn0.1Sb0.9,500,0.00026344186017990533,7.241995731739043,0.09562585630031474,19147.367683049117
10122,MnSI1.75,500,0.00016545434563218866,2.2425435702800938,0.3317916797421772,54360.07156849209
14356,Tl4ZrTe4,500,9.125237659525228e-05,0.4778499523405424,0.06829706759266603,6374.7839294566065
2306,Ba8Ga16.6Ge28.7,500,0.00013503702872461236,1.4921446584477311,0.3564471085630352,53971.13064615391
14330,Cu2.1Zn0.9SnSe4,500,0.00018138897237169487,0.7289918505262178,0.3159823417596874,11789.69740459663
6607,LaOBiSSe,500,-0.00012306249024647708,1.3475084265159518,0.220229794997455,39936.84427016614
10973,Nb0.99Ti0.01CoSn0.98Sb0.02,500,-0.0001485183583575846,6.063852613208183,0.10936724495411776,55554.508453016984
6606,LaOBiSSe,500,-0.00013511773571314788,0.8899303390259409,0.24778170313960315,23975.8988875264
15050,Y1−xB28.5C4,500,-1.630189084056175e-05,1.5485147221487288,9.708851465136276e-09,0.11314548536613205
335,Sn1Mn0.05Te1,500,9.292513514645824e-05,3.8613802024774873,0.2760476482683153,203026.5851693248
13494,K2Bi8Se13,500,-0.00024039692325517618,0.3305844750621413,0.4090307461177451,4817.19013322924
14336,Yb0.30Co4Sb12,500,-0.00014373477298262102,3.439249121144605,0.7103539904617147,225906.02361911855
2307,Ba8Ga16.6Ge29.8,500,9.21559544486859e-05,1.6412663287821596,0.21590373056775647,83575.01133790294
14337,Yb0.33Co4Sb12,500,-0.00013370886444651121,3.4312660904115737,0.6530822578916702,239268.9714897197
16438,Zn4Sb3,500,0.00015525065237072868,0.7155336362696174,0.7215930755846063,41820.49049937845
15429,CuFeSe2,500,0.00011547022039603765,1.1274944150752628,0.11990651889735092,19165.77488029442
14335,Yb0.33Co4Sb12.2,500,-0.00015988589196841896,3.367414488650911,0.7036061910152009,178121.93436167098
322,Pb0.985Ga0.015Se1,500,-7.174119724818532e-05,3.031599116821813,0.10087910001867928,118840.84371197467
10115,MnSi1.73,500,0.00016995136847984296,2.59987274904174,0.2589861692878908,42741.277282138384
5981,Ns0.5Yb0.5Fe3CoSb12,500,0.0001336340615191582,1.853067740941668,0.5730877233254087,111857.707710274
10971,NbCoSn0.9Sb0.1,500,-0.00010356887333433154,6.2238977471094215,0.1512363999972324,165930.22410873586
11011,Fe3Si,500,-1.1468948808723188e-05,20.274559626286248,0.004047461931299746,1083332.978251264
5987,YbCd1.6Zn0.4Sb2,500,0.00014193336718293698,1.4342422862883648,0.6177024658910737,81699.18998016012
15070,CaB6:SrB6=75:25,500,-9.301441613588628e-05,13.045149990967,0.08404992612165074,218655.7905734224
12505,B4C,500,0.0003105159046442634,18.426224124506145,0.0016899998483871472,601.6506807004396
13527,Nd0.95Sr0.05OZnSb,500,0.00012634401876944934,1.8245275783831785,0.06642569606751167,12563.011963964873
4520,CoSb2.7Te0.3,500,-0.00010394524928644372,4.49692577322916,0.16576100590195253,140017.89136401966
237,Pb1.002Se1Cl0.004,500,-0.00017280852070003874,1.6502363994856661,0.6820107962065662,75376.69693431864
13528,Nd0.92Sr0.08OZnSb,500,0.00012308244514570857,1.9423637261626072,0.0731964989839388,15563.880073732933
14249,Tl9GdTe6,500,5.771994436876936e-05,1.0840169538285092,0.08602755457205269,48117.28638106381
17254,Zn4.40Sb3,500,0.00015632857798417345,0.8108916257657829,0.6090488146429658,42366.27586382684
16424,Ag0.5In0.35Pb5Sn4Te10,500,0.00012143463464107234,1.4297991755538586,0.464811217903736,84731.83193917923
15025,YbSb2Te4,500,0.00010712191759023164,0.6975815399803361,0.4029777274224411,46026.32354028544
14250,TlGdTe2,500,0.00010980980517521949,0.4813130789430943,0.4537507508730522,33459.63128027515
369,Pb0.98Na0.02Te0.7S0.3,500,0.00019013858637868624,1.5927876169893622,0.5591785394883727,49271.733291715616
10136,Re0.04Mn0.96Si1.8,500,0.00016421531757279667,2.3094202688616416,0.27060278571673274,46348.73686411536
9607,Mg2Si0.6Sn0.4,500,-0.00014662541727466095,3.201947494653852,0.4752189630724409,134268.84945295495
4518,CoSb2.9Te0.1,500,-0.0001302298487904724,5.031550305276221,0.19572968198337,119442.2467545142
10108,MnSi1.73Cr0.005,500,0.00017069937849500998,2.181368864305334,0.18708132601886784,28010.80985028262
5986,YbCd2Sb2,500,0.00016886927387772325,1.4455236066926718,0.4383917360226601,37557.017553872814
13525,Nd0.96Sr0.04OZnSb,500,0.00013086860485211752,1.7988060460975048,0.06512815942820452,11038.164621860313
13526,Nd0.94Sr0.06OZnSb,500,0.0001360815703068381,1.615125423255752,0.08721191462140668,12755.954651163502
16447,(Zn0.99Cd0.01)4Sb3,500,0.00015815449857549798,0.8749222952214111,0.6706763943088259,46423.222066784656
16425,Ag0.5In0.3Pb5Sn4Te10,500,0.0001118032023077104,1.4141524056998065,0.509647008361855,100952.70012429699
12412,NbCoSn0.98Sb0.02,500,-0.00011934987448893024,6.824318592205435,0.10897964980258686,96057.41993743449
4519,CoSb2.8Te0.2,500,-0.00011931447690164453,4.034895895760424,0.24861739962812054,139796.61842335606
15069,CaB6,500,-9.622536859972416e-05,20.4533233817678,0.06954567467013162,261034.6632476431
13529,Nd0.93Sr0.07OZnSb,500,0.00012008518917931035,1.828195252637394,0.07925941320759063,17117.091697865355
15021,GeIn0.6Sb5.4Te10,500,0.0001175961835210689,0.5137067983813908,0.4665156910328077,33520.62602489545
288,Pb1.004Se1Cl0.008,500,-0.00010161841248674493,2.5440086880661843,0.2665455866237517,131333.42490618164
11014,Fe2.2V0.8Si,500,-4.9483744398131766e-05,9.861565196176008,0.04203268431002158,359552.41750983533
12526,Ti9Fe2Ru18B8,500,3.0531194472472925e-05,8.499635447716647,0.017434731062012113,298048.9085197507
179,Pb0.95Sr0.04Na0.01Se1,500,8.15382336827101e-05,1.908639556851769,0.2307877731439801,110265.2492668184
12525,Ti9Mn2Ru18B8,500,3.903614064351053e-05,8.067422579242448,0.040233822025405784,386636.1486679971
10138,MnSi1.73Al0.0025,500,0.0001720716401594636,2.7642614963536616,0.20754089977258613,38752.008673764685
15072,CaB6:SrB6=25:75,500,-0.0001089987826039848,14.97048113713966,0.08046773050625469,175652.2301067977
12527,Ti9Co2Ru18B8,500,2.9466777694513976e-05,7.597309273753329,0.0204996982574956,320320.11215880496
12529,Ti9Cu2Ru18B8,500,3.5044038301791235e-05,9.581353464218084,0.029772629285633564,444944.5223787401
16422,Ag0.5In0.425Pb5Sn4Te10,500,0.00019239886080847445,0.9640326347263736,0.5104954806601214,24450.131823618285
15488,MnSi1.73,500,0.00016519657626517972,2.5550269451781653,0.24989822170788306,46887.989416820354
5990,YbCd0.8Zn1.2Sb2,500,9.347857887206212e-05,1.6608179533887457,0.3322721890570011,109225.67797327813
12528,Ti9Ni2Ru18B8,500,3.086938528568177e-05,8.870935342891553,0.019649468048524327,336571.07032257016
17231,Zn4Sb3,500,0.00015161423484160734,1.0440077666269942,0.5024115146225809,48895.8672454019
