Repository: starrydata/starrydata_datasets

> [!NOTE]
> **The duplicated `sample_id` issue was fixed on 2026-09-08**
>
> Datasets published between **2026-04-01 and 2026-09-08** contain duplicated
> `sample_id` values: the same `sample_id` can refer to samples belonging to
> **different papers**. Joining tables on `sample_id` alone mixes data from
> unrelated papers.

# starrydata_datasets

Daily per-project splits of the [Starrydata2](https://starrydata.nims.go.jp/) dataset, with a browsable download page at **https://starrydata.github.io/starrydata_datasets/**.

Historically this repository also hosted the raw CSVs (from 2019/7/11 until 2022/12/22); those older archives are still available via git tags.

File: datasets/20190711/20190711_preprocessing_interpolated_data.csv (part 17 of 94)
sampleid,composition,Temperature,Seebeck coefficient,Thermal conductivity,ZT,Electrical conductivity
4616,La0.3Co3.68Ni0.32Sb11.84Te0.16,500,-0.00016441020935774453,1.9062067494381167,0.6303079091325033,79763.5888859903
15022,Ag3.4Mo9Se11,500,9.7235429515258e-05,1.2479510191042338,0.20382825136732155,45130.10559750752
5989,YbCdZnSb2,500,0.00011286697965679563,1.6760404000908775,0.4518089893364388,104451.1323898106
15071,CaB6:SrB6=50:50,500,-9.799414211247288e-05,11.979963015554345,0.09821504147599863,216644.7759997198
6531,Ti1.031S2,500,-5.7533350392700795e-05,2.4124142304189684,0.08024032677950238,120700.7322991784
5223,In0.3Co4Sb12,500,-0.00018914664807721836,3.050739745754316,0.6496548940356657,111244.46363668471
17252,Zn4.24Sb3,500,0.00017570133948316397,0.7217177288645864,0.7176780682684611,35709.080769960754
17251,Zn4.16Sb3,500,0.00017607399303410333,0.7125165693403891,0.6821381642569189,33876.281034718566
17253,Zn4.32Sb3,500,0.00017292974953107352,0.7443061748194263,0.719657386132883,37938.976953876016
5224,In0.3Co4Sb12,500,-0.00017117011658860043,3.001806158926801,0.6565775255169202,155246.20964751818
5988,YbCd1.2Zn0.8Sb2,500,0.00011930282584755171,1.5438173065313403,0.4530054041069062,83952.46878206191
160,Pb0.993Ga0.007Se1,500,-7.781897883865437e-05,2.230462221125188,0.20355026709127927,149942.75590285214
14243,RhSn1.5Te1.5,500,0.00012462847413593158,3.623559956949872,0.16740516592615556,72156.88935648452
12524,Ti9Cr2Ru18B8,500,3.2328943615714096e-05,8.102913264241055,0.021961857498574527,302677.1340843882
14244,IrSn1.5Te1.5,500,0.00017202144625204542,2.837232042469367,0.12862594331936575,21731.64177904304
327,Pb0.98Na0.01Te0.88S0.12,500,0.00020151676333602042,1.5401896619386126,0.5780743929190123,43849.593653133255
12523,Ti10Ru19B8,500,3.691397513583062e-05,10.934778457944685,0.032285851738412384,489598.5016521224
16423,Ag0.5In0.4Pb5Sn4Te10,500,0.00013980152030150219,1.3247240377764364,0.5006229528785688,62491.06077172184
10137,MnSi1.733,500,0.000167991640515186,2.2252948597119593,0.2322617254630326,36628.56174979132
15023,Ag3.8Mo9Se11,500,0.0001257476081933366,0.8262101791629227,0.3068004869515695,27704.886271523683
6770,PbS-ZnS,500,2.396389683714569e-05,1.4152479560947746,2.566518754570217e-09,0.012650045615187604
12413,NbCoSn0.96Sb0.04,500,-0.00010947766799414052,7.232416489500898,0.08728153492483398,109668.57348532717
14287,(BiSe)1.09TaSe2/TaSe2,500,-1.5621405669489366e-05,3.0534304267955665,0.006624584526795155,165781.6467033567
13521,NdOZnSb,500,0.00023419764965009366,1.1061118187276069,0.05015625298537955,1989.770595030592
387,Pb0.98Na0.005Te0.88S0.12,500,0.000261164531756731,1.0858881986001192,0.6881817386643371,21912.395664863056
10110,MnAl0.0063Ge0.045Si1.7487,500,0.00015447487405353136,2.4731907524139802,0.2187895933794139,45352.22213502316
14367,Ag2Te,500,-0.00012151549996035212,0.6644007727985488,0.5160039371511104,49973.973145526084
13400,Cu2Mn0.02Sn0.98Se3,500,8.258485629028406e-05,2.8540415879254133,0.14601667938286902,103477.06432501279
14286, (BiSe)1.09TaSe2/TaSe2,500,-8.777184782498626e-06,4.469772187403766,0.002884227736068697,334683.61438296677
14368,Ag2Te,500,0.0001900873523363692,0.4209611756614098,0.14049066252371945,3610.928683345417
14283,CuIn0.95Mn0.05Se2,500,0.00042091642340509963,2.2205105148495727,0.013045829152167076,319.1768361335421
10131,MnSi1.73,500,0.00016105920608204367,2.4079017795544586,0.13706448007032015,25446.17903146534
17288,Zn4Sb3,500,0.00016719679084574194,1.1107921786168102,0.4356279406435252,29729.473515473812
10982,ZrCoSn0.15Sb0.85,500,0.00016731818843321482,7.595290645381113,0.1785127947307491,90147.16313875727
14284,CuIn0.9Mn0.1Se2,500,0.0004780642573864411,2.275983643953313,0.01190518530089047,231.8455423952343
12416,NbCoSn0.9Sb0.1,500,-0.00010356656605860725,6.110209110627494,0.15185436914040334,165528.00015302867
4516,Co0.8Ni0.2Sb3,500,-6.384322558117484e-05,5.612820051170392,0.05403443748876355,142330.15284324708
9487,(CoGe2)0.2(GeTe)17Sb2Te3,500,0.00020678365144757382,1.4379451759096105,1.0117965408999483,61965.532473435705
14285,Cu0.9In0.9Mn0.2Se2,500,0.0005450563074690685,1.9676582806258311,0.010817557060728166,143.50504849148217
166,Pb1Se0.88S0.12Bi0.003,500,-0.00011425028098926392,2.072854214004169,0.2531964354103167,80415.87428471142
9606,Mg2Si0.6Sn0.4,500,-0.00014342547757062468,3.0549208566444417,0.4953039349649645,133366.04455826018
12417,Nb0.99Ti0.01CoSn,500,-0.00013842917842926577,5.472078402560606,0.048502604594429816,25456.742228909457
14292,Cu3Sb0.98Al0.02Se4,500,0.0003150622639360584,1.3861093531749455,0.23248879457847105,5795.1241076152455
14293,Cu3Sb0.97Al0.03Se4,500,0.00021408865734560126,1.3714555140547409,0.3455466869969992,17904.36079540709
4514,Co0.99Ni0.01Sb3,500,-0.00013167536082784077,5.381964642749064,0.061052450412676464,44792.42310685288
10980,ZrCoSn0.05Sb0.95,500,0.00019524540043322448,8.842082696525026,0.09831461105305103,44249.416012988644
9489,(GeTe)17Sb2Te3,500,0.00019477763525255857,1.4377673531114012,0.9173644832210504,67138.79492116968
16442, (Zn0.99Cd0.01)4Sb3 ,500,0.00017437105156928854,0.691389723709474,0.8028943380890478,35931.577252187126
10981,ZrCoSn0.1b0.9,500,0.0002032439928655629,7.993301943631913,0.17396573881948346,63422.061444503655
10262,Hf0.5Zr0.5NiSn0.98Sb0.02,500,-0.00012277613435770726,4.238787637619389,0.34841729257897763,182325.53832144718
303,Pb0.98Na0.015Te0.88S0.12,500,0.00018972252801805324,1.633979720090863,0.6073150667423636,55138.24102105293
10129,MnAl0.0027Si1.7973,500,0.00017941956101405978,2.5393869130665307,0.2375457258051229,37477.14627052941
14291,Cu3Sb0.99Al0.01Se4,500,0.00033052206839613037,1.3129142853679456,0.2381128756273727,4921.914823876129
13522,Nd0.99Sr0.01OZnSb,500,0.00017243916791698122,1.1982715416726089,0.07434228763690241,4963.90444345956
17287,Zn4Sb3,500,0.00015446243904183388,1.1818064657266971,0.4176664939206673,38809.80326002253
14268,Cu2.1Zn0.9Sn0.95In0.05Se4,500,0.00010223384481337946,2.438641037882207,0.1058080213397331,45077.897697838875
15032,In4Se2.85Te0.15,500,-0.0002595763240030524,0.6254989636602587,0.1703769331767803,2818.888477940177
297,Pb1.005Se1,500,-0.00013494762758793115,2.206418963861177,0.3342914510005187,81005.17034102777
14269,Cu2.1Zn0.9Sn0.925In0.075Se4,500,8.053822941595381e-05,2.502868798930851,0.0894841549279824,71861.568126059
13524,Nd0.97Sr0.03OZnSb,500,0.00014220072589396819,1.7025515914412743,0.06911431512603611,9488.507279410194
12414,NbCoSn0.94Sb0.06,500,-0.00011009003075232061,6.3988344298068895,0.13846065248535705,145367.25141418594
9486,(CoGe2)0.2(GeTe)17Sb2Te3,500,0.00022310458015815937,1.4827408215234097,0.9513271457270084,58103.31855974305
14270,Cu2.1Zn0.9Sn0.9In0.1Se4,500,8.548275443887295e-05,2.4700242953104627,0.08392037753587411,55919.100254996025
14267,Cu2.1Zn0.9SnSe4,500,8.937512711610432e-05,2.241648118136994,0.1147785092614526,61759.798348094715
15031,In4Se3,500,-0.0002649145286241786,0.6689019660606818,0.14837925313817665,2426.0836162090163
10133,MnSi1.74,500,0.00013607691671885794,2.6167682206352403,0.15032246698055748,42486.42864338599
16446,Zn4Sb3,500,0.00013840782920670455,1.1548973733879675,0.47531803278460205,57341.22642462616
10261,Hf0.6Zr0.4NiSn0.98Sb0.02,500,-0.0001323627730477077,4.4578538099115494,0.4042131219047932,200013.71258159948
12418,Nb0.99Ti0.01CoSn0.98Sb0.02,500,-0.00014847876226849855,5.975711912472393,0.10897964980258686,55192.59780986632
12415,NbCoSn0.92Sb0.08,500,-0.0001005685454310706,6.541599134316567,0.12356474798964764,152658.9137698709
17281,Zn4Sb3,500,0.0001405763581049186,0.8485293149300988,0.6170505009295078,46951.83495468865
17282,Zn4Sb3,500,0.00015862780722887218,0.7573740991840883,0.6500555139114479,37429.371521002264
5985,Yb14MnSb11,500,8.578990987943105e-05,0.8660043327706324,0.14658364652762618,36723.06352650518
16445,(Zn0.985Cd0.015)4Sb3,500,0.00017056224774966618,0.6463310747117468,0.7741622062706365,33991.2753878194
10109,MnSi1.69834Ge0.03466,500,0.00015810639230390446,2.388546415341404,0.17563349388105556,33563.880305384795
13523,Nd0.98Sr0.02OZnSb,500,0.00016619267344763372,1.3043873324230009,0.07706185811779702,6063.843628978698
10101,MnAl0.0063Ge0.063Si1.7307,500,0.00014124459816421817,2.4916642259857964,0.18484325954461184,46172.079632823115
10161,MnSi1.73Cr0.01,500,0.00017314609038623354,2.312224737044729,0.1793966017071541,27672.53028365056
13385,Cu2MgSnSe4,500,0.00030379076665560463,1.5408922835426584,0.0938922461877852,2557.3928913172736
14057,AgPb18SbSe19.73Cl0.27,500,-0.00016326683036632655,1.1550207253954965,0.5344785899124802,41937.72895737131
6330,YbZn1.8Mn0.2Sb2,500,0.00010496214025340091,1.8013818625675122,0.1265897342763573,36676.863879288256
4477,Cey(Fe3.8Ru0.2)4Sb12,500,0.00011193401922215965,2.576945397840149,0.4602964214608077,182489.4723739746
4709,Ca0.20Co4Sb12.46,500,-0.00015086428475649408,3.8366910224424298,0.151017536250467,42712.66639900902
4478,Cey(Fe3.7Ru0.3)4Sb12,500,0.00011038861019084418,2.449912150538605,0.4688221247202007,178434.48412923014
16406,FeSb2Te0.85Sn0.15,500,0.00011580752072573427,2.380481434613672,0.2441561797566533,82114.13509985816
14056,AgPb18SbSe19.856Cl0.144,500,-0.00015735446168208225,1.1673502264714155,0.5336900332265581,42288.6948793088
12824,In3.9Ga0.1Se2.95,500,-0.0003776809371954886,0.93765035742374,0.1721421604522928,1819.5810318106192
17036,Zn4Sb3,500,0.00017741727305882124,0.6722719338431186,0.8855305764342166,36046.447755623485
14683,Cu2CdSnSe4,500,0.00034751353154399846,1.6672469788369448,0.04579008093762405,1137.5681169137358
16511,Zn3.675In0.125Sb3,500,0.00018687133287659743,0.7932298854896516,0.7420586110391525,32448.668715064552
6331,YbZn1.7Mn0.3Sb2,500,0.000129408382851242,1.901594802646048,0.1691683401467465,34652.13073578723
492,Fe0.98Mn0.02Si2,500,0.00012199729685035608,6.473265932521365,0.011399376199950715,9915.94513484308
12844,Yb14MnSn11,500,8.299803515125678e-05,0.8341188274367735,0.13463133264805782,36407.93757425053
1869,Al27.5Mn29W3Si39.5,500,-0.00012806777826629044,3.1061444386530326,0.15553559187814664,58911.7166569071
6326,YbZn2Sb2,500,8.753732810600878e-05,2.532563626574019,0.20371033821604867,115419.36436965989
1870,Al27.5Mn27.5Ta2.5Fe3Si39.5,500,-9.641315668457215e-05,3.715421035118212,0.08733032150338113,69812.06516033894
495,Fe0.98Co0.02Si2-SiC-Cu2mass%,500,-0.0002540387154268584,4.567461419318691,0.039421785522874765,5580.091984037771
14060,Mg0.9925Na0.0075Ag0.97Sb0.99,500,0.00020462074688291817,0.9029774879704376,1.2244903168142258,52362.817923775096
16405,FeSb2Te0.9Sn0.1,500,0.00013097890281608702,2.4889364538810317,0.21827730119716404,56803.68750916713
494,Fe0.98Co0.02Si2-SiC,500,-0.00036866565772234085,3.97176454697668,0.07482773168853228,4373.314433332678
1868,Al27.5Mn31Cr2Si39.5,500,-0.000117429806468442,5.133647909505671,0.08030504366423794,59791.87977973245
493,Fe0.98Co0.02Si2,500,-0.00017297098348706126,5.09255324016937,0.01698314165564292,5781.454288823437
6329,YbZn1.85Mn0.15Sb2,500,0.0001320131428846025,1.9402706049737144,0.3132646772909913,61699.403492805104
14058,MgAg0.97Sb0.99,500,0.00022674654647728023,0.8781907336119448,1.197160129030426,40914.45923803689
12289,Zr0.7Ti0.3NiSn,500,-0.00023632463708854833,6.327169489523294,0.2560682664226325,53693.14453891504
14059,Mg0.995Na0.005Ag0.97Sb0.99,500,0.00021342517045709136,0.8937329439776428,1.2203083191038893,47267.70002236892
6327,YbZn1.95Mn0.05Sb2,500,0.00012272428210506102,1.974452921866228,0.2845672846608084,65103.56935152436
6328,YbZn1.9Mn0.1Sb2,500,0.00010727983648895257,2.004867072392594,0.2649134287317487,79369.87136732733
14054,AgPb18SbSe19.964Cl0.036,500,-0.0001962767490651419,0.9846879343441816,0.5530276430743057,24450.56693889789
6338,Yb0.8Ca0.2Cd2Sb2,500,0.00018658738968129463,1.1998242423505918,0.4238797388929067,26899.15469172461
6339,Yb1Cd2Sb2,500,0.00016893377962987145,1.4203107545594689,0.42024830248157896,36638.75028283759
10897,Fe2VTa0.12Al0.88,500,-9.038383340878196e-05,10.58639138221119,0.13688749590212165,379171.29657452623
10904,(Sr0.9La0.1)2ErRuO6,500,-0.00016364795090157222,0.8588923921991191,3.553409601873188e-05,2.2792548085100397
6335,Yb0.4Ca0.6Cd2Sb2,500,0.00022593208661330776,1.0283126708115415,0.4823066387689824,17962.732126636212
6320,Ca16Sb11,500,6.0090276411399775e-06,1.8375472652580949,1.13722442234289e-05,1157.4607923921662
6336,Yb0.5Ca0.5Cd2Sb2,500,0.0002052747808936705,0.9826178771868596,0.5221574766545725,22391.025140095742
10169,Fe0.94Co0.06Si2.00,500,-0.00016519812515403484,3.7826411608101176,0.0827398458362779,19673.643080889662
10098,Mn0.65r0.2Ru0.15Si1.74,500,0.0001405472146640396,2.402941460036754,0.16748831367887768,40748.64856316616
6337,Yb0.6Ca0.4Cd2Sb2,500,0.00020935265434782332,1.0323114750251503,0.5717777268643699,24725.00921620517
6340,Yb14MnSb11,500,8.23858272252807e-05,1.0317276019528796,0.1231582899475755,36524.49163909885
17045,PbTe:Sb (0.3 at.%),500,-0.00030069133771192815,4.439266683945123,0.8911009508944274,79344.9409632444
17047,Pb18Ag1Sb1Te20,500,-0.0004911770275722516,0.3631882122662596,0.7669620860578593,2377.424834897994
16495,(Mn0.85Cr0.15)Sir,500,0.00013069019480898902,2.4146090831480835,0.1943594479543068,55637.854870590265
17044,PbTe,500,-0.0002542412972242487,1.7584240694088935,0.4659964849076622,23008.57283733664
16496,(Mn0.8Cr0.2)Sir,500,0.00012280208514990642,2.453322474964156,0.2070073656669122,64923.14531393952
491,Fe0.98Mn0.02Si2,500,0.00011374772906859598,5.8073326826466465,0.009694994274738472,8702.996099100377
6012,BaGa2Sb2,500,0.0003353247551876118,1.019974405725557,0.06841132150047535,1152.8150075668445
10159,MnSl1.719136Ge0.013864,500,0.00015695995043176397,2.0678576664854176,0.18242813083630555,30624.199169716518
4480,Cey(Fe3.5Ru0.5)4Sb12,500,9.412013423608828e-05,2.745133795321284,0.3088785701372955,185309.71310965932
16407,FeSb2Te0.8Sn0.2,500,8.677718798860863e-05,2.189787063506005,0.1808640232494064,95920.81287716939
6332,YbZn1.6Mn0.4Sb2,500,0.00011415936960470648,1.887549635783696,0.14629561417542128,42556.94815526853
17038,Zn4Sb3,500,0.00018293604801179807,0.7356515513191035,0.879209229293587,37642.50903288832
13388,Cu2.1Mg0.9SnSe4,500,0.00011824053839902106,1.5735349224725534,0.18434608932033555,34677.558963524985
12823,In3.9Zn0.1Se2.95,500,-0.0004560215097549126,0.9336485510925022,0.141572911541267,1104.9445895412273
17037,Zn4Sb3,500,0.00017903449613867692,0.7112761154624097,0.8867146405800631,37185.4868530449
2376,Ba8Cu4.5Si6Ge35.5,500,-0.00025124259470282,0.4303214014550605,0.0495241313118,751.5732022822315
4479,Cey(Fe3.6Ru0.4)4Sb12,500,0.0001053690302204914,2.568801517930863,0.3714353396939963,182997.82774408066
16402,NaCoO2,500,0.00011079132121974456,4.6917877278171805,0.06971762561471928,54975.825727741125
6333,Ca1Cd2Sb2,500,0.00022788846868667642,0.7723634426137971,0.015450581160356287,457.1105498561353
9450,Pb3Bi2S6,500,-0.00010141506813520156,0.7632297319194843,0.10568358700683222,15221.97434053435
9459,PbBi2S4,500,-0.00021975270855826047,0.5813429578384697,0.2116959471033451,5313.77635714036
12288,Zr0.7Ti0.3NiSn ,500,-0.00022895189282058807,7.094339118465446,0.14741206367968607,35358.452416592576
10160,MnSi1.705272Ge0.027728,500,0.00015885587921545452,2.359086700688452,0.18296629447675988,34208.844537670266
14470,CuGa0.99Zn0.01Te2,500,0.0001413742483234788,4.593110656253564,0.06655812020988472,32795.96301142551
12861,Cd0.999Ag0.001Sb,500,0.0002516907754818874,0.8458970584339172,0.9666876377870764,25626.371458497422
12891,Ca5In0.98Zn0.02Sb6,500,0.00026369718147983606,0.8814069329851798,0.23219264815199306,5232.98496173228
16510,Zn3.725In0.075Sb3,500,0.00019280982828176731,0.6621970975148845,0.8770759521861713,28134.230560839704
5928,Bi0.4Sb1.6Te3,500,0.00018442084820108177,1.1127733686843408,0.3926749769140548,25695.076540056973
12862,Cd0.997Ag0.003Sb,500,0.0002478789392820295,0.8864226480440726,1.0210922887103764,29336.339869603056
12863,Cd0.995Ag0.005Sb,500,0.00024726082670125835,0.8650467538847576,1.1212874839438642,31149.236344231016
1839,MnGe0.035Si1.715,500,0.00015589997757345058,2.204296491147046,0.3197874751714963,58005.523370719144
14480,AgSn4SbTe6,500,0.00012128957060687928,1.7617083158141933,0.5659211790958467,137500.57321012634
16403,FeSb2Te,500,0.0001876855455562953,2.6458614173244603,0.13605782779286182,19511.41151637505
16508,Zn3.725In0.025Sb3,500,0.0001622858662965953,0.7529140810906256,0.4678693200939381,22582.33878899514
12860,CdSb,500,0.00030408546840463236,0.9726825011077862,0.2358428087928261,4916.245104143238
12864,Cd0.99Ag0.01Sb,500,0.000220881254907144,0.8533398094855975,1.0089112108995872,34751.60354816732
14479,AgSn4SbTe6,500,0.00012061915663373547,1.7175538027987192,0.5865929033085401,134403.09783066876
14935,Bi2Te3,500,0.00019337537175520656,1.7439695404475404,0.5537942917390867,51655.318391046116
14936,(GeTe)1x(AgSbTe2)x,500,0.00014237918215865902,1.5799886897035416,0.6158775858142197,96003.12820716547
507,Fe0.95Co0.05Si2-1wt%Er2O3,500,-0.00019188447919669775,2.181391486488524,0.2547595603208203,30186.614230357118
12892,Ca5In0.95Zn0.05Sb6,500,0.00018506600967480068,1.0611470541857893,0.2714018090086407,14227.926572701643
508,Fe0.95co0.05Si2-10wt%Er2O3,500,-0.00021614010160324516,2.822013338352732,0.1878267843936161,22692.162172474345
15112,AgSn18SbTe20,500,6.987355534670982e-05,2.803217761823384,0.19835361500845147,222219.0129679985
10093,MnSi1.73,500,0.00017120620197919718,2.6651943275126735,0.23976057677938625,40476.108927542664
1837,MnGe0.0175Si1.7325,500,0.00016584694726871622,2.2788033008606603,0.3032842508807825,50254.12669510581
14933,TlSbTe2,500,0.00016253723104465745,1.0105557711548552,0.4427289441586783,28334.963782188628
12885,EuZn1.8Cd0.2Sb2,500,0.00016766084721315188,1.6837579216750105,0.6787816508030989,75384.32109031183
14070,In4Se2.35,500,-0.00033592465344443325,0.8746970626775158,0.1573220263146534,2438.896888857587
12884,EuZn2Sb2,500,0.00015497449421745214,1.7906772023249142,0.5858285171350324,75850.8177173987
6322,Ca16Bi11,500,1.0729555489881053e-05,1.3978063162279561,0.0008919723074900377,21660.321838535765
14931,Tl9BiTe6,500,0.00020656421602081984,0.4472873280338104,0.6602325558747221,13220.474614253451
16975,Zn4Sb3 ,500,0.00016887884711374674,0.7292215084697842,0.7100682671418924,36516.56950359256
1838,MnGe0.02625Si1.72375,500,0.00016197478396590256,2.261921561109105,0.32377746529717794,55828.934085129295
12887,EuCd2Sb2,500,0.00028063876467568214,0.9313709038896452,0.4067541272129038,8620.120754547312
4712,Ca0.18Co3.94Ni0.06Sb12.40,500,-0.00015660423978557502,4.943077892666484,0.31695625212988593,132985.62786444474
16979,Zn4Sb3,500,0.00017386523123694131,0.7386963269526092,0.7829926502786761,36615.877392906536
14482,Cu1.98Se,500,0.00012870059891258523,0.7994772257863092,0.5619778960247273,54857.43111608062
12886,EuZn1.4Cd0.6Sb2,500,0.0001961157975581788,1.350902756911124,0.5912015244030346,39759.03958901558
16980,Zn4Sb3,500,0.00017710460568718978,0.7386294133179472,0.7431062431974362,34963.90751794741
12292,Zr0.5Ti0.5NiSn,500,-0.00017883557120381864,5.246315459394742,0.1865917341711337,64461.515026491885
16509,"Zn3.75In0.05Sb3,",500,0.0001953695254515954,0.6853771356084086,0.8019580101370141,27018.31892698832
12890,Ca5In2Sb6,500,0.0004523932009557698,0.8212627311249598,0.11815027171751165,1071.0179433159497
16065,Tl2Te,500,0.000162277066731556,0.3017586469911632,0.10852502001492713,2442.388547970952
12880,YbZn2Sb2,500,7.060896423859447e-05,3.0425787494795977,0.15504110051929612,211508.0842040061
14483,Cu1.95Se,500,9.917712401405574e-05,1.0179678418509397,0.3766412972840855,74817.53980931696
17006,(Zn0.998Gd0.002)4Sb3,500,0.00016416278575003001,0.6891750188695653,0.8400942346781753,38811.228464906
11091,PbTe 4GPa,500,-0.00023821894415918622,1.9067568740766976,0.37878670698689604,25454.669065958864
17007,(Zn0.997Gd0.003)4Sb3,500,0.00016409380895973191,0.7707413627108335,0.6131859233485383,31608.714026001002
11090,PbTe 2GPa ,500,-0.00031634942411236074,1.5631586744767252,0.29027903348891104,9068.065170391665
10896,Fe2VTa0.08Al0.92,500,-0.00011641975201847298,11.716793249874975,0.19150582851658066,361983.884021055
14477,AgSn4SbTe6 ,500,0.00010934721995614327,1.91721999932027,0.4885468936378458,151382.31876799554
12851,Re3Ge0.6As6.4,500,-9.779528099329216e-05,4.196185895623676,0.14806522434372338,104176.45823190859
14105,Tl9LaTe6,500,0.0001959322627009069,0.3537944711620351,0.4488542814960382,9368.504482181252
17004,Zn4Sb3,500,0.00016483709159335354,0.8457713760903718,0.4593206557506898,26471.032821428496
11093,CaCd2Sb2,500,0.0002299443947208188,0.7728218566663944,0.01938654228533742,557.4499441876293
17005,(Zn0.999Gd0.001)4Sb3,500,0.00016591427812453466,0.8228869306770461,0.5454568572896041,30349.727520631426
4476,Cey(Fe3.875Ru0.125)4Sb12,500,0.00011257692661561887,2.633022354018898,0.4434335361060943,180736.6310995824
14064,Bi2Se3,500,-0.00010862769764478453,0.3819688069929755,0.2653755702460802,18251.947328747017
14106,Tl8.95La1.05Te6,500,0.0002459737972244868,0.2981531295132433,0.4023521819096956,4592.287850611128
11092,EuCd2Sb2,500,0.0002834741612577048,0.9326145629197876,0.40156088529311,8628.430958933357
14940,Tl2Te,500,0.0001621476927504662,0.34956468112301026,0.11150533871031287,2606.63892777698
11089,PbTe 0 GPa,500,0.0001169849734964552,1.7864110912464544,0.01342906764071916,3505.880440394805
14061,Mg0.99Na0.01Ag0.97Sb0.99,500,0.00021178373444201955,0.9032089512757104,1.213794307486124,48114.947634741955
496,Fe0.98Co0.02Si2-Sic-2mass%Cu,500,-0.00024225003362559762,4.652694059623023,0.040823485516656696,6473.168051148029
10097,MnSi1.733,500,0.00016913622887723573,2.184380187693255,0.2364408128099081,36108.3282457663
17009,(Zn0.005Nb0.995)4Sb3,500,0.00016204530913761108,0.7243271407476569,0.6926163948394091,33026.467659429814
12290,Zr0.5Ti0.5NiSn,500,-0.00018762714694184424,5.600533888619112,0.15393278420774786,49701.053070628994
4710,Ca0.15Co3.98Ni0.02Sb11.80,500,-0.00015994293479031015,4.301577375106063,0.2838611760956906,86198.9977216201
498,Fe0.98Co0.02Si2-SiC-5mass%Cu,500,-0.0001272695089134985,5.038383104559597,0.021502666692611118,13377.18610420312
17010,(Zn0.01Nb0.99)4Sb3,500,0.00022767351985363343,0.7687123029580305,0.41193020885449694,11529.03413278764
17008,Zn4Sb3,500,0.00016366871993874326,1.0726305131197158,0.41708391224292507,30496.74387510584
14096,Tl9LaTe6 ,500,0.00019582848359093636,0.3461504877432632,0.455396391770617,8997.430348227124
11955,NbCoSn,500,-0.00015189481883666478,8.395312148103436,0.07669236637060617,63183.19085011606
14478,AgSn4SbTe6,500,0.00011550764494449624,1.7980576951514269,0.5474057518671818,142339.98716159473
14097,Tl9CeTe6,500,0.00014750244846312141,0.4086273584064777,0.4153048470767217,16943.01787719594
16060,Ag1.1Pb16Sb0.8Te23,500,0.00032561214065700267,0.991539299164135,0.2047785899787124,3598.2964711799464
504,Fe0.95Co0.05Si2,500,-0.00021258380969018352,5.245936942127507,0.07533662319236124,17490.363686371522
10095,MnSi1.733,500,0.00017051545754855833,2.282269498734284,0.24862304022250936,39031.099477112984
14098,Tl9PrTe6,500,0.00013052364716462108,0.4916133639673845,0.4106591877538358,24783.903161313185
16992,(Zn0.9975Ge0.0025)4Sb3,500,0.00018875501814050852,0.7300379500456171,0.9381734125766872,35741.01968764313
14099,Tl9NdTe6,500,0.00011840466223451684,0.5969565286092078,0.3436023051825763,30660.118563120966
16991,Zn4Sb3,500,0.0001661430022126998,0.7515875625281475,0.6967146247676936,33979.66545369405
505,Fe0.95Co0.05Si2-1wt%SmO2,500,-0.00020436782079929084,2.910105951631253,0.2372493036376104,33061.20779031655
10094,MnSi1.75,500,0.00016596056520521327,2.3524829014362063,0.2570711500162325,43913.697017504885
4475,Cey(Fe3.925Ru0.075)4Sb12,500,0.0001157721464859005,2.705303773546562,0.4674635869837617,182404.89248883625
506,Fe0.95Co0.05Si2-10wt%SmO2,500,-0.00019490350051931408,3.7721811460891788,0.13788246637682458,27383.7108611918
16404,FeSb2Te0.95Sn0.05,500,0.00016970715410615948,2.473740532869588,0.2056148199891723,32400.81334715151
12857,Yb14Mn0.7Zn0.3Sb11,500,7.270279367858398e-05,0.8797531794410968,0.14284743991248106,53675.50189377245
10895,Fe2VTa0.05Al0.95,500,-0.00012309862245393476,13.664156728787901,0.17805397995976396,344592.20962887857
4711,Ca0.18Co3.97Ni0.03Sb12.40,500,-0.00016208227743370608,4.598313536414224,0.4502334161821669,147951.12441032188
499,Fe0.98Co0.02Si2-SiC-2mass%Cu-3mass%Si,500,-0.0002948800093588169,4.832015725437857,0.06129140452667251,6811.884018541781
10168,Fe0.95Co0.05Si2,500,-0.00022600884409920542,7.1773996100582025,0.04305349127989557,12099.143538607563
14103,Tl9.1La0.9Te6 ,500,0.00012077538068291013,0.6233987456635245,0.2818658315536493,24478.91644645889
16995,(Zn0.985Ge0.015)4Sb3,500,0.00017048747654290706,0.7818375364518388,0.761760892376415,34465.57698781823
10096,MnSi1.8,500,0.00017448450871567888,2.6353090033003785,0.19610372357489034,33949.51946689874
14104,Tl9.0.5La0.95Te6,500,0.00014122773418026612,0.5099458915939415,0.33247762791527585,18088.603887347286
14684,Cu2CdSn0.975In0.025Se4,500,0.00035646321589347097,1.4377798229761585,0.04309496166404009,790.9937619614377
14102,Tl9TbTe6,500,9.23743462693908e-05,0.8434755962152986,0.2455174144169323,48800.60147680843
16993,(Zn0.995Ge0.005)4Sb3,500,0.00017214502433490883,0.7563982929870254,0.7954235203562974,35948.30239742325
14100,Tl9SmTe6,500,9.818694263041192e-05,0.7836748468067162,0.2586020348670454,43615.65243209779
12893,Ca5In0.9Zn0.1Sb6,500,0.00014879524587042888,1.0467224076106116,0.2493082525062037,20281.905062434496
12855,Yb14Mn0.7Zn0.3Sb11,500,7.574580853742164e-05,0.8709663411724234,0.13149677336530552,46445.97223501033
16994,(Zn0.99Ge0.01)4Sb3,500,0.00017495952503593858,0.7723928849287092,0.8159626213326512,36663.148412038536
14101,Tl9GdTe6,500,0.00010582406669729768,0.7150505935652764,0.30174197549330023,39894.165139216035
14938,CuTl9Te5,500,0.00016419286078348498,0.4758984946065289,0.2278869410759173,6510.9663387888895
6341,Yb13CaMnSb11,500,9.653988401677663e-05,0.8521919392081478,0.19693718994465687,34805.61305586995
6015,BaGa1.9Zn0.1Sb2,500,0.0002223247930232941,1.0558311349688732,0.32229908971357785,13019.96431104013
12725,Cu2.07Zn0.95Sn1.00Se3.96,500,0.00011632116754700315,2.3607564870276656,0.10544745539968324,34271.93396928767
12724,Cu2.07Zn1.05Sn0.92Se3.93,500,0.00014561808562454096,2.185429942727354,0.10440706537975336,19968.40545802934
9485,(GeTe)12Sb2Te3,500,0.00019159447075708423,1.521032629642674,0.6229790838964511,45711.85278055512
16960,Zn4Sb3,500,0.0001708178200618604,0.7953501935779277,0.7110420299577379,32032.06079797372
12726,Cu2.04Zn0.98Sn0.96Se4.00,500,0.00010716481043142941,2.6918389518678176,0.08872435408150423,36946.160498225174
12728,Cu2.09Zn0.91Sn0.99Se4.00,500,8.775874870976191e-05,2.510574592674553,0.0758648454993554,43077.09103283522
15882,In4Se0.1Te2.9,500,0.00022040262238054247,0.8160445259574355,0.012400848332094755,364.65019801708115
1918,Mn2.95Cr0.05Si4Al3,500,-0.00011471482760628908,4.543919746267639,0.1576118373126379,108845.47178884543
12727,Cu2.14Zn0.97Sn0.94Se3.94,500,9.870381672337016e-05,2.5582228912797733,0.061674074124677264,34208.85332286648
10171,Fe0.94Co0.06Si2.00,500,-0.00016197195955278517,3.8598664847873234,0.08295621780464099,21109.012158507994
484,Fe0.98Co0.02Si2,500,-0.000247638726292341,6.242563573817389,0.03640808619800538,7412.312096476351
4482,CeyFe4Sb12,500,0.00011506439215201086,2.7953730711079467,0.4458230629669376,178691.8886018361
12723,Cu2.23Zn0.91Sn0.90Se3.94,500,0.00030113137225724434,1.2721746739216468,0.10218411228094272,2562.651405993338
10091,Mn0.75r0.15Ru0.1Si1.74,500,0.00013904755181404476,2.4748823698406057,0.14973683287701298,38334.209073928985
14456,In0.005Sn0.995Te ,500,7.659682284364516e-05,4.681139438764701,0.2118134548028444,317313.6785334301
12719,In4Se2.67Cl0.03,500,-0.00015728775650755282,0.699165338993752,0.8788403540559763,44061.637712806136
9616,Mg2Si0.4Sn0.6,500,-0.00016840545623438065,3.309573752548413,0.6653834591314263,147164.46834717982
14042,AgSn4SbTe6,500,0.00011012253730529309,1.9198985154278811,0.4929330559216146,152179.19592810186
14457,In0.015Sn0.985Te ,500,0.00010407361618984289,3.5944982705983923,0.32310748966347497,205285.1939365492
12928,MoSb5.5Te1.5,500,7.991453296191998e-05,4.154748865908164,0.12637560285019314,160918.72232485618
483,Fe0.98Co0.02Si2,500,-0.00021869823685011222,5.964005928601128,0.02182927043680554,5443.982492804204
15883,In4Te3,500,0.0002643790803831534,0.7005631690698683,0.023043291828787383,460.70409901345744
15894,Tl2ZrTe3,500,9.103038736052902e-05,0.3725331990328765,0.07073090445212149,6359.623529062249
15893,Ga12Sb2Te12Se3,500,0.00021202184284865346,1.2058964736766695,0.6856826292273498,33833.723546112764
487,Fe0.98Co0.02Si2,500,-0.00016454228370298414,4.399658107968508,0.029076294649432836,9450.02472710189
14966,Ag9TlTe5.1,500,0.00025337647043655455,0.2301032280755459,0.5776027695435468,4036.715868316099
14460,In0.005Sn0.995Te,500,7.658092983279927e-05,3.768955953363192,0.24212732772020235,283373.05889889447
15895,Ga12Sb2Te7.5Se7.5,500,0.0001463992098649362,1.3089432291738474,0.5057853676351547,59516.72473134162
12736,Pb(1-x)Sb(x)Se at nominal compositions. here x is 0.01,500,-9.063144853758322e-05,3.0782124233908075,0.2837859516066934,185151.60911262262
10902,Sr2ErRuO6,500,-7.338267893026808e-05,0.2802858228976015,3.375118920921396e-06,0.3513444375475843
15897,AgPb18SbTe19Se,500,-0.00022587146917107628,1.0038281135104603,0.5427440859374446,22994.22642203767
1915,Al5.2Re4.7Si4.8,500,0.00012031741814917588,8.076357576091027,0.09150122624287582,102097.57826179707
15896,Tl2SnTe3,500,0.00031430141564348085,0.21491206652512385,0.3142709948949138,1489.6316995674915
12923,Co0.79Ni0.21Sb2.88Sn0.12,500,-0.00011638225817138702,4.795615439173464,0.2057501756888298,131443.97411762545
15888,Ga7Sb2Te10,500,0.00010413634891325528,1.1570171553214756,0.10552863628336154,23069.778921426867
485,Fe0.98Co0.02Si2,500,-0.0001318280327461127,4.087034345803895,0.017301672944240485,8137.871705321787
14968,Ag9TlTe5.3,500,0.00027014947445223663,0.2346513110068072,0.5408887809538456,3188.072445933869
1917,Mn3Si4Al3,500,-0.00010257847113591783,4.400135893582874,0.14352304153450887,120034.27415009835
10244,AgSbTe2,500,0.00026162757751095167,0.3422049473891479,1.2455280139014375,11933.359896911941
12729,Cu2.05Zn0.95Sn0.97Se4.03,500,8.636522189054209e-05,2.296531125454099,0.08157326030008583,44653.03328414397
14458,In0.03Sn0.97Te,500,0.00010112427341281194,3.292941205282544,0.33647390556192514,209418.2225321756
10789,Ba0.7K0.3Cu2Se2,500,6.387479329941171e-05,2.320557080763627,0.13672450997088995,149599.72464426054
1916,Al5.1Re4.7Si4.9,500,-0.0004172724069889684,6.837514467051794,0.0293620447179744,2306.084493853443
486,Fe0.98Co0.02Si2,500,-0.00015060104607419328,4.010633851170802,0.02463535464242581,8712.561413796298
14967,Ag9TlTe5.2,500,0.0002576702099144025,0.270167382885776,0.5840773484660307,4540.4939172552895
15890,Ga7Sb2Te5Se5,500,0.0001491456899459953,1.040959794664693,0.4546685408774182,36659.07936059435
15889,Ga7Sb2Te8Se2,500,0.00021034576969172948,0.9136645096442154,0.5557496497803527,18673.526136687877
12718,In4Se2.32Cl0.03,500,-0.00026382620352647165,0.9097260220992024,0.7019311613160224,16852.657730233797
10544,Ca0.84Dy0.08Yb0.08MnO3,500,-7.327222593311003e-05,2.145361670791184,0.04346297097080977,36196.98112551173
1928,CrSi1.92,500,0.00014552229939443145,9.575525228832497,0.06541971700637672,59161.907061008016
12709,Cu2Ga0.05Sn0.95Se3,500,0.00011426335761040105,1.7162130758023093,0.17343991539688602,37926.2657469088
10250,Hf0.75Zr0.25NiSn0.96Sb0.04,500,-9.412515734365457e-05,5.071328142915005,0.1986754754552131,230442.45728452172
12708,Cu2Ga0.025Sn0.975Se3,500,0.00014790406593682325,1.6484519112288096,0.16927309439047455,22273.928371493515
13559,Cu1.7Bi4.70Se8,500,-0.00013949831050490122,0.5392233258336523,0.2460567914792603,13719.664405877407
12710,Cu2Ga0.075Sn0.925Se3,500,9.966512032116746e-05,1.8342313676981197,0.16987920857469313,54609.13808218519
1927,CrSi1.94,500,0.00015178216471113892,9.042297939407405,0.06890177430441781,54087.60224826788
1926,CrSi1.96,500,0.00017614120860423232,8.836446524376925,0.07926617380796863,45151.64739747698
12712,Cu2Ga0.05Sn0.95Se3,500,0.00011421376964038445,1.9452289179521407,0.1578425811496742,39352.49460305207
12380,Fe2V0.90W0.10Al,500,-8.759024694429603e-05,6.776937282815046,0.13707732102757306,229298.3572714841
12711,Cu2Ga0.025Sn0.975Se3,500,0.0001477994903766296,1.813298539581261,0.17330338156683225,24601.30801953171
15829,TmCuTe2,500,0.00011347520309066238,1.2359912624703182,0.3272297081603477,62192.53723866679
13560,Cu1.8Bi4.65Se8,500,-0.0001422472977655769,0.5132937848184446,0.23504883785505254,11930.97686895777
14979,Tl8GeTe5,500,0.00016830351044466542,0.1986256290207493,0.36572773081181803,4676.8447862984285
478,Fe0.94Ti0.06Si2,500,0.00017543447390491642,9.653429636214238,0.0014702960176253227,743.4770531169105
10153,MnAl0.0063Ge0.0108Si1.7829,500,0.00016007164950551715,2.7067940478077244,0.2153690608259942,45502.96349641452
13557,Cu1.5Bi4.80Se8,500,-0.00014304520045016486,0.5687658021629898,0.19977081722484044,11337.415834221723
6016,Eu11Cd6Sb12,500,0.0001401504092018554,0.6874435802021683,0.16100142629714556,10736.96440317416
13558,Cu1.6Bi4.75Se8,500,-0.00015684407633436022,0.4939041584715949,0.23442042493367635,9413.08294011286
12707,Cu2Ga0.075Sn0.925Se3,500,9.549249896451639e-05,1.9997626365619752,0.20213057911528365,76081.90651329227
10545,Ca0.8Dy0.10Yb0.10MnO3,500,-6.112181189601701e-05,2.5932834684776864,0.028478401357700123,38088.45745283369
16417,TlCu3Te2,500,8.393338211575119e-05,0.6491516887166069,0.2624366892369822,47160.696107499505
12706,Cu2Ga0.05Sn0.95Se3,500,0.00011377719611197752,1.7494881712256942,0.19229969072875105,43243.667253475316
1929,CrSi1.9,500,0.00013596406720363553,9.836470640524674,0.06673546723278344,71019.51564878119
15853,(SnTe0.996I0.004)2.88(In2Te2.988I0.012)0.04,500,0.00011380935728956792,2.730787119009999,0.40268473350191797,158744.49599615578
12716,Cu1.94Ga0.02Se,500,0.0001045068490071005,2.1882389342078192,0.18424047479912747,69073.5642519204
15851,(SnTe)2.88(In2Te3)0.04,500,0.00010602063084935827,3.1077076346738832,0.3876047966864996,213593.37514403442
1924,CrSi2,500,0.00018632761696740343,9.994485045893825,0.07278961710667563,41908.81623687443
12715,Cu1.94Al0.02Se,500,0.00014005037535639857,2.0027011630122997,0.1984953267426436,38188.35218454688
10542,Ca0.96Dy0.02Yb0.02MnO3,500,-0.0001452176539907515,1.93957627925206,0.10806463813942596,18908.704534643966
1925,CrSi1.98,500,0.00018058403460276102,9.075986363587196,0.07903317654094795,43992.086889298014
10541,CaMnO3,500,-0.00035824841096651107,3.434343237657095,0.02115412504313846,1195.4722222167954
15852, (SnTe0.998I0.002)2.88(In2Te2.994I0.006)0.04,500,0.00011028747500091509,2.9061722044937253,0.3859425375013861,179925.73836276625
15856,(SnTe0.99I0.01)2.88(In2Te2.97I0.03)0.04,500,0.00011363325693459541,2.5474028546920917,0.306936261885973,107134.95458743072
14041,AgSn10SbTe12,500,9.056183197464101e-05,2.258181032121933,0.3306033054426146,176294.54347543442
14455,SnTe ,500,4.873517290008554e-05,6.334467068045229,0.1089871440818625,466655.4996763154
10484,MnSi1.73,500,0.00015805272428600595,2.043306991811665,0.2949553326112276,48252.06421564758
15855,(SnTe0.992I0.008)2.88(In2Te2.976I0.024)0.04,500,0.00011733448264993609,2.576449936358629,0.36395850754392334,122313.46373068384
12717,Cu1.94In0.02Se,500,0.00015384412463419369,1.2288034978242248,0.3411566638079913,32223.823903665507
15092,La2.72Te4,500,-0.0002168083932451656,0.6515106053748373,0.2930312209179877,8122.939115098801
15854,(SnTe0.994I0.006)2.88(In2Te2.922I0.018)0.04,500,0.00011907960549614754,2.5501696911395983,0.4266625766284894,142095.71429396345
12929,MoSb5.4Te1.6,500,8.655987359206259e-05,3.5939573419916977,0.1395792296736582,120192.23382217015
15091,La3Te3.20Sb0.80,500,-0.00017821939051778008,1.06795591595225,0.09358302555085267,5066.949034030887
14039,CuAg0.05Ga0.95Te2,500,0.00010903840250473108,2.0304242930320044,0.07643051355091726,21621.02378691145
10543,Ca0.90Dy0.05Yb0.05MnO3,500,-9.5424197095249e-05,2.1286159311349713,0.06881617013338666,32126.864290978232
12379,Fe2V0.92W0.08Al,500,-8.306003186678153e-05,7.8440597160456536,0.09929227196465618,214396.20531986465
12713,Cu2Ga0.075Sn0.925Se3,500,9.871392182900274e-05,2.078309120809855,0.1526651889887196,55257.9423898738
12378,Fe2V0.94W0.06Al,500,-8.327346081998083e-05,9.048779433316273,0.06812013481405194,198947.0389181331
12377,Fe2V0.96W0.04Al,500,-6.94813763807384e-05,10.459028506242332,0.03674585982614348,187336.33082167435
15841,(SnTe)2.7(In2Te3)0.1,500,9.659381012554154e-05,3.113122911169248,0.3222913679330629,190571.07709027675
10249,Hf0.75Zr0.25NiSn0.98Sb0.02,500,-0.00011661790468045349,3.3721480407207403,0.2234380537497456,103267.77350557988
12376,Fe2V0.98W0.02Al,500,-6.0429351400322205e-05,10.959528911104927,0.026797060034452782,166173.80266536382
15840,(SnTe)2.76(In2Te3)0.08,500,0.00010208346256791564,3.0135378493052225,0.3447235133751749,171460.92966796915
13561,Cu1.9Bi4.60Se8,500,-0.00013057861228736307,0.5158435866142758,0.2362520044134683,14370.218912669661
15839,(SnTe)2.82(In2Te3)0.06,500,0.000106178273496036,3.1886174969660064,0.4028484634812625,187282.64838359482
12919,Co0.87Ni0.13Sb2.88Sn0.12,500,-0.00017925966654463822,4.727024737617169,0.23029825431684156,63127.478332607774
16493,(Mn0.95Cr0.05)Sir,500,0.00016120041665424928,2.4913692649764263,0.18187889325663165,35518.767503461284
15946,BaCu5.9STe6,500,0.00020485398541363948,0.41735449251984535,0.4017590832312829,7723.27274424213
15945,BaCu5.9SeTe6,500,0.00021964998794945,0.5924394638007592,0.569881772761561,13990.720910885866
6351,CaMnZn0.8Cu0.2P2,500,5.7885957163444775e-05,2.2209134194530327,0.0006812743272198108,903.1028434340496
17060,(GeTe)90(AgSb6Te2)10,500,0.00011869313834742451,2.4262203967065403,0.5254634866594735,159871.33769590975
17059,(GeTe)90(Ag0.8Sb1.2Te2.2)10,500,0.00014637600404940554,1.953374425264256,0.6966815817682579,116758.05377785135
14052,(Ge0.8Pb0.2)0.82Mn0.18Te,500,0.00015749378435921617,1.298039301493451,0.5911858051285478,58354.304580164164
6347,Ca0.99Na0.01Zn2P2,500,0.00024356247959345987,2.243860785517404,2.8273698137737415e-05,2.1388865420553107
14465,La2.2Ca0.8Te4,500,-0.00011208994633293633,1.1251484168447334,0.17264635301632478,30921.737951162533
14925,Pb0.71Mn0.04Sn0.25Te1.00,500,0.00013740076235800589,0.8837346126175805,0.014950257649446037,1532.9687271106507
15949,Cu0.75Ag0.2InTe2,500,0.00027528171872543523,1.228591328169434,0.30727835688219723,8191.667091570736
6005,Yb1.05Zn2Sb2,500,0.00020429140646980112,1.3293553651154275,0.4915254476273018,25261.646022135348
489,Fe0.98Mn0.02Si2,500,0.00025912681798156593,7.997585354640544,0.02366821987453336,5638.060743366129
17063,(Ag2Te)50(Sb2Te3)50,500,0.0002846389930048997,0.548058387084126,0.9532024318703214,13029.145745961658
10100,MnAl0.0063Ge0.018Si1.7757,500,0.00016863805311048553,2.6028009314520233,0.23742444505092655,43459.54961342379
10158,MnSi1.729534Ge0.003466,500,0.00015884228401384155,2.115441377981892,0.1597674026657063,26790.876295690734
6346,Mg3Bi2,500,5.3067603648842154e-05,3.7988967805049128,0.07352689095099216,182333.95935057825
15944,BaCu5.9SeTe6,500,0.00021220085421657108,0.5245052929034022,0.5598732058668825,12672.06338877532
17061,(Ag2Te)54(Sb2Te3)46,500,0.000288440158981214,0.5259169879854918,0.6447178150916638,8446.195774953621
6004,Yb1.025Zn2Sb2,500,0.0002113892042351397,1.5968553203920104,0.5120636152085193,31294.40074755784
17062,(Ag2Te)52(Sb2Te3)48,500,0.00028601658203709446,0.5489759445270073,0.8954419301103903,12461.960742218127
16401,NaCo0.9Ni0.1O2,500,0.00012811394149953354,2.132034915619874,0.058885428753185275,15658.495728379332
10526,Ni0.94Li0.06O,500,0.00013564490809351808,3.3870893251565453,0.015720999193566242,5449.185074518009
17057,(GeTe)90(Ag0.6Sb1.4Te1.8)10,500,0.0001562064531450493,1.921324553954519,0.6571431970394405,95903.55379812274
6013,BaGa1.975Zn0.025Sb2,500,0.0002037895121329956,1.0311893599330129,0.33184320851489885,14896.61895296199
10525,Ni0.97Li0.03O,500,0.00015013016778715727,4.183386450799474,0.002729422250426321,1076.7527745074415
