Repository: starrydata/starrydata_datasets

> [!NOTE]
> **The duplicated `sample_id` issue was fixed on 2026-09-08**
>
> Datasets published between **2026-04-01 and 2026-09-08** contain duplicated
> `sample_id` values: the same `sample_id` can refer to samples belonging to
> **different papers**. Joining tables on `sample_id` alone mixes data from
> unrelated papers.

# starrydata_datasets

Daily per-project splits of the [Starrydata2](https://starrydata.nims.go.jp/) dataset, with a browsable download page at **https://starrydata.github.io/starrydata_datasets/**.

Historically this repository also hosted the raw CSVs (from 2019/7/11 until 2022/12/22); those older archives are still available via git tags.

File: datasets/20190711/20190711_preprocessing_interpolated_data.csv (part 18 of 94)
sampleid,composition,Temperature,Seebeck coefficient,Thermal conductivity,ZT,Electrical conductivity
14051,Ge0.8Pb0.2)0.87Mn0.13Te,500,0.00011807899385821426,1.4154389961824716,0.5210554759966223,89241.74245192586
14466,La1.9Ca1.1Te4,500,-8.629728457508853e-05,1.1418241385370926,0.1867528104587255,54162.34460222553
14926,Pb0.65Mn0.10Sn0.25Te1.00,500,0.00012903763078881314,1.19303564306431,0.016748565062796962,2520.369650799157
12918,Co0.88Ni0.12Sb2.88Sn0.12 ,500,-0.0001823842701446773,4.42328398980208,0.2360219470392548,55720.544903156086
6350,CaMnZnP2,500,0.00019473400327701002,1.7907709715652809,0.00018594711459397206,17.562077976462614
15951,Cu0.68Ag0.3InTe2,500,0.0002905910790080395,1.1028011962263509,0.28468074303766355,6003.985149476784
10485,In0.19Al0.81N,500,-0.00013723939801056672,3.6491042462894994,0.017963160815282278,6171.277308899213
1836,MnGe0.00875Si1.74125,500,0.00016174758601984242,2.194635798335144,0.28887514757308924,48464.86634554318
10527,Ni0.91Li0.09O,500,6.736609791336667e-05,3.188679431691733,0.009309665902285064,11909.111552601174
12286,ZrNiSn,500,-0.0002908275527362696,10.779869027486267,0.1061693726797344,23258.9799557572
17058,(GeTe)90(Ag0.7Sb1.3Te2.3)10,500,0.000155907506874099,1.874107825436948,0.7042825825638994,98354.89417318042
490,Fe0.98Mn0.02Si2,500,0.00012058200648012617,5.418275966520206,0.011893355980443792,8864.015812788002
17064,(Ag2Te)48(Sb2Te3)52,500,0.0002566429238909174,0.5801635683972658,0.9963870122327252,17514.855634629643
14962,Cu0.08TiSe2,500,-7.33736124914202e-05,1.8208307149538043,0.10801347828928286,86986.6165102477
6006,Yb14MgSb11,500,0.00010734413662091548,0.798404062508979,0.18848954188242006,24442.013562535434
12740,Pb(1-x)Sb(x)Se at nominal compositions. here x is 0.02,500,-7.983154095321617e-05,3.1922041777319516,0.2537312531318341,208205.84245086875
1904,CrSi2,500,0.00012899095110708732,8.28687297492128,0.1022668715788274,101867.85424241179
488,Fe0.98Mn0.02Si2,500,0.00027429194137498845,6.723813959999188,0.03255038420925524,5818.0266555165845
6001,Yb0.98Zn2Sb2,500,7.904696221783155e-05,3.0421572274299478,0.2494991842314363,200301.8353890276
14923,Ag0.95InTe2,500,0.000563094287032245,0.8146670716036195,0.0009344454227660267,4.8017755633199215
12921,Co0.83Ni0.17Sb2.88Sn0.12,500,-0.00014173443291640305,4.93817161471985,0.2379756203173977,132964.1708545607
1911,Al6Re4.7Si4,500,-1.7605598253979527e-05,9.887357860602217,0.010479786416532898,668591.8921414461
12739,Pb(1-x)Sb(x)Se at nominal compositions. here x is 0.0175,500,-8.093567523575793e-05,3.2038572567585457,0.2497172417904047,220754.69653165253
1914,Al5.4Re4.7Si4.6,500,5.183588910138287e-05,11.102960754945414,0.04892772267205701,404354.88892973773
12737,Pb(1-x)Sb(x)Se at nominal compositions. here x is 0.0125,500,-8.646633454101655e-05,3.397219022669884,0.2568233602848337,203054.72573883343
14461,In0.015Sn0.985Te,500,0.00011310816546529385,3.156983421291814,0.29102386351248344,129595.94183934631
15900,AgPb18SbTe16Se4,500,-0.0002135566318551541,0.9842689621798892,0.6360964611613311,31669.680667936664
10155,MnSi1.73Cr0.02,500,0.00016847499766571312,2.4346161912412723,0.16298023634131273,27959.186227164526
1913,Al5.5Re4.7Si4.5,500,5.0458887944263016e-05,11.45363930377558,0.04889191291863003,439880.97359764477
1912,Al5.7Re4.7Si4.3,500,3.0956593610621122e-06,12.141475249755356,0.00025869863574228084,655525.0029932653
14963,Cu0.11TiSe2,500,-7.443591284598183e-05,1.74606383478823,0.1262726599392267,92265.88904876703
14462,In0.03Sn0.97Te,500,9.971134338157324e-05,2.6473050285380366,0.2887924498295945,139682.38350049188
15903,BaCu5.7Se0.6Te6.4,500,0.00013307767697493312,0.4641255906140777,0.10710629223476298,5454.121394921205
1881,CrSi2,500,0.00012998524724344186,5.129383496987296,0.14379433711254375,87306.95060459808
15936,Al2O3,500,8.893483845670611e-05,3.886809990365703,0.16038860038135438,129826.62230732082
14960,Cu0.04TiSe2,500,-6.682421163688637e-05,2.1669182705094823,0.05236857802409951,55140.10946384788
16492,MnSir,500,0.0001855807650185167,2.8289332747374094,0.14414141152743326,24007.973771263834
16494,(Mn0.9Cr0.1)Sir,500,0.00015238554993709217,2.5716454690828416,0.19732813174734912,41836.55071699083
15935, Ni0.05Mo3Sb5.4Te1.6/0.0100Al2O3,500,8.621399100115669e-05,3.9213570650270153,0.14845821986669686,128554.90174758036
17065, (Ag2Te)46(Sb2Te3)54,500,0.0002196630776435238,0.5896559937572419,0.9594235199309116,23536.60183468312
12920,Co0.85Ni0.15Sb2.88Sn0.12,500,-0.00015535169215814983,4.653641010548838,0.2189972334190692,83195.66268962905
14464,La2.5Ca0.5Te4,500,-0.00012249437459927105,1.0876825719524141,0.1968277198070973,26638.476118229915
17066, (Ag2Te)44(Sb2Te3)56,500,0.00019837529965008885,0.7807287602173465,0.7488564902822953,30086.585012124255
6003,YbZn2Sb2,500,0.0002159336819768879,1.7266184268424671,0.5271136116934149,36795.54706651855
15937,Al2O3,500,8.99815622291771e-05,3.8643828198621835,0.15242895829983655,125196.9166433006
15931,Ni0.05Mo3Sb5.4Te1.6/0.020SiC,500,9.340781876386444e-05,3.779760879902032,0.15136030797120625,108324.77515705288
14961,Cu0.06TiSe2,500,-7.822793795642518e-05,2.0583151165126283,0.09931052379752696,73704.09963627762
16089,Ag9TlTe5.1,500,0.000252503500907773,0.2482033054072089,0.5879318097646542,4079.2167876063068
15934,Ni0.05Mo3Sb5.4Te1.6,500,9.782610646764004e-05,4.297677401736158,0.1829700514661024,144219.49936754705
6002,Yb0.99Zn2Sb2,500,0.00011630005632697444,2.233459007604356,0.4180683898300877,114584.41775480176
15932,Ni0.05Mo3Sb5.4Te1.6/0.020Sic,500,9.366857930554028e-05,2.6738556447384227,0.12964671574889908,65519.86260488375
15930,Ni0.05Mo3Sb5.4Te1.6,500,9.314375324034541e-05,4.685114824172729,0.12328236472842685,109465.33943162726
14467,La0.9Ca2.1Te4,500,-7.575682728096335e-05,1.5490192742393345,0.16289921897520504,72762.78555279534
15933, SiC,500,9.62891863913354e-05,2.6002277110434253,0.10926030521028683,55719.00029948998
16964, Zn4Sb2.94In0.06,500,0.00017104983318928798,0.8651634944841196,0.4131822952831139,22549.03072651744
6014,BaGa1.95Zn0.05Sb2,500,0.00022181190330990616,1.0898501735885666,0.3355263311745155,13879.638205511741
10904,(Sr0.9La0.1)2ErRuO6,550,-0.00016392721216553893,0.8343568607538655,5.598142331332124e-05,3.1603194341701357
16401,NaCo0.9Ni0.1O2,550,0.00013280275727484673,2.0406965961407746,0.07864996395234655,15986.043932567998
13682,Tl8.075Pb1.925Te6,550,0.00013838070274581031,0.6943730386110998,0.6909643623700419,41875.43475894834
5928,Bi0.4Sb1.6Te3,550,0.0001721602655101159,1.1996203959212184,0.31609109372680844,23260.956182285456
5114,Co0.975Ni0.025Sb3,550,-0.0001389342856753701,5.9633925838352635,0.05139026129149668,27322.850258191935
13506,K2Bi8Se7S6,550,-0.00017041274927957108,0.5235732735906093,0.36388884235616376,12711.203818265709
5899,Co3.2Fe0.8Sb12,550,0.00010449078447755029,2.8410905433238303,0.23024994992771905,87291.66753186344
13683,Tl8.10Pb1.90Te6,550,0.00013017951198672202,0.7205430380538438,0.7550269102017628,49250.159694184345
5978,Nd0.3Yb0.7Fe3CoSb12,550,0.00011184222154998806,2.38022312406269,0.3628044059732455,131570.1866005484
16342,Ge2Sn2SbTe5,550,0.00013103802301327682,1.4842223700409547,0.3763692416519036,59150.13538682747
13677,Tl4SnTe3,550,0.00023904968964693634,0.37497013622972103,0.7495983541924667,10720.58351195063
10279,Si0.8Ge0.2,550,0.00014921334499404292,2.574558327399396,0.23314632748808706,45502.829581052814
13678,Tl8.05Sn1.95Te6,550,0.00015419221942776696,0.4688534424081615,0.9103572211774438,26259.82337028414
5923,Yb0.2Co4Sb12,550,-0.0002150664503860661,2.545017812824737,0.356437134839466,31920.009930740336
16402,NaCoO2,550,0.00011507339911327913,4.688155534438434,0.07146073673186716,47650.97149137807
16343,Ge1.5Sn2.5SbTe5,550,0.00012664150400431266,1.7233477985046113,0.2873695194853669,56143.41514757292
13630,Cu2.95SbSe4,550,0.0003258573445258061,1.5162098577459906,0.3034724643555403,6958.291172658942
13631,Cu2.95Sb0.99Sn0.01Se4,550,0.00023071657326805518,1.6311709278176652,0.4201847539701225,21123.9133649535
13627,Ag0.68Sb1.32Te2.26,550,0.00015657896994700552,0.983679887860412,0.5182921803411729,44499.50764473248
5912,Sr0.3Ir4Sb12,550,-0.0002897461440718495,6.239970154904957,0.07570945865113006,8458.285408297865
10902,Sr2ErRuO6,550,-9.026138542082786e-05,0.27638269159096146,8.045802504930593e-06,0.4962648665181749
13634,Cu2.95Sb0.96Sn0.04Se4,550,0.00015419748158843391,2.0135685772873617,0.3558555863774012,55170.431525569074
10688,In4Se2.8,550,-0.00030734385016353486,0.8399850906223055,0.2540940833486522,3793.3421477710376
13632,Cu2.95Sb0.98Sn0.02Se4,550,0.0001871864375464027,1.778308244898508,0.43153238548965095,35440.3887216803
16420,Ag0.5In0.5Pb5Sn4Te10,550,0.00023226985894759413,0.9082573585177396,0.32127007842992783,8503.956300635053
13633,Cu2.95Sb0.97Sn0.03Se4,550,0.0001685376478649315,1.8743780068195472,0.4070348096754559,43366.38040507369
10689,In4Se2.5,550,-0.0002717786277402898,0.9133829494270708,0.2720125549249489,6679.456395491189
13561,Cu1.9Bi4.60Se8,550,-0.00014026806935493508,0.5082760733029165,0.2711670789064414,12652.784956049663
13560,Cu1.8Bi4.65Se8,550,-0.00014800205542010096,0.5086474839342734,0.2611493237584112,10873.629144117553
9423,(Mg2Si0.9875Sb0.0125)0.4(Mg2Sn)0.6,550,-0.0003095404563039249,1.4926381165039733,0.4157662346445509,11524.46560821998
8962,CrSi2,550,0.00013455160377719242,9.241563133247114,0.0745028348620737,77703.11371133347
13557,Cu1.5Bi4.80Se8,550,-0.00014375759285833726,0.5693414376095373,0.2214869823032115,11480.276727577173
13556,Cu1.4Bi4.85Se8,550,-0.000123686534078357,0.5659769330364429,0.2630224396118006,18253.792270446484
13555,Cu1.3Bi4.90Se8,550,-0.00010997681280885503,0.6315113050183485,0.24935275280131716,24964.132675037887
13558,Cu1.6Bi4.75Se8,550,-0.00015390667104554166,0.5035126126249385,0.2559481213751912,9892.013975888842
13559,Cu1.7Bi4.70Se8,550,-0.0001406017552564397,0.5399947826826103,0.2700938573986083,13507.253252172632
13547,In4Se2.35,550,-0.0003376700321357121,0.8112864413283734,0.5594297512798048,7129.829363877784
13564,Cu2Se,550,0.00014630326274538326,1.1617241062496595,0.4032618490000561,47519.847763646336
5914,K0.6Ir4Sb12,550,-0.00019464547879659213,5.318726520192276,0.099303681673365,23964.94945009419
13551,In4Se2.32I0.03,550,-0.00032897361608494937,0.7290102671821511,0.7673203558966126,9674.794001973643
9426,(Mg2Si0.9375Sb0.0625)0.4(Mg2Sn)0.6,550,-0.00023910092052792975,2.570082500947508,0.4406528495363167,40753.11138461658
13550,In4Se2.32Br0.03,550,-0.00025879947291184514,0.7865523896731375,0.7470149737050062,17220.398118132565
13549,In4Se2.32Cl0.03,550,-0.00018612105106696145,0.9191817989499566,0.486238788445137,24928.734897384726
5913,Na0.6Ir4Sb12,550,-0.00029002528987211325,5.45719737793602,0.16308215067155793,15893.373400862418
13523,Nd0.98Sr0.02OZnSb,550,0.00017494210428762707,1.203289899840862,0.09586768345864884,5989.4746061576225
13522,Nd0.99Sr0.01OZnSb,550,0.00017886900444485248,1.089658228442791,0.09269933246051296,4986.815310824018
16404,FeSb2Te0.95Sn0.05,550,0.00018670056643970445,2.310361361889516,0.25633404073700705,29431.65790578742
5901,Co3FeSb12,550,9.54535569382442e-05,2.9732211696484505,0.15070250451331102,86820.59420406296
9425,(Mg2Si0.995Sb0.005)0.4(Mg2Sn)0.6,550,-0.00015921319435730638,2.457318338798268,0.8356976021262843,130959.38771514168
13525,Nd0.96Sr0.04OZnSb,550,0.00013881190581358207,1.6933019648774743,0.0824146433567491,11114.071317817345
13608,Ca5Al2Sb6 ,550,0.00034324538855096245,0.9792022856084333,0.048846529318510364,669.8119035110143
13524,Nd0.97Sr0.03OZnSb,550,0.00014982185338786256,1.5945075433596925,0.08682343229137847,9565.721111977557
13669,Ag2.0006Se,550,-6.677375639267867e-05,2.5314666756028408,0.17080315001434604,177780.1902578114
9424,(Mg2Si0.9975Sb0.0025)0.4(Mg2Sn)0.6,550,-0.0002711292416946367,1.6464770758554257,0.4200655092239181,16306.803872716182
16344,GeSn3SbTe5,550,0.00011941272112767075,1.5971571399931983,0.2888095196550481,58815.97111397371
5113,CoSb3,550,9.501215882852531e-05,5.4617600619133295,0.030290208717021268,33944.10488819855
13521,NdOZnSb,550,0.0002227879128080522,1.0214568127440855,0.061771606837572275,2397.0779765773777
16345,Ge0.5Sn3.5SbTe5,550,0.00011474847577436071,2.1943439658123114,0.2502345974782212,75822.04951531475
13668,Ag2Se,550,-4.4218709917895116e-05,3.6902635661748175,0.08566531282621181,259508.76753574453
16403,FeSb2Te,550,0.00020151758754673708,2.446725497826137,0.16305215589818925,17739.52913977836
16425,Ag0.5In0.3Pb5Sn4Te10,550,0.0001256523018864438,1.3435857850665969,0.6200039637689494,88972.83349807023
5915,Ba0.3Ir4Sb12,550,-0.00017011281991039092,3.375189374972201,0.2804850781840393,70800.75573050839
16407,FeSb2Te0.8Sn0.2,550,9.574941242032586e-05,2.1507013814152134,0.2324982221151164,92276.63089301786
13535,Cu2.925SbSe4,550,0.00032534369909793614,1.3439575768574965,0.3524035564040863,7215.9668848416995
13534,Cu2.95SbSe4,550,0.0003263428305195997,1.3377870441575657,0.33098748631596464,6880.79688021118
16406,FeSb2Te0.85Sn0.15,550,0.00012698344844276987,2.332925882087152,0.3026113844768811,77401.24587682309
13612,Ca5Al1.8Zn0.2Sb6,550,0.00013013056296915868,1.1713537711600026,0.19735102013310346,21911.446859265536
5910,Ba0.3Ir4Sb12,550,-0.0001712010302145752,3.3714371895683666,0.2734051450211857,67409.33941431229
16422,Ag0.5In0.425Pb5Sn4Te10,550,0.00020129933897190827,0.9346859001972802,0.5922490002919002,22884.778735502394
5908,Ir4Sb12,550,0.00013098011186151348,8.823688475995326,0.13994991497777812,119199.75876295865
13609,Ca5Al1.98Zn0.02Sb6 ,550,0.00022154927528289346,0.8809646604958983,0.09900484693772768,3367.998821900512
16424,Ag0.5In0.35Pb5Sn4Te10,550,0.00013490646582886323,1.3572158557065996,0.5648438929220336,74577.36732067776
13528,Nd0.92Sr0.08OZnSb,550,0.00012927972099382288,1.8565028477988568,0.09225061500951166,16066.695132407654
13527,Nd0.95Sr0.05OZnSb,550,0.00013413197176169393,1.7181207902211832,0.08385368691911009,12560.892810312851
13526,Nd0.94Sr0.06OZnSb,550,0.00014298937961843157,1.5316354237132763,0.10974312563752993,13046.845753411291
13529,Nd0.93Sr0.07OZnSb,550,0.00012714273082393922,1.7715184123060217,0.0987731601126511,17233.7583861489
16405,FeSb2Te0.9Sn0.1,550,0.0001443018935882391,2.388420716046842,0.2736169609654746,53469.85008784456
9439,Pb5Bi6Se14,550,-0.00016993174819402842,0.4872112494957492,0.2993958803258307,9106.340688034446
16388,Ca2.8Yb0.2Co4O9,550,0.00014639987698365816,1.0690385547157115,0.08627918563088523,7456.649380183067
5909,Ba0.1Ir4Sb12,550,-0.000204721943573522,4.261820091471638,0.1578478225947486,30248.821979696437
16423,Ag0.5In0.4Pb5Sn4Te10,550,0.00015217777462020395,1.2570570009801347,0.6034078545428863,55801.888804571914
16341,Ge2.5Sn1.5SbTe5,550,0.00013600266108011603,1.471823587719704,0.3298667147527888,47723.9906992596
15877,In4Se2.9Te0.1,550,-0.0003797611864413319,0.9256203966003476,0.1995086275940447,1984.100300510236
1918,Mn2.95Cr0.05Si4Al3,550,-0.00012142402970296968,4.698065139555938,0.1807326892905512,104708.94215004335
15883,In4Te3,550,0.00019978411547923733,0.7056271424323932,0.021966639320387147,718.9069533345183
14458,In0.03Sn0.97Te,550,0.00010429366054758658,3.1871359111218953,0.3771171524450827,195599.48945059878
1917,Mn3Si4Al3,550,-0.00010575916671023042,4.353952607191522,0.16106424268363334,113994.55360514724
15888,Ga7Sb2Te10,550,0.00011608307633560471,1.2160612606989212,0.12108617318209505,20602.8607911209
15889,Ga7Sb2Te8Se2,550,0.0002243234309460964,0.94668670354896,0.7106019724617609,21037.37253324087
15890,Ga7Sb2Te5Se5,550,0.00016445892853067902,1.0671796961270466,0.5705226370393331,36904.20569678948
1916,Al5.1Re4.7Si4.9,550,-0.0004170968927905989,6.7751610596958125,0.03640183132981471,2577.5450121939652
9616,Mg2Si0.4Sn0.6,550,-0.00017725943640891685,3.264630511986556,0.7451301216109433,134269.17595826302
15851,(SnTe)2.88(In2Te3)0.04,550,0.00011019344775281221,3.0310689607860803,0.4431063439643827,200787.60953306235
15853,(SnTe0.996I0.004)2.88(In2Te2.988I0.012)0.04,550,0.0001188111824948627,2.6674704278134795,0.4739837408524125,151817.12867707972
10541,CaMnO3,550,-0.00034822685049761936,3.3891717779627464,0.02493910924150273,1266.247009072433
15854,(SnTe0.994I0.006)2.88(In2Te2.922I0.018)0.04,550,0.00012464972732459053,2.485959274383124,0.5063451984232314,136235.91939997315
15855,(SnTe0.992I0.008)2.88(In2Te2.976I0.024)0.04,550,0.00012281598794640112,2.5068501829927032,0.4317349686625974,117536.265719687
14455,SnTe ,550,5.8918910729046194e-05,5.817715723248848,0.15976983262775313,411090.2084001254
15856,(SnTe0.99I0.01)2.88(In2Te2.97I0.03)0.04,550,0.00011899156916307676,2.47214353353446,0.36861664436023145,103239.5508965677
15852, (SnTe0.998I0.002)2.88(In2Te2.994I0.006)0.04,550,0.00011485257445351604,2.8569789032369752,0.4456434654026055,171176.17680397007
14456,In0.005Sn0.995Te ,550,8.391108747455107e-05,4.375927726126415,0.2698070037630816,281926.50640125986
15869,Cr1.94Ge2Te6,550,0.00033052015917914334,1.518725840008271,0.14654150795620166,4292.3300529599765
14457,In0.015Sn0.985Te ,550,0.0001090173980281924,3.42666447667496,0.3785344712308618,190223.41607275003
15893,Ga12Sb2Te12Se3,550,0.00022134359781761405,1.2649456003452162,0.8139610830790912,36087.08317836215
14460,In0.005Sn0.995Te,550,8.297026065891783e-05,3.5471357993420223,0.3058370809130913,255196.92133743895
15894,Tl2ZrTe3,550,8.088032773455592e-05,0.3871176079103401,0.07176784677498356,7721.903103483539
15931,Ni0.05Mo3Sb5.4Te1.6/0.020SiC,550,0.00010282514435496416,3.675153725615648,0.19198133344276114,102589.06003480259
15932,Ni0.05Mo3Sb5.4Te1.6/0.020Sic,550,0.00010327317722660518,2.5804369919592123,0.16299215004300172,62662.651162631366
15933, SiC,550,0.00010590243263770809,2.5350169016193167,0.1380589844759363,53203.9208115712
15934,Ni0.05Mo3Sb5.4Te1.6,550,0.00010643467846604721,4.176216683781444,0.2272501017436941,136562.0394896918
15935, Ni0.05Mo3Sb5.4Te1.6/0.0100Al2O3,550,9.551446365238387e-05,3.8122381297834433,0.19123658233243096,122189.43311936043
15936,Al2O3,550,9.826389523968149e-05,3.7707752003446,0.20490491794443436,123610.06870236868
15937,Al2O3,550,9.883162142230473e-05,3.7658464962168794,0.1919069512794877,119088.7212898327
14464,La2.5Ca0.5Te4,550,-0.0001340469332616781,1.0657687942801668,0.2574404479800108,23476.629659146132
15944,BaCu5.9SeTe6,550,0.0002166614128990087,0.4890538946922247,0.6531434367506846,12470.296798340996
15930,Ni0.05Mo3Sb5.4Te1.6,550,0.0001024532887426614,4.548054320834722,0.15663172808182002,104064.28013456246
15895,Ga12Sb2Te7.5Se7.5,550,0.00015654309917158594,1.3485595609497871,0.5993357529387864,59122.574467674014
1915,Al5.2Re4.7Si4.8,550,0.00012846188943381158,8.154777484433652,0.10772455062100153,96786.66063983226
15897,AgPb18SbTe19Se,550,-0.00023441751793557076,0.9618086203330728,0.5812823957119279,20168.877965606956
14461,In0.015Sn0.985Te,550,0.00011994712670868179,3.015334118309392,0.3545653097874447,121972.0897100822
15900,AgPb18SbTe16Se4,550,-0.000222841860453916,0.935031741992572,0.6789498616951726,26877.795848315258
1914,Al5.4Re4.7Si4.6,550,5.73425028233686e-05,11.131358608335596,0.061372770226738524,377753.00015875883
1924,CrSi2,550,0.00019500763747215796,9.306551278768069,0.0827602179773959,36825.14531937095
1913,Al5.5Re4.7Si4.5,550,5.315338604887008e-05,11.291966935822494,0.055026981164159036,399871.7510188985
1912,Al5.7Re4.7Si4.3,550,3.0269930748501577e-06,12.042281300257823,0.0002488549143923355,594660.9840684012
14462,In0.03Sn0.97Te,550,0.00010378444847283456,2.608204878495997,0.3431072674610744,136000.0475545806
1911,Al6Re4.7Si4,550,-1.7282343402237068e-05,10.159205483636077,0.010212817075371678,631593.0575049889
1904,CrSi2,550,0.0001288605345042083,8.032956627572275,0.1118044852565133,98340.42982987
15903,BaCu5.7Se0.6Te6.4,550,0.00014071423153835574,0.4538125154197771,0.13516158189618604,6278.690045084786
1925,CrSi1.98,550,0.00018751309136625207,8.454799203660876,0.08966090369282434,39199.50046897129
10655,LaCo0.80Ni0.20O3,550,4.324243629175349e-05,2.7527805560458365,0.009954731530336686,30907.688100913998
15841,(SnTe)2.7(In2Te3)0.1,550,9.81573349811413e-05,3.1391896219778896,0.3382959298014334,183590.7631207669
15780,0.05 wt% PbI2+0.3 at% In,550,0.0002436092757901797,1.2452038561519811,0.7447340658442967,28766.639254255795
14123,CuIn0.65Ga0.35Te2,550,0.00020035879969406851,37.47541507064052,0.0131982071532717,24916.50743518935
15781,0.08 wt% PbI2+0.3 at% In,550,0.00022783912047801268,1.2501457782109613,0.8362300863456527,38280.412132676785
14122, CuIn0.75Ga0.25Te2 ,550,0.00023831605786323067,39.799991578980425,0.011783589613319288,15180.314863938504
9614,Mg2Si0.4Sn0.6,550,-0.00017638447521777802,3.190561729141992,0.7009272201812984,123237.69854654356
15782,0.10 wt% PbI2+0.3 at% In,550,0.00017712655583138894,1.4330291171475766,0.8638638314594267,81774.3246013191
14121,CuInTe2 ,550,0.00023388613609913653,43.280657172672825,0.010105805046937838,15720.562387330332
9612,Mg2Si0.4Sn0.6,550,-0.00018943259482207225,2.715161219798425,0.7052753825764643,91588.42979691588
15776,Pb0.999TeIn0.001?,550,0.00029787795961199907,1.324653831117636,0.5478842042333603,15459.573757161255
15778,Pb0.995TeIn0.005?,550,0.00025123410547491545,1.4136527641203418,0.5868907221128087,24500.429579336535
5160,Co4Sb11.625Te0.375,550,-0.00017800025865783014,2.130975034801384,0.5675406619886539,70541.11119706876
9613,Mg2Si0.4Sn0.6,550,-0.0001905241002550953,2.6751511245144286,0.6872086581403551,89811.48210353877
15777,Pb0.997TeIn0.003?,550,0.00024733447491685024,1.4633342441570607,0.6640248216913447,29411.760563682983
1928,CrSi1.92,550,0.000152778966971673,8.95232765514868,0.07544190156578061,52608.84506076458
10544,Ca0.84Dy0.08Yb0.08MnO3,550,-7.591674855483571e-05,2.1503325884132622,0.0501044816693732,34532.441321263366
1927,CrSi1.94,550,0.00015968362425532724,8.4583059229439,0.07876054432873097,47501.644627533606
1926,CrSi1.96,550,0.00018299866671624498,8.25972785441607,0.08801735418502846,39470.76166415573
15829,TmCuTe2,550,0.00012448488507158767,1.14739195027254,0.3957831340572783,54458.3608784042
10543,Ca0.90Dy0.05Yb0.05MnO3,550,-9.877238372144132e-05,2.0927130243678542,0.08020378783694243,30175.137056262687
15837,(SnTe)2.94(In2Te3)0.02,550,0.00012037910228893711,3.526601510464225,0.5109506223369671,187236.76803526637
15838,(SnTe)2.88(In2Te3)0.04,550,0.00011051287486819018,3.0014566345533686,0.5472894532905191,202066.05128743305
15839,(SnTe)2.82(In2Te3)0.06,550,0.0001092921701192742,3.1572336807922547,0.4315529787289468,178642.06030176653
15840,(SnTe)2.76(In2Te3)0.08,550,0.00010437306689319568,3.027994292293507,0.36521407528635774,165465.4313151692
10542,Ca0.96Dy0.02Yb0.02MnO3,550,-0.00014899718058861396,1.8911115015709643,0.12313935697541804,17690.6082043883
10545,Ca0.8Dy0.10Yb0.10MnO3,550,-6.389905876718919e-05,2.5898957296669334,0.03370579718752137,36481.838049900965
1929,CrSi1.9,550,0.0001419835267999704,9.223218440845363,0.07433906828149657,61838.79230962994
9615,Mg2Si0.4Sn0.6,550,-0.00017261152289102736,3.077793542103578,0.7346062191499517,132695.37480733413
1931,(CoSi)0.975(SiO2)0.025,550,-9.223893746822782e-05,12.440683831263073,0.16020298298698946,470697.62839552225
15945,BaCu5.9SeTe6,550,0.00022781763876452807,0.5517598689189767,0.6732980149250247,13461.406929273056
11089,PbTe 0 GPa,550,4.728531110876125e-05,1.636706940285916,0.0022547872483864783,3000.967575376883
11090,PbTe 2GPa ,550,-0.00032899340452769663,1.4100736437711443,0.3292846597418415,7799.66987566743
11091,PbTe 4GPa,550,-0.0002506342806031058,1.7525625511751306,0.4216197764205415,21387.04920047205
11092,EuCd2Sb2,550,0.00029439035006507085,0.8359270618868146,0.4789593658783477,8161.3866862567675
14106,Tl8.95La1.05Te6,550,0.0002648097174195287,0.28366828490639995,0.4507876331029847,3547.6247608120593
11093,CaCd2Sb2,550,0.0002197794619953728,0.7190591245840684,0.024431939075911974,715.1311349796819
14105,Tl9LaTe6,550,0.00021232571151931783,0.3390216694928859,0.5084196726585629,7098.55756048981
14104,Tl9.0.5La0.95Te6,550,0.0001571348965983939,0.48510587834521,0.3943384679339784,14357.030107258448
1870,Al27.5Mn27.5Ta2.5Fe3Si39.5,550,-9.336968803761827e-05,4.174093134951839,0.08037423046628295,69968.80520429017
1869,Al27.5Mn29W3Si39.5,550,-0.00012697686782304408,3.5402808659511464,0.14657573402263374,58517.78596284897
1868,Al27.5Mn31Cr2Si39.5,550,-0.00011629638050018268,5.338273672417486,0.08371623071391987,60077.99280977041
14103,Tl9.1La0.9Te6 ,550,0.00013697107137598395,0.5970709145955301,0.34316923746527594,19387.59779787388
16063,CuTl9Te5,550,0.00017380686094683253,0.4771984550204699,0.290949538554774,7284.491043970182
16064,Cu2Te,550,2.2754794683825627e-05,2.983941613518085,0.0218148713910852,198010.30368697
16065,Tl2Te,550,0.00018194120985689808,0.3109024200756282,0.13991460880552306,2615.798484746304
1838,MnGe0.02625Si1.72375,550,0.00016941182877396732,2.2091985745191463,0.3779478895863729,52895.23223434568
1839,MnGe0.035Si1.715,550,0.00016376357252882018,2.147871400684627,0.3773487559459992,54948.254421063066
16060,Ag1.1Pb16Sb0.8Te23,550,0.0003199747600723525,0.9671772425181636,0.2252696244588775,3530.562925106922
1881,CrSi2,550,0.0001411694956540855,4.6267184622830015,0.1923210760743719,81181.21330108627
15948,Cu0.88Ag0.1InTe2,550,0.0002543429331591178,1.6254785996913292,0.339285926931119,12839.836039761936
15949,Cu0.75Ag0.2InTe2,550,0.00027956279937744295,1.1006146642733932,0.3788392842186819,8197.941159985805
14465,La2.2Ca0.8Te4,550,-0.00012416473877625278,1.1067462070898657,0.21407357233379287,27941.637291713927
10527,Ni0.91Li0.09O,550,6.444490119233856e-05,2.8948676239192337,0.013294818659159876,14711.482446557085
15951,Cu0.68Ag0.3InTe2,550,0.00029505394925056746,0.9847537842830524,0.35577672231780344,6106.762009205636
10526,Ni0.94Li0.06O,550,0.00012861920448378842,3.1101722059724617,0.02179564143732653,6819.794565530503
14466,La1.9Ca1.1Te4,550,-9.52300475654213e-05,1.123640483309633,0.2520927969247032,48709.18927662692
10525,Ni0.97Li0.03O,550,0.00013723954279860255,3.985238804722405,0.003783318507958487,1387.657314040434
15946,BaCu5.9STe6,550,0.00020205910111655844,0.36664850258365994,0.4638306530471567,7749.95629952018
14470,CuGa0.99Zn0.01Te2,550,0.00015268909913962767,4.017589847354317,0.09158403961624292,30390.999045331188
10980,ZrCoSn0.05Sb0.95,550,0.00020066416810920297,8.425340939639039,0.1137984687079114,40835.568280848034
14293,Cu3Sb0.97Al0.03Se4,550,0.0002282278440972472,1.1947397834213678,0.4422757772277521,19422.738383987737
14292,Cu3Sb0.98Al0.02Se4,550,0.0002960711700280576,1.2009359569453522,0.2845058504758379,6984.728011645997
14291,Cu3Sb0.99Al0.01Se4,550,0.0003108958891684569,1.1372417953889842,0.2945360741751988,6059.168822151604
14290,Cu3SbSe4,550,0.00030440970372463543,1.0923763174658347,0.2007805846441229,4136.520320767646
10981,ZrCoSn0.1b0.9,550,0.00021117172383750804,7.646117901443604,0.2046801817547606,58400.81203893235
9606,Mg2Si0.6Sn0.4,550,-0.0001540211637572879,2.9881855653700464,0.5847129555624851,120538.8857875363
14287,(BiSe)1.09TaSe2/TaSe2,550,-1.6311221675416572e-05,3.07351414936166,0.00744721746552558,156420.46880298387
14286, (BiSe)1.09TaSe2/TaSe2,550,-9.105804958863612e-06,4.5049245311224135,0.0031611717189973442,312274.2908717201
14367,Ag2Te,550,-0.00013362761269981727,0.4981226521427709,0.5748087652408982,23336.868877877016
14362,(PbTe)0.15(Ag2Te)0.85,550,-0.00017443458058834948,0.5029356995173798,0.7419286683458883,21199.700700641577
9604,Mg2Si0.6Sn0.4,550,-0.0001608638640260955,3.542313765282908,0.5164269619889377,118168.26995966547
14296,Cu2-xSe,550,0.00011495602674691721,0.5425838012694253,0.5726193337720084,35673.515351491675
9605,Mg2Si0.6Sn0.4,550,-0.00016439505988406254,4.088865030887009,0.4627639404568564,119886.71413092932
14285,Cu0.9In0.9Mn0.2Se2,550,0.0005585214382216923,1.64890266883401,0.012795088321247086,138.2984663768613
14284,CuIn0.9Mn0.1Se2,550,0.00048695501943367295,1.8119570651131418,0.014158365434219831,223.0940115620911
10982,ZrCoSn0.15Sb0.85,550,0.000174489175886658,7.355475790650929,0.20868161539470104,82685.0931258147
14267,Cu2.1Zn0.9SnSe4,550,9.81860218689554e-05,2.1556264211958283,0.1548917563181696,57344.53810176234
9607,Mg2Si0.6Sn0.4,550,-0.00015891211154843917,3.161134010762144,0.5555481432861744,121168.75530786526
14268,Cu2.1Zn0.9Sn0.95In0.05Se4,550,0.00011334639146902031,2.3132044148665316,0.14030873019132345,40306.98084094366
14283,CuIn0.95Mn0.05Se2,550,0.00043254642144346716,1.7284293747572457,0.01582438399138552,318.0601840267738
14270,Cu2.1Zn0.9Sn0.9In0.1Se4,550,9.6664258203512e-05,2.3102770084595288,0.12383011969820268,48332.30660545531
14269,Cu2.1Zn0.9Sn0.925In0.075Se4,550,9.011984468606764e-05,2.3241922164548856,0.1381120592085675,62904.485995205476
14339,Yb0.40Co4Sb12,550,-0.00013536571972286936,3.5444696621859433,0.7122975591681305,240399.1146617272
14338,Yb0.36Co4Sb12,550,-0.00013535477821508717,3.5837090345323963,0.7060781275604104,240225.0478508078
10970,NbCoSn0.92Sb0.08,550,-0.00010935121858846416,6.559661439368239,0.14293502859344565,134216.93567400012
14337,Yb0.33Co4Sb12,550,-0.00013979713120259706,3.4297838439054615,0.744383904007885,227781.1127589557
2307,Ba8Ga16.6Ge29.8,550,0.00010510409856253409,1.59021373550475,0.2748271443955321,74314.99063552183
14336,Yb0.30Co4Sb12,550,-0.00014992216770120118,3.425543504784723,0.805180057996107,214421.53076338628
14335,Yb0.33Co4Sb12.2,550,-0.0001659793383399998,3.346647984552297,0.7908505453599131,168809.48144264074
10971,NbCoSn0.9Sb0.1,550,-0.0001107553243496498,6.08876184579278,0.17522686842505186,148667.46895444446
14348,Cu2HgSnSe0.8Te3.2 ,550,9.699191123945364e-05,1.4401042887600637,0.21775404998598905,59350.251191004325
14347,Cu2HgSnTe4,550,6.101857144272364e-05,2.060208456652329,0.121143537190831,132921.8609175997
10968,NbCoSn0.96Sb0.04,550,-0.00011611595912003,7.2034884735100375,0.10613108902977604,99460.17836809077
10967,NbCoSn0.98Sb0.02,550,-0.00012527978257671223,6.806524482870442,0.1192231806684322,83882.47708503174
10972,Nb0.99Ti0.01CoSn,550,-0.00014312112638101618,5.401233158204226,0.05658151540573567,24023.298411340373
10969,NbCoSn0.94Sb0.06,550,-0.00011758840929745984,6.35616999057859,0.15856254558771596,129185.05689327349
10966,NbCoSn,550,-0.00010941599415425784,6.382701063420153,0.046883653689499885,38089.23655984288
14321,In4Se3,550,-0.0004121393697719335,0.5903696676193462,0.3540591746513437,2447.6001837660706
10976,Nb0.99Ti0.01CoSn0.92Sb0.08,550,-0.00011916690949997727,6.1901477840259025,0.1738511494252874,129606.61576728214
2305,Ba8Ga16.4Ge27.9,550,0.0001700370633884588,0.9526103765102718,0.4928572353453262,30528.25523891536
14360,(PbTe)0.1(Ag2Te)0.9,550,-0.00016060024209522408,0.5122512440557467,0.6824346165215519,24002.55683522665
10977,Nb0.99Ti0.01CoSn0.9Sb0.1,550,-0.00011256975598615493,6.040225403940688,0.1824781015958999,168264.4354600661
14315,PbSe,550,-0.00022764016922773798,0.9477866767984108,0.17754138224010052,5971.348275276487
14314,PbSe,550,-0.00017176384903876514,0.9002773854151631,0.08103943989147694,4489.944602323666
14313,PbSe,550,0.0002455639983913889,0.8106591883993863,0.06617959457451306,1584.2869407465744
14312,PbSe,550,-0.00020934284954210325,0.8066039687946116,0.052181403820140346,1694.5233971706095
14361,(PbTe)0.1(Ag1.9996Te)0.9,550,-0.00017144906604201236,0.3931776116573773,0.927508698394368,21740.331709714323
14322,In4Se3,550,-0.0003483798502627032,0.6637664771962437,0.33348928801827826,3091.403455839254
14323,In4Se3,550,-0.00037873305502491607,0.6362447176365722,0.35484189490338425,2954.5981747642877
10973,Nb0.99Ti0.01CoSn0.98Sb0.02,550,-0.0001549078245105771,5.925577919776771,0.1229849074540554,51372.83709682436
2306,Ba8Ga16.6Ge28.7,550,0.00015182007864184582,1.4460314279361517,0.4331133075126417,48321.124960846035
14330,Cu2.1Zn0.9SnSe4,550,0.00019628415975124917,0.6995185572887215,0.3941852147697519,11426.646459923204
14329,Cu2.05Zn0.95SnSe4,550,0.00020315549996727185,0.6924243903522649,0.3280512581139172,8961.803225856103
10974,Nb0.99Ti0.01CoSn0.96Sb0.04,550,-0.00014276626512089172,6.3401652873109695,0.13343172415554094,73733.51166805899
14327,In4Se3,550,-0.0003709819660185945,0.5989264439914256,0.3960375532987619,3178.567081502989
14326,In4Se3,550,-0.00039867787904752943,0.5799570180788164,0.40102748325644655,2849.577116516239
14325,In4Se3,550,-0.00037618103769401513,0.6026259736227106,0.4444046918965531,3396.464219473097
14324,In4Se3,550,-0.00037498624639464867,0.6373781807349868,0.3537882122143309,2951.99357192745
10975,Nb0.99Ti0.01CoSn0.94Sb0.06,550,-0.0001318222375915779,5.46758184028888,0.1641777737468338,88030.2164676856
14358,(PbTe)0.05(Ag2Te)0.95,550,-0.00015617010192221347,0.4544517767690641,0.7886612286336596,25464.513494661234
14328,Cu2ZnSnSe4,550,0.00028054978973400616,0.6806459034856682,0.22026608853926555,2869.411324337277
9359,Mg2Si,550,-0.0002957143548888437,4.175525094670432,0.03986349590282502,2998.826854648457
5311,CoSb3,550,0.00016356882179409114,4.8278404618539765,0.4140429391695421,135842.15191346983
14189,MnTe0.95S0.05,550,0.0004982828593682463,0.8469951321038232,0.17382161304310262,1245.3784725242672
11050,9.104 × 10−3 mol % PbI2-doped PbTe,550,-0.00022333345853288287,1.437527612020392,0.83589498280663,38099.489027718635
14190,MnTe0.9S0.1,550,0.0004365185191190238,0.8207100054321608,0.1927874759770769,1621.3853191700416
5310,CoSb3,550,0.00014043101442174076,4.800053300049712,0.2829008118352622,125196.3011234476
5233,La0.3FeCo3Sb12,550,0.0001251648075534339,2.659096745096233,0.14241783163712524,37656.46038224481
2054,Fe0.92Mn0.08Si2.1,550,0.00028382451000173286,5.846849888933015,0.0279256874883496,3685.2192797082566
9356,Mg2Si0.9Sb0.1,550,-0.00013390586844417638,2.551725269696884,0.2325837148156712,60792.73922959378
2053,Fe0.92Mn0.08Si2.0,550,0.0002816159124612791,6.291248266819443,0.03368889321065223,4858.995493929104
5309,CoSb3,550,0.00016670454385868584,4.665112866477438,0.5330673381491305,162699.6670899487
14194,CuIn0.9Cd0.1Te2,550,0.00017021168960752446,2.019582963164102,0.216031679694698,27731.994479758243
14193,CuIn0.95Cd0.05Te2,550,0.0002000058797137577,2.0833323542595057,0.19604261573576015,18978.368652339967
14192,CuIn0.98Cd0.02Te2,550,0.00023324683673397643,2.210393443899066,0.2184728775926976,16711.75505144806
14191,CuInTe2,550,0.0002791541288139023,2.279019214505269,0.16668241115008486,8959.235851328453
2052,Fe0.92Mn0.08Si1.9,550,0.00022089177372374184,6.223292560750778,0.028792448131295726,6676.933279929435
2055,Fe0.92Mn0.08Si2.3,550,0.0002503785606800634,8.626321515166822,0.017616641421684242,4407.494600208828
9609,Mg2Si0.6Sn0.4,550,-0.00013063165975207933,4.452012892724568,0.3257397517935113,154513.9145229575
1932,(CoSi)0.95(SiO2)0.05,550,-8.755256265855028e-05,9.498859406177418,0.10985828751725643,284686.6353459016
11066,Cross Reference for comparison,550,-1.7177758132174286e-05,12.016299422443552,0.008319633905081008,623560.1715714565
5161,Sn0.25Co4Sb11.625Te0.375,550,-0.00020074358780427544,4.044617338967054,0.4718634013481466,84233.95868671287
15467,MgFe2O4,550,-0.00013911247121328716,4.297681937647817,0.0014330943031009812,476.5367811476902
9611,Mg2Si0.4Sn0.6,550,-0.00020722143632891666,2.8986425905991613,0.7504775787214498,87585.63382996125
11065,Al2CrCoFeNi + 0.3 wt.% Sc,550,-1.7952317511933934e-05,12.86610835954515,0.009569053548299636,709072.2178800098
11064,Al2CrCoFeNi + 5 wt.% Sc,550,-1.569216147157926e-05,13.46118626651096,0.0073354071757609435,720220.7536966644
9608,Mg2Si0.6Sn0.4,550,-0.00015519985802522763,2.9887007182374288,0.5734323796251868,120315.22714270801
1930,CoSi,550,-8.616185067233236e-05,13.470365995624784,0.13257376789519335,460295.59816583904
5232,La0.6Fe2Co2Sb12,550,0.00016725997134519097,2.002767736655989,0.3672072435342315,44831.26093433213
14243,RhSn1.5Te1.5,550,0.00012861325008345454,3.3869564877325824,0.2007792542882737,65954.33800079676
11014,Fe2.2V0.8Si,550,-4.853164201816871e-05,10.463554671330566,0.04164615546963155,358217.27586266946
15488,MnSi1.73,550,0.00017289173269883302,2.529706689332686,0.28629924544967417,44118.56256195494
2295,Ba24Ag4Ge96,550,-4.607329405577688e-05,2.3191967671769,0.0828609205825478,159622.92881205614
11015,Fe2.08V0.92Si,550,-5.134635009862322e-05,10.940184680158117,0.05076826981844086,377721.2876836431
14244,IrSn1.5Te1.5,550,0.00017728965831433823,2.676652165389797,0.1540747625611368,20205.804770726296
11011,Fe3Si,550,-1.0757454042261991e-05,19.905775874940005,0.003861465271280967,991435.00216272
5223,In0.3Co4Sb12,550,-0.00019479111273782365,3.0122333627711684,0.7320075510373802,105811.34487342113
5224,In0.3Co4Sb12,550,-0.00017804516032897044,2.9790430091297218,0.7332399899856856,146872.7640048869
15487,Mg2Si,550,-0.00014473568082373818,4.247645896786163,0.3188988043696279,96594.1232566236
11025,NiZrSn0.98Sb0.02,550,-6.0035324952288e-05,13.796787464410677,0.042004689161319775,286081.3099233264
2056,Fe0.92Mn0.08Si2.5,550,0.0002436026249858685,9.179013869042977,0.015767838171892968,4434.4683850360025
5230,LaFe4Sb12,550,0.00011094225419711023,3.210562030939645,0.35858168712844873,162327.51597533887
11026,NiZrSn0.97Sb0.03,550,-6.281674730461148e-05,11.849519120540295,0.04274954338284205,246238.4122057409
11027,NiZrSn0.95Sb0.05,550,-5.164734155961129e-05,12.620546012469426,0.02850213507105886,235533.39621041587
5231,La0.9Fe3CoSb12,550,0.00013678565076757156,2.3452009670537546,0.4419003151613565,95547.05925300726
14223,Mg2ge0.98Bi0.02,550,-0.0002554084919512165,3.129735921813684,1.6643774074339963,145186.47176701846
2294,Ba24Ag2Ge98,550,-4.165028774440647e-05,2.5886576368502188,0.07470556188255545,180377.02298976426
2293,Ba24Ge100,550,-3.696015581670434e-05,3.461851975422756,0.038665208242833836,184148.35657001997
2291,Ba24Cu4Ge96,550,-4.7566251826483553e-05,2.7808917916917144,0.047807020655629,116035.1816091857
9358,Mg2Si0.975Sb0.025,550,-0.00011978735826513466,4.314756781862356,0.2536957987720665,122667.19869229438
14224,Mg2Ge0.98Sb0.02,550,-6.789978302333982e-05,8.386134951338839,0.1279538153359066,423170.73391183343
11024,NiZrSn0.99Sb0.01,550,-6.79602068938548e-05,13.928778387564336,0.04262088944891107,223199.8440851737
2290,Ba24Cu2Ge98,550,-4.105206017461768e-05,3.291938813481252,0.037766919808003736,153363.6079515231
14070,In4Se2.35,550,-0.00033928795248817136,0.8279864113343725,0.4008209383446292,5241.72270585002
13815,CuCr0.25In0.75Se2,550,0.0001452339595916714,0.9242665342398813,0.3003866324186667,20170.48671197241
5862,Ca0.75Yb0.25Zn2Sb2,550,0.00014823667106257795,1.3695815796544268,0.2925754502105117,30448.198212877494
13814,CuCr0.5In0.5Se2,550,0.00013646928744064297,0.9799903632887524,0.2593529929917965,23749.41104489563
13813,CuCr0.75In0.25Se2,550,0.00013624339931532373,0.9074679489386668,0.2888944375693844,25637.921749371417
16249,RuGa3,550,6.390365464592539e-05,2.506903076515832,0.0002958167793970409,330.17658099140203
13812,CuCrSe2,550,0.00014951422851123408,0.8203534901308493,0.2944331019832802,18512.862706856744
16250,OsGa3,550,-0.0004055500560636965,2.340945584271649,0.024078065696475172,623.1050809257057
5863,Ca0.5Yb0.5Zn2Sb2,550,0.00012940207929122154,1.2461151273949258,0.3334503103313599,36731.817236651324
14535,Ag3SbSeTe2,550,0.00015304435529538192,0.5944394444911526,0.05846823986340701,2697.9277655363244
5864,Ca0.25Yb0.75Zn2Sb2,550,0.00010829431308226429,1.5385243414164207,0.3292455608633973,66312.74389931238
14536,Cu0.1Ag2.9SbSeTe2,550,0.00017796859306102748,0.5918804302654913,0.13918813517290712,4729.190117293744
9694,Ga0.07SnBi1.93Te4,550,8.038661075870376e-05,1.3202460481582838,0.13603401293017706,50596.77468330909
16247,Ru0.85Fe0.15Al1.95Si0.05,550,-0.00012023044675969851,8.049922804694727,0.02565749550156921,30293.3566629735
13826,PbSe,550,-0.0002767637230648976,1.0627998910047942,0.3948306090724253,10286.829254428283
13823,Cu2.05Zn0.95GeSe4,550,0.0001227915146260172,1.4500139472639368,0.17219385469019693,24268.572095764237
5861,CaZn2Sb2,550,0.00016903800111997834,1.748401445931562,0.2931871464166633,29600.176623183266
13820,Cu2.15Zn0.85GeSe3.9,550,8.008093795598876e-05,0.4330621810291567,0.2689046210566094,27441.385499633067
2386,Ba8Cu4.5Si6Ge35.5,550,-7.274839322922192e-05,1.805804424300256,0.1536955441898793,96639.76799140226
