Repository: starrydata/starrydata_datasets

> [!NOTE]
> **The duplicated `sample_id` issue was fixed on 2026-09-08**
>
> Datasets published between **2026-04-01 and 2026-09-08** contain duplicated
> `sample_id` values: the same `sample_id` can refer to samples belonging to
> **different papers**. Joining tables on `sample_id` alone mixes data from
> unrelated papers.

# starrydata_datasets

Daily per-project splits of the [Starrydata2](https://starrydata.nims.go.jp/) dataset, with a browsable download page at **https://starrydata.github.io/starrydata_datasets/**.

Historically this repository also hosted the raw CSVs (from 2019/7/11 until 2022/12/22); those older archives are still available via git tags.

File: datasets/20190711/20190711_preprocessing_interpolated_data.csv (part 19 of 94)
sampleid,composition,Temperature,Seebeck coefficient,Thermal conductivity,ZT,Electrical conductivity
16248,FeGa3,550,-0.00025825042074135697,2.8926884263117554,0.015008955231861881,1183.6065373225235
5140,Sr0.19Co3.98Ni0.02Sb12,550,-0.00016921573726785594,3.8557897515676935,0.4850915543107056,122250.09623419275
13816,CuInSe2,550,0.00016733643383347237,0.7695032099982468,0.38240676438210425,17606.83613347832
10394,NaxCoO2,550,0.00010112730891887256,1.841325191369956,2.4962854450059306e-09,0.0008171939616758882
13795,Yb0.079La0.348Te0.574,550,-0.00018026700575770384,0.7355068139780851,0.3224813327702824,11609.912788867017
16264,IrRu33.4xGa66.6,550,-0.00014536772565961148,4.678756519587084,0.1141439272349778,42073.161103997656
13792,Yb0.02La0.399Te0.584,550,-0.00011044888928140879,1.3238454054654774,0.2251091617587964,48077.99190245079
16265,Ir2Ru31.4xGa66.6,550,-0.0001354194904517498,3.8951586017183284,0.17612776339258532,64034.56824604335
16266,Ir3Ru30.4xGa66.6,550,-0.00013579746087306026,3.953016154634191,0.22994902654480345,85888.48462880153
13796,Yb0.086La0.34Te0.574,550,-0.00023402609472131914,0.5738868148462999,0.23177344586499016,4350.558711310589
13794,Yb0.044La0.377Te0.579,550,-0.000160304384345351,0.8805054432806796,0.3367101912019909,18236.12979572607
16271,Ge3MnSb2Te7,550,0.00016758236265076602,0.9213896980248956,0.3596304999045464,19135.244436404064
16272,Ge3MnSb2Te7,550,0.00011512006064635271,1.4200826667819872,0.18503725135278792,30306.50554500689
10392,NaxCoO2,550,9.793619751963405e-05,1.9369883619151835,3.171677454417737e-08,0.011645733856085165
5139,Sr0.22Co4Sb12,550,-0.00015629158671502463,4.064589123896754,0.4387858377796642,125185.3584510413
5865,YbZn2Sb2,550,7.716327799288852e-05,3.1891315654821373,0.20517394616798112,191409.8503205953
14537,Cu0.2Ag2.8SbSeTe2,550,0.0001998823327118092,0.5442283271264395,0.3778721009033379,9358.677104984956
5866,Yb14MnSb11,550,9.175500215382728e-05,0.8677157961276696,0.20992037306626504,35277.14748622813
9693,Ga0.05SnBi1.95Te4,550,8.39841921201202e-05,1.8068724292134903,0.15435241620909426,80475.87836239347
14538,Cu0.2Ag2.8SbSeTe2,550,0.00025244386849132127,0.4977380821714759,0.20216611141904786,2870.8921962730733
5867,Yb14Mn0.8Al0.2Sb11,550,0.00010032779377777691,0.9292372707564998,0.23653131158816265,37358.039737253726
14539,Cu0.2Ag2.8SbSeTe2,550,0.00019739461679491247,0.5301840887936682,0.1907745989305778,4719.695066840795
2385,Ba8Cu4.5Si6Ge35.5,550,-7.802086808492224e-05,1.0280134769376303,0.14942520804274295,43012.57198321516
16233,AgIn5Te8,550,0.00012035533959461782,0.8125888948602216,0.002025472982761334,197.1708878412764
2382,Ba8Cu4.5Si6Ge35.5,550,-7.853039631303455e-05,1.291656081011638,0.17937624633722926,67741.36764863571
5142,Sr0.21Co3.92Ni0.08Sb12,550,-0.00015209748865904066,3.90401959716368,0.5294094120517581,149239.56263884448
13861,Ge0.6Sn0.4Sb2Te4,550,6.0187136747833494e-05,1.7852861662542492,0.13240774621178825,118645.47430007928
13860,Ge1.3Sn0.7Sb2Te5,550,5.786852242337771e-05,1.9889977732861064,0.11096866002830072,119835.96080574812
13859,GeSnSb2Te5,550,5.733499938878164e-05,2.72945131267344,0.07492357943075141,113107.53957917706
13858,Tl8.85La1.15Te6,550,0.00015688335427527537,0.4607592726820624,0.16540541746880447,5758.438848914535
16232,AgIn5Te8,550,0.00011971126725640259,0.6904486504100816,0.00089619561056446,73.26269034313357
13877,Mn0.51Te0.49,550,0.0005132059165816872,1.0830041796962022,0.11525305109175782,900.6730501055454
9682,Ga0.05Sn0.95Bi2Te4,550,7.149748057056298e-05,1.4861564402634242,0.10124161587144287,54818.705952791366
13876,Mn0.50Te0.50,550,0.0005229613561563033,1.0158820517115017,0.10891596138757743,824.9120645073856
5143,Sr0.26Co3.95Ni0.05Sb12,550,-0.0001401091241204997,4.0942607534692534,0.5602818765827919,211193.19339693128
13875,Mn0.49Te0.51,550,0.0005301033185424282,1.1346952141166495,0.096030940062113,802.3366899095614
9683,Ga0.07Sn0.93Bi2Te4,550,7.653304673042527e-05,1.3799649683083297,0.12100301225119665,45056.112215333866
13874,Mn0.48Te0.52,550,0.0005261103524461161,1.2621910473082187,0.07754383319537253,679.0056224926933
13857,Tl9LaTe6,550,0.00011994765651446441,0.4889752729540433,0.2016690526059773,10974.225463329669
15384,Mn0.995Ag0.005Te2,550,0.0002717040238330625,1.1519856738081742,0.09567136995378027,2377.2277999106896
13856,Tl9.25La0.75Te6,550,8.777632904175826e-05,0.9279589426967406,0.09939142013245683,20458.613177248728
13855,Tl9.5La0.5Te6,550,4.5535417187283224e-05,1.2839291281604577,0.07859079713624678,84943.85772910857
5141,Sr0.23Co3.95Ni0.05Sb12,550,-0.00014352453469355903,3.963437392622366,0.5370478343066485,174248.332655922
9692,Ga0.03SnBi1.97Te4,550,8.233410367004969e-05,1.5163938074393728,0.1301321420669443,53477.185368390936
13854,Ge0.86Sb0.09Te,550,0.00018757996774613721,1.7236964774844967,0.9289192052186096,76675.2530370297
13853,Ge0.86Sb0.09Te,550,0.000161613230236843,2.373643761079263,0.6665379437778687,101987.8009281444
13852,Ge0.87Sb0.09Te,550,0.00016534901208945757,2.3918637922745907,0.7569912147151059,114033.53048264627
13851,Ge0.87Sb0.09Te,550,0.00014300083257099373,2.7515091236196008,0.4994907275417593,123159.3843222314
9688,In0.03SnBi1.97Te4,550,7.546736418891412e-05,1.2750412470205086,0.11295549690385698,41961.73323024788
9690,In0.07SnBi1.93Te4,550,7.156327331518199e-05,1.4687486595831942,0.07695302826469103,37443.243052409554
9689,In0.05SnBi1.95Te4,550,7.860250827512467e-05,1.3395157185677269,0.16325121668317916,69263.90895768767
13793,Yb0.029La0.392Te0.578,550,-0.00011749375419259399,1.287208656461407,0.2548379502331227,40563.091808084115
16273,Ge3MnSb2Te7,550,0.0001177575420110958,1.3953593918367813,0.20246920908888494,29854.433659563812
5116,Co0.925Ni0.075Sb3,550,-0.00012099120496877614,6.083094729394845,0.06878628046702176,45727.540466133134
13706,GeSb6Te10,550,7.292823292466898e-05,1.6798102141554865,0.2154223839755252,111216.31222197074
5117,Co0.9Ni0.1Sb3,550,-4.554593673347995e-05,11.502261013909587,0.005779317198981099,58189.196994834805
16339,Ge3.5Sn0.5SbTe5,550,0.00017030538788039224,1.3407779735785734,0.3793271032026365,31882.4198186585
5897,CoSb3,550,0.00018500533708851584,5.354785848176782,0.06465787877768274,17451.115064722577
16340,Ge3SnSbTe5,550,0.0001448424343994953,1.1813915689533334,0.5778491510978904,53435.876828403154
9420,Cr0.03Bi1.97Te3,550,2.5955749477003877e-05,3.1135313043787525,0.007859106961134565,63943.009859195925
13687,Ag0.5Pb6Sn2Sb0.2Te10,550,0.0002321002282609964,0.8616215869854977,1.0975761396107515,29244.4971816598
9417,Cr0.01Bi2Te3,550,5.245701730207964e-05,3.2190653607346023,0.04525821194077917,77023.37543222308
16338,Ge4SbTe5,550,0.0002065610406927356,1.3500640720472699,0.5193531305579561,26109.01935893521
5115,Co0.95Ni0.05Sb3,550,-0.00013592174564949492,6.837464505329069,0.05462436505181752,32712.763016857363
16337,GeBi5.7In0.3Te10,550,-7.781404984909258e-05,1.1123401548134455,0.07535268504143366,28694.071835604464
13878,Mn0.52Te0.48,550,0.00047472173171290587,0.9348200693693368,0.10328870026361048,748.4679438398617
5871,Yb14Mn0.05Al0.95Sb11,550,0.0001628790909864867,0.5380736430802391,0.3400699169959661,11209.399771574332
15322,TiO1.90,550,-0.00022967328291217362,3.2437275110251735,0.0731195785529726,7735.6786572581295
14548,La3Te3.8Pb0.2,550,-6.952608120887225e-05,1.5684105643403046,0.1725499349159454,81792.03308782393
5870,Yb14Mn0.2Al0.8Sb11,550,0.00013344403296980075,0.6979511251501775,0.3701668623558584,21254.24449621564
10385,PtYSb,550,0.00018663891044807526,2.76382881590212,0.2621020359348404,37047.98267026772
15321,TiO1.83,550,-0.00012087482779258624,3.0573246784809567,0.07507139038335954,24277.59118918985
16274,Ge3MnSb2Te7,550,0.00011241971857061521,1.5262930665227152,0.18248363363803502,34786.68744374259
5132,Co0.95Mn0.05Sb3,550,0.00017486789534229316,2.8821718101733005,0.13205151720209773,23353.556870780994
14549,La3Te3.7Pb0.3,550,-5.927070721844552e-05,2.047213376008936,0.16547913196986758,144718.61855183393
10388,NaxCoO2,550,0.00014842915490306368,1.372180259903894,9.51627956646214e-09,0.001077648777103877
5869,Yb14Mn0.6Al0.4Sb11,550,0.00010977038016589163,0.8146106182392759,0.29134003727876634,31657.775366390542
14547,La3Te3.9Pb0.1,550,-6.747933326999956e-05,1.573217960105416,0.1177367517114504,75039.6008995882
5129,Co0.99Mn0.01Sb3,550,0.0001862547178774424,1.7578124270959732,0.186359488908468,18169.638048956927
5128,CoSb3,550,0.00019602814931150118,2.564777532478248,0.1431205335185566,18676.391336644443
5878,Yb14Mn1.05Sb11,550,0.00013896197818212506,0.8449300664138915,0.2230944670417872,16061.973454566192
15320,TiO1.77,550,-7.440906832297548e-05,3.3363857081371404,0.061614917027490786,57464.07060956407
5130,Co0.98Mn0.02Sb3,550,0.0001913434643876337,1.4895674056443546,0.19502402352377365,15262.41926425228
14550,La3Te3.6Pb0.4,550,-5.694869084496825e-05,2.834926941508283,0.12067104148714768,153651.23728289222
13748,Cu2Se,550,0.0001058812067600078,1.6602224414281543,0.3660338478595805,81617.7902950406
13751,Sn0.067Sb0.667Te0.266,550,4.484397898415561e-05,7.954349017931983,0.02008024770379736,145847.22515404946
14009,Cu2Se1.02,550,0.00011417379873369073,1.4792946408835514,0.4743304237772383,82240.64592028888
14008,Cu2Se,550,0.00019003562453579034,0.6682408670927588,0.8257305702521198,24008.728378982607
14007,Cu2Se1.01,550,0.00014717320429438456,0.8438675476488191,0.724649072570465,43306.63684679188
14006,Cu2Se1.01,550,0.00014048361996043735,0.8731094541893899,0.685371130263889,46290.051146993545
14005,Cu2Se1.01,550,0.00014325423117838218,0.962280096295772,0.6379686285329079,45757.839484786244
14004,Cu2Se1.01,550,0.00014278884430628803,0.917869505745406,0.689320611381989,45683.471993087165
9276,Sn0.97Na0.03Se,550,0.00023375540520095107,0.9921712012807882,1.136017729528915,40965.67911885616
9275,Sn0.98Na0.02Se,550,0.0002393980652218618,1.0953317019418805,0.7667303130226156,27912.198724389335
9274,Sn0.99Na0.01Se,550,0.00028840767793194395,1.0975669749283101,0.6463179763247641,17655.0571273644
13978,CuAgSe,550,0.0001773928905323709,0.37255941979271395,0.6680941360459594,12898.645053027285
11309,Cu3Sb0.995Ga0.005Se4,550,0.00028677696553523437,1.3729996690488253,0.2624698157759539,7816.418052810258
11308,Cu3SbSe4,550,0.0003247601517762847,1.7680893439325938,0.15044413100757908,4656.343193759694
11310,CuSb0.099Ga0.01Se4,550,0.0002729557161599857,1.1455307287485494,0.31165749032945705,8473.056193475079
13996,Cu1.97Ag0.03Se1.009,550,0.0001142780982872312,1.165449393522768,0.4203300949275927,66777.06597312975
13995,Cu1.97Ag0.03Se,550,0.0001793323470581413,0.7981155339164643,0.5571153920895857,24837.636637165277
13994,Cu2Se,550,0.00013700172861393718,0.888298521243967,0.4905831264740265,40498.3257586764
13993,Cu2Zn0.075Sn0.925Se3,550,5.328403280904784e-05,3.195203334689808,0.0720899220060473,175750.00885246048
13992,Cu2Zn0.05Sn0.95Se3,550,4.641245881797706e-05,2.8021933764696736,0.08286284737269084,180632.07445662585
13991,Cu2Zn0.025Sn0.975Se3,550,7.976163829036922e-05,2.332710884297492,0.09912137896915336,74055.70940499137
13990,Cu2SnSe3,550,8.936054933868088e-05,1.43672542303738,0.16263072509279405,47904.24548325321
14055,AgPb18SbSe19.928Cl0.072,550,-0.00018437180496366152,1.0095910156199028,0.6611712486510263,29711.038992696827
2376,Ba8Cu4.5Si6Ge35.5,550,-0.00020584218933693824,0.4668785559105544,0.04314972543220152,973.4617107067967
14054,AgPb18SbSe19.964Cl0.036,550,-0.00021063332951598693,0.9287221779919924,0.6425148043234575,22544.67217844451
14053,AgPb18SbSe20,550,0.00020649895037677625,0.7630967689394377,0.0358794703801982,1050.381364634476
10485,In0.19Al0.81N,550,-0.00014572361235529055,3.613736083926468,0.022000225881580432,6068.388627539478
14052,(Ge0.8Pb0.2)0.82Mn0.18Te,550,0.000169144022723107,1.2608688684633813,0.7001118291269018,54317.101212424124
14051,Ge0.8Pb0.2)0.87Mn0.13Te,550,0.00012837546517698088,1.3665990996874808,0.6344604253937581,83326.86599795545
1836,MnGe0.00875Si1.74125,550,0.00017064301718343336,2.149226700136923,0.3401109025969693,45641.829981854666
2377,Ba8Cu4.5Si6Ge35.5,550,-8.965153448648854e-05,0.4964681455298745,0.004541306490192909,579.305971930179
14050,(Ge0.8Pb0.2)0.9Mn0.1Te,550,0.00012787614962409138,1.5714390693808435,0.6446354521468838,93062.57055766806
14056,AgPb18SbSe19.856Cl0.144,550,-0.00016889110520706935,1.0897726636249851,0.6333248032545711,38724.690255746034
14482,Cu1.98Se,550,0.00013923914830992983,0.7756694764874904,0.6582760198100142,49144.11560097443
14069,In4Se2.35,550,-0.0003113776611920823,1.1911930139661444,0.17119236835189974,3426.552363568112
1837,MnGe0.0175Si1.7325,550,0.00017490138765056994,2.2385512539399235,0.3561106191642172,47380.841223155505
14483,Cu1.95Se,550,0.00010836594927604783,0.9988908480521872,0.4510824179263905,67938.87853818374
14057,AgPb18SbSe19.73Cl0.27,550,-0.00017398363177494874,1.0868243490764913,0.6263508352778464,38305.5918465689
14035,(Pb0.85Yb0.15Te)0.15(GeTe)0.85,550,9.086080551170932e-05,2.9928310597110106,0.3308902397006941,188112.7599190845
16094,LT C/C composites,550,1.3365284323666651e-05,12.376828138008774,0.0002091242241299892,22472.52349078654
16095,MT C/C composites,550,1.887708190662249e-05,16.36230496305572,0.000352429038075673,25818.509323566454
9280,Sn0.97Ag0.03Se,550,0.0003099411125439433,1.079062297317242,0.4577542978734969,9855.003328278815
9279,Sn0.98Ag0.02Se,550,0.00031848739851859985,1.1312758375122012,0.2898376783367125,5896.005376415631
16096,HT C/C composites,550,2.1301668953856266e-05,32.74824960627405,0.00039090607039501366,45339.52158379928
14030,(Pb1Te)0.15(GeTe)0.85,550,8.467890506564507e-05,3.7607953045992564,0.27052567159729435,206812.99688731134
1835,MnSi1.75,550,0.00018053445269835384,2.238331014596626,0.3171024683833796,39595.06480715677
9278,Sn0.99Ag0.01Se,550,0.00036567511188212996,1.0927471699982705,0.24325264289012974,3035.5455001210908
10483,MnSi1.73,550,0.00014692473044141855,3.7468816436973564,0.1498055361218234,47276.502851325706
14036,(Pb0.8Yb0.2Te)0.15(GeTe)0.85,550,8.558310568338279e-05,3.325988405911968,0.26927644417759794,185823.32702837948
16089,Ag9TlTe5.1,550,0.00025054932904769933,0.2627862794999045,0.7019329497343312,5096.1511504566215
10484,MnSi1.73,550,0.00016368965465976432,2.0723945258855156,0.3289080348423684,46253.197917247744
13974,Cu2ZnGeSe1S3,550,0.00041026752895355784,1.122614131782525,0.01173966292479877,142.36038425391962
13973,Cu2ZnGeSe2S2,550,0.00040810260774818606,1.0575932138556938,0.011008782932422431,127.10321464731683
16210,Tl9SnTe6,550,6.673057808148766e-05,1.3943596363326625,0.15051916725262104,95611.495587256
9670,SnBi2Te4,550,8.14372496328082e-05,1.3973902416018218,0.17806450053118633,61558.90885585405
13919,PbSeIn0.007,550,-0.0001084006302874615,2.3474179545793223,0.44397032936849545,172826.58115848893
13918,PbSeIn0.005,550,-0.00011266633139725047,2.336485645246155,0.4945880637261856,171211.8447383658
13917,PbSeIn0.003,550,-0.00015311476647029713,1.895873082472769,0.5657398536822842,90371.45357454287
2380,Ba8Cu4.5Si6Ge35.5,550,-0.00010247343085466059,0.815059287775,0.08418258716736204,11677.872058290259
13887,Mo3Sb5.2Te1.8,550,0.0001178620410566476,4.043652706313071,0.1650609856371172,88116.15049284551
13886,Mo3Sb5.6Te1.4,550,8.441177612768076e-05,3.9055213377400015,0.1820112242406914,157360.0424166089
16219,Tl7.8Sn2.2Te6,550,0.00017108522396769432,0.4809833176717215,0.4956712690182538,14644.39762745646
13885,Mo3Sb6Te,550,5.910866669691913e-05,4.4940131357727875,0.11901612822312982,248480.8034459893
9677,In0.03Sn0.97Bi2Te4,550,7.328293295814463e-05,1.39288729965724,0.11122375345088503,46290.08034302969
13884,Mo3Sb7,550,3.0363024240240468e-05,7.0876462374659654,0.03969504649141603,506868.39399871475
9678,In0.05Sn0.95Bi2Te4,550,4.716307136881073e-05,1.5063139306182518,0.02493053252686656,35222.980315865374
13883,Ge0.95Mn0.05Te,550,0.00012769749357763386,2.7187688220338115,0.7299365491520985,193821.28438039086
13882,Ge0.97Mn0.03Te,550,0.00012096874748290271,3.0797266487113952,0.6572229462898951,203884.8962688702
9679,In0.07Sn0.93Bi2Te4,550,6.371475958701287e-05,0.8452431727165027,0.0932258137842148,35062.338757119134
16218,Tl7.95Sn2.05Te6,550,0.00013818065202016408,0.6837208636959275,0.4626934134567238,28914.67899475528
13888,Mo3Sb4.8Te2.2,550,0.0001036406203353972,3.941203812196856,0.1282372394070115,72083.95572807119
2384,Ba8Cu4.5Si6Ge35.5,550,-7.001011023906659e-05,1.9785644468767252,0.12411052957598125,95044.58971236137
16217,Tl7.9Sn2.1Te6,550,0.00012862790416234956,0.6398829609235708,0.4073514279370691,26660.73489455772
9671,SnBi4Te7,550,6.416051060320757e-05,1.1898724960651967,0.06721530703307027,30775.55726310929
16211,Tl8.3Sn1.7Te6,550,7.601922527219301e-05,1.0980128925637465,0.21011501180010167,75124.14497022494
16215,Tl8Sn2Te6,550,0.0001020103679210612,0.6604052458738668,0.2452913192732131,29441.778021863287
9681,Ga0.03Sn0.97Bi2Te4,550,7.773548594498022e-05,1.3874722517623248,0.14541811734915586,54626.60905385887
5146,Sr0.3Yb0.3,550,-0.0001249263353306799,3.635898946838791,0.5590784084666195,231642.13532555482
13955,CuFeGeSe4,550,0.00022935402392638217,1.3430091308377603,0.10781169728537948,5004.600684220874
5148,Sr0.3Yb0.1,550,-0.00015186346564913114,3.708562030419984,0.4746047730962459,131140.44147096007
13954,Cu2Zn0.1Fe0.9GeSe4,550,0.00018860292614908126,1.3805781666422394,0.11403365153828887,8047.009050741682
13953,Cu2Zn0.2Fe0.8GeSe4,550,0.00017811940430036578,1.3290108957793287,0.10405675292800584,7925.262460788125
13952,Cu2Zn0.3Fe0.7GeSe4,550,0.00019566858957359825,1.3132553429223734,0.12852614786755212,8015.594693616982
13951,Cu2Zn0.4Fe0.6GeSe4,550,0.0001989588070397912,1.3009632384726104,0.13095861526385555,7825.463553894863
13950,Cu2Zn0.5Fe0.5GeSe4,550,0.00020738400408934891,1.3269835744285357,0.12266106425762098,6881.119108457194
13972,Cu2ZnGeSe3S,550,0.0003654256279239811,1.1259224999994222,0.02722762698443437,417.404951761519
11311,Cu3Sb0.985Ga0.015Se4,550,0.0002610655975361017,1.021558744076254,0.36556378249329374,9081.905812894829
14511,Cu1.85Ag0.15Sn0.85In0.15Se3,550,0.00011543687318148831,1.213709732162126,0.41425624676328177,55854.32528017722
13971,Cu2ZnGeSe4,550,0.0003073751462756136,1.1827986300019582,0.04135461304974476,941.3141519447687
5979,Nd0.3Yb0.7Fe3CoSb12,550,0.00012683854914504852,1.9530903343981496,0.6010948829519606,125096.51285510846
13927,PbSeTl0.02,550,0.0001454626223461892,0.8463000357678926,0.5880842166738468,37900.319529150984
13925,PbSeTl0.005,550,0.0001935229893529622,0.7977667915137399,0.7087354178623436,23726.314333228198
13940,Cu2Zn0.7Fe0.3GeSe4,550,0.00022944166430803267,1.2740380748448743,0.07993433835651192,3517.29288611439
13938,Cu2Zn0.8Fe0.2GeSe4,550,0.0002111189402963704,1.2863019190102505,0.11222560258176843,5888.6776233616965
13937,Cu2Ze0.9Fe0.1GeSe4,550,0.00028574215268997505,1.3332927598158917,0.09532242662074872,2830.148972780716
13943,Cu2Zn0.6Fe0.4GeSe4,550,0.00025078358091487043,1.3308489892922322,0.07451230810598157,2866.7901745602535
13936,Cu2ZnGeSe4,550,0.00030681211175926287,1.1655721704564677,0.037156300191373066,836.4961437930593
5147,Sr0.3Yb0.2,550,-0.00013754499812002174,3.678845999763682,0.5712197948083262,196208.78608556843
13007,Zr3Ni2.7Cu0.3Sb4,550,-0.00014628460296765624,3.5500612628072727,0.2702460014766798,77881.00878420704
16894,(Zn0.995Pb0.005)4Sb3,550,0.00017029979825285586,0.7575748743870248,0.9381678280672704,44967.602947884196
13006,Cu1.975Sn1.025Se3,550,0.00040066840993987287,1.0519190476181468,0.19686949783055044,2051.772409874031
16895,(Zn0.99Pb0.01)4Sb3,550,0.00016956634222530558,0.7481596514906965,0.8446901523078355,39896.18448026956
13005,Zr3Ni2.9Co0.1Sb4,550,0.0001741961696575027,2.2765759156982472,0.3849398071568175,52747.311670676194
16896,(Zn0.985Pb0.015)4Sb3,550,0.00017222006962744408,0.7365901879365581,0.8552094211840362,38779.02662859026
10182,(FeSi2)0.8(TiB2)0.2,550,-7.027793380249566e-05,7.629175362565002,0.021082028760288942,59209.2200694869
16897,(Zn0.98Pb0.02)4Sb3,550,0.00016378462814914242,0.6479121373824758,0.6957146295755192,30015.674089384946
13004,Cu2.0Sn1.0Se3,550,0.0002243156440304625,1.1611919630723315,0.13137701830969906,4677.5523004470315
6281,Yb13CaMnSb11,550,9.354488008591964e-05,0.8190220403833423,0.22410283614178214,33077.09049869537
522,MnSi1.73,550,0.00017866115269805468,2.2656599735784493,0.17761496805872673,22921.938420403818
13002,Cu2.025Sn0.975Se3,550,7.480215327674616e-05,1.7942354297639156,0.11536061923200568,54578.42018172879
13001,Cu2.05Sn0.95Se3,550,8.065615190424225e-05,1.8022471128623008,0.13090822669743546,57470.16350752828
15127,Tl8.67Sn0.50Bi0.83Te6,550,0.00017745276374469808,0.5378526288854515,0.6458084213134301,19262.478923361443
13000,Cu2.10Sn0.90Se3,550,6.843628778878383e-05,2.8701712337229512,0.15143373118493045,151676.65156440815
16893,Zn4Sb3,550,0.00016278189433775427,0.7121399985552341,0.7844510250503367,38686.94066320554
6279,Yb14MnSb11,550,9.225090325911387e-05,1.0178912742627926,0.18002287945829926,34346.54724507419
6269,YbCd1.8Mn0.2Sb2,550,0.0002260378468921689,0.6433482010188558,0.6979511481986037,15738.129202629905
6270,YbCd1.2Mn0.8Sb2,550,0.00016850529378027468,0.6517995056075107,0.09452778709053332,3988.344571098505
6272,YbCd1.9Mn0.1Sb2,550,0.00019587382598424105,0.7052157223031352,0.7394393492717688,24095.05417770658
6273,YbCd1.6Mn0.4Sb2,550,0.0002371315036455171,0.6616618212976728,0.5206876999401415,11233.940078092786
6274,YbCdMnSb2,550,7.727113703770577e-05,1.0242644375107393,0.0187086030914426,4924.885105838476
13012,Hf3Ni2.9Co0.1Sb4,550,0.00015698620527578668,1.7658125664601243,0.3479911945744977,44910.0486171067
524,MnSi1.72Al0.005,550,0.00019548555154067006,2.2570419831176984,0.21207756637680475,22774.15914827278
13011,ZrHf2Ni2.9Co0.1Sb4,550,0.00014191890459939397,1.7060315271791926,0.3163035871590805,47270.9792264904
523,MnSi1.74,550,0.00018514058491443092,2.1449013832334884,0.16895287962481134,19222.3718887342
13010,Zr2HfNi2.9Co0.1Sb4,550,0.00015008737257139174,2.0240324893462067,0.3640807179396033,58726.27560343449
16892,SrZn2Sb2,550,0.0002401484013117191,1.5879918896862921,0.091252909739459,4441.660153322614
13009,Zr3Ni2.9Co0.1Sb4,550,0.00017488758530000422,2.280009834760228,0.3869731496649326,52352.98974825542
15131,Tl8.33Sn1.12Bi0.55Te6,550,0.00013547775177676465,0.5752643720409256,0.5573593413074929,31088.08204300415
10181,Fe0.95Co0.05Si2,550,-0.0001661248691856235,4.254569960001132,0.06654585153177897,18652.82701707048
4724,Yb0.5Co4Sb12,550,-0.000142147146908788,3.1852474328614218,0.6559803108003279,189688.1494755537
12987,Ni0.05Mo3Sb5.3Te1.7,550,9.682293166346417e-05,4.24507510349348,0.17412571350579895,116475.6454669091
16914,AgNa0.01SbTe2,550,0.00027394516342487774,0.5221784426222529,1.0697701708388951,13691.946526928867
10179,(FeSi2)0.825(TiB2)0.175,550,-9.731420470628355e-05,6.52030687100928,0.03167907682440844,39657.505023019046
12986,Mo3Sb5.4Te1.6,550,9.088440902018512e-05,4.0050703427006935,0.1873548864250304,138226.32251850885
16915,Ag0.99Na0.01SbTe2,550,0.00027310756633571305,0.5940996157918138,1.0477365452878602,15195.037508805835
16916,AgNa0.01SbTe2Se0.04,550,0.00024986029062813784,0.6706682596714659,1.0367342380014266,20207.750027512924
12985,Ni0.05Mo3Sb5.4Te1.6,550,9.364647771919756e-05,4.659111696594544,0.17439929558264694,143673.8212415877
4723,Yb0.4Co4Sb12,550,-0.00015324675540758588,3.1158448795485687,0.7411550561912459,177942.06978186886
16917,Ag0.99Na0.01SbTe1.96Se0.04,550,0.00025502637781825866,0.5709396865528987,1.1716536965825584,18732.39214479829
16918,(Ag2Te)54(Sb2Te3)46,550,0.000250202494617332,0.5609486364591689,0.3387238657808808,5511.510353619276
16919,(Ag2Te)52(Sb2Te3)48,550,0.00024972121427533923,0.6151080674369259,1.1544277895399413,20708.81512128602
16920,(Ag2Te)50(Sb2Te3)50,550,0.0002332747689991192,0.5393811030542089,1.4517501884229311,26295.047135009165
12997,Mo2.5Ru0.5Sb7,550,5.5055367029657664e-05,5.159584838912502,0.11655849324542494,337886.75856300857
12996,Cu3Sb0.98Sn0.02Se4,550,0.00019748518510112725,1.5450387965911792,0.6374800732021918,39466.632826040615
12995,Mo2.7Ru0.25Sb7,550,4.3956725460903966e-05,5.531794512317449,0.08504281161484434,391571.9102981196
15125,Tl9Sn0.2Bi0.8Te6,550,0.00014933637323660777,0.8682303753634799,0.4966552824304328,34695.9481802714
12994,Mo3Sb7,550,3.488164804968952e-05,6.088613148050229,0.051275598019034634,448564.73217441404
12991,Cu3SbSe4,550,0.00034280664376110017,1.5320760702158127,0.3760155518730315,8142.0530751604065
12990,Cu3SbSe4,550,0.00033190277928177514,1.5753505731911517,0.3071850527453547,6589.376455321395
4725,YbCo4Sb12,550,-8.986404070000255e-05,5.243140655816874,0.2714769765235708,307970.3684234703
4722,Yb0.35Co4Sb12,550,-0.00016689604278698027,2.89914647377294,0.8529784218208629,159521.40544764738
13013,Zr3Ni2.6Pt0.3Co0.1Sb4,550,0.00016459865442270243,1.9363020533080881,0.4185271213228151,53898.848672563116
16878,Zn4Sb3,550,0.00015962939786327794,1.036939527072363,0.5852147157301602,43190.702252016345
538,Ba24Ga4Ag0Ge96,550,-4.04512105386176e-05,3.091128812234877,0.04871327315967448,175825.12126365714
13036,Mo2.5Ru0.5Sb7,550,5.4474370727182616e-05,5.192276021676457,0.12102703419344132,338501.48679819435
10187,FeAl0.05Si2,550,0.000266706032639549,6.023497662189442,0.04294260190493189,6611.632918326125
13035,Mo2.78Ru0.22Sb7,550,4.3271372727026895e-05,5.554130670521481,0.07874718506336867,390230.54814599577
10087,MnSi1.73,550,0.0001764382775828321,2.5902986450536143,0.1838434229785792,27813.11474208975
13034,Mo3Sb7,550,3.4195905544809494e-05,6.1290980024780675,0.05132184290708905,446455.67543325276
13041,Ca5Al1.95Mn0.05Sb6,550,0.00019042915402961555,1.1484105638383255,0.20080825728597007,9685.126606691807
16860,ZnSb,550,0.0003049282474537574,1.0487992860831448,0.37877240662451983,7147.233752211407
537,Ba24Ga0Ag0Ge100,550,-3.775515621261411e-05,3.465561658954627,0.039161361526736584,186694.08311247212
541,Ba24Ga8Ag2Ge90,550,-5.625869696075784e-05,2.164683713214995,0.0968562962574574,127901.55758021974
540,Ba24Ga4Ag2Ge94,550,-4.876094226512436e-05,2.5169346939008554,0.0783111303713545,149085.05129190895
10190,Fe0.98Co0.02Si2,550,-0.0002176356712386173,6.159085985368947,0.020007249370697196,4730.214167149699
16855,ZnSb ,550,0.00030694375298439836,1.079401503827654,0.33788485844402044,7038.359761273271
13045,Ca4.75Na0.25Al2Sb6,550,0.00017682730348917184,1.0625234950221505,0.30212812407955625,15784.582446238848
13044,Ca5Al1.7Mn0.3Sb6,550,0.000156565631333286,1.1382940704418507,0.16630594554809405,12222.274010584028
539,Ba24Ga4Ag1Ge95,550,-4.548875228378552e-05,2.674168505920672,0.06661560775233044,155954.35806341204
13043,Ca5Al1.8Mn0.2Sb6,550,0.00016337119869883022,1.0471030109943091,0.18676161777568906,12536.914919386621
6260,Sr3GaSb3,550,0.0003012443415425891,0.7971563336381947,0.1934143922477394,2509.2666541884078
10189,Fe0.94Co0.06Si2.00,550,-0.00018156078663738752,3.3101339437651496,0.1141716781580495,17919.514812580936
13042,Ca5Al1.9Mn0.1Sb6,550,0.00017451471974181543,1.0784639264809208,0.19612732071671204,12271.656353285778
10186,Fe0.99Co0.01Si2,550,-0.00029970100128085133,10.29399513731558,0.03256810007495042,6786.366424713028
6266,YbCd1.4Mn0.6Sb2,550,0.00024792876044784317,0.6161052071466478,0.3970168896321801,6920.494623855064
16882,Zn4Sb3,550,0.00018139814401464248,0.6763589811039592,0.8527150328799824,30668.95335806488
13019,Hf3Ni2.7Cu0.3Sb4,550,-0.00012974969097505072,3.3172843649146873,0.2252954085675329,80976.31942330074
10184,(FeSi2)0.745(TiB2)0.255,550,-2.8997440342528707e-05,8.70204764429412,0.0063112050263073646,118754.95213645125
16879,Zn4Sb3,550,0.000161375580005995,0.8201150519696435,0.7036993811597217,39440.95032806513
13018,ZrHf2Ni2.7Cu0.3Sb4,550,-0.00015659409279787195,2.3343806576240653,0.2607392792256532,44690.24460610875
525,MnSi1.74Al0.005,550,0.00020042017894585212,2.2779523722225097,0.2285967557864663,23570.51770922396
13017,Zr2HfNi2.7Cu0.3Sb4,550,-0.000169308534895149,2.6587444534659004,0.4153632883159427,68929.51720062707
16880,Zn4Sb3,550,0.00016839226984868358,0.7899016553923852,0.7485388267542366,36856.771513835636
13015,Zr3Ni1.7Pt1.2Co0.1Sb4,550,0.0001562886329647116,1.9057175019744368,0.4382810858264143,65095.97603353097
6268,YbCd1.95Mn0.05Sb2,550,0.000190675479843329,1.2935155548586574,0.520743359426233,32697.372861096923
16881,Zn4Sb3,550,0.00017900558534205725,0.6990543902581938,0.7923418246545297,30412.8842926984
6264,YbCd2Sb2,550,0.0001758449973082135,1.385170573485157,0.5036696656716875,38810.22521704738
16877,(Zn0.997Pr0.003)4Sb3,550,0.00017163035800165388,1.0065555935642367,0.3647022531945631,22501.380671009723
16876,(Zn0.998Pr0.002)4Sb3,550,0.00017327778013203452,0.7158659233152425,0.5683460365031281,24469.396417226144
13031,Yb0.75Eu0.25Cd2Sb2,550,0.0002212113333603644,1.118482367079532,0.727875941435871,29894.787046473833
13030,YbCd2Sb2,550,0.00024266182001726958,1.2368357702135782,0.5366024872744732,20286.40970507202
13029,EuZn2Sb2,550,0.00015910030726213044,1.6745384150836964,0.6179538735553176,77723.45964587969
13032,Yb0.5Eu0.5Cd2Sb2,550,0.00023374775547731913,1.0497243309316766,0.6173251133766309,21053.976535374142
6262,Sr3Ga0.95Zn0.05Sb3,550,0.000183979754007494,0.8478791438780402,0.32913949149118304,13451.546955725024
16874,Zn4Sb3,550,0.00017269438210334352,0.8069395714037968,0.4523345974304193,22147.998363168837
526,MnSi1.75Al0.005,550,0.00020139259512288484,2.4523057149209313,0.20112331578252307,22109.92883025814
16875,(Zn0.999Pr0.001)4Sb3,550,0.00017129708918226316,0.7179215392459937,0.4784946815578882,21322.240633431193
10185,Fe0.85Cr0.15Si2,550,0.00024224288260784937,13.059473305688453,0.015776702443538928,6383.76888300364
6263,Sr3Ga0.93Zn0.07Sb3,550,0.00016554282923919234,0.8506910270674033,0.35918261404430496,16305.434238804175
16921,(Ag2Te)48(Sb2Te3)52,550,0.00023818791015126073,0.57612915169456,1.2499288645433793,23133.14176123164
10178,Fe0.98Co0.02Si2,550,-0.00024741067017271603,4.9013434323852785,0.031135139825111506,4532.79850315677
10169,Fe0.94Co0.06Si2.00,550,-0.00016994956203373847,3.808663076373284,0.1015452307296099,20359.29902960701
6320,Ca16Sb11,550,7.766129938910532e-06,1.758142487863914,2.042716642176676e-05,1082.6552885790425
12288,Zr0.7Ti0.3NiSn ,550,-0.00022799684101659654,7.196932882440512,0.16790161819834445,38513.69606941175
12289,Zr0.7Ti0.3NiSn,550,-0.00023416128700315958,6.495594866735686,0.2842033827505405,58298.58709129932
12286,ZrNiSn,550,-0.0002845534028469502,10.58103723053051,0.13031235145698328,27446.031547967406
12928,MoSb5.5Te1.5,550,8.611795775676073e-05,4.081055831053444,0.16256135948462086,152375.94623648757
10171,Fe0.94Co0.06Si2.00,550,-0.00016675729583405847,3.8898162886908425,0.1018977115078359,21820.76706621648
16960,Zn4Sb3,550,0.000174622911904879,0.791655241877813,0.8079459257637099,33362.768528754015
10091,Mn0.75r0.15Ru0.1Si1.74,550,0.00014742544783355032,2.5001568926092816,0.18257271846486056,38185.24171849417
12923,Co0.79Ni0.21Sb2.88Sn0.12,550,-0.00012467659821010772,4.6907745222342845,0.25749476309975794,130976.26690239078
12290,Zr0.5Ti0.5NiSn,550,-0.00018546601595718798,5.751882089763978,0.17269574402829102,53896.08920089396
12921,Co0.83Ni0.17Sb2.88Sn0.12,550,-0.00014789511489897927,4.7845659359482156,0.2888773351721586,132353.6737366188
16964, Zn4Sb2.94In0.06,550,0.00017575363508746158,0.8380491180012329,0.4855335011384867,22925.35899300036
12920,Co0.85Ni0.15Sb2.88Sn0.12,550,-0.0001586867142904889,4.5384672722790365,0.26069245163068605,83561.6694132917
12919,Co0.87Ni0.13Sb2.88Sn0.12,550,-0.0001814422673671608,4.604140756018904,0.2678258629471582,63812.373903305284
12918,Co0.88Ni0.12Sb2.88Sn0.12 ,550,-0.00018544107534515368,4.292180790887502,0.27758232203708505,56628.87268964572
14925,Pb0.71Mn0.04Sn0.25Te1.00,550,0.00011467928147798001,0.8943196682408545,0.012031394876190288,1486.3986520772655
10168,Fe0.95Co0.05Si2,550,-0.00022764299242968066,7.166277380508642,0.04948887969265335,12443.139653628052
12884,EuZn2Sb2,550,0.00016320556449857167,1.6466513137860233,0.6866963852412582,69482.57760953413
12880,YbZn2Sb2,550,7.731102193649055e-05,2.7509569874244217,0.19412339244118368,191260.12984830773
14933,TlSbTe2,550,0.0001806397499866113,0.923642494820384,0.5238333654530258,23015.939852856813
12860,CdSb,550,0.0002610787038027056,1.0059754782081891,0.21023100239230214,5312.468140086783
12861,Cd0.999Ag0.001Sb,550,0.00025797055790216224,0.8002714664992063,1.0883907322107933,24111.667688130536
12862,Cd0.997Ag0.003Sb,550,0.0002544174578922399,0.8361914188115096,1.143823046989339,27171.73914754223
12863,Cd0.995Ag0.005Sb,550,0.00025524756155011143,0.8135219892059476,1.2627493383565187,28323.002363206568
12885,EuZn1.8Cd0.2Sb2,550,0.00017790103562623948,1.5551906302690943,0.8072666415812697,68840.50898247346
14931,Tl9BiTe6,550,0.00021572732957696148,0.4702905910361122,0.7039060085045467,12506.702429740171
12893,Ca5In0.9Zn0.1Sb6,550,0.00015457908147296033,1.0100487707614747,0.30497452326552565,19845.610311049466
12892,Ca5In0.95Zn0.05Sb6,550,0.00018946183760566504,1.0230889680708664,0.3252607043785423,14095.531947997266
12891,Ca5In0.98Zn0.02Sb6,550,0.0002645140132891977,0.8494221703325721,0.26298058797298085,5223.53805329393
12890,Ca5In2Sb6,550,0.0004214546580127335,0.8016351152959112,0.12409734813810533,1179.879762640968
12292,Zr0.5Ti0.5NiSn,550,-0.00017738608215547266,5.4618840057298605,0.20591226783049496,69077.63795566981
4712,Ca0.18Co3.94Ni0.06Sb12.40,550,-0.00016799055534273357,4.8394193981627485,0.3789375436535298,126780.68992435414
6322,Ca16Bi11,550,1.2492690071483507e-05,1.3646089545181517,0.0012777009145924347,20312.47301537479
12887,EuCd2Sb2,550,0.00028971919045861245,0.8377787489389579,0.4860042730323656,8326.738745427729
12886,EuZn1.4Cd0.6Sb2,550,0.00020502822596466392,1.2489917135305484,0.6905296623967978,36405.45570507335
12980,Ni0.3Mo2.7Ni0.3Sb7,550,4.065026231829313e-05,7.35439373312751,0.06739482557598793,517099.8637685572
16940,AgPb20SbTe20,550,-0.00028252208054067016,1.069858547071898,0.6917369704164618,14379.639307450709
16922,(Ag2Te)46(Sb2Te3)54,550,0.00019106476255550448,0.8069857058647503,0.6241371395015949,25712.041017493437
16923, (Ag2Te)44(Sb2Te3)56,550,0.00021050298389152533,0.6262953224958565,1.0615059060800498,27266.356298604547
12978,Ni0.2Mo2.8Ni0.2Sb7,550,4.129223964582295e-05,7.0784574282403865,0.0697511837883117,492530.7774299701
16924,Zn4Sb3,550,0.000178985586655212,0.5017424824714748,0.7796951754271112,22963.963926188208
16925,In0.02Zn4Sb3,550,0.00017906440482838204,0.8182888137088086,0.5274159668792464,25119.905381971534
15122,Tl9Sn0.6Bi0.4Te6,550,8.601333731253159e-05,1.238143893744385,0.2700749663626005,80810.99407904455
12977,Ni0.15Mo2.85Ni0.15Sb7,550,4.263123624891266e-05,6.831213745359572,0.07382360294518908,475989.8668821207
16926,Pb0.02Zn4Sb3,550,0.0001809115654623037,0.6748776358167429,0.9407400340848416,36066.44686812852
4721,Yb0.3Co4Sb12,550,-0.00017302382288660482,2.929864820030017,0.8060397005150683,143341.314707312
12976,Mo3Sb7,550,3.798363051019657e-05,7.7575488252826466,0.049838106114403515,453170.5249680727
10177,(FeSi2)0.85(TiB2)0.15,550,-0.00011825333766198044,6.369244651064623,0.041929534506433164,34723.09813215435
16928,Ag6.52Sb6.52Ge36.96Te50.00,550,0.00014250834203925796,1.574161787208175,0.7975123657245877,106882.21390138034
12975,Ni3InSb,550,-1.4154527021488474e-05,15.538538072910614,0.00830983901967433,1081027.874024483
16929,Ag6.52Sb6.52Ge36.96Te49.00Yb1.00,550,0.00016158495816632687,1.608020317625291,0.9822508575384912,104448.44348219174
12974,Ni3GaSb,550,-1.2765640807473488e-05,17.528046301692623,0.0067998594875651255,1219106.311043124
16930,Ag6.52Sb6.52Ge36.96Te49.00Ce1.00,550,0.00016257837753086166,1.628039934256446,0.9756480690470432,103708.54006823832
16927,Ag0.02Zn4Sb3,550,0.00015439100602593814,1.0829078436629584,0.4945706771563948,42737.39272616717
12929,MoSb5.4Te1.6,550,9.348450510150251e-05,3.4914577680141083,0.18848432119258055,114190.70834303882
16941,AgPb20SbTe20+0.1vol.%SiC,550,-0.00023924425574418744,0.8348269758849153,0.7458808706277029,17154.580927885643
16947,AgSbSe0.04Te1.96,550,0.00023892223359289974,0.5863730504181355,1.0728942264102266,20578.868512579087
16942,AgPb20SbTe20+1vol.%SiC,550,-0.0002839028441958577,0.7446662095004433,0.8503626608227408,15263.272998133452
16943,AgPb20SbTe20+2vol.%SiC,550,-0.0003207013739260549,0.6296396518228511,0.5850574786917191,6730.020416835274
16944,AgSbTe2,550,0.0002763464571678,0.5622193369164608,1.0324279644342924,13952.870424703071
16945,AgSbSe0.01Te1.99,550,0.0002740324142300608,0.5575605988766935,1.104686583972825,15018.957069572518
16946, AgSbSe0.02Te1.98,550,0.00025080140495352784,0.5992762346549395,1.1865289524340306,20630.25354127175
6236,Yb14MnSb11,550,0.00010454290778950789,0.8997976767620506,0.2632569313629309,34631.5345323993
6229,Yb14MnSb11,550,0.0001043685881294013,0.8210688255247433,0.2498346791818609,30249.869256135
13185,Eu5In2Sb6,550,0.00015763650636748303,0.9229356123700974,0.03346186073990408,2438.420966811588
12045,Zr0.98Ce0.02NiSn0.98Bi0.02,550,-0.00020050576764561493,5.371058857339985,0.1996660265934162,45303.98329395224
14783,Mo2.6Fe0.4Sb6Te ,550,7.640968865381184e-05,4.973712621265873,0.13332681533910576,202755.8623327884
1312,BiTe,550,-0.00013206512752094034,1.566717713253789,0.5443194669095813,88800.26136938752
1311,BiTe,550,-0.00012532477425875174,1.5504238615567587,0.4659794043204067,83076.29585506486
12046,Zr0.98Ce0.02NiSn,550,-0.00014835596652007106,5.882241275649397,0.09614855791974122,45509.39737357264
13189,Eu5In1.8Zn0.2Sb6,550,0.000164801076292885,1.0120415358936463,0.2262622544887881,13289.89931958531
16710,AgSbTe2,550,0.00024938263193804533,0.7345198959997266,0.906443114703846,19882.16891769244
13188,Eu5In1.9Zn0.1Sb6,550,0.00017777387557619276,0.9221215767974316,0.2336630652969406,11988.783168458873
16711,Ag(Sb0.97Bi0.03)Te2,550,0.00029976063052174185,0.5650257650972679,0.5882792107167626,6755.194410623838
16712,Ag(Sb0.95Bi0.05)Te2,550,0.00027940020828833955,0.5062269476055153,0.9954740434091872,11479.134631656285
13187,Eu5In1.95Zn0.05Sb6,550,0.00018754644595188392,0.9177231605907026,0.2133083034837489,8954.113989261756
12047,Zr0.98La0.02NiSn0.98Bi0.02,550,-0.00020138297961999168,5.3392785115830215,0.21431613368044256,49574.32071877124
16713,Ag(Sb0.93Bi0.07)Te2,550,0.00030807353648160086,0.6474165033119311,0.5369168209329986,7256.802349387805
13186,Eu5In1.975Zn0.025Sb6,550,0.00020114863613579563,0.9231725371576774,0.13914042612194244,5986.755671780185
16714,Ag(Sb0.9Bi0.1)Te2,550,0.00022447584030176718,0.8416548682113529,0.21436160352863545,7143.92696388785
6235,Yb14MnSb11,550,9.306366135254564e-05,0.7937482846480288,0.22168506152786785,34023.218084267064
7909,La2.90S4,550,-4.012374411248221e-05,1.9920003761200376,0.05231124533191095,117684.39567970755
16749,AgSn3Pb15SbTe20,550,0.00021507090731855588,1.129187206005437,0.4454750639992833,19529.282341347982
16750,AgSn9Pb9SbTe20,550,0.00018623711122870576,1.2030273350268352,0.5430689019624152,32060.823410536046
16751,AgSn15Pb3SbTe20,550,0.00015146254813730618,2.033729086336378,0.2840646988441477,42500.74775554379
10206,Fe0.95Cr0.05Si1.958Ge0.042,550,0.00020692300517732,7.887808552669867,0.026905225064565948,9011.824941043236
7908,La2Ca0.2S3,550,-3.928489459214514e-05,1.6186651451093057,0.03957010698328337,75458.88187149803
13148,Cu2.123Cd0.935Ge0.901Se4.041,550,0.000339359205248902,0.8612627384732885,0.12170998045619401,1426.0140723500572
16754,Ag0.8Pb22.5SbTe18.4S1.6,550,-0.00025734298537760935,1.036112115300091,0.5528712731573374,15381.164490573408
16744,(GeTe)80(Ag0.6Sb1.4Te2.4)20,550,0.00020653201333364752,1.5543337630489271,0.9476110142895882,62944.65754638133
16730,(Ag0.365Sb0.558Te)0.975(GeTe)0.025,550,0.00013085874689055637,0.8036303989852275,0.6672858254471443,58182.80386661858
10084,MnSi1.73,550,0.00018772230691276555,2.329773791952769,0.19410027125016685,23331.6494726986
16733,Zn4Sb3,550,0.00018310395235006217,0.9664866179848264,0.5651733020812764,25182.311431861966
6231,Yb14MnSb11,550,0.00010674524497099985,0.9046581151403004,0.22411530379126549,28956.14774238284
6232,Yb14Mn1.05Sb11,550,0.0001046001132148562,0.8722131814185654,0.2866693619864095,37744.37274941412
6230,Yb14MnSb11,550,0.00010439148787770708,0.9042363493984096,0.2381285117397409,34224.73092081996
