Repository: starrydata/starrydata_datasets

> [!NOTE]
> **The duplicated `sample_id` issue was fixed on 2026-09-08**
>
> Datasets published between **2026-04-01 and 2026-09-08** contain duplicated
> `sample_id` values: the same `sample_id` can refer to samples belonging to
> **different papers**. Joining tables on `sample_id` alone mixes data from
> unrelated papers.

# starrydata_datasets

Daily per-project splits of the [Starrydata2](https://starrydata.nims.go.jp/) dataset, with a browsable download page at **https://starrydata.github.io/starrydata_datasets/**.

Historically this repository also hosted the raw CSVs (from 2019/7/11 until 2022/12/22); those older archives are still available via git tags.

File: datasets/20190711/20190711_preprocessing_interpolated_data.csv (part 20 of 94)
sampleid,composition,Temperature,Seebeck coefficient,Thermal conductivity,ZT,Electrical conductivity
16741,(GeTe)80(Ag1.2Sb0.8Te1.8)20,550,0.0001919778261424188,1.4515538176590068,1.0274486725085945,74591.34745021911
6233,Yb14Mn1.05Sb11,550,0.00010617312436838636,0.8793268759958973,0.27785989954818857,36378.197022334505
16742,(GeTe)80(Ag1.4Sb0.6Te1.6)20,550,0.00017563242133608197,1.5480268780368531,0.7455935811462362,66517.2104116681
4347,Yb0.05Co4Sb12,550,-0.00019325177458688622,4.761455508547625,0.060383338040528665,15107.010956843535
7910,La8/3Ca1/3S4,550,-3.958562987342688e-05,1.6816200275005766,0.05687801845636665,110977.3933860961
16743,(GeTe)80(Ag0.8Sb1.2Te2.2)20,550,0.00018770742909953448,1.5287296749996877,0.9499930719192384,73991.02471795952
6234,Yb14Mn1.1Sb11,550,0.00010504786681262584,0.8935084335319412,0.25753339752452725,34081.23694678084
10207,Fe0.98Co0.02Si2,550,-0.0002093229312130212,4.07707300781511,0.033097437044400296,5599.465179617146
16740,(GeTe)80(AgSbTe2)20,550,0.00018880502148186165,1.4302931515397772,0.9538714411214008,68677.07141676384
13147,Cu2.086Cd0.950Ge0.906Se4.058,550,0.00042602171327061386,0.7792150453859292,0.0749940393440573,497.3222476382562
13213,(InSb)97.5(NiSb)2.5,550,-0.0001741869362825833,6.178992757166261,0.1376527727892038,55016.35227695228
10215,(FeSi2)0.95(TiB2)0.05,550,-0.00017444639315090037,5.164136805751338,0.06301599956108575,19442.937941045602
14777,Mo2.6Fe0.4Sb7,550,5.1409903480635184e-05,5.049562035275222,0.11801253178143857,368120.9691721985
13218,Cu3Sb0.97Bi0.03Se4,550,0.0002996256725764355,1.0591303282856117,0.2336870593888804,4281.9380387265
14776,Mo2.7Fe0.3Sb7,550,4.4587056968357744e-05,5.522028870034973,0.0881818216324356,396017.49549354
13215,Cu3Sb0.99Bi0.01Se4,550,0.00034702192483169884,1.0400564852559817,0.4754813583662737,6381.8954990160555
14773,Mo3Sb7,550,3.282867304301809e-05,6.530876462881078,0.0494153222698976,482273.9531273197
16669,Ag0.84Sb1.15Ce0.01Te2.16,550,0.00027280060429335094,0.8104944698281652,1.1647340019438055,23523.27390691305
16670,Ag0.84Sb1.15Yb0.01Te2.16,550,0.0002614722493616597,0.7804051069884921,1.1819156005289428,22848.302382498267
16671,Ag0.84Sb1.15Cu0.01Te2.16,550,0.0002727571009727273,0.7628741735953327,1.0765160631498412,18933.06532116985
10217,Fe0.98Co0.02Si2,550,-0.0002447380538181338,4.2924196872890175,0.049867211957334207,6497.579053100724
14774,Mo2.9Fe0.1Sb7,550,3.827353691572744e-05,6.472735468737315,0.06302247160098168,447936.6605136597
14775,Mo2.8Fe0.2Sb7,550,4.229958884473969e-05,5.880510298331589,0.07824181751851937,435928.3241835085
10216,FeSi2,550,-0.00019646723461421903,4.503640703397632,0.06556770698070599,13909.476255329224
8184,FeSi1.9,550,0.00018708094932054807,5.791579189074222,0.017860563839889,5373.661978465578
13217,Cu3Sb0.98Bi0.02Se4,550,0.00034931073413939286,0.9935526875063024,0.6167764376188533,9199.600303612575
14781,Mo2.6Fe0.4Sb6.5Te0.5,550,6.410220673974528e-05,4.617717858554143,0.15727566164239773,293900.2541400037
13200,Yb13.66Pr0.34MnSb11,550,0.00010842081844970185,1.0096208234167103,0.2437316294160605,32256.012151521278
10213,Fe0.94Co0.06Si2.00,550,-0.00017732019461130043,3.7246888689451088,0.10335075739273512,18938.561754596583
13199, Yb13.82Pr0.18MnSb11,550,0.00010749151847388408,1.0611849076643909,0.24397242573018504,37395.085660551216
14782,Mo2.6Fe0.4Sb6.25Te0.75,550,6.795837277764793e-05,4.168842755438032,0.1632539890161633,235882.10705754824
12044,Zr0.98Ce0.02NiSn0.98Sb0.02,550,-0.00011699468713216009,5.114996400788346,0.2541873709653677,190011.0374655618
14778,Mo2.55Fe0.45Sb7,550,5.5017399088122547e-05,4.708380732311762,0.13262837331794108,326099.42673195194
13205,Yb13.47Sm0.53MnSb11,550,0.00010272762348946204,0.7958004378224919,0.23920604059579,26408.419592973114
13204,Yb13.810.19MnSb11,550,0.00010054137006670136,1.0127630675782389,0.20317223392581307,33726.71446429358
14779,Mo2.6Fe0.4Sb7,550,5.203835267220763e-05,5.078023908274458,0.12000749274538294,377217.2148102293
13203,Yb14MnSb11,550,7.499051873038311e-05,1.107373278775579,0.1372944973129921,42994.68076345111
14780,Mo2.6Fe0.4Sb6.75Te0.25 ,550,5.9995776684745914e-05,4.5930154564122345,0.1515813926310197,326399.0009766717
13202,Yb13.45Pr0.55MnSb11,550,0.00011269349167306309,0.9441912193594848,0.2428698557291661,32307.53719040553
12043,Zr0.98La0.02NiSn0.98Sb0.02,550,-0.00014792366993840922,7.200184882615918,0.4493749087758778,284405.79271807533
12042,ZrNiSn,550,-0.00018074193070496389,8.272315502314317,0.07858879300734968,33879.62305673222
16755,Ag0.8Pb22.5SbTe18S2,550,-0.0002721008108676528,0.9790023544637504,0.5228101730131465,12158.56455578184
7904,La2.27Ca0.73S4,550,-5.947289411778711e-05,1.1938907253742297,0.08105368870068795,49743.52149341082
13093,Cu2Ge0.95In0.05Se3,550,8.147707520955514e-05,1.7183668702033634,0.09149001936745677,39761.79199074568
16809,Ag(Sb0.95In0.05)Te2,550,0.0002540691574368453,0.6417256531144445,1.0458277109676721,18522.336234039198
16810,Ag(Sb0.93In0.07)Te2,550,0.00026927003314418006,0.6201686127429845,1.1422995998210457,17684.168422594845
4830,Yb0.14Co4Sb12.05,550,-0.00019476899961831228,3.1275717039063036,0.8011756987384007,118472.14966865856
480,Fe0.98Zr0.02Si2,550,8.335392935633279e-05,8.464393696271397,0.000768437349423846,1481.9827494095935
16814,Ag0.366Sb0.558Te,550,0.0004225722681060792,0.5702694230464436,0.5739649077318311,3288.798951814143
4829,Ba0.23Co4Sb12.22,550,-0.00015296065485816154,4.0734327503832,0.6557724997166585,202907.04561983663
16815,(Ag0.366Sb0.558Te)0.99 (GeTe)0.01,550,0.00026463765640819627,0.6201989358607949,0.39804601330995776,6484.993771683498
16817,(Ag0.366Sb0.558Te)0.98 (GeTe)0.02,550,0.00024132605775655766,0.7262896251957179,0.4108070288756369,9255.39591066418
16818,(Ag0.366Sb0.558Te)0.96 (GeTe)0.04,550,0.00019781316421336906,0.8588832262459247,0.2805014314959792,10808.013971925342
16819,(Ag0.366Sb0.558Te)0.92 (GeTe)0.08,550,0.00016310297942715644,1.0146228517212308,0.16825309198582414,11330.620716618183
544,Ba24Ga9Ge91,550,-5.6194665670098156e-05,2.289103118014701,0.10535999060532507,136841.85279000053
13094,Cu2Ge0.9In0.1Se3,550,7.810643668252166e-05,2.070555604397318,0.11093251438379942,67719.16644911688
16808,Ag(Sb0.97In0.03)Te2,550,0.00023518859255841602,0.6802955898579657,0.9394163096284676,20057.07348190414
13095,Cu2Ge0.85In0.15Se3,550,6.864256904116416e-05,2.549949628048254,0.12954943248196027,120840.81364116348
13105,ZnIn18SiSn20,550,9.491985592677536e-05,4.931972490882148,0.10567206462263326,86451.10944022941
10197,FeAl0.06Si1.95,550,0.00023980937042777494,4.030009040893961,0.045653909471793534,5816.86529135427
13101,(GaSb)2.7(Ga2Te3)0.1,550,0.00019755839527956683,3.2278532993073803,0.003188777519777848,479.4952828400631
12195,Bi0.5Sb1.5Te3,550,0.00018413848547940305,1.5938961394877134,0.3494233887045031,29933.97280524032
13100,(GaSb)2.7(Ga2Te3)0.1,550,0.00023391984258330122,2.6318311425558694,0.00608451616384695,532.0926443487472
13099,(GaSb)2.85(Ga2Te3)0.05,550,0.00029485908176145293,5.454338048919944,0.004212848061157333,480.53623403228033
13098,(GaSb)2.85(Ga2Te3)0.05,550,0.0003037144215209892,4.772734471748491,0.004949199492930325,465.5954363840248
16807,AgSbTe2,550,0.0002180745769337395,0.7251385265870256,0.8190435745903608,22311.066957928622
10196,Fe0.95Co0.05Si1.946Ge0.054,550,-0.00014651465843639055,5.1886271400183395,0.04573885152807798,20100.778370184173
4831,Ba0.15Yb0.09Co4Sb11.86,550,-0.00016130891818865578,3.3378083854219067,0.7321700689446089,171610.11759039765
13063,Cu1.7Bi4.6745In0.0255Se8,550,-0.00013069524604453854,0.546474460109946,0.1512544419976184,9519.308776455951
13062,Cu1.7Bi4.6915In0.0085Se8,550,-0.00012906813668854452,0.5403153275881609,0.15393829224951966,9099.447378379624
13061,Cu1.7Bi4.6745Zn0.0255Se8,550,-0.0001354053305907241,0.5821094436371073,0.16754155390442127,11145.764242009387
13060,Cu1.7Bi4.6915Zn0.0085Se8,550,-0.00012769710421689617,0.6173221565697009,0.1755489842916032,10225.607487424904
13059,Cu1.6745In0.0255Bi4.7Se8,550,-0.0001113951132495967,0.5954209628201884,0.18840811058597487,17336.49877956495
13058,Cu1.6915In0.0085Bi4.7Se8,550,-0.00011863948912298247,0.5818919235528028,0.2529506680772422,17297.547606451015
13057,Cu1.6745Zn0.0255Bi4.7Se8,550,-0.00011879778721140874,0.6068663281765653,0.2207939261124338,17232.803918128382
13056,Cu1.6915Zn0.0085Bi4.7Se8,550,-0.00010891138273296529,0.5648949298236128,0.1981518010111109,17196.024274160445
13055,Cu1.7Bi4.7Se8,550,-0.00014346834371536984,0.5618583708857181,0.1800684609312706,9534.022759116417
16834,AgPb17SnSbTe20,550,-0.00024026842726240267,1.0810543708422866,0.4940127843229805,17976.201324793295
10191,Fe0.95Co0.05Si2,550,-0.000172428876279568,4.2097224400232856,0.06918483986028627,17810.72987999271
13064,Cu1.7Bi4.7Se7.92I0.08,550,-0.0001396670767504096,0.5151751666568095,0.2359860003236589,11293.77187804068
13065,Cu1.7Bi4.7Se7.84I0.16,550,-0.00012857850741107517,0.4996200323721284,0.1409556813670262,8076.678067520406
543,Ba24Ga4Ge96,550,-4.278738005913565e-05,3.2684193934110914,0.05665496388922764,182948.1552952356
16821,AgSbTe2,550,0.0002678205282372004,0.4938504684930747,1.4212622795227576,17636.39868162441
16822,(GeTe)75(AgSbTe2)25,550,0.00022061363811402514,1.2320768293062048,1.0999711701993506,50115.26643194056
10086,MnSi1.73Al0.001,550,0.00018232891180217252,2.4893999348555718,0.2280209492087433,31045.285182944423
7903,La2.76S4,550,-5.691747461156962e-05,1.2914177882990572,0.07733004699460197,56048.12696844339
16823,(GeTe)80(AgSbTe2)20,550,0.00021804015212887118,1.2107907607579986,0.9579893048398368,42700.435843978885
16820,AgSbTe2,550,0.00027585710955604133,0.5639203784639156,1.035164053785167,13995.022245944685
16824,(GeTe)85(AgSbTe2)15,550,0.00017273091711127105,1.562608837905057,1.0236780236633047,93863.43881986773
482,Fe0.94Zr0.06Si2,550,2.554154610748157e-05,9.12614688478109,0.0018475041491972,52892.573501959036
16825,(GeTe)90(AgSbTe2)10,550,9.260198848606097e-05,2.505006050207701,0.3382531782487454,172525.96460634892
16826,AgPb18SbTe20,550,-0.0003209623403513319,0.7859428259319666,0.2129259597322544,2430.1686126136897
16827,Ag0.9Pb18SbTe20,550,-0.0003024504883912337,0.8460302675706375,0.3174212987440377,4339.86242768498
13146,Cu2ZnSnSe4,550,0.00017453596773102343,1.8540827790205785,0.11910373701417967,10725.041372071244
6242,Sr3AlSb3,550,0.0004297515238727341,0.7781469142354012,0.029560203740121613,226.44956067173283
10203,(Fe0.95Cr0.05Si2)0.995u0.005,550,0.00028062748253810326,10.529603049726193,0.018057730673315675,4389.874256422092
4837,Yb0.6Co4Sb12,550,-0.00011958801276594243,3.4679107264569984,0.5962221543776444,253004.5344005632
13130,Yb9Mn4.2Sb9,550,0.00011545580656898144,0.612727599946183,0.2605930054167272,21778.90042428891
7905,La2Ca0.1S3,550,-6.472598354289263e-05,1.3813066390374882,0.08899528527893627,53350.32781138909
10202,FeAl0.05Si2,550,0.00022931262796242836,7.414162144917034,0.07084669392724838,18161.97342601029
13129,Yb9Mn1.2ZnSb9,550,6.0674533166673485e-05,1.2208477550328116,0.09250743843821302,55777.955020146444
4838,Yb0.6Co4Sb12,550,-0.00013055626824475832,3.2101254246489086,0.6088774568630385,194236.21978412574
13145,Cu2Cd0.1Zn0.9SnSe4,550,0.00019893227575791149,1.7085777866188825,0.08523189351117445,5380.584638562306
10205,FeSi2,550,-0.00042237940073960666,12.231104427140243,0.00512331437660474,638.6288459481011
16756,Ag0.8Pb22.5SbTe16S4,550,-0.0002679384446649096,0.9029007457630428,0.5463979906512977,12081.294798624798
13144,Cu2Cd0.2Zn0.8SnSe4,550,0.0002353574774548497,1.6095837039548988,0.10254094696995783,4444.00003943418
13143,Cu2Cd0.35Zn0.65SnSe4,550,0.0002552959460738147,1.574806175310932,0.11383537612154293,4365.03355401889
7907,La2.53Ca0.47S4,550,-4.0007202827218235e-05,1.317347302097006,0.04961694499435819,74249.10812965152
16757,Ag0.8Pb22.5SbTe12S8,550,-0.0002543277480393324,0.8847682890266242,0.6408404500016307,15931.719058921315
13142,Cu2Cd0.4Zn0.6SnSe4,550,0.00023069051054093687,1.3946196646672775,0.1409755595099051,5814.478240964608
13141,Cu2Cd0.45Zn0.55SnSe4,550,0.00025259564149770613,1.538446097328253,0.11116693850801083,4274.719856713953
13128,Yb9Mn2.2Zn2Sb9,550,3.8214389657556564e-05,1.5430595666338118,0.05714636606318822,109787.9726643942
13140,Cu2Cd0.3Zn0.7SnSe4,550,0.00025989433199710487,1.319467387073629,0.07095942605776605,2031.4371366300186
13139,Cu2Cd0.5Zn0.5SnSe4,550,0.00029855808341952886,1.4483354808932023,0.08459596938488315,2133.9302292212037
10204,Fe0.94Co0.06Si2.00,550,-0.00017196484967311177,3.77611412049244,0.09805893941424336,19522.543766029547
7906,La2.84S4,550,-4.084630100683968e-05,1.7307837629646026,0.042521972909681696,80202.52888775468
16798,AgSbTe2,550,0.000277649042018112,0.5524123845816401,1.0530285037584357,13782.475940118453
13119,Ca5Ga1.95Zn0.05Sb6,550,0.00015575390682880908,1.108380333496388,0.22337408909602025,16275.999121520617
16785,(GeTe)0.85(AgSbTe2)0.15,550,0.0001701994360234846,1.5989925612089726,0.8951520756719389,86090.26794475754
6244,Yb14MnSb11,550,9.418973010529991e-05,0.8221242943351239,0.2385075037183859,33941.051041896026
10199,FeAl0.10Si2,550,0.00018754346226273385,9.321909510199495,0.053145872941561055,25609.89982020281
16794,AgSbTe2.01,550,0.0002516790630839846,0.52045262073276,1.3172908320791097,19708.89511217174
16795,AgCe0.005Sb0.995Te2.01,550,0.00023365946544023588,0.6016994618401802,0.9871200870340032,19776.663078987527
10198,(FeSi2)0.7(TiB2)0.3,550,-2.5121596601074687e-05,9.638855787363577,0.00464608687080999,129019.58597889515
6245,Yb14MNSb11,550,9.402085253510146e-05,1.0185715457603837,0.1685109684446484,34007.288999173594
16796,AgCe0.01Sb0.99Te2.01,550,0.00023590120770542242,0.6103916230970762,1.1270419406616914,21799.79959092784
16797,AgCe0.03Sb0.97Te2.01,550,0.0002632378372932164,0.5944679749084554,0.9803193402356568,15325.563189708897
4832,Ba0.24Yb0.12Co4SB11.85,550,-0.00014552914142773696,3.5900474669334854,0.7474202463820006,227883.79375081352
16784,(GeTe)0.8(AgSbTe2)0.2,550,0.00019769894927751505,1.3461446111286732,1.1996281274121028,72521.88119421613
13120,Ca5Ga1.9Zn0.1Sb6,550,0.0001300409573345577,1.296667159185052,0.21740742133186375,28020.63444124689
13125,Yb9Mn4.2Sb9,550,0.00010295195682463199,0.6178915147892968,0.24965297133559616,21807.301747317204
13124,Yb9Mn4.2Sb9,550,0.00011507481242649755,0.6355410798355876,0.28660703355168765,21384.31071014193
4835,Yb0.6Co4Sb12,550,-0.00012747170581017784,3.347915687346197,0.623039721518833,236801.43280656496
10201,Fe0.98Co0.02Si2,550,-0.00026344208987305986,3.9732156269508088,0.04087124198946136,4254.288665794417
13123,CaAl1.9Zb0.1Sb6,550,0.00013848449047724684,1.1689840677635597,0.1998896470816687,20931.65023857895
4833,Ba0.14Eu0.13Ci4Sb12.05,550,-0.00014398936545408889,3.96071704337793,0.7327676288101481,253049.5809647909
13122,Ca5Ga1.7Zn0.3Sb6,550,8.755895457927728e-05,1.5355649069878574,0.14275369726065265,52305.11972220169
16783,Ge0.87Pb0.13Te,550,0.00016531626200543692,1.6886173356030996,0.8528081661018738,79712.87019755246
10200,(FeSi2)0.995Cu0.005,550,-0.00039165693920152243,12.801267876849119,0.0052583791791102,797.8670766718774
16668,AgSbTe2,550,0.0002882293260418837,0.7221480823978508,1.3849324631556783,20356.80417690958
12864,Cd0.99Ag0.01Sb,550,0.00022923761628202002,0.8081677282040056,1.1466783428131821,32061.837050949733
10106,MnSi1.78,550,0.0001773348303195809,2.2832869863974183,0.1861634590195989,24575.601955150225
17217,Zn4Sb3,550,0.00016909578937662642,1.0356954024395937,0.4456698305561068,26212.624612288553
15073,SrB6,550,-0.000129560251746537,20.003804347325737,0.08259411884570712,152971.39320059196
270,Pb0.98Na0.02Te1,550,0.00020057339106854122,1.93041018113437,0.7336030940333004,64003.16195396357
15017,Ag9GaTe6,550,0.000297257362024111,0.34539686638275263,0.2701691193893763,2250.030949485626
17218,Zn4Sb2.98In0.02,550,0.00017276933208927895,0.7265141211227634,0.6983410949910105,30479.69675821605
17220,Zn4Sb2.94In0.06,550,0.00017746305451305357,0.7436821955333237,0.8096810118019904,32522.83847061445
15018,GeSb6Te10,550,7.215259593871486e-05,1.6681235840116757,0.2165308403642905,108582.92771490652
6415,Yb11Sb9.3Ge0.5,550,2.311793860827881e-05,1.4412675808688409,0.012072578727398656,58406.02317832787
4615,La0.3Co3.68Ni0.32Sb11.84Te0.16,550,-0.00016208704050358933,2.3335481456433063,0.5556983432141385,82991.98195958095
266,Pb1.003Se1Cl0.006,550,-0.00012210848877698482,1.901107331364635,0.417010423558598,96671.65306854669
10142,MnSi1.733,550,0.00016949206164689842,2.3823592740637585,0.16157535544779542,24362.45007353035
299,Pb0.95Ca0.04Na0.01Se1,550,0.00010249868871475036,1.7678070091162938,0.4098719806755522,100849.39418790392
15075,ErB22C2N,550,-1.273846429224324e-05,1.4629619170729875,1.1499363956521922e-08,0.18849941342942972
17221,Zn4Sb2.92In0.08,550,0.00017514981468093538,0.8141026311748651,0.7303130604421413,34533.57639386377
10141,MnAl0.0054Si1.7946,550,0.000185806878447676,2.543442444240413,0.2750707350354257,36845.1253495765
6414,Mg3Sb1.7Pb0.3,550,0.00022794753674173335,0.3662277197756908,0.1839073769205938,2170.34093672052
10105,MnAl0.0063Ge0.027Si1.7667,550,0.0001831235441114078,2.516444913025521,0.3070027183761489,41886.935635042406
6526,Ti1.008S2,550,-0.000140167112783339,2.247807866408265,0.17679034014218425,39355.814772698366
10107,MnSi1.73,550,0.00016459812098216706,2.9775479453610187,0.15997641664260132,31967.03027496964
15023,Ag3.8Mo9Se11,550,0.00013572503970895748,0.8170483340698055,0.3667380478443269,25802.519511357925
17252,Zn4.24Sb3,550,0.00018186976371727318,0.7066078111438296,0.8173689222514806,34129.45049364713
6531,Ti1.031S2,550,-6.342775169931139e-05,2.4207405167163922,0.0963976349625318,112081.9296193015
17251,Zn4.16Sb3,550,0.00018408546846131272,0.6999382298238284,0.7836701470942509,32374.74742851826
15024,(Cu/ Fe)Mo6Se8,550,5.229059166671625e-05,1.4613353267906724,0.11990718739348905,93296.49578392477
17253,Zn4.32Sb3,550,0.0001797978193780337,0.7261233460372398,0.8239594475765766,35959.61459031615
17254,Zn4.40Sb3,550,0.00016329110047823533,0.7889150426405183,0.7042375369249635,40422.08908997716
10136,Re0.04Mn0.96Si1.8,550,0.0001783550452919231,2.337354499157855,0.33037446617506794,44136.46760284062
15025,YbSb2Te4,550,0.00010808882717921332,0.7164476776934791,0.3949751315147467,40611.70531777149
369,Pb0.98Na0.02Te0.7S0.3,550,0.00022249242106749486,1.4251543264410145,0.7007670011570358,36681.10458972177
237,Pb1.002Se1Cl0.004,550,-0.0001855804681512449,1.4891297062437938,0.7508422287534168,59027.44647919503
15070,CaB6:SrB6=75:25,550,-9.899250027821999e-05,12.631363075229025,0.10218121592890594,206369.98114722988
12505,B4C,550,0.00032277874621600047,17.795242741572633,0.002291773546199443,747.6307767107003
4520,CoSb2.7Te0.3,550,-0.00011167188592304462,4.535272718819543,0.19435952283122696,132048.91542562714
10137,MnSi1.733,550,0.00017535104211161768,2.2409731282465133,0.263676614696042,34940.480342942166
15071,CaB6:SrB6=50:50,550,-0.00010389153632671116,11.639860975183716,0.11896947838151713,205045.3015462021
12523,Ti10Ru19B8,550,3.9166065076919647e-05,11.619446149391106,0.03748569358273927,483449.4848101246
6528,Ti1.008S2,550,-0.00012845492404366178,2.6506255077660152,0.25953135865273097,76319.54012481005
6529,Ti1.031S2,550,-7.099326139829319e-05,2.9663690075723337,0.11057267565380123,130717.40214147205
207,Pb1.003Se0.92S0.08,550,-0.00014060606460844762,2.0069565274015333,0.8013336356053383,147904.21208532038
4616,La0.3Co3.68Ni0.32Sb11.84Te0.16,550,-0.00016968620378949087,1.9425939243096504,0.720431778661917,79706.46686996815
12529,Ti9Cu2Ru18B8,550,3.703504887064818e-05,10.245227591699248,0.0344031355581544,442186.9699962982
12528,Ti9Ni2Ru18B8,550,3.2346904663240484e-05,9.738317373978447,0.021857192782264976,340679.8769162598
17231,Zn4Sb3,550,0.00016034903356938082,1.0353094230481703,0.5723154399386671,45416.37036807976
15072,CaB6:SrB6=25:75,550,-0.00011517830920685757,14.535338690952113,0.09673996705771336,166638.75735485012
253,Pb1.02Se1,550,-8.946458071691455e-05,2.769651883231135,0.28202680709044803,177439.63092381926
288,Pb1.004Se1Cl0.008,550,-0.0001160406160624062,2.292862985989271,0.3421889111629983,105940.32336603152
15021,GeIn0.6Sb5.4Te10,550,0.0001265465923161977,0.5385714259390297,0.5316251214850383,31630.269630131723
12526,Ti9Fe2Ru18B8,550,3.211787316603659e-05,9.233197126492868,0.019880378058152636,302117.4694949408
179,Pb0.95Sr0.04Na0.01Se1,550,9.777598260960287e-05,1.707194393360501,0.3329050042664833,88476.41617783114
10138,MnSi1.73Al0.0025,550,0.0001811549916484154,2.7212902173923377,0.2421978454250548,36515.88541839357
12525,Ti9Mn2Ru18B8,550,4.127552730031591e-05,8.755253499414675,0.04422915774784582,387277.9240529787
15022,Ag3.4Mo9Se11,550,0.00010533529122877553,1.2302926950998825,0.2476699167227307,41892.790190824926
160,Pb0.993Ga0.007Se1,550,-9.119453798574759e-05,2.005173810088525,0.2857973631243297,125288.12121562172
12524,Ti9Cr2Ru18B8,550,3.434863404632815e-05,8.766591526956411,0.025363408802395383,304830.00063218875
327,Pb0.98Na0.01Te0.88S0.12,550,0.00023539802802434722,1.3568353792799757,0.7256413055655341,32305.824172719378
12527,Ti9Co2Ru18B8,550,3.1265808078132396e-05,8.441708571534157,0.022685111241459,324818.44727430673
10145,MnSi1.75,550,0.00016616685921463584,3.5661827041293988,0.12717790205215748,29865.083548346476
14999,Cu2ZnSnSe4,550,0.00013003096603101636,1.1347850016630874,0.1130746398545886,12857.301892095864
310,Pb0.96Ca0.03Na0.01Se1,550,9.742903375853308e-05,1.8425983528058807,0.3458535528424521,99903.4224972527
6401,EuCd2Sb2,550,0.0002915321082565187,1.1303899888273137,0.4088246218730524,9259.535560016631
15000,Cu2ZnSnSe4,550,8.691868909537559e-05,1.2897915876248007,0.1119711717533011,32498.706306119857
370,Pb1Se1Cl0.001,550,-0.0002336036382816209,1.3840084832393464,0.6764988861655237,31194.92484091851
10123,MnSi1.74,550,0.0001552610575280923,2.99536021884107,0.1846912037945192,41726.07172589998
12642,WOx here x is 2.92.Matrial family tungsten oxide,550,-4.363081007228979e-05,3.731436692837209,0.018473258974887014,56102.165431315225
4617,La0.3Co3.68Ni0.32Sb11.84Te0.16,550,-0.00018089605877120884,2.137616653220068,0.6495669981263925,71433.19283991515
17151,Zn0.97Cd0.03Sb,550,0.0002168237495840946,1.3808492127247487,0.6871487695024355,36696.16157011016
12661,NbCo(1+x)Sb here x is 0.3,550,-0.0001068693662844609,4.715406782591295,0.18736517188400084,133128.70430057097
12660,NbCo(1+x)Sb here x is 0.2,550,-9.060378497439205e-05,5.413201093340115,0.1769412807132414,200929.6483325345
4618,La0.3Co3.68Ni0.32Sb11.84Te0.16,550,-0.00016509994173940465,2.2300703950338137,0.4851886177915066,68476.41201509356
12641,WOx here x is 2.88.Matrial family tungsten oxide,550,-3.449760586500505e-05,4.560439067644133,0.02061847144256604,135488.3805411158
12659,NbCo(1+x)Sb here x is 0 ,550,-8.02410634875062e-05,5.820647551573722,0.15684807013882507,237590.79686636679
10146,MnSi1.73,550,0.00018645041519298782,2.327946116529171,0.19272365822252,23464.891769051494
236,Pb0.98Na0.02Te0.92S0.08,550,0.0002128436305487419,1.4424453107935609,0.8728153687452571,50528.65464585793
6406,Yb14MnSb11,550,0.00012118094647142158,0.9260827440569166,0.15409707501619274,16125.024239343646
6407,Yb14Mn1.05Sb11,550,0.00013976717699660209,0.8446004246131468,0.2243923215269141,16477.61634577513
6408,Yb14Mn1.15Sb11,550,0.00017539705910096443,0.8185054966604959,0.09348287793341067,4087.3751070151466
6409,Yb14MnSb11.022,550,0.0001079938364650512,0.8172861644546193,0.17516077341489744,19672.716451344833
10104,MnSi1.78,550,0.0001932733707235328,2.4441974393833283,0.3247490031766025,38634.6854006747
240,Pb0.98Na0.02Te0.84S0.16,550,0.00022879822405778285,1.4156872473675417,0.6732561755682563,33103.93937166082
343,Pb0.98Na0.02Te0.88S0.12,550,0.0002441969628827136,1.3593385796690411,0.9373747263531116,38850.59520217683
15077,ErB22C2N:ErB4,550,-2.001290213132319e-05,1.9933000695654857,4.522392614127197e-07,4.0922118861601815
6405,EuCd1.4Mn0.6Sb2,550,0.00014097166119868127,0.9420570986984728,0.03571818895568665,2774.017582397427
6404,EuCd1.6Mn0.4Sb2,550,0.00032629282795150044,0.8364366801403575,0.14998679297093204,2105.2175789569487
12640,WOx here x is 2.86.Matrial family tungsten oxide,550,-3.051565640781095e-05,5.102386890540326,0.021729972217649163,199549.9985964495
12639,WOx here x is 2.84.Matrial family tungsten oxide,550,-3.115216463973145e-05,5.618745734456448,0.024732284302463558,274485.4943910239
6402,EuCd1.9Mn0.1Sb2,550,0.0002939047967543899,1.0002246898823235,0.2012168001985698,4093.7612508522448
15003,(CuInTe2)0.995(2ZnTe)0.005,550,0.0002636370004996543,2.477915215625092,0.24294227281910996,15747.590737120765
10144,MnSi1.74,550,0.00011275299719097229,4.621452399909642,0.0878026146031572,58031.93518577662
9483,(CoGe2)0.15(GeTe)12Sb2Te3,550,0.00022240110109882945,1.448348329449971,0.8435566080966591,40402.436766310384
12634,WOx here x is 2.9.material family tungsten oxide,550,-3.635054493804193e-05,3.9989352832795007,0.01728396481592086,78423.19420700458
6403,EuCd1.8Mn0.2Sb2,550,0.0003089929498972648,0.9038975188409372,0.20419160179732296,3274.875003722459
15047,(Cu2Se)0.975(CuGaSe2)0.025,550,0.00011981686123578768,1.1408665209259596,0.4386320321953788,53084.07066738927
274,Pb0.98Na0.02Te0.96S0.04,550,0.00020038595555878084,1.632729024556797,0.7883703747975718,58283.706155817024
10114,MnSi1.7321335Ge0.0008665,550,0.0001645285230489981,2.2788749481272714,0.15881753169658255,24309.378096903358
15048,(Cu2Se)0.97(CuGaSe2)0.03,550,0.0001101092212494272,1.2425621471733288,0.4059148428668948,67391.9148391917
6607,LaOBiSSe,550,-0.00013334861239993522,1.2818238222490668,0.2579701662918371,34637.61988529423
10122,MnSI1.75,550,0.00017324226674590812,2.2180067323720576,0.3819830295409958,51325.89419462017
10124,MnSi1.73Al0.005,550,0.00018591353244299443,2.7015785198951496,0.2329574315707511,33106.21026544246
49,Pb0.98Na0.02Te1,550,0.00027221764000881325,1.205433394504518,1.9601761394038049,57975.31252747053
12422,Nb0.99Ti0.01CoSn0.9Sb0.1,550,-0.00011234660611397139,5.981151791216693,0.18148219484040412,172867.03316845614
12421,Nb0.99Ti0.01CoSn0.92Sb0.08,550,-0.00011965885106315185,6.1255810691892005,0.17313416768315085,128489.83839713965
15046,(Cu2Se)0.985(CuGaSe2)0.015,550,0.00012988323601503194,1.0937642647227863,0.4786764748410885,51794.3053118824
12458,In0.17Ga0.83N,550,0.00016285025473470731,2.2933659097422283,0.1398326240701389,18178.2840494396
10113,MnSi1.75,550,0.0001953641739381264,2.6577214804388003,0.298910308264131,37844.068396842864
6606,LaOBiSSe,550,-0.00014427332245510935,0.8530383303156186,0.28506663569365165,21452.477838912342
12433,Zr0.99Nb0.01NiSn,550,-0.0002069212997965549,7.372749859362347,0.2937326683131918,79016.75728010238
12426,TiCoSn0.05Sb0.95,550,0.00019949788024454487,8.263322923009198,0.1180323165285808,41535.049982466015
10118,Mn0.85Cr0.1Ru0.05Si1.74,550,0.00015541281004205314,2.4983804472860527,0.20458941187879626,38477.37275818161
4492,Cu3Sn0.15Sb0.85S4,550,0.00012526102290824243,2.536174440570587,0.09659819733439637,30764.044209820917
12431,Ti0.95Nb0.05NiSn,550,-0.0001247736487825928,5.908768649315037,0.3265028014139279,218000.74453554023
10116,MnSi1.733,550,0.00017590323579955508,2.4113079482836164,0.2326434820791796,32963.492610622365
4491,Cu3Sn0.1Sb0.9S4,550,0.00012600044818324402,1.9807747408088137,0.042817325347814586,10621.577069805959
12430,Ti0.98Nb0.02NiSn,550,-0.000170447631095584,5.907811978553064,0.3523049254811897,124202.32020740845
4490,Cu3Sn0.05Sb0.95S4,550,0.00033753488248884205,2.088722520696189,0.0907206602986512,3349.683201491943
12429,Ti0.99Nb0.01NiSn ,550,-0.00020116553812598648,5.581883716380204,0.3321487075139201,79556.39274757434
12427,TiCoSn0.1Sb0.9,550,0.0002102241645250525,7.554715811445066,0.2082638927357093,58611.603580821386
235,Pb0.98Na0.02S1,550,0.00015517359523095666,1.7618212324917917,0.2973212969909673,39553.91935985826
12428,TiNiSn ,550,-0.000271913940853762,5.139346901440052,0.19727908140197495,23567.337751985957
4489,Cu3Sb1S4,550,0.000506900677788953,1.5493260351420892,0.03385362118256032,406.2801857927832
10117,MnSi1.73,550,0.00019690586976097162,2.6092122615503346,0.268827926605433,33942.0407445584
12434,Zr0.98Nb0.02NiSn,550,-0.00016921541726014778,7.75402747019417,0.30267494932607564,130215.35453878109
435,Pb0.995Ga0.005Se1,550,-0.00013441559209638617,1.8719514046287749,0.4535786242713722,85444.70632675849
12424,TiCoSn0.1Sb0.9,550,0.0002660768246097612,6.962820231957389,0.11606987965369375,19241.547238463692
15429,CuFeSe2,550,0.00012509025893025702,1.1286813089012726,0.14567313117151276,18511.143579391788
322,Pb0.985Ga0.015Se1,550,-8.21944763699836e-05,2.7256635749950378,0.13789427294367484,101151.07999146226
10115,MnSi1.73,550,0.0001834268800839932,2.6075368753385115,0.3049382378168051,39922.86815839974
335,Sn1Mn0.05Te1,550,0.00010594627292217666,3.529782396746713,0.35635257314067803,172659.77409669972
15050,Y1−xB28.5C4,550,-1.5729683506015494e-05,1.6417378778648175,3.034882408608894e-08,0.3661365022580783
10120,MnAl0.0063Ge0.0054Si1.7883,550,0.0001907287635374852,2.5445374749785445,0.29984502123869217,38133.84677859831
178,Pb1.001Se1Cl0.002,550,-0.00021757486184740039,1.4755126961867957,0.5567925809084077,31554.134197154315
12414,NbCoSn0.94Sb0.06,550,-0.00011756343701238494,6.307790739562988,0.1581516976150556,131047.52062093842
9486,(CoGe2)0.2(GeTe)17Sb2Te3,550,0.00023323609431054326,1.4845685037858576,1.1564554699471452,58312.506772262765
203,Pb0.96Ba0.03Na0.01Se1,550,0.00011257628749722674,1.505017997686945,0.41940127367420654,73146.91961663222
10109,MnSi1.69834Ge0.03466,550,0.00016413534517809651,2.396802042947328,0.19387069396270898,31360.098343092992
12415,NbCoSn0.92Sb0.08,550,-0.0001073689426995315,6.419919000733546,0.14216356472129096,138684.25661214802
17281,Zn4Sb3,550,0.00015316628912792296,0.8200032629511211,0.7317735945041781,42563.26238029585
17282,Zn4Sb3,550,0.00016606017398146448,0.7586243137436798,0.7524446892917316,36509.251198887214
17287,Zn4Sb3,550,0.00016498638995879575,1.1843511093688743,0.4871637018301786,36888.55711867016
10131,MnSi1.73,550,0.00016888087753607733,2.394430699239773,0.15961844754042132,24364.73605872161
17288,Zn4Sb3,550,0.00017458950348704506,1.132751989089458,0.4992033041950773,29047.12926645591
15032,In4Se2.85Te0.15,550,-0.0002750332124008254,0.5751541046668112,0.2101629706526221,3012.19892902236
6770,PbS-ZnS,550,2.2823754616425955e-05,1.4613523172604823,2.8744163263435106e-09,0.014661139804292553
4519,CoSb2.8Te0.2,550,-0.00012753525593946666,3.969671271237044,0.29511755296549946,130308.90516861167
15069,CaB6,550,-0.00010198476097993646,19.732138192917475,0.08375883814365521,244842.02439165453
12412,NbCoSn0.98Sb0.02,550,-0.0001253212999295381,6.660336199510469,0.12253668112868325,88424.184954236
4518,CoSb2.9Te0.1,550,-0.00013846596125348777,5.073875616822049,0.22974783358503345,113640.59294694875
10108,MnSi1.73Cr0.005,550,0.00017996586118192973,2.1442406758627994,0.21951602828270025,26423.894043271743
12413,NbCoSn0.96Sb0.04,550,-0.00011602999382906146,7.173931627573871,0.09920219372657438,100831.50368544133
15031,In4Se3,550,-0.00027516003823120085,0.6087213795117071,0.1866240831090548,3079.151790369547
10133,MnSi1.74,550,0.00014561597416354042,2.5873300008000952,0.18059604655406752,40066.30878778917
297,Pb1.005Se1,550,-0.0001446447003747002,2.055057610724009,0.3767459869611384,67282.92979924101
4516,Co0.8Ni0.2Sb3,550,-7.052774585321069e-05,5.524024034278653,0.0678391353362213,138836.82904771488
249,Pb1.003Se0.88S0.12Cl0.006,550,-0.00015864775776161207,1.6257350254885914,0.6731568736380255,88704.11112055743
10127,Mn0.97Cr0.03Si1.74,550,0.00015694151815065692,2.5909829914155296,0.3006947322188284,57511.14229412353
12419,Nb0.99Ti0.01CoSn0.96Sb0.04,550,-0.00014220969519515477,6.295279081446821,0.13323738316211212,73524.12448367612
302,Pb0.997Ga0.003Se1,550,-0.00018352797324570208,1.5955711893993936,0.7286366250872746,62756.679473927245
10126,MnSi1.733,550,0.00017664646556981916,2.259482111013605,0.289186097903307,38072.70417716968
12420,Nb0.99Ti0.01CoSn0.94Sb0.06,550,-0.00013159404358764775,5.409673562625773,0.1641535787945749,87220.30136237835
12418,Nb0.99Ti0.01CoSn0.98Sb0.02,550,-0.00015491139438243614,5.840963916806783,0.12253668112868325,50982.50428529606
9489,(GeTe)17Sb2Te3,550,0.0002008607895859037,1.452567466465065,1.08631209299176,69674.75567258673
166,Pb1Se0.88S0.12Bi0.003,550,-0.0001287495067072449,1.898091223035752,0.3071385600220804,63943.674284993904
9487,(CoGe2)0.2(GeTe)17Sb2Te3,550,0.00021771034581267984,1.4526721155172369,1.2194268913715665,62712.9242315767
387,Pb0.98Na0.005Te0.88S0.12,550,0.00029723817411176864,0.9932493862668412,0.7602035680221542,15538.759673999855
10110,MnAl0.0063Ge0.045Si1.7487,550,0.00016690827980710704,2.493043907760455,0.2632230546978357,42828.75009809893
12417,Nb0.99Ti0.01CoSn,550,-0.00014365106628313795,5.32419763757734,0.0561685300235828,24551.55354694417
303,Pb0.98Na0.015Te0.88S0.12,550,0.00022217896435423838,1.4304926802480271,0.7802543492466645,41110.548616944
4515,Co0.9Ni0.1Sb3,550,-0.0001325844488684416,4.378839871458466,0.1850572622163435,68354.78135218896
12416,NbCoSn0.9Sb0.1,550,-0.00011060195964492903,5.983498907470803,0.17518224999211002,149083.37382046806
10129,MnAl0.0027Si1.7973,550,0.0001948170850364412,2.5558142685882284,0.2905959090558862,35579.67815139392
9488,(GeTe)17Sb2Te3,550,0.00021866498279521655,1.4664979017471014,1.146118312755756,63007.70743616149
12662,NbCo(1+x)Sb here x is 0.4,550,-0.00014827755985358812,3.8543036123083687,0.16789945200783893,46499.66378068513
10148,Zr3Mn4Si6,550,1.7182782742537726e-05,20.7767078446756,0.0011822674598977636,151266.50823944053
6336,Yb0.5Ca0.5Cd2Sb2,550,0.0002172036315548444,0.9182226805558666,0.627936789201484,21156.472295472395
491,Fe0.98Mn0.02Si2,550,0.00012213089127176882,5.571398996649497,0.015032877697744059,10209.2219008641
6337,Yb0.6Ca0.4Cd2Sb2,550,0.00022213557453258794,0.963691461543504,0.6867235755346949,23317.912623939625
6338,Yb0.8Ca0.2Cd2Sb2,550,0.0001993150544296335,1.1307813554674353,0.5084813137162236,25169.291295365976
6339,Yb1Cd2Sb2,550,0.0001816098944209564,1.2886840077949588,0.5178915609831211,34467.72186776901
6340,Yb14MnSb11,550,8.999482156030479e-05,1.0261925602347244,0.16899489073851753,34184.18427618853
10159,MnSl1.719136Ge0.013864,550,0.00016388222637570753,2.0438844480040004,0.20751696984276727,28713.32959945461
10098,Mn0.65r0.2Ru0.15Si1.74,550,0.00015047495706634913,2.4314230963858634,0.2073604882895709,40485.117027469816
6341,Yb13CaMnSb11,550,0.0001047535768999706,0.8524650368170201,0.24686402786922884,32567.297311650065
17044,PbTe,550,-0.00026411480321930956,1.8770172508631051,0.4977980132471371,21780.973205449576
17046,PbTe-Sb2Te3 (1 mol.%),550,-0.0002323220211843404,1.4787269944655368,0.3344432925798799,14050.242525368032
17047,Pb18Ag1Sb1Te20,550,-0.0004225979750396837,0.3863654782468156,0.6699758712940995,2626.6715499308666
4480,Cey(Fe3.5Ru0.5)4Sb12,550,9.999071873265191e-05,2.7791024080628137,0.3607974191624034,177782.50165257746
6335,Yb0.4Ca0.6Cd2Sb2,550,0.00023855975751161797,0.958015984714037,0.5755420357364397,16870.75396248845
12823,In3.9Zn0.1Se2.95,550,-0.00043063387947990485,0.8780239984599301,0.1957073469705964,1617.8621056696384
17037,Zn4Sb3,550,0.0001859143911242378,0.6802350871960681,1.0291158252977164,35896.60623976884
6332,YbZn1.6Mn0.4Sb2,550,0.00012138354907788269,1.7951632226284042,0.17793555275812487,40256.43713049792
17038,Zn4Sb3,550,0.0001891085697806563,0.7058048950405951,1.0183282934742417,36391.057170581735
6343,Mg3BiSb,550,0.0001807939078396361,0.8059524705682533,0.25811510175099245,9583.48025276827
4479,Cey(Fe3.6Ru0.4)4Sb12,550,0.00011216624285278764,2.600607911156366,0.43265020006370025,175279.97617321234
10160,MnSi1.705272Ge0.027728,550,0.00016540818386257672,2.3799999474789835,0.2036399305970475,32207.959531061435
12816,Cu2ZnSn0.90In0.10Se4,550,0.00016472690904042672,1.8454809274469293,0.17769127656520106,18006.734588451924
12815,Cu2ZnSn0.95In0.05Se4,550,0.0001758931057770006,1.79384417896022,0.17009864587428558,14482.678983263311
6333,Ca1Cd2Sb2,550,0.0002165923700532425,0.7238528275691956,0.020726411551563004,653.1193660518928
17036,Zn4Sb3,550,0.0001852099458148712,0.6464386172752035,1.0271352608200692,34565.13688040788
6350,CaMnZnP2,550,0.00021069848564837624,1.7096892180676695,0.0003744906396417166,26.22241111473488
489,Fe0.98Mn0.02Si2,550,0.0002595794639574669,7.643302023735909,0.03403143744376464,7018.720730238958
17059,(GeTe)90(Ag0.8Sb1.2Te2.2)10,550,0.00016071922635941643,1.885703808719548,0.8652477158423254,107171.08048568283
17060,(GeTe)90(AgSb6Te2)10,550,0.00013212048533864598,2.341694286912996,0.6629412469947403,147057.23886813154
14958,Cu0.005TiSe2,550,5.543025057036901e-05,2.4850865395249158,0.02281471057732616,27803.076663962573
6351,CaMnZn0.8Cu0.2P2,550,6.671050129591528e-05,2.0963135122923915,0.0011396252727381047,976.0390815852843
17061,(Ag2Te)54(Sb2Te3)46,550,0.0002973422874088569,0.5227236544657532,0.6774553936103497,7180.60993603471
17062,(Ag2Te)52(Sb2Te3)48,550,0.00029232763543971804,0.5455494816800521,0.9969458275459336,11878.380869575778
10100,MnAl0.0063Ge0.018Si1.7757,550,0.00018294159279503221,2.62649332808825,0.2849536444309949,40659.58262526679
17063,(Ag2Te)50(Sb2Te3)50,550,0.0002896864410477641,0.5376367429460014,1.0623943123211192,12418.942307180972
17064,(Ag2Te)48(Sb2Te3)52,550,0.0002575772353935927,0.5829333712524468,1.1046891954538158,17626.686977655158
17065, (Ag2Te)46(Sb2Te3)54,550,0.00022044527980985142,0.5857080068377687,1.0463812065224434,23088.68338075053
17058,(GeTe)90(Ag0.7Sb1.3Te2.3)10,550,0.00017036376253120559,1.8100455114394047,0.8760946897262587,91277.20671548891
12754,Silicon based based Ni containing clathrate in Ba8Ni3.8SixGe42.2−x. Ni01A to Ni04A for x changing from 0 to 42.2 in the nominal composition,550,-2.917991172629684e-05,2.1918004290184,0.009623414441318028,52088.92004969331
6345,Mg3Bi1.7Sb0.3,550,8.94035535426684e-05,1.9011966056636536,0.1675463179427018,60103.676805607385
490,Fe0.98Mn0.02Si2,550,0.0001304379754102843,5.164854709876295,0.018993061357136302,10482.920500416742
10158,MnSi1.729534Ge0.003466,550,0.00016546037583920782,2.097317158569653,0.17997937090235686,25068.949582693607
6346,Mg3Bi2,550,5.625010248743697e-05,3.9504577689939326,0.07616549709209645,172130.49171222447
17053,Ag0.4Pb22.5SbTe20,550,-0.0002403940078824172,0.8607444706209905,0.9173159497784588,20536.425321522594
6347,Ca0.99Na0.01Zn2P2,550,0.00027714526982074026,2.089955330086388,5.608634410731488e-05,2.7747030089410267
17055,Ag0.8Pb22.5SbTe20,550,-0.00023451536781212597,1.2255533945628712,0.6477795213805498,22566.767359225174
17057,(GeTe)90(Ag0.6Sb1.4Te1.8)10,550,0.00016869365840717896,1.8711573824414656,0.8187822871658373,92076.96846853565
17054,Ag0.6Pb22.5SbTe20,550,-0.00023569308836694298,0.9203422528293312,0.8753275826475198,22195.43220122636
12824,In3.9Ga0.1Se2.95,550,-0.00037778191531030134,0.8936668426797033,0.22097701643470752,2227.224725768548
4478,Cey(Fe3.7Ru0.3)4Sb12,550,0.0001170995229140066,2.484058524490793,0.5446923770798369,170901.04877075256
16995,(Zn0.985Ge0.015)4Sb3,550,0.00018048205643686566,0.7700675254219461,0.8661035257572092,31699.603244302383
10096,MnSi1.8,550,0.00018924779426682475,2.654219679588322,0.23894425575540665,32196.533652379323
12853,Yb14MnSb11,550,9.639682797990333e-05,0.8586887886219969,0.1849977156041097,34360.926609570866
17004,Zn4Sb3,550,0.00017388792074057714,0.8199580964079471,0.5516528083850416,26217.06460214425
17005,(Zn0.999Gd0.001)4Sb3,550,0.000174274363971545,0.7922804120898896,0.6442249269067714,29641.350665261503
12851,Re3Ge0.6As6.4,550,-0.00010591242608467777,4.29743928370701,0.16825779984131278,101415.61207801675
14940,Tl2Te,550,0.00018140418853257063,0.3546861785104785,0.14271316527901826,2772.319377453808
4476,Cey(Fe3.875Ru0.125)4Sb12,550,0.0001191160030400593,2.6744426011344187,0.5110171949762623,172914.83135167626
17006,(Zn0.998Gd0.002)4Sb3,550,0.00017382329637857688,0.6619894432872846,0.9820619919650718,36778.30217564108
17007,(Zn0.997Gd0.003)4Sb3,550,0.0001725466294511368,0.7484747599860155,0.7180206396818086,31324.379431472167
17008,Zn4Sb3,550,0.0001730839751769433,1.0467311390196747,0.4854036621012273,28915.82143716169
