Repository: starrydata/starrydata_datasets

> [!NOTE]
> **The duplicated `sample_id` issue was fixed on 2026-09-08**
>
> Datasets published between **2026-04-01 and 2026-09-08** contain duplicated
> `sample_id` values: the same `sample_id` can refer to samples belonging to
> **different papers**. Joining tables on `sample_id` alone mixes data from
> unrelated papers.

# starrydata_datasets

Daily per-project splits of the [Starrydata2](https://starrydata.nims.go.jp/) dataset, with a browsable download page at **https://starrydata.github.io/starrydata_datasets/**.

Historically this repository also hosted the raw CSVs (from 2019/7/11 until 2022/12/22); those older archives are still available via git tags.

File: datasets/20190711/20190711_preprocessing_interpolated_data.csv (part 22 of 94)
sampleid,composition,Temperature,Seebeck coefficient,Thermal conductivity,ZT,Electrical conductivity
9606,Mg2Si0.6Sn0.4,600,-0.00016461684994395118,2.92145027409565,0.6741219761600058,109962.666162856
9459,PbBi2S4,600,-0.0002553938830172791,0.5590670342982467,0.2683738798756938,4035.8283477154414
15951,Cu0.68Ag0.3InTe2,600,0.00029951681949309534,0.8667063723397539,0.4268727015979433,6209.538868934487
9450,Pb3Bi2S6,600,-0.00013344458478872122,0.7328859396387379,0.16208883397926266,11444.43074666494
10527,Ni0.91Li0.09O,600,6.152370447131046e-05,2.6010558161467343,0.017279971416034694,17513.853340513
6350,CaMnZnP2,600,0.0002266629680197424,1.6286074645700583,0.0009791953753205422,51.7336811039682
17058,(GeTe)90(Ag0.7Sb1.3Te2.3)10,600,0.00018482001818831217,1.7459831974418625,1.0479067968886182,84199.51925779734
15950,Cu0.55Ag0.4InTe2,600,0.00034354137916001404,0.7438491750356893,0.337197974462834,3001.9024046998998
16511,Zn3.675In0.125Sb3,600,0.00019707203503973689,0.7453249490935989,0.9196153188020428,29201.103987316656
13523,Nd0.98Sr0.02OZnSb,600,0.00018369153512762043,1.1021924672587229,0.11467350879950065,5915.105583336545
15932,Ni0.05Mo3Sb5.4Te1.6/0.020Sic,600,0.0001128044362381981,2.4870183391800023,0.19633758433710435,59805.43972037898
14465,La2.2Ca0.8Te4,600,-0.00013575398653981692,1.088343997334998,0.25893022099462953,25485.46101539104
17059,(GeTe)90(Ag0.8Sb1.2Te2.2)10,600,0.00017506244866942737,1.8180331921748396,1.0338138499163927,97584.10719351436
12416,NbCoSn0.9Sb0.1,600,-0.00011763735323125081,5.856788704314114,0.1985101308438167,135610.90588821462
14958,Cu0.005TiSe2,600,7.073202802261255e-05,2.574173991417737,0.0286388075552934,26383.107792556537
16401,NaCo0.9Ni0.1O2,600,0.00013749157305015993,1.9493582766616762,0.09841449915150782,16327.588378789054
10110,MnAl0.0063Ge0.045Si1.7487,600,0.00017934168556068276,2.5128970631069305,0.30952873133112263,40305.278061174686
16510,Zn3.725In0.075Sb3,600,0.00020695118648808385,0.6224074318663635,1.1217965122286733,24880.749384391274
10100,MnAl0.0063Ge0.018Si1.7757,600,0.00019724513247957887,2.650185724724477,0.3334753446193767,37859.61563710978
15937,Al2O3,600,0.00010768168061543234,3.667310172571573,0.2313849442591388,112980.52593636482
387,Pb0.98Na0.005Te0.88S0.12,600,0.00032398264369230134,0.9454260966571236,0.7928912755763637,11902.727334036026
14464,La2.5Ca0.5Te4,600,-0.00014559949192408518,1.0438550166079201,0.31805317615292433,20985.733858726107
15944,BaCu5.9SeTe6,600,0.00022112197158144628,0.4536024964810472,0.7464136676344867,12268.530207906673
15935, Ni0.05Mo3Sb5.4Te1.6/0.0100Al2O3,600,0.00010481493630361109,3.703119194539872,0.2340149447981651,115823.96449114048
16509,"Zn3.75In0.05Sb3,",600,0.00021427520805343002,0.6182961967956244,1.0759907658599273,22996.36627408745
15936,Al2O3,600,0.00010759295202265693,3.654740410323498,0.24942123550751436,117393.51509741654
6351,CaMnZn0.8Cu0.2P2,600,7.553504542838574e-05,1.9717136051317503,0.0018435017947139056,1061.7912889692038
489,Fe0.98Mn0.02Si2,600,0.00025591750192177415,7.379434155840793,0.042938039115829565,8063.322743743952
6012,BaGa2Sb2,600,0.00026325509461758075,0.9970076499026406,0.0823899658478787,1854.0051185790849
17054,Ag0.6Pb22.5SbTe20,600,-0.00023673883009475528,0.8638954941112065,1.0500007406128953,26389.912198157857
6013,BaGa1.975Zn0.025Sb2,600,0.00020387905709023777,0.9673459919226991,0.4302021436383636,15604.849516734688
16507,Zn4Sb3,600,0.0001812845001393284,0.7699838340839475,0.4125531663689036,15561.706540287805
12740,Pb(1-x)Sb(x)Se at nominal compositions. here x is 0.02,600,-0.00010168196914747538,2.649666475027209,0.4086515440084301,163273.61919658913
488,Fe0.98Mn0.02Si2,600,0.0002648403017583572,6.489186483930961,0.05076144942451913,7827.17187977828
10525,Ni0.97Li0.03O,600,0.00012776789773390196,3.7870911586453366,0.004837214765490651,1698.5618535734266
10261,Hf0.6Zr0.4NiSn0.98Sb0.02,600,-0.00014655650600518716,4.2693248784398765,0.5552511699356145,184489.86496808808
13524,Nd0.97Sr0.03OZnSb,600,0.00015744298088175694,1.4864634952781108,0.10453254945672086,9642.93494454492
10099,MnSi1.81,600,0.0002326569179264152,2.6397982226673142,0.2623123269648188,21320.93473080571
12739,Pb(1-x)Sb(x)Se at nominal compositions. here x is 0.0175,600,-0.00010208089285942963,2.6747991201867243,0.3972123217053321,172162.02300907328
6346,Mg3Bi2,600,5.9432601326031764e-05,4.102018757482953,0.07880410323320075,163008.48395910027
1904,CrSi2,600,0.00012873011790132927,7.7844108496233835,0.12110267837480805,94813.00541732818
14607,Cu2.2Zn0.8SnSe3.8Te0.2,600,0.0001581120577924751,0.8991607067010235,0.3558485429337032,17774.813256245903
16403,FeSb2Te,600,0.00021534962953717888,2.2475895783278146,0.19004648400351667,15967.646763181667
17053,Ag0.4Pb22.5SbTe20,600,-0.000239619963279943,0.8029930845637407,1.0980250632801376,24589.744859232218
6014,BaGa1.95Zn0.05Sb2,600,0.0002200015318268392,1.026346297508015,0.4269721571058237,14737.601376645433
17055,Ag0.8Pb22.5SbTe20,600,-0.00023514678858043531,1.1387763569569929,0.777192989295895,26712.028990433475
15931,Ni0.05Mo3Sb5.4Te1.6/0.020SiC,600,0.00011224246994606389,3.5705465713292623,0.232602358914316,96853.34491255232
12417,Nb0.99Ti0.01CoSn,600,-0.00014887295413701016,5.176316872594075,0.06383445545273579,23562.907832168887
16508,Zn3.725In0.025Sb3,600,0.00018705538514607849,0.7007231401655876,0.7026173003471894,22687.534712842775
10526,Ni0.94Li0.06O,600,0.00012159350087405877,2.833255086788379,0.027870283681086842,8190.404056542997
15930,Ni0.05Mo3Sb5.4Te1.6,600,0.0001117628242449774,4.4109938174967125,0.1899810914352132,98663.22083749766
303,Pb0.98Na0.015Te0.88S0.12,600,0.0002464016249657692,1.2911395111825383,0.9291524480862804,32932.277134261676
10904,(Sr0.9La0.1)2ErRuO6,600,-0.00016354831173527525,0.8098213293086121,0.0001020967183624646,5.151783609349713
14961,Cu0.06TiSe2,600,-7.272549035747913e-05,2.000992655481733,0.08166832665160853,56647.83508641448
14466,La1.9Ca1.1Te4,600,-0.00010416281055575408,1.1054568280821728,0.3174327833906809,44253.657154426975
10981,ZrCoSn0.1b0.9,600,0.0002190994548094532,7.298933859255296,0.2353946246900377,54116.31675234804
166,Pb1Se0.88S0.12Bi0.003,600,-0.00014314027148471442,1.7416379448883632,0.3609280793343279,51133.276827352696
10157,MnSi1.65,600,0.00019131934460931655,3.2465925743012436,0.23076393451276075,34113.533539187105
4515,Co0.9Ni0.1Sb3,600,-0.00014239292043091362,4.184294899152366,0.21904822039122407,68524.45768205353
16445,(Zn0.985Cd0.015)4Sb3,600,0.0001845010837713482,0.6258165238820614,1.0188784732105494,31341.322742584198
17057,(GeTe)90(Ag0.6Sb1.4Te1.8)10,600,0.0001802933368885909,1.8209902109284128,0.9804213772922342,88250.38313894856
6337,Yb0.6Ca0.4Cd2Sb2,600,0.00023491849471735248,0.8950714480618576,0.8016694242050199,21910.816031674083
508,Fe0.95co0.05Si2-10wt%Er2O3,600,-0.0002247516465891811,3.016615286560933,0.2420899232275576,24095.704329264518
4711,Ca0.18Co3.97Ni0.03Sb12.40,600,-0.0001854374086468121,4.321473029710007,0.6125779428930653,134059.22708908175
507,Fe0.95Co0.05Si2-1wt%Er2O3,600,-0.00019981035832419022,2.2035951778293192,0.3499609715875645,32193.20234265674
12858,Yb14Mn0.9Zn0.1Sb11,600,6.171582207662962e-05,1.0139490618388245,0.130653588364676,54198.10248224002
14936,(GeTe)1x(AgSbTe2)x,600,0.00016289326367870314,1.6628174268264102,0.8129993503343759,84913.60241898478
506,Fe0.95Co0.05Si2-10wt%SmO2,600,-0.0002026581078480029,3.9467323805312535,0.18649527084159448,29869.385287699668
10094,MnSi1.75,600,0.0001830877147799048,2.4477573501222043,0.325460101946785,39609.235580080465
4475,Cey(Fe3.925Ru0.075)4Sb12,600,0.00012901768154523007,2.7874085114346,0.6080106781754786,167827.87245222984
16056,Ag0.7Pb18Sb0.8Te20,600,-0.00027246421932247537,0.7222715727224835,0.8211245075765101,12602.862413367466
12857,Yb14Mn0.7Zn0.3Sb11,600,9.097127850657278e-05,0.8793489333133121,0.2690472950037593,45301.17378010026
505,Fe0.95Co0.05Si2-1wt%SmO2,600,-0.00021293032701620175,2.8419871343067022,0.3548336326420895,37069.8298294603
16442, (Zn0.99Cd0.01)4Sb3 ,600,0.00018856433183433064,0.6625142249546386,1.0352683742838038,32164.568765545864
1839,MnGe0.035Si1.715,600,0.00017104029268328423,2.129712803864708,0.43126928791157343,52326.472821467956
10235,Fe0.90Cr0.10Si2,600,0.00027124782389468274,12.085367032132849,0.020978875662601298,5743.25735782253
5031,In0.25Co3.95Ni0.05Sb12,600,-0.000216219942259188,3.025174689554597,0.7032344072196015,76361.23736680008
13612,Ca5Al1.8Zn0.2Sb6,600,0.00013676881303885703,1.1331400114802317,0.23638544314465199,21451.90843495502
381,Pb0.98Ba0.01Na0.01Se1,600,0.00011011327783902285,1.7537883156274632,0.4051394315900285,78762.69251739501
16531,Zn4(Sb0.995Te0.005)3,600,0.00017963588665408764,0.7533243558692914,0.9845837883329988,36841.678878651735
10093,MnSi1.73,600,0.00019930255737728132,2.675591115136337,0.32288351307064256,34293.4964199922
16991,Zn4Sb3,600,0.00018188832891899144,0.7256366331237943,0.9128558473190054,31328.773210254458
16532,Zn4(Sb0.98Te0.02)3,600,0.00016667261840029704,0.7581621654676188,0.8886614509751729,39815.25063051633
11093,CaCd2Sb2,600,0.00020961452926992688,0.6652963925017424,0.029477335866486543,872.8123257717343
14105,Tl9LaTe6,600,0.00022644118122124043,0.3242488678237368,0.5679850638210879,4828.610638798371
17004,Zn4Sb3,600,0.0001829387498878008,0.7941448167255225,0.6439849610193931,25967.923312992447
14106,Tl8.95La1.05Te6,600,0.0002820386489476556,0.26918344029955665,0.4992230842962739,2502.9616710129903
11092,EuCd2Sb2,600,0.0003053065388724369,0.7392395608538416,0.5563578464635853,7694.34241358018
17005,(Zn0.999Gd0.001)4Sb3,600,0.00018263444981855527,0.7616738935027331,0.7429929965239387,28965.287293235488
10127,Mn0.97Cr0.03Si1.74,600,0.00016750824313452843,2.5927843405565483,0.3536527561005811,54465.29049579988
11091,PbTe 4GPa,600,-0.00025868478086917376,1.5983682282735638,0.4632169759570143,18440.313383544188
17006,(Zn0.998Gd0.002)4Sb3,600,0.00018348380700712374,0.6348038677050041,1.1240297492519682,36449.40781086528
17007,(Zn0.997Gd0.003)4Sb3,600,0.0001809994499425417,0.7262081572611976,0.8228553560150788,31879.128225110162
12851,Re3Ge0.6As6.4,600,-0.00011402957117606336,4.398692671790342,0.18845037533890213,98654.76592412496
12853,Yb14MnSb11,600,0.0001035474965269981,0.8484726614688679,0.2450623246889225,31873.738549753183
14104,Tl9.0.5La0.95Te6,600,0.0001730420590165217,0.4602658650964785,0.4561993079526809,10625.45632716961
10096,MnSi1.8,600,0.00020401107981797063,2.6731303558762654,0.28440281107087184,30443.547837859904
12856,Yb14Mn0.6Zn0.4Sb11,600,9.861527781619792e-05,0.8039938860411445,0.2715033969404832,44293.373737380985
16060,Ag1.1Pb16Sb0.8Te23,600,0.00031433737948770226,0.9428151858721924,0.24576065893904264,3465.3322681221143
16530,Zn4Sb3,600,0.00017901239036367898,1.0182905948866958,0.5541222171884199,26645.333143583488
16992,(Zn0.9975Ge0.0025)4Sb3,600,0.00020085444003787648,0.7132817092726835,1.1879647016691903,34363.523216717265
10095,MnSi1.733,600,0.00018546434528605158,2.2871676702052066,0.3212063816013437,35596.72608434767
6019,Eu11Cd1.6Zn4.4Sb12,600,0.00011505326849215879,0.7810263918611067,0.2332264230712993,19487.59071302201
12855,Yb14Mn0.7Zn0.3Sb11,600,9.398357982442519e-05,0.8725874293395828,0.2569059220763911,39245.578026620984
16388,Ca2.8Yb0.2Co4O9,600,0.00015043431062036273,1.0761310000134745,0.09814126623000488,7473.365566460886
16993,(Zn0.995Ge0.005)4Sb3,600,0.00018754944839350192,0.7298642649494105,1.0196317906300802,32933.25634743551
13609,Ca5Al1.98Zn0.02Sb6 ,600,0.00022753456520852543,0.8406706022133191,0.1166461862827888,3446.420857933827
14296,Cu2-xSe,600,0.00012640676849481466,0.5337873842045617,0.6777219588613784,30965.031984542813
16995,(Zn0.985Ge0.015)4Sb3,600,0.0001904766363308244,0.7582975143920535,0.9704461591380034,28933.629500786534
14103,Tl9.1La0.9Te6 ,600,0.0001536218422655271,0.5707430835275353,0.4044726433769026,14296.279149288881
10262,Hf0.5Zr0.5NiSn0.98Sb0.02,600,-0.0001356825610443441,4.051780884958297,0.4708665067174404,166414.82226787
504,Fe0.95Co0.05Si2,600,-0.0002203811213834224,5.286616070168492,0.10390555682901853,18850.22412782567
499,Fe0.98Co0.02Si2-SiC-2mass%Cu-3mass%Si,600,-0.00029236017613365776,4.5604978155879285,0.09008868295581053,8011.149009076686
16994,(Zn0.99Ge0.01)4Sb3,600,0.00018854456241704167,0.7436365193197969,1.0267716534260116,33593.884177379296
9604,Mg2Si0.6Sn0.4,600,-0.0001712391023616847,3.5062790005281963,0.5787976404289258,107335.98020111004
286,Pb0.98Sr0.01Na0.01Se1,600,0.00010540220210015552,1.8856633281298103,0.4042248063875855,93524.33992033672
12891,Ca5In0.98Zn0.02Sb6,600,0.00026533084509855937,0.8174374076799642,0.2937685277939687,5214.125191680128
16535,Zn3.96Cd0.04Sb3,600,0.00018247155526220432,0.6939501891508253,1.0587552522692354,36324.67400247196
1837,MnGe0.0175Si1.7325,600,0.00018347706565891486,2.2082447533146348,0.4122816054696568,45074.02525647661
4712,Ca0.18Co3.94Ni0.06Sb12.40,600,-0.00017937687089989205,4.735760903659015,0.4409188351771737,121128.96842702795
12890,Ca5In2Sb6,600,0.00039051611506969714,0.7820074994668628,0.13004442455869902,1313.3756208942978
14482,Cu1.98Se,600,0.00014977769770727441,0.7518617271886716,0.7545741435953013,43430.80008586825
12292,Zr0.5Ti0.5NiSn,600,-0.0001759365931071267,5.677452552064979,0.2252328014898562,73693.76088484772
12892,Ca5In0.95Zn0.05Sb6,600,0.00019385766553652945,0.9850308819559436,0.3791195997484441,13965.57854120294
12289,Zr0.7Ti0.3NiSn,600,-0.0002319979369177707,6.664020243948079,0.31233849907844835,62904.02964368359
14924,Pb0.72Mn0.03Sn0.25Te1.00,600,0.00010832022244228804,1.3646814635533753,0.034164300904726774,5760.229409966369
10168,Fe0.95Co0.05Si2,600,-0.00022927714076015595,7.155155150959081,0.05636726795711,12787.13576864854
16079,Ag9TlTe5,600,0.00029362490790621135,0.24442050589277234,0.7071476232708178,3134.0579122959043
14483,Cu1.95Se,600,0.00011755477453803997,0.9798138542534344,0.5255235385686956,61060.21726705051
12290,Zr0.5Ti0.5NiSn,600,-0.00018330488497253183,5.903230290908843,0.19145870384883412,58091.125331158924
12893,Ca5In0.9Zn0.1Sb6,600,0.00016036291707549182,0.9733751339123378,0.3606407940248475,19427.691008477243
14933,TlSbTe2,600,0.00019874226892856517,0.836729218485913,0.6049377867473735,19378.26291891357
6322,Ca16Bi11,600,1.4255824653085962e-05,1.3314115928083474,0.0017513349823536151,19122.541696982746
10126,MnSi1.733,600,0.00018397666854607996,2.2750579516955227,0.3235501353559625,36245.767344422435
8382,Mg2Si,600,-0.0004380595632437736,5.687760449162691,0.03498407990554664,1466.2553704115217
12887,EuCd2Sb2,600,0.0002987996162415428,0.7441865939882704,0.5652544188518275,8052.669683318357
12886,EuZn1.4Cd0.6Sb2,600,0.00021260458083492088,1.147080670149973,0.7898578003905612,33573.599517599934
16534,Zn3.91Cd0.04Sb3,600,0.00019001861136080277,0.6843267923937989,1.1115386365720663,34738.390457277026
12885,EuZn1.8Cd0.2Sb2,600,0.0001881412240393271,1.4266233388631786,0.9357516323594406,63342.03930417939
14931,Tl9BiTe6,600,0.00022489044313310318,0.493293854038414,0.7475794611343713,11866.05522122917
1838,MnGe0.02625Si1.72375,600,0.00017647923084812596,2.1856068828787425,0.4315617115647573,50475.02021025584
12884,EuZn2Sb2,600,0.00017143663477969118,1.5026254252471316,0.7875642533474843,64100.83584266497
15042,Cu2Se,600,0.00015563223555619692,0.8390132071298539,0.6975482181212318,33053.15349310246
12419,Nb0.99Ti0.01CoSn0.96Sb0.04,600,-0.00014948283324119012,6.1478565495893225,0.14918136574519578,67363.11982628556
302,Pb0.997Ga0.003Se1,600,-0.00020185878223176508,1.4507574949366775,0.8425600173738311,49997.59578088018
17036,Zn4Sb3,600,0.0001930026185709212,0.6206053007072883,1.1687399452059208,33200.76780982372
12823,In3.9Zn0.1Se2.95,600,-0.00040524624920489696,0.8223994458273578,0.2498417823999259,2130.7796217980485
13352,Zr3Ni2.7Co0.3Sb4,600,0.0001112410551241857,2.8560977154894127,0.2305515285476002,87951.58447019252
4478,Cey(Fe3.7Ru0.3)4Sb12,600,0.00012381043563716902,2.5182048984429817,0.620562629439473,163367.613412275
16522,Zn0.98Sb,600,0.000277185817071678,1.181925412117398,0.44882713441637545,11895.277697916823
13521,NdOZnSb,600,0.00021137817596601077,0.9368018067605648,0.07338696068976497,2804.3853581241633
17037,Zn4Sb3,600,0.00019279428610979868,0.6491940589297264,1.1715170100153696,34694.07991089956
10980,ZrCoSn0.05Sb0.95,600,0.00020608293578518145,8.008599182753052,0.12928232636277176,37910.74943269492
13399,Cu2Mn0.01Sn0.99Se3,600,0.00010132572036761712,2.0876877711921504,0.2766996388766372,80407.1651579575
12824,In3.9Ga0.1Se2.95,600,-0.0003778828934251141,0.8496833279356667,0.2698118724171222,2634.868419726478
4477,Cey(Fe3.8Ru0.2)4Sb12,600,0.00012458575243494424,2.647671946296413,0.6001187015427533,165102.60795378193
249,Pb1.003Se0.88S0.12Cl0.006,600,-0.0001751096484106369,1.487367766426881,0.7816844475089886,70860.33347297902
12825,In3.9Sn0.1Se2.95,600,-0.00033844035293357263,0.6495398934378561,0.2477929988284843,2121.8212619975147
17035,Zn4Sb3,600,0.00017068734930787493,0.5972408452350996,0.4826726578166515,17711.298265703048
6331,YbZn1.7Mn0.3Sb2,600,0.00014675267680001555,1.710302412523444,0.2402771023160436,30585.092171909084
13351,Zr3Ni2.8Co0.2Sb4,600,0.00013903192151452974,2.468659111150472,0.3357392752733225,72455.23437189082
12826,In3.9Pb0.1Se2.95,600,-0.0002066159804005317,0.8753879273343488,0.19178756552325804,6082.799800555323
5033,In0.25Co3.8Ni0.2Sb12,600,-0.00020372699374715872,2.608430333122466,0.4591653661874989,46478.87821608901
16520,ZnSb,600,0.0002823364363080256,1.2371718410058827,0.3242143856456703,9756.222600419267
12814,Cu2ZnSnSe4,600,0.00026712596150706803,1.3730479805697633,0.1698125806115394,4858.0942514579165
6017,Eu11Cd5ZnSb12,600,7.233335289381893e-05,0.8268515009657867,0.0960622197235914,23073.150667386308
12815,Cu2ZnSn0.95In0.05Se4,600,0.0001932720151440408,1.5326934028244228,0.20994278632886126,13234.006953290069
6335,Yb0.4Ca0.6Cd2Sb2,600,0.0002511874284099281,0.8877192986165324,0.6687774327038968,15778.775798340683
14606,Cu2.2Zn0.8SnSe3.9Te0.1,600,0.00011304158733326448,1.2782260299490875,0.2431028148323836,33751.96493071371
4480,Cey(Fe3.5Ru0.5)4Sb12,600,0.00010586130322921551,2.8130710208043435,0.41271626818751134,170255.29019549562
6336,Yb0.5Ca0.5Cd2Sb2,600,0.00022913248221601826,0.8538274839248737,0.7337161017483957,19921.91945084905
13355,Zr3Ni2.7Cu0.3Sb4,600,-0.0001467566886643154,3.44404102337256,0.2904797004284709,75437.0667243607
6334,Yb0.2Ca0.8Cd2Sb2,600,0.00029922389099923635,0.8505151200821743,0.3674270750807328,4880.997161453062
10160,MnSi1.705272Ge0.027728,600,0.00017196048850969892,2.4009131942695148,0.2232239555085156,30207.074524452622
6332,YbZn1.6Mn0.4Sb2,600,0.0001272147451909383,1.7027768094731128,0.2095754913408285,37955.92610572732
17038,Zn4Sb3,600,0.0001942919189421336,0.6759582387620867,1.1574473576548965,35220.13872413837
4479,Cey(Fe3.6Ru0.4)4Sb12,600,0.00011846668792594702,2.6324143043818693,0.4938650604334043,167562.12460234403
13354,Zr3Ni2.5Cu0.5Sb4,600,-0.00011340385119679553,3.2674477502178467,0.266889547562951,104254.34605318173
12816,Cu2ZnSn0.90In0.10Se4,600,0.00017953296619241708,1.5903056048289774,0.21863797877832694,16630.673404096502
14470,CuGa0.99Zn0.01Te2,600,0.00016400394995577655,3.4420690384550716,0.1266514736668136,28305.980004910016
491,Fe0.98Mn0.02Si2,600,0.00012824479634020804,5.443973898655784,0.02118806258521399,11688.977605092989
16521,Zn0.99Sb,600,0.0002968021892861792,1.2168782699416294,0.40636243985417103,10990.777551925385
12817,Cu2ZnSn0.85In0.15Se4,600,0.00015746832984311334,1.6881459822764469,0.19022854442419299,19434.557612943212
495,Fe0.98Co0.02Si2-SiC-Cu2mass%,600,-0.0002511344465644789,4.3913236396451225,0.05602055744597248,6500.983275662837
10236,FeAl0.06Si1.95,600,0.00020115163175367395,6.411818126324648,0.047465472920305236,12536.047728789576
494,Fe0.98Co0.02Si2-SiC,600,-0.0003341003600560934,3.7434270164380687,0.09269839042039536,5181.272405162883
493,Fe0.98Co0.02Si2,600,-0.00018212787181009723,4.978343953608632,0.02675909600259516,6693.484473433531
10097,MnSi1.733,600,0.0001832566531295576,2.202837722529144,0.3002991123361677,32829.615909245
12844,Yb14MnSn11,600,9.974463981696742e-05,0.8155445973717175,0.2572665541579789,32216.150696775454
492,Fe0.98Mn0.02Si2,600,0.00012904143238746685,6.228209289066172,0.02133536164184724,13300.060174860315
4476,Cey(Fe3.875Ru0.125)4Sb12,600,0.00012565507946449972,2.71586284824994,0.5786008538464305,165093.03160377016
5032,In0.25Co3.9Ni0.1Sb12,600,-0.00022360125540564623,2.9128034807038587,0.5533135072908669,50924.65032076536
4710,Ca0.15Co3.98Ni0.02Sb11.80,600,-0.00018285635307204899,4.323928667200576,0.3809965963252243,79325.49385551187
12850,Re3GeAs6,600,-0.00011465037636904404,4.2646364638306675,0.15177598226901706,65878.08558035946
13608,Ca5Al2Sb6 ,600,0.00032978177144072013,0.9375769384993368,0.05561223406194296,724.6280982860118
498,Fe0.98Co0.02Si2-SiC-5mass%Cu,600,-0.000127811846851147,4.996018080717674,0.028940681872606188,14751.605503246608
11089,PbTe 0 GPa,600,-2.2414351278932706e-05,1.4870027893253777,0.0005317652312619691,2623.1801849709586
17008,Zn4Sb3,600,0.00018249923041514335,1.0208317649196337,0.5537234119595296,27490.728025581502
17009,(Zn0.005Nb0.995)4Sb3,600,0.00017950886598252767,0.7264374093929588,0.9191404657200436,33113.483381669204
17010,(Zn0.01Nb0.99)4Sb3,600,0.00022258214146813203,0.8374272433760293,0.4864927285879698,12635.099514325751
496,Fe0.98Co0.02Si2-Sic-2mass%Cu,600,-0.00023526393726236894,4.598474914950664,0.054269351462035216,7514.610607311133
9484,(GeTe)12Sb2Te3,600,0.00022091282534776992,1.525993687334806,0.8843040678025873,46467.58823723703
13400,Cu2Mn0.02Sn0.98Se3,600,9.709422818373828e-05,2.414415646335996,0.22424111456030635,87119.0966130871
6018,Eu11Cd4.5Zn1.5Sb12,600,0.000184141017170877,0.7029272042435182,0.3632088443463965,14423.70222842383
13349,Zr3Ni2.95Co0.05Sb4,600,0.00017593506515588102,3.056866733123617,0.21806523419945376,34299.369809505464
10161,MnSi1.73Cr0.01,600,0.0001926752191124464,2.2405202925897223,0.24362208692108325,24505.443533217946
9460,PbBi2S4,600,-0.00023331884422234087,0.5644148512568736,0.2843743983340337,5179.317784412287
9489,(GeTe)17Sb2Te3,600,0.0002069439439192489,1.467367579818729,1.25525970276247,72210.71642400375
6330,YbZn1.8Mn0.2Sb2,600,0.00012318797266725742,1.6589961621977265,0.1877748962614815,33188.12717587493
16523,Zn0.97Sb,600,0.0002774421657682311,1.1452225397765456,0.4923833938229564,12345.415578453883
6329,YbZn1.85Mn0.15Sb2,600,0.0001466419606855268,1.6934704465753525,0.4451337654750991,55422.83768223604
6326,YbZn2Sb2,600,0.00010504071627852314,2.2232112419790004,0.3113833308058416,98359.7671304234
10162,MnSi1.6,600,0.00016318199379945718,3.224738395788407,0.1944324094829593,39243.47220055826
6327,YbZn1.95Mn0.05Sb2,600,0.00013781752573076885,1.7259687678761306,0.4112735089533298,58796.54601515434
9605,Mg2Si0.6Sn0.4,600,-0.00017343846109833358,4.07292845350148,0.5095723637325682,109697.58478739813
6328,YbZn1.9Mn0.1Sb2,600,0.00012582324488548502,1.764158976535491,0.4016694517579054,70000.50584292613
16524,Zn0.96Sb,600,0.0002765586705751618,1.1271483017536563,0.455356396373125,11562.570518501103
12418,Nb0.99Ti0.01CoSn0.98Sb0.02,600,-0.0001613440264963738,5.706215921141172,0.1360937124547797,47369.18128029159
4709,Ca0.20Co4Sb12.46,600,-0.00017415248960869336,3.842564026170047,0.2255619143642403,46699.82886902103
14460,In0.005Sn0.995Te,600,8.987320433864445e-05,3.325315645320852,0.36954683410598016,227020.78377598344
15893,Ga12Sb2Te12Se3,600,0.0002306653527865746,1.3239947270137629,0.9422395369308326,38340.44281061154
5989,YbCdZnSb2,600,0.0001357038216077823,1.479027115309525,0.6776948810401857,87776.31002351044
5310,CoSb3,600,0.00014791119451522695,4.6730291039635645,0.3328657739509429,118498.89182338477
10651,LaCoO3,600,4.472853786383974e-05,2.2441369377727733,0.00834209640249082,17567.98536363678
12412,NbCoSn0.98Sb0.02,600,-0.00013129272537014592,6.496353806815497,0.1360937124547797,81378.51944056306
13549,In4Se2.32Cl0.03,600,-0.00019730116244245536,0.8407448958860246,0.559587092312164,19618.392454058943
6405,EuCd1.4Mn0.6Sb2,600,0.00014934591364335726,0.8888847279469314,0.043614669866572864,2895.5878913505085
15077,ErB22C2N:ErB4,600,-2.1701851049287735e-05,2.015778053621609,6.363615171937225e-07,4.5394351278616325
13550,In4Se2.32Br0.03,600,-0.000274563327584577,0.709257831697975,0.8261350647511914,12735.538823430208
6404,EuCd1.6Mn0.4Sb2,600,0.00032371107017817617,0.7780828632354121,0.1732245475352323,2240.0803747536484
6403,EuCd1.8Mn0.2Sb2,600,0.0003106188912122428,0.8362144930439571,0.23963082504458635,3474.696590578067
16462,(Zn0.999Sm0.001)4Sb3,600,0.00018822327867080922,0.7923453192475323,0.7106429765294267,24972.380739788277
5997,Eu11Cd6Sb10As2,600,9.312663462745674e-05,0.6958917295709875,0.06664655548274698,8722.175496743379
14194,CuIn0.9Cd0.1Te2,600,0.00018160060065837658,1.6208080767099498,0.3081485152962228,24150.92757661629
14190,MnTe0.9S0.1,600,0.0004292125159685133,0.7837094739673001,0.2736374812025241,1983.6459269066995
16463,(Zn0.998Sm0.002)4Sb3,600,0.00018091766459343245,0.5830249441190679,1.069181358609936,26673.084170188824
16464,(Zn0.997Sm0.003)4Sb3,600,0.00018766583819270584,0.8161467206100149,0.7098734689383779,25945.614054765665
16465,RuGa2,600,0.00015172295704179512,3.4956344117580285,0.3738942745784324,90065.53155045205
12639,WOx here x is 2.84.Matrial family tungsten oxide,600,-3.262924522717814e-05,5.593049741112875,0.02774758818351049,257709.51206619345
15003,(CuInTe2)0.995(2ZnTe)0.005,600,0.0002712239318055404,2.121761882086897,0.32606558715986605,15674.523367601165
12634,WOx here x is 2.9.material family tungsten oxide,600,-3.927872878722938e-05,4.026923047896595,0.021636251430999627,78063.18964959656
10252,Hf0.75Zr0.25NiSn0.98Sb0.02,600,-0.0001329279707258876,4.5762623375235005,0.36976694400912496,145473.46479679743
13551,In4Se2.32I0.03,600,-0.00034317377211072714,0.6704884593093635,0.8691265282076597,8000.64620965982
14189,MnTe0.95S0.05,600,0.0004801383379526135,0.8088673985770263,0.2573318688145394,1612.9518305472614
5311,CoSb3,600,0.00016905651910558342,4.7430730663447935,0.4643374898377372,128433.54461858199
14188,MnTe,600,0.0005444557951897787,0.8819404491701677,0.2254398547430789,1317.8779539179375
6402,EuCd1.9Mn0.1Sb2,600,0.0002959566111064324,0.9561610461580105,0.23395800617500884,4361.8288488940425
5233,La0.3FeCo3Sb12,600,0.00013283772998485383,2.6521721109896177,0.16470171180826487,36842.72284285556
5996,Eu11Cd6Sb11As,600,0.00012677638375887537,0.6501924102408086,0.1510476758540531,10114.635749124662
2054,Fe0.92Mn0.08Si2.1,600,0.00027188901138090364,5.451235675945539,0.038814567934747586,4770.403919209057
13547,In4Se2.35,600,-0.00032259497656688036,0.7589081200889176,0.7350248570971165,9192.703566394395
9356,Mg2Si0.9Sb0.1,600,-0.00014616984443123517,2.4844563538653026,0.29543275651701856,59224.25650715236
5088,CoSb3,600,9.212291996269173e-05,1.5440362587822976,0.08866487106586228,26885.76764736809
10104,MnSi1.78,600,0.00020950815956106641,2.4649597113001502,0.07216737634589337,6754.5684654538045
343,Pb0.98Na0.02Te0.88S0.12,600,0.0002712136507516758,1.2314645216467044,1.1041888584044537,30809.94515791687
9483,(CoGe2)0.15(GeTe)12Sb2Te3,600,0.0002323067724310425,1.4633836544606096,1.0097505979943602,42480.70264118878
240,Pb0.98Na0.02Te0.84S0.16,600,0.00025507510200340535,1.297360031338945,0.8006972378612753,26609.790549444966
4615,La0.3Co3.68Ni0.32Sb11.84Te0.16,600,-0.00016823641159286585,2.378338687835549,0.6330730866484932,83700.73089688369
5990,YbCd0.8Zn1.2Sb2,600,0.00011536475455166509,1.4559445385651162,0.5148048799433205,90478.14843154297
11029,NiZrSn,600,-0.00019189062664020282,8.527601553207518,0.12858933577946124,40102.45473901358
2052,Fe0.92Mn0.08Si1.9,600,0.00021758989621925725,5.836475002077826,0.04015567988908237,8250.284270266657
10253,Hf0.75Zr0.25NiSn0.96Sb0.04,600,-0.00010260205505365736,6.17167093906526,0.3057876175133861,301983.5248112977
16461,Zn4Sb3,600,0.00018388747872975368,0.8201383939063119,0.4939125303945381,19651.305360819977
6406,Yb14MnSb11,600,0.00013209510491901894,0.9099871189067466,0.1844121327209563,15326.412329437851
5309,CoSb3,600,0.00017431488950110836,4.619872407801899,0.6029162134813978,152780.07680745097
9607,Mg2Si0.6Sn0.4,600,-0.0001703466653828669,3.1203205268704357,0.6358773234999078,110397.67923700828
15069,CaB6,600,-0.00010774415336014875,19.010953004067158,0.0979720016171788,228649.38553566602
10254,Hf0.75Zr0.25NiSn0.94Sb0.06,600,-7.623276280600708e-05,7.715053513685335,0.18885556942843373,398823.16787881276
13548,In4Se2.32Fe0.03,600,-0.00042131275705434187,0.6192523907516574,0.4308315596996854,2887.0433391482698
4519,CoSb2.8Te0.2,600,-0.00013575603497728876,3.904446646713665,0.3416177063028785,120821.19191386734
2053,Fe0.92Mn0.08Si2.0,600,0.00026949475392776603,5.874548627465366,0.04578528707587858,6172.321842118138
6409,Yb14MnSb11.022,600,0.0001218975101519775,0.8095845599547711,0.2125317859230122,18923.12169141105
16422,Ag0.5In0.425Pb5Sn4Te10,600,0.00021019981713534208,0.9053391656681866,0.674002519923679,21319.4256473865
6408,Yb14Mn1.15Sb11,600,0.0001818263253141141,0.7998753084301315,0.10963217560013062,4323.537060312113
11064,Al2CrCoFeNi + 5 wt.% Sc,600,-1.583727236460696e-05,13.891113131521244,0.007743459062058198,714695.4570217329
236,Pb0.98Na0.02Te0.92S0.08,600,0.00023776158791266177,1.303726153791084,1.055999590147252,40589.66734385351
10145,MnSi1.75,600,0.00017371639883591446,3.4992308559955787,0.1476836082322138,28541.185215169593
14168,Tl4PbTe3,600,0.00017836572552322954,0.5375250573697512,0.4922573551352876,12083.275645053203
10250,Hf0.75Zr0.25NiSn0.96Sb0.04,600,-0.00010199884448685792,4.89876618250896,0.2550217267813928,201271.55706929998
12659,NbCo(1+x)Sb here x is 0 ,600,-8.554633180151179e-05,5.664471413291952,0.18483541923836644,222423.60579564355
12660,NbCo(1+x)Sb here x is 0.2,600,-9.639649092119648e-05,5.3359518414377956,0.20564179014038705,189162.3170911657
10146,MnSi1.73,600,0.0001964862640319852,2.290378155308008,0.22241920914694144,21991.95532129683
1930,CoSi,600,-8.610984397993832e-05,13.119558788381669,0.1401855184485756,438124.9671411456
10249,Hf0.75Zr0.25NiSn0.98Sb0.02,600,-0.00012480174587821579,3.2801397252750557,0.28257474837194874,94029.34977292447
9608,Mg2Si0.6Sn0.4,600,-0.00016642084309086705,2.9217488477325784,0.6612912580186079,109159.3882224766
310,Pb0.96Ca0.03Na0.01Se1,600,0.00011982256299778177,1.6444705496282248,0.4376211283245085,79332.58274660178
14999,Cu2ZnSnSe4,600,0.00014280149407079506,1.0218825495346535,0.1389202306500224,11957.791281592199
12641,WOx here x is 2.88.Matrial family tungsten oxide,600,-3.6912963406788504e-05,4.5805997196038835,0.025160873798476955,131760.4832817702
4617,La0.3Co3.68Ni0.32Sb11.84Te0.16,600,-0.00018535387766458852,2.1814531948694884,0.7323435078196256,72090.15274608717
12642,WOx here x is 2.92.Matrial family tungsten oxide,600,-4.6922585903389786e-05,3.769728233621189,0.023443156903394137,57420.70354370772
16466,RuGa2,600,0.00014100731958941622,2.911437376560262,0.39485919611922576,95856.14053513047
12640,WOx here x is 2.86.Matrial family tungsten oxide,600,-3.28893633997424e-05,5.1091602851812485,0.02540765848809108,189875.6305563936
11050,9.104 × 10−3 mol % PbI2-doped PbTe,600,-0.000235872134103922,1.3145359309168594,0.8695412740538903,31171.423086577783
4518,CoSb2.9Te0.1,600,-0.00014670207371650314,5.116200928367876,0.2637659851866969,107838.93913938334
5988,YbCd1.2Zn0.8Sb2,600,0.00014269356562322702,1.3683807622536064,0.6843604930678411,73691.34274464847
10144,MnSi1.74,600,0.00011885510635676523,4.739250977527319,0.09810215506644837,54853.11758779027
9449,Pb3Bi2S6,600,-0.00015112815775051086,0.7394625642321538,0.17738288285760814,9987.805301260983
325,Pb0.97Ba0.02Na0.01Se1,600,0.0001265875082557729,1.5681608152369044,0.4839154742898744,69683.09831700544
10108,MnSi1.73Cr0.005,600,0.00018923234386884944,2.107112487420265,0.25325208151703504,24836.978236260864
16423,Ag0.5In0.4Pb5Sn4Te10,600,0.00016455402893890568,1.189389964183833,0.7061927562072039,49112.71683742196
16467,MnSi1.7,600,0.00017786726858496342,2.2224851100205774,0.2030165506072063,24761.52171372036
6401,EuCd2Sb2,600,0.00030534606813342334,1.026356712731374,0.4785519595923602,8899.22547077423
10251,Hf0.75Zr0.25NiSn0.94Sb0.06,600,-7.744399205872972e-05,5.532708740282725,0.15663667578780152,240853.99359363827
370,Pb1Se1Cl0.001,600,-0.00025087581059067906,1.2784950615816704,0.7253399037452567,24556.80136540346
15000,Cu2ZnSnSe4,600,9.626146114486022e-05,1.1591727947240942,0.13904458292601926,30411.454534641278
10123,MnSi1.74,600,0.00016609403300158233,2.983410377502346,0.21461988110995373,38683.31057601565
5232,La0.6Fe2Co2Sb12,600,0.00017241668548235908,2.04769563177578,0.4040808849706676,44160.832478830125
2295,Ba24Ag4Ge96,600,-5.234254686736418e-05,2.2992874690846814,0.1119782866146456,149846.0561833419
12529,Ti9Cu2Ru18B8,600,3.9026059439505125e-05,10.909101719180413,0.03903364183067523,439429.4176138564
15072,CaB6:SrB6=25:75,600,-0.00012135783580973033,14.100196244764561,0.11301220360917202,157625.2846029025
11014,Fe2.2V0.8Si,600,-4.757953963820565e-05,11.065544146485124,0.041259626629241535,358201.0526095012
5992,YbZn2Sb2,600,9.334528530083817e-05,2.6140893814459094,0.29307669389309193,137616.00640055744
288,Pb1.004Se1Cl0.008,600,-0.000129645483338951,2.0792567393885117,0.4153402048953617,85633.96595008112
10259,HfNiSn0.98Sb0.02,600,-0.00011466397020839414,6.7072847632788655,0.2702323156369396,213634.41437884214
12528,Ti9Ni2Ru18B8,600,3.382442404079921e-05,10.605699405065343,0.024064917516005625,344788.68350994954
234,Pb0.97Ca0.02Na0.01Se1,600,0.0001101998246801237,1.8674342173838072,0.40505208965258005,93020.30493500852
17231,Zn4Sb3,600,0.0001693294830390288,1.0266110794693468,0.6422193652547532,41936.87349075763
12527,Ti9Co2Ru18B8,600,3.2978320173643025e-05,9.286107869314986,0.0248705242254224,329316.7823898084
369,Pb0.98Na0.02Te0.7S0.3,600,0.000247501570986838,1.3074972790134396,0.8216576286207568,29229.7105892672
253,Pb1.02Se1,600,-0.00010031300553029752,2.4589880608303902,0.3610944167502512,147065.72141541215
237,Pb1.002Se1Cl0.004,600,-0.00019777034136928998,1.3573944593730785,0.8040738191016545,46508.080660977634
2294,Ba24Ag2Ge98,600,-4.7440035836767906e-05,2.5963702631585943,0.10037343109408213,174292.23023425945
15018,GeSb6Te10,600,8.068019668470443e-05,1.5840056811993046,0.2582877598132879,96912.12564456166
17220,Zn4Sb2.94In0.06,600,0.00018464561677403518,0.7173570629626199,0.9259299004427696,31095.552122178815
16420,Ag0.5In0.5Pb5Sn4Te10,600,0.00022909911947945795,0.9251497703226176,0.3701579013444625,9769.268641145463
17221,Zn4Sb2.92In0.08,600,0.00018352726803537344,0.7888031312938857,0.8356946270828371,32458.53083507185
207,Pb1.003Se0.92S0.08,600,-0.00015028514041526687,1.8608303859310595,0.9053180626948508,124315.31686835922
6526,Ti1.008S2,600,-0.00014817211071752544,2.2201579685094863,0.19504898663122844,35101.12596999643
11015,Fe2.08V0.92Si,600,-5.0871609183391714e-05,11.574951179397015,0.05030648654867968,371904.20434196375
6529,Ti1.031S2,600,-7.748144866402893e-05,2.966719685285763,0.12995925186398466,122197.43753314305
10107,MnSi1.73,600,0.0001730707287587857,2.9781891819071467,0.18176039395563667,30119.86645218173
15070,CaB6:SrB6=75:25,600,-0.00010497058442055372,12.217576159491045,0.12031250573616115,194084.17172103733
15487,Mg2Si,600,-0.00015401420334303198,3.9908088110540496,0.3832834258082791,90410.13715991733
6528,Ti1.008S2,600,-0.00013839488224418183,2.571767491739228,0.2930500898668433,68385.8088030046
4616,La0.3Co3.68Ni0.32Sb11.84Te0.16,600,-0.0001749621982212372,1.9789810991811845,0.8105556481913306,80080.8285430581
15021,GeIn0.6Sb5.4Te10,600,0.00013549700111132652,0.5634360534966688,0.5967345519372691,29941.740298897315
5223,In0.3Co4Sb12,600,-0.00020043557739842896,2.973726979788021,0.8180127346196244,100378.2261101576
11938,LaPdBi,600,5.7599412258706335e-05,5.724587327362897,0.0687824014163606,196755.0331930769
17249,Zn4Sb3,600,0.00017168518360220512,0.6499379922975497,0.7374570757941871,31029.935137005097
4520,CoSb2.7Te0.3,600,-0.00011939852255964551,4.573619664409925,0.22295803976050144,124079.93948723465
17250,Zn4.08Sb3,600,0.00016920925604620672,0.6662981095257865,0.7787580370338665,33898.810517881124
15023,Ag3.8Mo9Se11,600,0.00014570247122457831,0.8078864889766882,0.4266756087370842,24144.619827304232
5224,In0.3Co4Sb12,600,-0.00018492020406934048,2.956279859332642,0.8120881886609136,138499.31836225558
10137,MnSi1.733,600,0.00018271044370804943,2.256651396781068,0.29514572822411744,33252.398936093
11811,Cu2CdSnSe4,600,0.00020012811026512943,1.1355917844495451,0.1691443070910207,6638.785283686885
17253,Zn4.32Sb3,600,0.00018587841686107007,0.7079405172550532,0.9282615090202702,33980.25222675629
6531,Ti1.031S2,600,-6.932215300592199e-05,2.4290668030138147,0.11255494314556128,104611.9674397664
15024,(Cu/ Fe)Mo6Se8,600,5.844035677987334e-05,1.4824333758289865,0.14919434308367596,93066.71607488387
17251,Zn4.16Sb3,600,0.0001902013675233514,0.6873598903072677,0.8852021299315831,30873.213822317968
17252,Zn4.24Sb3,600,0.00018715588674561817,0.691497893423073,0.9170597762345,32549.8202173335
10136,Re0.04Mn0.96Si1.8,600,0.00019249477301104952,2.3652887294540688,0.3940667002873328,41924.198341565854
12525,Ti9Mn2Ru18B8,600,4.335376115876496e-05,9.443084419586901,0.04822449347028586,387919.6994379602
13535,Cu2.925SbSe4,600,0.00030982197496679355,1.1598785044009092,0.4131996243855029,8569.645511186045
179,Pb0.95Sr0.04Na0.01Se1,600,0.00011602830727979138,1.5277567494183488,0.4350222353889862,70664.40423069207
10138,MnSi1.73Al0.0025,600,0.00019023834313736722,2.678318938431014,0.2779219625713573,34279.762163022446
15025,YbSb2Te4,600,0.00010905573676819496,0.7353138154066218,0.3869725356070524,36336.960880258186
12526,Ti9Fe2Ru18B8,600,3.370455185960025e-05,9.966758805269087,0.022326025054293156,306186.03047013085
15488,MnSi1.73,600,0.0001805868891324864,2.5043864334872072,0.3227002691914653,41349.13570708953
160,Pb0.993Ga0.007Se1,600,-0.00010435683211596278,1.817095198886588,0.3813671468799039,106054.21509717847
12524,Ti9Cr2Ru18B8,600,3.6368324476942204e-05,9.430269789671764,0.028764960106216243,306982.86717998923
12523,Ti10Ru19B8,600,4.1418155018008665e-05,12.304113840837527,0.04268553542706615,477300.4679681269
15071,CaB6:SrB6=50:50,600,-0.00010978893054094944,11.299758934813086,0.1397239152870356,193445.82709268449
14244,IrSn1.5Te1.5,600,0.0001825578703766311,2.5160722883102267,0.17952358180290792,18880.176787406217
15022,Ag3.4Mo9Se11,600,0.00011325439398366279,1.2126343710955307,0.2915115820781399,39330.93715119944
17254,Zn4.40Sb3,600,0.00017025362297229719,0.7669384595152535,0.7994262592069611,38477.90231612748
327,Pb0.98Na0.01Te0.88S0.12,600,0.0002608110056348793,1.2200085180875266,0.8856797108730755,26475.031234179507
13449,Ca2.85Na0.15AlSb3,600,0.00019218547585899329,0.9791069442207522,0.14631695073817122,6464.46212698929
16421,Ag0.5In0.45Pb5Sn4Te10,600,0.00021433287493018125,0.8809406869134576,0.3718347858006963,9880.21048473188
14243,RhSn1.5Te1.5,600,0.0001325980260309775,3.1503530185152933,0.23415334265039184,60733.71410580277
5995,Eu11Cd6Sb12,600,0.00014365800865228292,0.6808695040272525,0.17710957552555406,8901.87831440105
5230,LaFe4Sb12,600,0.00011674985319070476,3.237088966107506,0.404969278852122,155080.53714241146
15075,ErB22C2N,600,-1.3770452934585666e-05,1.4907807978719227,1.6081270744202516e-08,0.2107106336574982
11025,NiZrSn0.98Sb0.02,600,-6.341394399377471e-05,13.821410756980162,0.048781511724020114,271475.01079984603
6414,Mg3Sb1.7Pb0.3,600,0.00023773131728508246,0.3281450289024496,0.21522380872409644,1975.766626947848
10141,MnAl0.0054Si1.7946,600,0.000200551818701519,2.5496940227142395,0.3297671422857017,34841.03009828723
10256,Hf0.75Zr0.25NiSn0.98Sb0.02 ,600,-0.00012528797005016015,3.2192110040412016,0.283325412362094,96664.06105510711
2056,Fe0.92Mn0.08Si2.5,600,0.00023048759533746675,8.584856002264132,0.021135805675485037,5692.531702895503
14219,Mg2Ge0.98Bi0.02,600,-0.0002594434334574887,2.935077399058787,0.1735970151559673,10561.814718219903
