Repository: starrydata/starrydata_datasets

> [!NOTE]
> **The duplicated `sample_id` issue was fixed on 2026-09-08**
>
> Datasets published between **2026-04-01 and 2026-09-08** contain duplicated
> `sample_id` values: the same `sample_id` can refer to samples belonging to
> **different papers**. Joining tables on `sample_id` alone mixes data from
> unrelated papers.

# starrydata_datasets

Daily per-project splits of the [Starrydata2](https://starrydata.nims.go.jp/) dataset, with a browsable download page at **https://starrydata.github.io/starrydata_datasets/**.

Historically this repository also hosted the raw CSVs (from 2019/7/11 until 2022/12/22); those older archives are still available via git tags.

File: datasets/20190711/20190711_preprocessing_interpolated_data.csv (part 23 of 94)
sampleid,composition,Temperature,Seebeck coefficient,Thermal conductivity,ZT,Electrical conductivity
299,Pb0.95Ca0.04Na0.01Se1,600,0.00012295622335015244,1.5960598373150738,0.5134726990274006,82345.8283452543
10142,MnSi1.733,600,0.00017675547008884384,2.388535533831901,0.17872058627647106,22772.426597492147
10105,MnAl0.0063Ge0.027Si1.7667,600,0.0001975587398011458,2.5274816055125213,0.3637618467081548,39261.00430714892
10255,HfNiSn0.98Sb0.02,600,-0.0001177692777642168,4.562910741841486,0.20521380545065998,109005.74956863311
2055,Fe0.92Mn0.08Si2.3,600,0.00023762083717975742,7.94936463563775,0.02421679554608716,5682.360725181624
11026,NiZrSn0.97Sb0.03,600,-6.630944220913161e-05,11.853306633719539,0.05020756714964386,234764.3458052177
5231,La0.9Fe3CoSb12,600,0.0001427218434158844,2.3575535224195545,0.4958344805799238,92103.74888384297
9359,Mg2Si,600,-0.00029608747136373233,3.732964605704323,0.04722304874675799,3327.7227553946136
11027,NiZrSn0.95Sb0.05,600,-5.5051428005308006e-05,12.550882144467929,0.03358702905248443,223437.20852659855
266,Pb1.003Se1Cl0.006,600,-0.0001364572241759943,1.7232848780186494,0.5063344343295696,78099.85453930567
17218,Zn4Sb2.98In0.02,600,0.0001802098707850941,0.7159810311042444,0.7937989896839788,29243.886662864865
15073,SrB6,600,-0.0001367419316573903,19.011043997851342,0.0983195590419788,144241.72072166586
17217,Zn4Sb3,600,0.0001753899816972135,1.0231693942787607,0.5128712389914826,26514.92347449709
2291,Ba24Cu4Ge96,600,-5.297089082817423e-05,2.8206088539026433,0.06256608992332043,111828.69231386553
15017,Ag9GaTe6,600,0.00027543298805958645,0.3737936053493076,0.31589778706132665,2742.794401875542
2293,Ba24Ge100,600,-3.979413083148061e-05,3.5545787942921643,0.047637000738001485,180637.0679667892
10258,Hf0.5Zr0.5NiSn0.98Sb0.02,600,-0.00012024322469117431,3.3163098989722624,0.28627009681709303,111191.68200817301
270,Pb0.98Na0.02Te1,600,0.00022686149891929503,1.722065499343735,0.8925329738806808,49773.83351939405
14223,Mg2ge0.98Bi0.02,600,-0.0002584574741357548,2.9297112762220725,2.128418570769227,155579.5175331115
6415,Yb11Sb9.3Ge0.5,600,2.3543922105426762e-05,1.564063992834305,0.012923211126968998,59360.62177483843
10257,Hf0.6Zr0.4NiSn0.98Sb0.02,600,-0.00012501678241946045,3.9834076534552096,0.3546278646353339,145665.89140874924
6770,PbS-ZnS,600,2.1683612395706227e-05,1.507456678426191,3.1200638245916545e-09,0.0166722339933975
2290,Ba24Cu2Ge98,600,-4.568902058516032e-05,3.3280933084974964,0.04946672275603828,150460.25802797332
11024,NiZrSn0.99Sb0.01,600,-7.147010989899293e-05,13.863606905420921,0.04936348233320985,213149.5883825007
11939,GdPdBi,600,6.651012920419712e-05,5.861486601496688,0.07353197378103854,146328.58699589968
9358,Mg2Si0.975Sb0.025,600,-0.00013107537079289,4.078325312223514,0.30642186856603504,114810.5773563244
5991,YbCd0.4Zn1.6Sb2,600,0.0001018055239416694,1.932428982466801,0.43010377469252464,129306.99205760713
13534,Cu2.95SbSe4,600,0.00030855413520625337,1.1456595789266002,0.389653841293822,8196.174581026926
10106,MnSi1.78,600,0.00019177183359173216,2.3175977422521368,0.10959748715812387,11511.12484522615
14224,Mg2Ge0.98Sb0.02,600,-7.426822253493354e-05,7.86491582136517,0.16501547076632953,392158.3177821146
393,Pb0.95Ba0.04Na0.01Se1,600,0.00012321926132178218,1.4201588452567044,0.4820343805174282,64609.86126039247
15837,(SnTe)2.94(In2Te3)0.02,600,0.0001255213221459759,3.3846786636489914,0.5516538645044826,172246.09317393895
478,Fe0.94Ti0.06Si2,600,0.0001457115731506411,9.064034888269637,0.001605947487076732,1105.9188887901234
15838,(SnTe)2.88(In2Te3)0.04,600,0.00011472359574285368,2.9266791176455373,0.5889614446593456,189179.2447154006
13526,Nd0.94Sr0.06OZnSb,600,0.00014989718893002502,1.448145424170801,0.13227433665365315,13337.736855659077
16406,FeSb2Te0.85Sn0.15,600,0.00013711933637164828,2.2853703295606325,0.3610665891971088,72688.35665378801
15839,(SnTe)2.82(In2Te3)0.06,600,0.00011240606674251238,3.1258498646185044,0.4602574939766311,170001.47221993827
12713,Cu2Ga0.075Sn0.925Se3,600,0.00011679783689855305,1.6838783241081683,0.23054487564041265,46298.59383239273
1926,CrSi1.96,600,0.0001824408272049409,7.815192858114202,0.09123941322727247,35704.82160594543
15829,TmCuTe2,600,0.00013549456705251296,1.058792638074762,0.464336559954209,46724.184518141614
12711,Cu2Ga0.025Sn0.975Se3,600,0.0001680857436113062,1.3849651902430509,0.25358942258704764,20518.531823990583
12712,Cu2Ga0.05Sn0.95Se3,600,0.0001346721435224715,1.5436864093092133,0.2399012239570753,32917.30831641558
13388,Cu2.1Mg0.9SnSe4,600,0.00014053712508754355,1.2060128734120978,0.27739123423735523,27668.57844532852
10543,Ca0.90Dy0.05Yb0.05MnO3,600,-0.0001021205703476336,2.0568101176007376,0.09159140554049816,28446.965962114657
14451,(Ag0.785Cu0.2)2Te,600,0.0001415179528264208,0.4897119021772287,0.8398288126163199,33129.640997179085
203,Pb0.96Ba0.03Na0.01Se1,600,0.00013444845113793326,1.3748478090632554,0.5270000658958323,59927.22089132591
12715,Cu1.94Al0.02Se,600,0.00016646113553895294,1.9707744676405183,0.25615178378674386,28361.737285073905
10154,MnSi1.73,600,0.00023745148690522798,2.2917207266190243,0.285009487404452,19307.23009556101
13386,Cu2.05Mg0.95SnSe4,600,0.00016726563006370256,1.0730227373979604,0.20797157006661934,11893.545659241103
15851,(SnTe)2.88(In2Te3)0.04,600,0.00011436626465626616,2.954430286898277,0.4986078912422658,187981.8439220904
10541,CaMnO3,600,-0.00033820529002872766,3.3440003182683977,0.028724093439867007,1345.9292056846375
15853,(SnTe0.996I0.004)2.88(In2Te2.988I0.012)0.04,600,0.00012381300770015748,2.60415373661696,0.5452827482029069,144889.76135800357
13387,Cu2.075Mg0.925SnSe4,600,0.0001325200746357405,1.1442548262311534,0.14498932596775188,13583.932275437382
1924,CrSi2,600,0.00019686592271466792,8.74557078276787,0.08905448429235846,33492.811738791985
15840,(SnTe)2.76(In2Te3)0.08,600,0.00010666267121847571,3.0424507352817907,0.3857046371975406,159469.93296236926
10542,Ca0.96Dy0.02Yb0.02MnO3,600,-0.00015277670718647643,1.8426467238898687,0.13821407581141013,16619.952958261398
15841,(SnTe)2.7(In2Te3)0.1,600,9.972085983674105e-05,3.1652563327865315,0.35430049166980393,176610.44915125714
1925,CrSi1.98,600,0.00018728985248409893,7.977647605459317,0.09516498956525052,36072.17316855371
12710,Cu2Ga0.075Sn0.925Se3,600,0.00011711096382356384,1.4901235219737892,0.25886839180746696,45806.41637258855
1927,CrSi1.94,600,0.00016142086081416182,7.990847181226415,0.08457334689245531,43227.067529899716
1929,CrSi1.9,600,0.00014387852105164482,8.753509643322094,0.07897084859458232,55655.21169056228
14980,Cu2ZnGeSe4,600,0.00016498518137438584,1.0728163196164526,0.13716640636943386,8961.475282452533
16495,(Mn0.85Cr0.15)Sir,600,0.00014100359688355469,2.6154330746643843,0.2402230642697655,53618.22381277246
14981,Cu2ZnGe0.975In0.025Se4,600,0.00013478215170509975,1.6838366599395913,0.15722535991414005,23483.92122846572
6006,Yb14MgSb11,600,0.00013082981247752472,0.779991912381272,0.32400406717088004,20862.31145599786
10101,MnAl0.0063Ge0.063Si1.7307,600,0.0001630756595770958,2.5228377127735317,0.25509383084933823,40332.926262612375
1928,CrSi1.92,600,0.00015343339105933682,8.44676206255389,0.08122873164866201,48574.56444971179
12708,Cu2Ga0.025Sn0.975Se3,600,0.00016865714626677303,1.2730536383818,0.2557156197023764,18311.21663102094
10544,Ca0.84Dy0.08Yb0.08MnO3,600,-7.856127117656136e-05,2.1553035060353416,0.056745992367936635,33014.2608122513
12709,Cu2Ga0.05Sn0.95Se3,600,0.0001344581062727573,1.3678914515338705,0.2601654992260701,31737.853910544443
14979,Tl8GeTe5,600,0.00016585431435775982,0.2365885223913351,0.4588462098669029,6095.143923526584
5159,Sn0.25Co4Sb12,600,7.827039191397082e-05,2.6883285626450246,0.10551343489141247,69006.03323231847
12707,Cu2Ga0.075Sn0.925Se3,600,0.00011325723317743327,1.6344028875792436,0.3038149611594134,63421.30619593085
10153,MnAl0.0063Ge0.0108Si1.7829,600,0.00018640905176177543,2.74187128387707,0.30760172509068706,40452.986074599954
5986,YbCd2Sb2,600,0.00019433165099220484,1.2106071720648397,0.6571177398703332,33913.93106633723
10545,Ca0.8Dy0.10Yb0.10MnO3,600,-6.667630563836138e-05,2.5865079908561803,0.03893319301734261,35005.27134419612
9485,(GeTe)12Sb2Te3,600,0.00021042522083929632,1.5105803484897686,0.9349061799478924,49134.779055736035
12706,Cu2Ga0.05Sn0.95Se3,600,0.00013380909947031844,1.3891558748386834,0.2889437717664801,35865.80874125227
16407,FeSb2Te0.8Sn0.2,600,0.00010472163685204308,2.111615699324422,0.28413242098082625,88632.44890886632
16496,(Mn0.8Cr0.2)Sir,600,0.00013262251608767684,2.606573756644824,0.2615152957236414,63019.894301881795
12716,Cu1.94Ga0.02Se,600,0.00012685728936826787,2.150515325761234,0.2779443203088811,54330.76332823164
16446,Zn4Sb3,600,0.00015510337655710906,1.132933336142836,0.6250814152563584,49301.51555409451
12728,Cu2.09Zn0.91Sn0.99Se4.00,600,0.0001063163783953098,2.249901498297357,0.12234981406118922,37779.22129401198
484,Fe0.98Co0.02Si2,600,-0.00024360330073568487,6.303989858124869,0.04661147563076503,8252.599522606859
14458,In0.03Sn0.97Te,600,0.00010746304768236124,3.081330616961246,0.4177603993282403,181780.75636902198
9616,Mg2Si0.4Sn0.6,600,-0.00018611341658345308,3.2196872714246982,0.8248767840904602,123451.71456235672
17282,Zn4Sb3,600,0.00017349254073405676,0.7598745283032713,0.8548338646720153,35633.283816823256
1917,Mn3Si4Al3,600,-0.00010670097487669436,4.182380375118669,0.1789418863284313,109558.86239204946
12729,Cu2.05Zn0.95Sn0.97Se4.03,600,0.00010430423953098291,2.0070028876323347,0.13794329919465306,38570.68909042647
485,Fe0.98Co0.02Si2,600,-0.0001312126633975866,4.122858082720919,0.02198032466453553,8772.628456649012
12725,Cu2.07Zn0.95Sn1.00Se3.96,600,0.00013141017981698334,2.0925917099806703,0.1785708116800136,31795.156980941418
15878,In4Se2.8Te0.2,600,-0.0004000644888679155,0.5167217574543974,0.3097821636721718,1859.5533922658685
1918,Mn2.95Cr0.05Si4Al3,600,-0.000125037716365754,4.836834805464042,0.1987508402952418,102479.47962209793
12726,Cu2.04Zn0.98Sn0.96Se4.00,600,0.00012764016904947675,2.4311161335980485,0.13653914768060146,32192.769789985192
12727,Cu2.14Zn0.97Sn0.94Se3.94,600,0.00011789538104707784,2.2293094878419653,0.11244995628960784,30279.205674672878
13525,Nd0.96Sr0.04OZnSb,600,0.00014675520677504664,1.5877978836574442,0.09970112728529366,11189.978013774375
15877,In4Se2.9Te0.1,600,-0.00038198652275682514,0.8766058236305719,0.2402543946463392,2803.6269218140965
16404,FeSb2Te0.95Sn0.05,600,0.00020369397877324945,2.146982190909444,0.3070532614848417,26462.50246442333
487,Fe0.98Co0.02Si2,600,-0.00015976257604194676,4.322796500871624,0.03562017094252251,10054.475751684706
486,Fe0.98Co0.02Si2,600,-0.0001433847541335232,3.950259355493863,0.028844957609206214,9237.156741299044
15888,Ga7Sb2Te10,600,0.00012802980375795414,1.275105366076367,0.1366437100808286,18135.942660814937
15889,Ga7Sb2Te8Se2,600,0.0002383010922004634,0.9797088974537048,0.865454295143169,23401.218929793868
12732,Pb(1-x)Sb(x)Se at nominal compositions. here x is 0,600,0.00020489406233713855,1.4628638443052258,0.31038092736635225,18867.46325744962
4516,Co0.8Ni0.2Sb3,600,-7.721226612524653e-05,5.435228017386911,0.08164383318367903,135343.5052521827
15890,Ga7Sb2Te5Se5,600,0.0001796996494252194,1.0933995975894006,0.6863767332012481,37149.33203298463
1916,Al5.1Re4.7Si4.9,600,-0.0004022541347648559,6.745987718527784,0.03878312329489112,2694.85897439986
15852, (SnTe0.998I0.002)2.88(In2Te2.994I0.006)0.04,600,0.000119417673906117,2.8077856019802256,0.5053443933038249,162426.61524517386
13385,Cu2MgSnSe4,600,0.00031172014405794285,1.273594643477721,0.14662041889197308,2876.6325015206066
10109,MnSi1.69834Ge0.03466,600,0.00017016429805228854,2.405057670553252,0.2106179119829315,29156.31638080118
12719,In4Se2.67Cl0.03,600,-0.0001898496961699076,0.6269854911620362,1.1608375812395575,31982.303054392305
12718,In4Se2.32Cl0.03,600,-0.0002904123863083933,0.776914177934697,0.8698537295348124,12986.6869827108
17281,Zn4Sb3,600,0.00016575622015092733,0.7914772109721434,0.8464966880788483,38924.95923957682
15856,(SnTe0.99I0.01)2.88(In2Te2.97I0.03)0.04,600,0.0001243498813915581,2.3968842123768286,0.4302970268344899,99344.1472057047
16425,Ag0.5In0.3Pb5Sn4Te10,600,0.00013949519466979228,1.273019164433388,0.7303609191760441,76992.96687184344
15854,(SnTe0.994I0.006)2.88(In2Te2.922I0.018)0.04,600,0.00013021984915303353,2.42174885762665,0.5860278202179736,130376.12450598287
15092,La2.72Te4,600,-0.0002357174628964325,0.6333984708332047,0.34474832862638377,6550.046958310308
14455,SnTe ,600,6.910264855800681e-05,5.300964378452467,0.21055252117364376,355524.9171239353
12717,Cu1.94In0.02Se,600,0.00018314176648632883,1.2026573126476623,0.4432273627220651,23733.407576989444
15855,(SnTe0.992I0.008)2.88(In2Te2.976I0.024)0.04,600,0.00012829749324286616,2.4372504296267774,0.4995114297812714,112759.0677086902
14457,In0.015Sn0.985Te ,600,0.00011406768990360017,3.2588306827515274,0.4339614527982486,175161.6382089509
483,Fe0.98Co0.02Si2,600,-0.00022891414578711007,5.920372031661925,0.03437464493081597,6472.777927329713
12415,NbCoSn0.92Sb0.08,600,-0.00011416933996799238,6.298238867150523,0.1607623814529343,126366.26345736248
16405,FeSb2Te0.9Sn0.1,600,0.00015762488436039132,2.2879049782126515,0.3289566207337851,50136.012666522
12723,Cu2.23Zn0.91Sn0.90Se3.94,600,0.00032160924360241487,1.0983770043694587,0.1695436865338833,2679.3713051481204
12724,Cu2.07Zn1.05Sn0.92Se3.93,600,0.00016656930094610052,1.948394078037436,0.17110308304083086,18136.626233869367
15869,Cr1.94Ge2Te6,600,0.0003574271173857908,1.4411032027901576,0.18503810509766697,3758.800240217224
15867,Cr2Ge2Te6,600,0.00037801778157242735,1.7403328870114263,0.18857986101664675,4395.636098555269
14456,In0.005Sn0.995Te ,600,9.122535210545698e-05,4.070716013488129,0.3278005527233188,246539.33426908968
4482,CeyFe4Sb12,600,0.00012827450444711673,2.88318796632254,0.5784891461217756,163687.00548588837
12673,TiNi(1+y)Sn. Here y is 0.02,600,-0.00019707466687405009,4.696485747434755,0.2965247009546086,52450.61841674929
9612,Mg2Si0.4Sn0.6,600,-0.00019727831121464686,2.7012476321372785,0.756918651275305,84144.45291672798
14992,Cu:Co:Sn:Se = 1.82:0.16:0.76:3,600,0.00021844801053359542,0.7830889044646884,0.3130355787412921,8105.081670608843
12674,TiNi(1+y)Sn. Here y is 0.075,600,-0.00016767638090815765,4.5737044777718525,0.3329011804278927,89139.0128577205
12671,TiNi(1+y)Sn. Here y is 0,600,-0.0002168160961475001,5.070801854466161,0.28790931905324835,46789.998696707
15086,La3Te3.65Sb0.35,600,-7.413703626493825e-05,2.0099620216618432,0.12050001284483874,59636.00159286111
14267,Cu2.1Zn0.9SnSe4,600,0.00010699691662180646,2.069604724254664,0.19500500337488655,53518.45823416814
5987,YbCd1.6Zn0.4Sb2,600,0.00016285414516443994,1.247088021218009,0.8684369130461185,67095.74221503425
9482,(CoGe2)0.15(GeTe)12Sb2Te3,600,0.0002326362733660472,1.4899630697115775,0.9313053212982316,40464.99866135368
15777,Pb0.997TeIn0.003?,600,0.00025284593985205265,1.3642660187101718,0.7458938776485586,26994.41741020958
6001,Yb0.98Zn2Sb2,600,9.193618949028076e-05,2.698319227880366,0.35920181314443705,168970.4868159965
297,Pb1.005Se1,600,-0.00015381637457116307,1.9415533743993416,0.4337745620413903,59327.63303763723
14268,Cu2.1Zn0.9Sn0.95In0.05Se4,600,0.0001244589381246612,2.1877677918508565,0.1748094390429138,36449.29122360154
13528,Nd0.92Sr0.08OZnSb,600,0.00013547699684193724,1.7706419694351059,0.1113047310350845,16569.510191082372
9439,Pb5Bi6Se14,600,-0.00018464284917846469,0.473665205568841,0.348797503452183,8041.171588637409
12675,TiNi(1+y)Sn. Here y is 0.25,600,-0.00010930791213060349,5.943578038688843,0.1902699242020105,150707.38363475163
16424,Ag0.5In0.35Pb5Sn4Te10,600,0.00014835607772451282,1.284632535859341,0.6648765679403315,64422.90270217626
6398,YbZn2P2,600,0.00016814430845463836,1.5466028834440522,0.06696957835772821,5825.174299583886
5160,Co4Sb11.625Te0.375,600,-0.00018530858388507895,2.1853449247082577,0.6251739735823033,67905.83489100191
15776,Pb0.999TeIn0.001?,600,0.00029997775401630793,1.2215987947835003,0.5891455456837535,13823.459687490227
12413,NbCoSn0.96Sb0.04,600,-0.0001225823196639824,7.1154467656468405,0.1117605601468265,93426.08357150713
9611,Mg2Si0.4Sn0.6,600,-0.0002177446351109163,2.8748832124916164,0.8219358381165542,80530.83421596714
9609,Mg2Si0.6Sn0.4,600,-0.00013826074493195647,4.462885933750838,0.3597299238799828,139972.69270906155
10148,Zr3Mn4Si6,600,1.811728941608521e-05,22.722709322946773,0.0012647304168647933,145921.86843042885
12663,NbCo(1+x)Sb here x is 0.5,600,-0.00013702805526099416,3.8887760699809424,0.1223913925521626,34624.309682996565
15084,La2.99Te4,600,-5.039463821337007e-05,2.7615363907940824,0.0792207093137284,144992.50420747907
13529,Nd0.93Sr0.07OZnSb,600,0.0001342002724685681,1.7148415719746497,0.11828690701771155,17350.425074432445
17149,Zn0.97Cd0.03Sb,600,0.00022820671256345605,1.4149929150947045,0.783492981368231,35510.446452779055
10244,AgSbTe2,600,0.0002543401608425172,0.3651129162515507,1.5061766620146382,14038.356070473696
12661,NbCo(1+x)Sb here x is 0.3,600,-0.00011314347272171164,4.6355213114821066,0.21814698696642626,125831.28485570988
17151,Zn0.97Cd0.03Sb,600,0.00021977597931280808,1.3037010322536708,0.7917025311138925,35614.622433608616
11065,Al2CrCoFeNi + 0.3 wt.% Sc,600,-1.8366788250904002e-05,13.248683638992972,0.00999326599467817,705691.2091862217
1932,(CoSi)0.95(SiO2)0.05,600,-8.595647612654141e-05,9.431696181828464,0.11596108379591075,280709.69160382857
4618,La0.3Co3.68Ni0.32Sb11.84Te0.16,600,-0.00017112995864636315,2.2718561253573846,0.5524559620989301,68955.91406341242
12662,NbCo(1+x)Sb here x is 0.4,600,-0.00015518342058665446,3.778270672003441,0.1973339536231589,45631.88962329919
17150,Zn0.97Cd0.03Sb,600,0.0001958206257375794,1.3064073766188486,0.7204647420447287,34557.599509997664
12667,ZrCo(1-x)Pd(x)Bi here x is 0.6,600,-0.00014231295222700326,7.858318291343857,0.13249113689715308,71310.2172261436
15085,La3Te3.80Sb0.20,600,-5.77987229217007e-05,2.6271158030817907,0.1115344320363433,143944.99480885206
13564,Cu2Se,600,0.00016173869624291326,1.1495772986695376,0.4652669913692998,37345.45820805004
12668,ZrCo(1-x)Pd(x)Bi here x is 0.09,600,-0.00013224485167435325,7.127747607836125,0.12752818565565865,76609.76618734899
476,FeSi2,600,0.0001768697671182834,9.018644782710982,0.0013165156310687846,603.8659258764397
15467,MgFe2O4,600,-0.00013969922646128616,4.538351106368016,0.001717708754253102,539.2179837696624
10133,MnSi1.74,600,0.00015515503160822296,2.5578917809649497,0.21405269281846626,37907.04087077261
17148,Zn0.97Cd0.03Sb,600,0.0002255553408631603,1.3187226209115512,0.820919572649499,34722.700014977185
16447,(Zn0.99Cd0.01)4Sb3,600,0.00017247331123089208,0.8532080270590956,0.863590003287223,41384.42847124963
12666,ZrCo(1-x)Pd(x)Bi here x is 0.3,600,-0.00016343496374381246,8.840184513701132,0.14531967071705426,67787.14408190282
5161,Sn0.25Co4Sb11.625Te0.375,600,-0.0002079503191723166,3.9150038657995614,0.532379839745992,80658.07344772454
11066,Cross Reference for comparison,600,-1.7389859016363933e-05,12.458278936010409,0.009274834721520984,619292.4303030972
10902,Sr2ErRuO6,600,-0.00010714009191138766,0.2724795602843214,2.1350485476955027e-05,0.8446687069174948
15778,Pb0.995TeIn0.005?,600,0.00025979218570798757,1.3052178061507251,0.6686400053976426,21948.03995654704
14991, Cu:Co:Sn:Se = 1.94:0.15:0.71:3,600,0.00018209261596663628,0.7594711465836187,0.31295195820756283,11882.557774653797
6005,Yb1.05Zn2Sb2,600,0.0002158451464024708,1.2752576397201087,0.6241850032665937,24644.898445928724
10654,LaCo0.85Ni0.15O3,600,4.001197570225451e-05,2.560899396813611,0.00938546746240758,29055.020164808877
14984,Cu2ZnGe0.9In0.1Se4,600,0.00016434690331183066,1.43720082019817,0.2365884338048769,19826.49166868991
10151,TiMnSi2,600,1.7068534548654384e-05,8.980189212584788,0.0012243007806342285,62896.99433835085
6392,Ca5In2Sb6,600,0.00035330824397245404,0.7344684897845605,0.13659235453669102,1339.493982312526
9614,Mg2Si0.4Sn0.6,600,-0.00018573196226466288,3.13579391793183,0.7779080117121321,113118.09272702863
16493,(Mn0.95Cr0.05)Sir,600,0.0001710383828128287,2.6092262464060334,0.23138687229409435,34917.66340053605
35,Fe0.98Nb0.02Si2,600,0.00010376240062786419,8.357389017052201,0.0013476628768744484,1814.353775344175
12414,NbCoSn0.94Sb0.06,600,-0.0001250368432724493,6.216747049319088,0.1778427427447541,118233.98515527211
14982,Cu2ZnGe0.925In0.075Se4,600,0.00018226892064868917,1.487842433569195,0.1881877598356144,13646.34474888853
9486,(CoGe2)0.2(GeTe)17Sb2Te3,600,0.00023664410855426396,1.4863961860483053,1.3615837941672817,58521.69498478247
10152,Mn0.95Cr0.05Si1.74,600,0.00017594109305049912,2.749798832462229,0.3139118159074031,46475.360221801435
9615,Mg2Si0.4Sn0.6,600,-0.00018277998778235268,3.0314865455823288,0.8195477474466989,121604.08194788393
15089,La2.74Te4,600,-0.00013457036697672706,1.079188302406414,0.31794042713994825,26529.983734194262
13527,Nd0.95Sr0.05OZnSb,600,0.00014191992475393855,1.6117140020591882,0.10128167777070847,12558.773656660833
14983,Cu2ZnGe0.95In0.05Se4,600,0.00017263719608886412,1.810397354601846,0.20100173288959775,18986.62594372003
1931,(CoSi)0.975(SiO2)0.025,600,-9.012812657554604e-05,12.152744704718687,0.16446222716354442,447296.06041757826
14270,Cu2.1Zn0.9Sn0.9In0.1Se4,600,0.00010784576196815103,2.150529721608595,0.16373986186053124,42558.24038456037
14121,CuInTe2 ,600,0.0002501735728346717,40.51381263036778,0.01239603426575534,14562.439853362783
14990, Cu:Co:Sn:Se = 1.92:0.16:0.69:3,600,0.00013515640602639834,0.7168324976452606,0.4154521584698425,26836.27966682876
6002,Yb0.99Zn2Sb2,600,0.00013504288827589702,1.9908418990067465,0.5981565850673347,97372.7655560222
15088,La3Te3.40Sb0.60,600,-0.0001077225146091518,1.5699132529325943,0.10360603919664137,20137.349376905557
6396,Sr5In2Sb6,600,0.00028446367511268965,0.7711879177226428,0.0032238573251442302,51.20721383859314
10653,LaCo0.90Ni0.10O3,600,4.400072165783379e-05,2.6500815593154727,0.01442592218576514,28556.33760359625
9613,Mg2Si0.4Sn0.6,600,-0.000199860034143348,2.6539780988296107,0.7561937412569347,83135.76464668848
36,Fe0.98Ti0.02Si2,600,0.00018910149198058488,8.05459644434324,0.0016710608532345677,676.4600031016969
14122, CuIn0.75Ga0.25Te2 ,600,0.00025358394846362306,37.692759467753646,0.014476249600913628,14363.961256512637
6004,Yb1.025Zn2Sb2,600,0.0002157106965397557,1.4820009686223168,0.6624689631895733,32643.972405337787
4619,Co0.92Ni0.08Sb2.96Te0.04,600,-0.00014677640571636861,3.98419311533775,0.328868137058283,96353.02908283334
6393,Ca3.75Sr1.25In2Sb6,600,0.0003460358946405225,0.671200231801756,0.04182232211948446,390.7209410490107
15782,0.10 wt% PbI2+0.3 at% In,600,0.00018847881930874756,1.3097172145709706,0.949579413334952,67083.8913655823
14269,Cu2.1Zn0.9Sn0.925In0.075Se4,600,9.970145995618149e-05,2.1455156339789214,0.18673996348915267,55932.81985543362
15781,0.08 wt% PbI2+0.3 at% In,600,0.00023037706610792402,1.1620104350927456,0.8888236031187507,34040.08592306404
14989,Cu2SnSe3,600,0.00013511030412454957,1.1204616168318016,0.2520109288383027,24159.090370186383
15780,0.05 wt% PbI2+0.3 at% In,600,0.0002489250768349723,1.1487193816815209,0.8238433908953584,25785.708926954823
6003,YbZn2Sb2,600,0.00022042043873694438,1.6224160920363024,0.6613339100342083,36052.50012227286
14123,CuIn0.65Ga0.35Te2,600,0.00021431711219682464,35.89750504223015,0.015952805357953945,23080.569747273334
16492,MnSir,600,0.0001998995566971431,3.0056238730558595,0.17568615169055046,22685.47120590677
10150,MnSi1.73Cr0.03,600,0.00017850813813860049,2.4590026378498617,0.17499403726678106,22506.862333498724
6394,Ca2.5Sr2.5In2Sb6,600,0.0003790672130095242,0.6934737235504036,0.046139527404643436,371.1243558589939
16494,(Mn0.9Cr0.1)Sir,600,0.0001629582177428248,2.7219564529707507,0.2417075537403021,40466.98813617268
2382,Ba8Cu4.5Si6Ge35.5,600,-8.554089011206074e-05,1.3205181538284023,0.210607051759844,63257.57902967031
13851,Ge0.87Sb0.09Te,600,0.00014850906285871542,2.8361949711718437,0.5789810377055722,119758.4740912092
13125,Yb9Mn4.2Sb9,600,0.00011282495597890766,0.6103229041371216,0.3039125119770429,20292.495953237936
9688,In0.03SnBi1.97Te4,600,6.535632788678556e-05,1.4242318958784643,0.0748721067745709,42407.599435510776
10201,Fe0.98Co0.02Si2,600,-0.00024730812837727605,3.9717513159531737,0.042315323371655215,4579.854494425323
13854,Ge0.86Sb0.09Te,600,0.0002037292346337232,1.6829056748123763,1.1117734507676569,66318.57811428525
16339,Ge3.5Sn0.5SbTe5,600,0.0001816276882877887,1.3520347355063862,0.4540001937891059,31011.91081997365
13124,Yb9Mn4.2Sb9,600,0.0001246356862153575,0.627143568596984,0.34091637645132905,19923.190445552882
13852,Ge0.87Sb0.09Te,600,0.00017853264517143423,2.3598777789584324,0.8947492143714126,106871.56064065995
13853,Ge0.86Sb0.09Te,600,0.00017546874607153232,2.3171024036976178,0.7940857554044183,95438.47720031752
13129,Yb9Mn1.2ZnSb9,600,6.744019126661404e-05,1.1984942254564843,0.11821700892366067,51919.09045541539
10120,MnAl0.0063Ge0.0054Si1.7883,600,0.0002061211260529952,2.5566347562897827,0.3559282639054792,35697.26159151238
2307,Ba8Ga16.6Ge29.8,600,0.00011986222429485569,1.5444460870683372,0.3633385186718385,66915.79662330907
10202,FeAl0.05Si2,600,0.00022984939015044614,7.187815023892778,0.07849583570584881,17799.40757379897
13128,Yb9Mn2.2Zn2Sb9,600,4.466671946666634e-05,1.5180783629230887,0.07978725611811711,101183.18734119581
9689,In0.05SnBi1.95Te4,600,7.800356963975182e-05,1.4889327852822856,0.15589751098622545,66217.08179585602
14336,Yb0.30Co4Sb12,600,-0.00015610956241978138,3.411837888424841,0.9000061255304992,204048.23289650143
4835,Yb0.6Co4Sb12,600,-0.0001337401419896923,3.3589024097647884,0.7077372450939228,226271.70058257921
10085,MnSi1.68,600,0.00019413895715308764,2.5298217603599005,0.29336573100729674,32818.79792129187
335,Sn1Mn0.05Te1,600,0.00011911708826825796,3.2117865985716505,0.4366574980130408,145875.744245707
13123,CaAl1.9Zb0.1Sb6,600,0.00014616489178710792,1.1251171358378769,0.2338055392008545,19806.2668475688
322,Pb0.985Ga0.015Se1,600,-9.419472938036852e-05,2.4507800415788408,0.18609375742552295,85670.5754116152
15217,InTe,600,0.000290680008060963,0.4978401753152265,0.1976671262392076,1759.9310324515336
13117,Ca3Al0.95Zn0.05Sb3,600,0.0002278659002119789,0.8516017007890768,0.2063256321737169,4622.196125674838
16785,(GeTe)0.85(AgSbTe2)0.15,600,0.0001807072209152056,1.6003333706014382,1.0211988975903488,81527.21606614586
16233,AgIn5Te8,600,0.00012322679027629838,0.7673724839212502,0.002616092379904471,221.3121737929093
5981,Ns0.5Yb0.5Fe3CoSb12,600,0.00014618620882392983,1.9170857830504688,0.7337459074577888,105103.53921630944
6244,Yb14MnSb11,600,0.00010133353616517918,0.8141800567018294,0.2958735773073319,31913.212593458218
16783,Ge0.87Pb0.13Te,600,0.00017748494403626458,1.5738029523978316,1.0298168813620932,73507.5655161773
10200,(FeSi2)0.995Cu0.005,600,-0.0003413770342408118,12.195397389901846,0.0066176388672361175,1154.1949436439672
14335,Yb0.33Co4Sb12.2,600,-0.00017207278471158066,3.325881480453683,0.8780948997046254,160422.38465091796
13122,Ca5Ga1.7Zn0.3Sb6,600,9.358714408236424e-05,1.4820124223866868,0.16937500354296922,49793.66527551965
1346,Si0.8Ge0.2B0.016 (CrSi2)0.091,600,0.00026796864128229066,2.880693356555313,0.2722241906061891,18201.38966980055
13859,GeSnSb2Te5,600,6.475044637220991e-05,2.8374176287665893,0.0905187655085657,102099.84937000039
10115,MnSi1.73,600,0.00019690239168814342,2.6152010016352834,0.3508903063457193,37104.4590346611
5142,Sr0.21Co3.92Ni0.08Sb12,600,-0.00015940411987533853,3.788191739095873,0.6100458119425876,141699.51580390948
13119,Ca5Ga1.95Zn0.05Sb6,600,0.00016087891348301806,1.0643065953486197,0.25940678579659304,15901.988869387571
13861,Ge0.6Sn0.4Sb2Te4,600,6.848893563812447e-05,1.7826760166567297,0.16789060991343224,106342.47016347607
16784,(GeTe)0.8(AgSbTe2)0.2,600,0.00020686258614356,1.3543462900776655,1.337511873805713,69188.44042001365
5897,CoSb3,600,0.00016718759563010569,5.073028247687647,0.06454407034101102,19361.81250426633
13120,Ca5Ga1.9Zn0.1Sb6,600,0.00013611362397918808,1.2425915663138103,0.2543465823108773,26924.247605868703
13860,Ge1.3Sn0.7Sb2Te5,600,6.572044631014947e-05,1.9891268076572493,0.14193856378372238,108945.83162911289
4832,Ba0.24Yb0.12Co4SB11.85,600,-0.000152509592518094,3.586865673002084,0.8402679585849941,215498.54424542407
4833,Ba0.14Eu0.13Ci4Sb12.05,600,-0.00015102816284758483,3.924088825285492,0.82813481521399,238359.35623652407
13130,Yb9Mn4.2Sb9,600,0.00012476790789367806,0.6046370870115505,0.3120041042073399,20197.520285074774
10226,,600,-0.00017901083411516242,3.6511738085083563,0.11795855125232445,19096.835853539968
13140,Cu2Cd0.3Zn0.7SnSe4,600,0.00027509220691325986,1.1803842405386265,0.08405745574484293,1960.1969145647824
16337,GeBi5.7In0.3Te10,600,-6.440322528399332e-05,1.1608781376173567,0.05619735713691381,30089.78897540912
9693,Ga0.05SnBi1.95Te4,600,8.466634973336447e-05,1.9481094135824968,0.15383276065584844,75578.16170382078
16758,AgPb18SbTe20,600,-0.00021659982547563415,0.6842263603047881,0.08540534290027528,2242.560663592987
13826,PbSe,600,-0.0002816706991140931,1.005206902434569,0.4252863754370604,9423.880737132831
16757,Ag0.8Pb22.5SbTe12S8,600,-0.0002513612596155532,0.8447432812897829,0.7359426803911701,17137.375076709148
16622,Zn4Sb3,600,0.00018967616920942504,0.5924310136883009,1.2298532168745992e-06,0.033753147485766265
13141,Cu2Cd0.45Zn0.55SnSe4,600,0.0002642685557384314,1.3937204582782252,0.12924608211070834,3987.142328128852
13142,Cu2Cd0.4Zn0.6SnSe4,600,0.00024437343669078264,1.2525131068651514,0.1651049952547946,5351.654325852007
16759,AgPb19SbTe20,600,-0.00028462468302987217,0.7719555059199532,0.2295419966882266,3201.5996798126002
10970,NbCoSn0.92Sb0.08,600,-0.00011616545710300395,6.41790585439095,0.1618267511035943,122281.8531925824
13138,Cu2Cd0.7Zn0.3SnSe4,600,0.0003233591287277601,1.2974501724738912,0.08845486018397375,1578.468089080767
16760,AgPb20SbTe20,600,-0.00028011986007536944,0.8330705227721762,0.8802338421197695,14547.447908155997
9692,Ga0.03SnBi1.97Te4,600,7.833486814606561e-05,1.6880331357554912,0.1095845926399358,50935.061513487635
13139,Cu2Cd0.5Zn0.5SnSe4,600,0.0003115467934339694,1.2872483225478306,0.09885970660148873,2015.546993909047
14338,Yb0.36Co4Sb12,600,-0.0001414935255464002,3.5891506283770918,0.7939711649035348,229709.5845137611
178,Pb1.001Se1Cl0.002,600,-0.00023422904240697403,1.3510071944105508,0.6028563218054603,24742.22460606485
2385,Ba8Cu4.5Si6Ge35.5,600,-8.924845688815979e-05,1.0267236752761022,0.1786755364781314,41241.48257307291
16247,Ru0.85Fe0.15Al1.95Si0.05,600,-0.00010880429168923913,7.916669931305993,0.026489058061998253,30775.03547314164
10205,FeSi2,600,-0.0003712540084979008,11.498804361578538,0.006786583331173018,943.6486386681077
13146,Cu2ZnSnSe4,600,0.00018758915539693653,1.623062030299104,0.1417882235934983,9832.87437036454
16755,Ag0.8Pb22.5SbTe18S2,600,-0.00027382774011214885,0.9487124373291648,0.6687039181600563,15366.811794790394
16754,Ag0.8Pb22.5SbTe18.4S1.6,600,-0.0002554227127022388,0.9987054684657142,0.6740886112807191,18319.183311308898
5861,CaZn2Sb2,600,0.00017681259917404722,1.5835091898049944,0.3479485441848342,28732.9632459305
1344,Si0.8Ge0.2B0.016 ,600,0.00019332090670245056,2.480121062785784,0.3143473577044313,34767.526769321616
13145,Cu2Cd0.1Zn0.9SnSe4,600,0.00021210248327007645,1.5225241290954241,0.10066948277774132,5145.938922769376
16336,GeBi6Te10,600,-5.939242824438343e-05,1.2401791675761369,0.052161117859958216,34592.351594066495
13143,Cu2Cd0.35Zn0.65SnSe4,600,0.00026651413145509527,1.406047312548783,0.13268772276565713,4051.825847839201
16756,Ag0.8Pb22.5SbTe16S4,600,-0.00026693639575308423,0.8748936174512764,0.6747580791802819,14563.883153923518
7907,La2.53Ca0.47S4,600,-4.5530419768833286e-05,1.3619877541088394,0.06281103748566505,68778.80259639381
13144,Cu2Cd0.2Zn0.8SnSe4,600,0.00024790459588459255,1.4593343251249755,0.12080920142273935,4308.979003817641
13823,Cu2.05Zn0.95GeSe4,600,0.00013915823649998492,1.221858543202171,0.21958287107339095,27604.89364988586
10204,Fe0.94Co0.06Si2.00,600,-0.00017655884308667816,3.8164363527498977,0.1163050842983306,20195.018977279
16338,Ge4SbTe5,600,0.00021953335818116265,1.3368956242484098,0.5846587348005998,26109.863896731942
10203,(Fe0.95Cr0.05Si2)0.995u0.005,600,0.00027238071774416826,10.282402699720738,0.019891967265357184,4594.818639396674
9690,In0.07SnBi1.93Te4,600,6.0827074884249476e-05,1.635035930542155,0.05222922957722237,38601.44836816267
6242,Sr3AlSb3,600,0.00044001692068903965,0.7399310869262704,0.04286533078630976,273.02816361783533
15215,In0.997Te,600,0.00022966109452259918,0.4163363577603243,0.8718373192168094,10798.129085299499
7905,La2Ca0.1S3,600,-7.04763649699236e-05,1.4405562782135564,0.10203943240428162,49324.19674936424
4838,Yb0.6Co4Sb12,600,-0.00013840165684689528,3.2188396503472947,0.7023546331365059,186326.2964318258
12034,Hf0.25Zr0.25Ti0.5NiSn0.998Sb0.002 ,600,-0.00020645465909391712,2.6520653939434347,0.7586278147624579,72038.02376798003
16438,Zn4Sb3,600,0.0001699132857512722,0.6885088588330222,0.9422792742052633,37427.52632134351
7906,La2.84S4,600,-4.5567365642336896e-05,1.7734782576271235,0.05343106699789271,76060.75318505513
1345,Si0.8Ge0.2B0.016 (CrSi2)0.091,600,0.0002774021013494688,2.7723196598096784,0.3490065594999117,20955.891959582066
5141,Sr0.23Co3.95Ni0.05Sb12,600,-0.00015066669395103052,3.851415608654663,0.6208741812233136,165103.51202160268
14337,Yb0.33Co4Sb12,600,-0.0001458853979586829,3.428301597399348,0.8356855501240996,217345.83471444433
13147,Cu2.086Cd0.950Ge0.906Se4.058,600,0.000416206122775216,0.6734870401701032,0.09568088376259926,576.9093275728869
10199,FeAl0.10Si2,600,0.0001874589409040053,8.946440012023594,0.059132628431873314,25090.76307203019
13680,Tl7.95Pb2.05Te6,600,0.0002501586644847485,0.36481373686581775,0.7657286671627841,7132.7617668967005
16217,Tl7.9Sn2.1Te6,600,0.0001385563172141129,0.618124450975411,0.4685909835124271,23307.08693469359
544,Ba24Ga9Ge91,600,-6.201351552630259e-05,2.2944002041446705,0.1335046692651891,131679.88245193506
16821,AgSbTe2,600,0.00026500785895170354,0.5023191602439532,1.5476830641673418,18365.840794963064
16820,AgSbTe2,600,0.0002767909555672729,0.5629330123331043,1.1329064627526135,13935.455004849757
13888,Mo3Sb4.8Te2.2,600,0.000113992704171337,3.762394990445553,0.1592499296962623,68329.53240672115
10972,Nb0.99Ti0.01CoSn,600,-0.00014841391170621992,5.262401746754475,0.06440801265503282,23408.47106301337
10114,MnSi1.7321335Ge0.0008665,600,0.00017112283136262214,2.275330723972865,0.1758648303699518,22774.89395794
16219,Tl7.8Sn2.2Te6,600,0.00018233655849839004,0.4768653582402037,0.5734897222889428,13779.546260518422
15388,Mn0.96Ag0.04Te2,600,0.0002042698714187892,0.7431999447743132,0.36136473455446294,8775.570446432097
13885,Mo3Sb6Te,600,6.4437670564238e-05,4.528498714739006,0.14265886668925715,237857.13246472605
13682,Tl8.075Pb1.925Te6,600,0.00016711656264174562,0.5685596868409786,0.8741477551390588,24041.98653969873
9677,In0.03Sn0.97Bi2Te4,600,6.280581560512232e-05,1.5525024090422836,0.07586250779697512,46656.987183420206
480,Fe0.98Zr0.02Si2,600,7.887950380774237e-05,8.226555008299014,0.0008573282728557497,1662.8826778531563
13886,Mo3Sb5.6Te1.4,600,9.169549439444382e-05,3.856162636013775,0.21975619125488066,149680.43299102533
16218,Tl7.95Sn2.05Te6,600,0.00014962835951698377,0.6606249204012868,0.5373461895412674,25022.001116970077
13887,Mo3Sb5.2Te1.8,600,0.00012756845489680048,3.881692800686644,0.2073109611501836,83285.4673670058
4829,Ba0.23Co4Sb12.22,600,-0.0001595854491248436,3.998192925975317,0.7411307163234389,191289.90563153586
13884,Mo3Sb7,600,3.365717728334993e-05,7.303493127725736,0.04803801516102232,486642.6480797049
16211,Tl8.3Sn1.7Te6,600,8.291635741460021e-05,1.0786234804337798,0.2476946327986469,66205.75507716213
543,Ba24Ga4Ge96,600,-4.687630396015395e-05,3.340297471955852,0.07186582495672633,176084.02445926153
9670,SnBi2Te4,600,7.536069649220164e-05,1.5605796596730659,0.14133979111860706,59554.9668845541
16827,Ag0.9Pb18SbTe20,600,-0.0002837589099722766,0.8007227198937348,0.37732216743629693,5929.998808673933
16826,AgPb18SbTe20,600,-0.0003003943643604839,0.7427913289083959,0.2510290290136081,3011.0898718240223
6606,LaOBiSSe,600,-0.0001513853548417098,0.8161463216052963,0.32235156824770017,19409.646767998358
13257,Cu2ZnGa0.03Sn0.97Se4,600,0.00022336547458573296,1.2814173667488604,0.1848432383144512,7207.255026251248
16828,Ag0.8Pb18SbTe20,600,-0.0002728366231848705,0.8352713298085437,0.6303864271088568,11634.443100026132
16210,Tl9SnTe6,600,7.267433854647844e-05,1.3535671207494318,0.19566007861699125,83573.50075081224
13676,Tl7.95Sn2.05Te6,600,0.0002843511353993624,0.33187501316518564,1.0166592823470288,7604.254385531641
16823,(GeTe)80(AgSbTe2)20,600,0.0002214580972075063,1.2317105290282582,1.0939600338732631,44561.476229544875
13678,Tl8.05Sn1.95Te6,600,0.00018680908151810977,0.4272578114619803,1.0581857523074565,20303.097387687638
10086,MnSi1.73Al0.001,600,0.0001918276450820867,2.4521972743194054,0.2617801122386423,29074.912331378437
16342,Ge2Sn2SbTe5,600,0.00014241013848133324,1.4894463651542078,0.4051913446520654,49596.60633994557
7903,La2.76S4,600,-6.314743774052029e-05,1.3515187161663071,0.0931604278193632,52624.84399607981
16822,(GeTe)75(AgSbTe2)25,600,0.0002264713405850272,1.2415237078449488,1.219526851062074,48646.306789323986
1350,Si88.75Ge11.25P0.75,600,-0.00016731737213165548,4.908349321331844,0.345829907093622,101056.60197939238
16825,(GeTe)90(AgSbTe2)10,600,0.00010010682681801284,2.5511634932370706,0.39838652168240746,168484.70336541155
13677,Tl4SnTe3,600,0.0002637760855811205,0.34641374091065785,0.9192305166059448,7251.440957553568
16824,(GeTe)85(AgSbTe2)15,600,0.00018189161410277826,1.543489842946454,1.1817870056063189,90793.37890027196
9672,SnBi6Te10,600,4.653300216159165e-05,1.1792077486779904,0.031866447637015134,25347.52127652168
4830,Yb0.14Co4Sb12.05,600,-0.00020100718796712367,3.0823197123961266,0.8877991359207602,112169.92196717963
16810,Ag(Sb0.93In0.07)Te2,600,0.00027288649503957825,0.6047651985222084,1.2580897486904752,17231.503519673348
13245,In4Pb0.01Sn0.03Se2.7,600,-0.00027238031890436534,0.6672226089954002,0.7566921534722764,10853.4686192106
13104,ZnIn18SiSn20,600,3.2680060922569844e-05,6.558091097294204,0.01923257626083118,177485.42313849606
13105,ZnIn18SiSn20,600,0.00010057674553410063,4.301851700119617,0.13010041513364426,83275.92605531978
15429,CuFeSe2,600,0.0001347102974644764,1.1298682027272822,0.1714397434456746,17856.512278489154
13875,Mn0.49Te0.51,600,0.0004921497699821753,1.068143294400603,0.12455828504978884,1054.520335636433
9683,Ga0.07Sn0.93Bi2Te4,600,6.937056556834354e-05,1.5369571356854748,0.0922635126300646,43686.8629296821
10197,FeAl0.06Si1.95,600,0.00024004090926354292,3.916926819323892,0.051280484122475566,5809.995518908538
13874,Mn0.48Te0.52,600,0.0004931978054020478,1.1657275065436292,0.10130920522388218,884.8099817256282
16798,AgSbTe2,600,0.00027947195401776555,0.5470658219341857,1.1595080565969276,13629.105695963997
10198,(FeSi2)0.7(TiB2)0.3,600,-2.726135011368473e-05,9.753762146410274,0.005809436549785457,127075.02456383035
16795,AgCe0.005Sb0.995Te2.01,600,0.00023561508833830255,0.6007034333789183,1.1086410078212867,20494.486000385965
13243,In4Pb0.01Sn0.03Se2.9,600,-0.00026322149369197717,0.6284473481616542,0.9312275026420246,13275.420056859452
16794,AgSbTe2.01,600,0.0002500344296527449,0.5185607790538799,1.4477390746191852,20216.75805590779
16340,Ge3SnSbTe5,600,0.00015657972677967733,1.164430494608566,0.6542853409497139,51197.40799009292
10227,FeAl0.10Si2,600,0.00023608690871712042,5.928716695199557,0.05861563424875212,10391.520649875269
6245,Yb14MNSb11,600,0.00010123140690047876,1.0127560188017268,0.21329805479340014,31982.793203150584
13244,In4Pb0.01Sn0.03Se2.8,600,-0.0002781777556337576,0.6824591262791632,0.8602529953269626,12109.862790861383
10971,NbCoSn0.9Sb0.1,600,-0.00011794177536496809,5.953625944476137,0.19921733685287127,134658.14323523134
16797,AgCe0.03Sb0.97Te2.01,600,0.00026307772264934256,0.5930164686473882,1.0882716795854686,15793.646239369602
16796,AgCe0.01Sb0.99Te2.01,600,0.00023664339682952974,0.6231037499687334,1.2539579101271363,23532.336473486528
