Repository: starrydata/starrydata_datasets

> [!NOTE]
> **The duplicated `sample_id` issue was fixed on 2026-09-08**
>
> Datasets published between **2026-04-01 and 2026-09-08** contain duplicated
> `sample_id` values: the same `sample_id` can refer to samples belonging to
> **different papers**. Joining tables on `sample_id` alone mixes data from
> unrelated papers.

# starrydata_datasets

Daily per-project splits of the [Starrydata2](https://starrydata.nims.go.jp/) dataset, with a browsable download page at **https://starrydata.github.io/starrydata_datasets/**.

Historically this repository also hosted the raw CSVs (from 2019/7/11 until 2022/12/22); those older archives are still available via git tags.

File: datasets/20190711/20190711_preprocessing_interpolated_data.csv (part 24 of 94)
sampleid,composition,Temperature,Seebeck coefficient,Thermal conductivity,ZT,Electrical conductivity
15384,Mn0.995Ag0.005Te2,600,0.0002741544430789725,1.0612047135126412,0.11480701968770625,2452.9414649678483
13101,(GaSb)2.7(Ga2Te3)0.1,600,0.0001300062693982342,3.1440818559858577,0.0020124782497661924,623.9434026620745
5143,Sr0.26Co3.95Ni0.05Sb12,600,-0.0001467304216359619,3.9931638702031886,0.6473116317643335,199909.59588521175
9682,Ga0.05Sn0.95Bi2Te4,600,6.264891926224452e-05,1.679909531147231,0.07253206332111617,54792.72995984204
12424,TiCoSn0.1Sb0.9,600,0.0002687117890396171,6.683644732175738,0.13651390300707278,19376.082264970144
15387,Mn0.97Ag0.03Te2,600,0.00021200457375680082,0.7770161182327132,0.395314745873582,9180.645012149731
13094,Cu2Ge0.9In0.1Se3,600,8.471272488161045e-05,2.0620711699188643,0.13703660466928458,63476.616524524004
13881,Ge0.98Mn0.02Te,600,0.00012991277043691485,2.97795982396622,0.799195811386338,194267.14639029925
16808,Ag(Sb0.97In0.03)Te2,600,0.00024135926838630717,0.6632277335808308,1.045317870271174,19032.501821194386
9679,In0.07Sn0.93Bi2Te4,600,4.930077404713781e-05,0.9275418031542332,0.05125440816741311,37420.00596566333
1349,Si91.25Ge8.75P0.45,600,-0.00018337801146795264,5.523979627933558,0.31635700497016,86613.13437784655
4831,Ba0.15Yb0.09Co4Sb11.86,600,-0.00016879097720960866,3.3259721058062253,0.8228573415239544,161611.25889302688
13095,Cu2Ge0.85In0.15Se3,600,7.393379904893829e-05,2.5358691520952745,0.14889226730767618,112958.2461471135
7904,La2.27Ca0.73S4,600,-6.641108318606509e-05,1.2422759336079472,0.09867611768506523,46323.11417465316
13093,Cu2Ge0.95In0.05Se3,600,8.903341498996599e-05,1.7027121669011838,0.11761247965996502,38587.426939181314
16341,Ge2.5Sn1.5SbTe5,600,0.00014762755203387066,1.4899029211833024,0.3990469583481673,45466.95706542891
2384,Ba8Cu4.5Si6Ge35.5,600,-7.812173821944184e-05,2.0039640464619564,0.1588176424233687,88344.30446558355
13883,Ge0.95Mn0.05Te,600,0.00013938937605669229,2.5799669379976367,0.8557277742570458,174450.04247566074
16809,Ag(Sb0.95In0.05)Te2,600,0.0002585228359752637,0.6257762689447703,1.1556186605983227,17892.67047553107
13683,Tl8.10Pb1.90Te6,600,0.00015902271790672472,0.6016806731110134,0.9573387527167054,30865.23345873924
13882,Ge0.97Mn0.03Te,600,0.00013467013380215407,2.8559060943904453,0.7990612240314943,183589.0162622575
16232,AgIn5Te8,600,0.0001231353916250922,0.6438489541839056,0.001244734714336696,87.97368386967621
13099,(GaSb)2.85(Ga2Te3)0.05,600,0.00023528130083240117,5.212638538714,0.003949272375188999,619.7957904880798
15386,Mn0.98Ag0.02Te2,600,0.0002309512631254704,0.8744471259536997,0.2791918944356883,6223.162332684273
13877,Mn0.51Te0.49,600,0.000483139797613925,1.0083829520550291,0.15063956313529253,1175.7029098257326
13247,In4Pb0.01Sn0.03Se2.6,600,-0.0002635842357371084,0.7865405638345206,0.6500211263867579,11754.041791261296
13100,(GaSb)2.7(Ga2Te3)0.1,600,0.00019603424201763644,2.5700196772792547,0.006110510831249765,681.0811188493053
13876,Mn0.50Te0.50,600,0.0004923668432687445,0.964065324717237,0.14053839959708386,1076.0621321599303
1347,Si0.8Ge0.2B0.016 (CrSi2)0.091,600,0.00029255991088588215,1.5753403906352816,0.15046403568179506,4615.5794788925705
1348,Si93.75Ge6.25P0.15,600,-0.00021758743544120817,6.151322074491598,0.30387156850844005,65802.08531203638
16807,AgSbTe2,600,0.00022563653366123668,0.7078972627334671,0.8994125681301952,20275.384189105785
10196,Fe0.95Co0.05Si1.946Ge0.054,600,-0.00014892118295024297,5.257882696872693,0.05246955509139396,20732.61434775191
5025,Sn0.2Co3FeSb12,600,0.00013879397129402696,1.7034875026133842,0.2566784942671394,36918.33120178603
9681,Ga0.03Sn0.97Bi2Te4,600,7.231823557082494e-05,1.5341308014706594,0.12098571782689405,52363.79210562713
13248,In4Pb0.01Sn0.03Se2.5,600,-0.00026966462376228604,0.7527504740030361,0.631138688087924,10334.344006779327
13098,(GaSb)2.85(Ga2Te3)0.05,600,0.0002498793825746915,4.607324304767211,0.004783138010283918,588.2332860907244
13878,Mn0.52Te0.48,600,0.0004528097375183537,0.8676702431538178,0.13614290905812504,978.2589107859484
13494,K2Bi8Se13,600,-0.00026384116922819863,0.326802796817237,0.5397582722462342,4575.016361899103
13820,Cu2.15Zn0.85GeSe3.9,600,8.865428671888199e-05,0.4276175933003399,0.3320208082136248,26595.96911198085
13203,Yb14MnSb11,600,8.230648140555799e-05,1.0983463431057725,0.17774656217794327,39722.51627570616
14780,Mo2.6Fe0.4Sb6.75Te0.25 ,600,6.518019609211544e-05,4.5900477862017794,0.1802984261811181,311422.21353733685
10116,MnSi1.733,600,0.00018315203933980885,2.416695375554213,0.2620508327082449,31465.3587159648
13201,Yb13.55Pr0.45MnSb11,600,0.00012128286714276496,0.9195177109675958,0.3167406876165365,27498.356595925463
15322,TiO1.90,600,-0.0002288258029303793,3.2428527492490744,0.08379639860219923,8109.914696425492
10279,Si0.8Ge0.2,600,0.00015801095405021805,2.5632211609811826,0.27096043355658866,43459.6111883196
5871,Yb14Mn0.05Al0.95Sb11,600,0.00017072867935464031,0.5473556771757687,0.38599731563452055,10672.59351044251
13202,Yb13.45Pr0.55MnSb11,600,0.00012635872686207744,0.9376549702589388,0.30543758511836683,29500.656553325465
13497,K2Bi8Se5S8,600,-0.000268480624273946,0.4161837927233539,0.393457846309945,3755.3419083519348
13227,CoSb2,600,-3.152273501084909e-05,6.902109050574857,0.01876095321506075,217188.92930866906
15321,TiO1.83,600,-0.00012412010052745772,3.1093847334398728,0.08821536904274077,24988.428293413974
14778,Mo2.55Fe0.45Sb7,600,5.981319726099389e-05,4.699482777687795,0.15929142936288138,310404.3573610641
14548,La3Te3.8Pb0.2,600,-7.590179449353737e-05,1.5647727634945547,0.21670325472161014,78763.8741823379
14345,CdTe0.97Cl0.03,600,0.0003617243960539311,0.889946958711044,0.14694751197727382,1703.494467091022
12430,Ti0.98Nb0.02NiSn,600,-0.00017411273689427995,5.804923340088857,0.3910078981856279,120778.36804851894
13204,Yb13.810.19MnSb11,600,0.00010994506382817772,1.0036772426536515,0.2596107771744428,30948.447385623294
10385,PtYSb,600,0.00018965452364977806,2.626093014682912,0.3081675998280881,38454.90416008063
12043,Zr0.98La0.02NiSn0.98Sb0.02,600,-0.00015899491147156817,6.948681631241177,0.5913132847342255,270895.84840625
14343, CdTe0.995Cl0.005,600,0.0005922702839384187,3.2916895619332376,0.028395354676804718,359.4906249609069
14782,Mo2.6Fe0.4Sb6.25Te0.75,600,7.339252657466859e-05,4.143476528951144,0.1948746932109544,225761.45965200468
13787,In4Se2.6,600,-0.00025364538274275924,0.7666056532064753,0.3445635925637249,5673.866529800568
12044,Zr0.98Ce0.02NiSn0.98Sb0.02,600,-0.00012398603021084912,4.944830541823529,0.33780749577873603,181102.28704253343
16646,Zn4Sb2.92Te0.08,600,0.00017767318763254914,0.6841025714934454,0.8504822079575364,28977.779358796943
14546,La3Te4,600,-7.031997740744007e-05,1.9660764865993088,0.15641585409615388,84239.20789986338
12431,Ti0.95Nb0.05NiSn,600,-0.00012986319402026491,5.787273335127122,0.36748324297889,207500.32203776558
16645,Zn4Sb2.94Te0.06,600,0.0001710756979740483,0.6772177854950001,0.7825118738371127,28639.961077020704
1339,Si80Ge18Sb2,600,-0.0004011520739520029,2.88444346160645,0.3711737325779751,11161.858141463636
10388,NaxCoO2,600,0.00015574916058135662,1.3087825940440627,1.2741465983196009e-08,0.0011457351311733464
13200,Yb13.66Pr0.34MnSb11,600,0.00011877317528133992,1.0002113131065862,0.3058052352792477,29447.983362498213
14547,La3Te3.9Pb0.1,600,-7.406818282856004e-05,1.5699128169887702,0.14386727835161936,71718.49845138946
14781,Mo2.6Fe0.4Sb6.5Te0.5,600,6.899172545427905e-05,4.616834625258728,0.1858824338086852,280928.7230528845
15209,(Ag0.01PbTe)0.945(Ag2Te)0.055,600,-0.00025555301509551235,0.920776198702956,0.8334795228947924,19507.172770316472
14344,CdTe0.99Cl0.01,600,0.0005273187166727285,1.1787458098841659,0.10127616149993404,717.7771847057378
13199, Yb13.82Pr0.18MnSb11,600,0.00011820241664192854,1.0509199465697625,0.3079871630559186,34071.799090604036
5869,Yb14Mn0.6Al0.4Sb11,600,0.00011897454408102241,0.7998625366276177,0.35937536445884033,29004.937785016016
10213,Fe0.94Co0.06Si2.00,600,-0.0001816909613300024,3.7625790865209696,0.12176045856295108,19608.26269020574
235,Pb0.98Na0.02S1,600,0.00017691270989102491,1.6137530034832288,0.3493432109197089,30020.647217385358
10967,NbCoSn0.98Sb0.02,600,-0.00013120237274510946,6.6280675822675335,0.1330650902028634,77493.01173084367
10216,FeSi2,600,-0.0002032868711399085,4.514350385329823,0.07978417244489294,14525.868072003786
5023,Co3FeSb12,600,0.00010970830351493028,2.7814259293434884,0.13949700562213113,51960.68842493644
12428,TiNiSn ,600,-0.00026287127639098857,5.146042383917357,0.2228822625401185,27664.208040874757
16658,AgPb18Sb2Te20,600,-0.00019856600416304332,0.9800318005612016,0.8374309893996204,30479.272628085455
10117,MnSi1.73,600,0.0002123029172903612,2.6131335058667844,0.3093889281346493,30846.717418253287
16671,Ag0.84Sb1.15Cu0.01Te2.16,600,0.00027320564495729005,0.7453836302021822,1.1569579028405697,18028.51944599022
16670,Ag0.84Sb1.15Yb0.01Te2.16,600,0.00025962296013817474,0.7575462045294756,1.2764660741168836,22350.888277660302
16669,Ag0.84Sb1.15Ce0.01Te2.16,600,0.0002618284859371616,0.7768297634801957,1.258517379949545,23835.84678958918
16668,AgSbTe2,600,0.00028672137140242166,0.7177496147887215,1.4678202202876194,19417.197037012244
14774,Mo2.9Fe0.1Sb7,600,4.1665043901356876e-05,6.517627391258791,0.07528900236306221,429070.9487065281
16316,(Ca2CoO3)0.62(CoO2),600,0.00014636839012355663,1.3296759923672257,0.010573355749718892,1269.3638119606576
10217,Fe0.98Co0.02Si2,600,-0.0002312139013346683,4.347306187599761,0.05116075651866878,6933.907651592042
10219,Fe0.95Cr0.05Si1.946Ge0.054,600,0.00020168347405405401,7.480291998959776,0.026077748388911474,7992.759850403309
16657,AgPb18Sb1.5Te20,600,-0.0001780261180705694,1.000803043656313,0.7248865548664816,41591.52420887703
14776,Mo2.7Fe0.3Sb7,600,4.8565883635921805e-05,5.53486294971,0.10627775776456223,377865.93000540294
14346,CdTe0.95Cl0.05,600,0.0004885054106541845,1.0329518676354246,0.1038948031775408,747.9797648909444
5978,Nd0.3Yb0.7Fe3CoSb12,600,0.00011603044280425344,2.4249617898488403,0.40142989505826704,127571.93807501148
12429,Ti0.99Nb0.01NiSn ,600,-0.0002018997684234156,5.5244673484703055,0.3624592652840932,79951.69982207482
15320,TiO1.77,600,-7.840339902110064e-05,3.3769105916253848,0.07372877770151663,57070.297263344124
14549,La3Te3.7Pb0.3,600,-6.594566052372749e-05,2.042624248363077,0.2148512238435588,137290.75236392143
1338,Si80Ge18Sb2,600,-0.00038352673674128655,4.391897256661417,0.2966261279067343,14816.021661086274
12427,TiCoSn0.1Sb0.9,600,0.000218477425746938,7.194361197123756,0.2390181373714993,54343.29839470557
5980,Nd0.4Yb0.6Fe3CoSb12,600,0.00013768649930810838,1.9612012984342357,0.7106721959720496,117841.94973130144
15208,Ag0.04PbTe,600,-0.0002597619001102439,1.357471893436469,0.5872190931907704,21073.688834549717
13748,Cu2Se,600,0.00011476428439572207,1.6531155905035388,0.4320815543370831,74760.88514408612
10215,(FeSi2)0.95(TiB2)0.05,600,-0.00018186818844724537,5.168687167064827,0.07817708738137502,20360.80765801508
16655,AgPb18SbTe20,600,-0.00030206116514063056,0.9103108637088356,0.609387191166209,9873.782734813647
13751,Sn0.067Sb0.667Te0.266,600,4.525508019413986e-05,7.800591265578742,0.021747665321820167,136651.06781583026
13750,Ge0.067Sb0.667Te0.266,600,-4.25865868579189e-05,8.95330637191711,0.02748088186310152,189462.22474349453
10968,NbCoSn0.96Sb0.04,600,-0.00012268013850795436,7.144431948168789,0.11813450378047005,90996.18784195403
16644,Zn4Sb2.96Te0.04,600,0.00016951287938484416,0.6904857690027851,0.8006957853964987,29611.45230077939
16741,(GeTe)80(Ag1.2Sb0.8Te1.8)20,600,0.00020265661676601704,1.448520084231459,1.1553315122568313,68559.22928850273
6233,Yb14Mn1.05Sb11,600,0.00011530434662161184,0.8739627789867479,0.3454400333112848,33400.9809775979
16740,(GeTe)80(AgSbTe2)20,600,0.00020191330214230265,1.425548063707631,1.0966683912766562,63487.030766369666
10084,MnSi1.73,600,0.00019805802727067517,2.295040428672271,0.22424773914599214,21866.650578925306
5864,Ca0.25Yb0.75Zn2Sb2,600,0.00011784840215837615,1.5035510292712515,0.38420907006816707,63592.02889102997
10394,NaxCoO2,600,0.00010852983503479598,1.8096363895858865,3.52481344931433e-09,0.0009025638222290859
1342,Si80Ge18Sb2,600,-0.00037277188956202385,2.7698297679361086,0.28095685322488284,8438.560759340526
6234,Yb14Mn1.1Sb11,600,0.00011471602355702595,0.8918975326486331,0.3206349308215817,31375.070869881987
16630,(Zn4Sb3)0.95In0.05,600,0.0001970963989381886,1.773529896437528,0.2358006486957948,19882.946904677043
16743,(GeTe)80(Ag0.8Sb1.2Te2.2)20,600,0.0001969154727257648,1.5177557274216298,1.0766517670397429,69910.62464948604
7910,La8/3Ca1/3S4,600,-4.3804816669964255e-05,1.7498083871809675,0.06860913906307561,104274.34702975024
14535,Ag3SbSeTe2,600,0.0001965984255084151,0.6094197625862222,0.13144335944732755,3454.171231756137
16742,(GeTe)80(Ag1.4Sb0.6Te1.6)20,600,0.00018696507854851322,1.5448199745167492,0.8481641654927241,61882.011812119425
6232,Yb14Mn1.05Sb11,600,0.00011544552561513748,0.8634305276581548,0.3704013592667053,34623.364312354526
16631,(Zn4Sb3)0.9In0.1,600,0.00023108820055024103,1.6845518301428235,0.30090305639049497,18070.796542905475
5865,YbZn2Sb2,600,8.283473007144836e-05,2.9621881615818526,0.2459391904463553,172417.6251374049
16733,Zn4Sb3,600,0.00019403526477866471,0.9158227669872252,0.6559319008979083,26365.69900171583
14537,Cu0.2Ag2.8SbSeTe2,600,0.00024111547194305717,0.5600332908904038,0.7648069835001996,12279.036217462137
16735,Cu3SbSe4,600,0.00028786499467661,0.939649780303919,0.2895956747337869,5217.266272152612
13495,K2Bi8Se9S4,600,-0.00018750873180911227,0.4869016907099095,0.4257661860701277,9777.28158696057
6230,Yb14MnSb11,600,0.00011540080875535376,0.8945135073968623,0.3216003437643579,31754.36410177749
5024,Sn0.1Co3FeSb12,600,0.00011783195143135505,2.2436590400633407,0.16615203785638058,43612.58429073457
16632,(Zn4Sb3)0.85In0.15,600,0.00022204486843351777,1.595198876738345,0.22605358362421216,13225.723510079126
13706,GeSb6Te10,600,8.14687687226876e-05,1.5992563088369236,0.2576994914203247,99110.33126133244
6231,Yb14MnSb11,600,0.00011544541996526484,0.9081908173757712,0.2783561343323216,27261.724472751812
14536,Cu0.1Ag2.9SbSeTe2,600,0.00021656328057119244,0.6107850295653177,0.26436978439610803,5738.247908519015
15199,CuGaTe2,600,0.00017150983813480207,2.0095777532908268,0.3394395218657249,30974.190666833165
9694,Ga0.07SnBi1.93Te4,600,7.70083328018808e-05,1.4650275909418229,0.11660780445421574,48176.006366655456
435,Pb0.995Ga0.005Se1,600,-0.0001512485662769452,1.6818622625110118,0.5589792206046539,68493.96481137536
5863,Ca0.5Yb0.5Zn2Sb2,600,0.00013819165081687112,1.2286753393849936,0.3775028368076244,34854.37751427797
13151,Cu2.147Cd0.900Ge0.903Se4.050,600,0.00020068273827130825,0.8213341550590134,0.2642698281819801,7427.942660508797
13816,CuInSe2,600,0.00018244714488572318,0.7331577287242201,0.4518214049763666,16271.255943183103
10206,Fe0.95Cr0.05Si1.958Ge0.042,600,0.00020436392370901652,7.675759748666629,0.03061114833229593,9376.51126103663
13815,CuCr0.25In0.75Se2,600,0.00015716966871964682,0.8855629034537942,0.3483143107331164,18474.649958844042
16751,AgSn15Pb3SbTe20,600,0.00017037114580589942,1.99131678987036,0.3351694007250983,37433.20318940911
7908,La2Ca0.2S3,600,-4.346586443809781e-05,1.6815287402522316,0.04808902519877073,71334.95235159049
16248,FeGa3,600,-0.0002186715145834621,2.82004489782488,0.0151123296036813,1485.4285384573325
2386,Ba8Cu4.5Si6Ge35.5,600,-8.099512645755754e-05,1.8413965282041824,0.18980045631178968,89518.23842228594
13819,Cu2ZnGeSe4,600,0.00017023952729675512,0.8695149900898509,0.049359607804895685,2099.1966187227426
13148,Cu2.123Cd0.935Ge0.901Se4.041,600,0.00034232440311073893,0.7533034760674961,0.14580325651729845,1454.8936383920084
16753,Ag0.8Pb22.5SbTe20,600,-0.0002670281733315469,1.1561488809875369,0.48257729980134495,13065.776850462687
13149,Cu2.105Cd0.892Ge0.909Se4.094,600,0.0002935060189787383,0.7218542167171682,0.18258291280928934,2257.590194200029
5140,Sr0.19Co3.98Ni0.02Sb12,600,-0.00017592682611873497,3.7161927963615553,0.5653253780115028,115716.47661439695
13818,Cu2.1Cd0.8SnSe3.4,600,0.00014917642121738058,0.9339753792735666,0.4030610861384616,24045.545785778846
13150,Cu2.103Cd0.915Ge0.911Se4.071,600,0.00022112180690452026,0.8373961894262145,0.2615514672575824,6485.0597908677455
5866,Yb14MnSb11,600,9.923497208700088e-05,0.8578980073696076,0.2715378741693562,32999.445464553726
5862,Ca0.75Yb0.25Zn2Sb2,600,0.00015529759793367424,1.3313775860628474,0.3365350250652772,28947.178986725216
6235,Yb14MnSb11,600,0.00010036592216833493,0.79271258978065,0.2776889909442537,32034.929714900656
4347,Yb0.05Co4Sb12,600,-0.0001855218572716368,4.565929217265612,0.07151132887033054,17282.604710834603
7909,La2.90S4,600,-4.362795372569784e-05,2.0545503148037456,0.061896239941088976,111352.5355879868
16629,Zn4Sb3,600,0.000176958723050827,2.084711752592153,0.2250405671591697,26607.786242231006
16744,(GeTe)80(Ag0.6Sb1.4Te2.4)20,600,0.0002177834796877896,1.543941344280103,1.0742393062233468,58609.97138125635
16250,OsGa3,600,-0.00037558789921120764,2.178049577904352,0.026545090421165027,683.0893850264147
10207,Fe0.98Co0.02Si2,600,-0.00019734933344584384,4.130988355264623,0.033902708946085464,5993.296917140653
13814,CuCr0.5In0.5Se2,600,0.00014731031548970532,0.9440023652667,0.2989779152009526,22228.04402660865
14339,Yb0.40Co4Sb12,600,-0.00014137028194005882,3.552559655636957,0.8004563413944374,229824.53952243197
16750,AgSn9Pb9SbTe20,600,0.0001996881493060515,1.1356110608535743,0.6260324910490315,30585.9966793286
13813,CuCr0.75In0.25Se2,600,0.00014716033625920984,0.8552570166730616,0.3361407302555397,23352.964732360077
16749,AgSn3Pb15SbTe20,600,0.00022394811643803312,1.075039667605617,0.5004273384590596,18587.91780281052
16249,RuGa3,600,0.00010058312139977573,2.424504200000164,0.0010380798820096182,414.62190907246725
13812,CuCrSe2,600,0.00016049591192925187,0.7913143862655312,0.33955625251703514,17132.57030498078
12426,TiCoSn0.05Sb0.95,600,0.00020530584491977794,7.8402268847839025,0.13337386928668016,38594.93764156842
13187,Eu5In1.95Zn0.05Sb6,600,0.00018818260722522164,0.8970852655931031,0.2458365883660393,9614.632554048992
16712,Ag(Sb0.95Bi0.05)Te2,600,0.00029163726448616547,0.4865734722620612,1.1039329722160358,10061.123247836691
16266,Ir3Ru30.4xGa66.6,600,-0.00012959542641025404,4.2220326915911714,0.21393124326278684,82538.10880132965
16265,Ir2Ru31.4xGa66.6,600,-0.00012536712002484264,4.1547905717899205,0.15954814928962874,62860.865687721765
13796,Yb0.086La0.34Te0.574,600,-0.0002423737544980969,0.5558735017485459,0.26143681618686165,3948.445480241545
13188,Eu5In1.9Zn0.1Sb6,600,0.00018508280624418032,0.8964974285814433,0.26951640187646403,12865.792704646079
16710,AgSbTe2,600,0.0002645395461347792,0.7250449364362942,1.0032475673291477,17016.96879361893
16642,Zn4Sb2.98Te0.02,600,0.00016865074576805257,0.6906276505550746,0.7263849581830897,28389.167452860376
16711,Ag(Sb0.97Bi0.03)Te2,600,0.0003049137175688063,0.5487006566720245,0.6340144817397556,6155.673602739997
13189,Eu5In1.8Zn0.2Sb6,600,0.00016883782667680874,1.0002483511704536,0.2654612741643264,14065.954679566656
16714,Ag(Sb0.9Bi0.1)Te2,600,0.0002292528743983,0.8421175873704214,0.23317494873630745,7046.824337562025
13185,Eu5In2Sb6,600,0.0001400242362561044,0.9228576443386372,0.034488064459684685,2947.899139023075
16640,Zn4.08Sb3,600,0.00016706056531835107,0.6847722729012595,0.7200823608299555,29037.894645155844
16713,Ag(Sb0.93Bi0.07)Te2,600,0.00032020626789688536,0.636868478311602,0.5848281153022604,6406.491139070409
13792,Yb0.02La0.399Te0.584,600,-0.00012014724961715225,1.3036870536432277,0.28427133490044065,44101.439847372785
12047,Zr0.98La0.02NiSn0.98Bi0.02,600,-0.00020767685084986014,5.1705807803013215,0.27802310349795384,55551.115565150205
13186,Eu5In1.975Zn0.025Sb6,600,0.00019635146851658397,0.928062402802036,0.1488267863615226,6472.42102197055
16264,IrRu33.4xGa66.6,600,-0.00012625042799943232,4.9380262025144255,0.10042318314193384,42779.84610474709
10118,Mn0.85Cr0.1Ru0.05Si1.74,600,0.00016522497130937449,2.5190400069554038,0.24290468726724546,37356.68580009695
13793,Yb0.029La0.392Te0.578,600,-0.00012592546317103723,1.2659090252318197,0.3161533299501291,37432.35187977206
14783,Mo2.6Fe0.4Sb6Te ,600,8.186196130831715e-05,5.024205335287749,0.1566248640220134,194187.60451054788
8184,FeSi1.9,600,0.00018856366401453058,5.504849592947007,0.02534423044696154,6539.6920618057275
12045,Zr0.98Ce0.02NiSn0.98Bi0.02,600,-0.00020539627778269493,5.2446706825252924,0.24719315993812374,51217.48920088373
16274,Ge3MnSb2Te7,600,0.0001258924252609316,1.5150670293137944,0.2259014342002145,32023.873364712374
16273,Ge3MnSb2Te7,600,0.0001323163784440307,1.3812856600544487,0.2557597711899287,27871.44987676547
16272,Ge3MnSb2Te7,600,0.0001279773793832014,1.4220938379621155,0.2284829420033952,28415.56575857707
12046,Zr0.98Ce0.02NiSn,600,-0.00015242175674134843,5.699213884325082,0.1235614039750191,50518.75209979371
13794,Yb0.044La0.377Te0.579,600,-0.0001702995282308286,0.8592363941645557,0.3967911116296693,16486.621312161187
10969,NbCoSn0.94Sb0.06,600,-0.00012501234375052875,6.271786498351582,0.17880112511559376,116255.35029663212
16271,Ge3MnSb2Te7,600,0.00017393482244328003,0.9656669605026688,0.4033690318167609,19242.83371643309
15210,(Ag0.02PbTe)0.945(Ag2Te)0.055,600,-0.0002600420618453774,0.8842668046583413,0.8951474921137932,19952.862848339755
6236,Yb14MnSb11,600,0.00011390644341760762,0.8892825750393665,0.33742253660430643,32101.017217374385
5867,Yb14Mn0.8Al0.2Sb11,600,0.0001077437872450298,0.9149919964965408,0.2926700502066077,34467.728721307685
13506,K2Bi8Se7S6,600,-0.00018135419705586666,0.5066364159912693,0.41451693654875627,11193.899320453427
16637,"HMS(Mn4Si7, Mn11Si19, Mn15Si26, and Mn27Si47)",600,0.00017538815887916152,2.6659657967769093,0.2639651903490637,37432.55636271127
10686,In4Se2.95,600,-0.0004002255200987245,0.5843316786010004,0.3824110717243103,2254.089887503173
6229,Yb14MnSb11,600,0.00011522828415284573,0.8129830160318329,0.3220104555636396,28040.992931985988
12434,Zr0.98Nb0.02NiSn,600,-0.00017517923463147652,7.478246395680999,0.3514357609296894,126478.82420159428
14538,Cu0.2Ag2.8SbSeTe2,600,0.00027291543184370347,0.5167457481590924,0.3698930559157291,4277.063057738787
1340,Si80Ge18Sb2,600,-0.00038007441289790586,2.633291121533123,0.2409203374109784,7625.135984492307
14539,Cu0.2Ag2.8SbSeTe2,600,0.00023576046249175987,0.5541109939933313,0.37535045321119415,6236.494039272107
1341,Si80Ge18Sb2,600,-0.00037400596323426514,1.5052101855854998,0.2917818382345554,4522.971351552338
10966,NbCoSn,600,-0.00011516463290596975,6.215775330046215,0.0539008798834738,36480.142685767496
12433,Zr0.99Nb0.01NiSn,600,-0.00021100036704290131,7.112902216164743,0.3394182028927991,78518.92447120359
12042,ZrNiSn,600,-0.0001910186627481173,7.8389511648979555,0.09149501676028814,36164.7176600432
13496,K2Bi8Se7S6,600,-0.00018052886766307884,0.5068504687916249,0.4152005160698434,11204.591732367757
13795,Yb0.079La0.348Te0.574,600,-0.00019024331786266318,0.7183019592154657,0.3729124245739522,10510.857386603842
10223,Fe0.9Fe0.95Co0.05Si1.958Ge0.0425Cr0.05Si1.946Ge0.054,600,-0.00015789276810127667,4.829112565383985,0.05996547946864857,19359.44539892358
16639,"HMS(Mn4Si7, Mn11Si19, Mn15Si26, and Mn27Si47)",600,0.00018262440141605436,2.287440658103605,0.29079521436271144,33660.53482777897
5139,Sr0.22Co4Sb12,600,-0.0001616314894009567,3.8965452809127368,0.4987184175880213,118190.91890448835
10392,NaxCoO2,600,0.0001038710718319447,1.916375633305125,3.954525331452932e-08,0.011706700980410687
16638,"HMS(Mn4Si7, Mn11Si19, Mn15Si26, and Mn27Si47)",600,0.00016763540699538853,2.540289022666674,0.26366776942185005,39197.543157049666
15211,(Ag0.03PbTe)0.945(Ag2Te)0.055,600,-0.0002625614119586016,0.9157164216441744,0.8046477248987098,18201.077605104547
16930,Ag6.52Sb6.52Ge36.96Te49.00Ce1.00,600,0.00017551403153284666,1.6560515223361734,1.1234481144037929,98212.35232858683
12974,Ni3GaSb,600,-1.371717137990619e-05,18.063674809116787,0.008190027448290426,1192195.5931976016
10113,MnSi1.75,600,0.00020339402898968768,2.6210931511546343,0.3411591006375991,36025.64520535185
16929,Ag6.52Sb6.52Ge36.96Te49.00Yb1.00,600,0.00017434036037575662,1.6340464313210572,1.1304425624862775,98876.41824315698
14728,Cu1.99Ni0.01Se,600,0.0001416153643411367,0.7977542996651511,0.834032666537226,45823.3661094622
14006,Cu2Se1.01,600,0.00015263018498128176,0.8509244765532185,0.790413792324083,40127.114055014754
8215,Bi2Sr2Co1.7Ox,600,0.0001300382800464894,0.9686296209505464,0.01259492100025774,1056.1938352642321
14008,Cu2Se,600,0.00020498418145681687,0.6530954483633199,0.9111646198267986,20595.928907331097
14007,Cu2Se1.01,600,0.000161021635357859,0.8311149490730464,0.8282104478868576,37963.95265038857
12975,Ni3InSb,600,-1.5171409811067869e-05,16.111929135269982,0.009928955631627628,1062554.783602538
16925,In0.02Zn4Sb3,600,0.00018796144719491692,0.8131996971703801,0.5978573515881442,24283.646025822392
14506,Cu1.8Ag0.2SnSe3,600,0.00036084128109965027,0.6457796984531116,0.3177634639112383,2186.8958025499846
12977,Ni0.15Mo2.85Ni0.15Sb7,600,4.630595111965369e-05,7.091104428332463,0.08917324680453992,458726.97796000453
12978,Ni0.2Mo2.8Ni0.2Sb7,600,4.4908381261350505e-05,7.364069232487923,0.08415636951402349,474501.0009148746
10977,Nb0.99Ti0.01CoSn0.9Sb0.1,600,-0.00012046062159594275,6.063894071219735,0.20388034422529555,153310.26000553244
16926,Pb0.02Zn4Sb3,600,0.00018793730764244366,0.6783815344131264,1.059317186043954,35631.08455641322
14005,Cu2Se1.01,600,0.00015561333920317925,0.941604631235594,0.7287405416471541,39776.768722174005
16928,Ag6.52Sb6.52Ge36.96Te50.00,600,0.00015332812822285642,1.5798396612180758,0.9195897998268244,101114.6907470232
10177,(FeSi2)0.85(TiB2)0.15,600,-0.00012410641149756998,6.387449517946387,0.052038346674451286,35967.585431644744
16927,Ag0.02Zn4Sb3,600,0.00016448451599785163,1.024430272543566,0.5623542231368369,39576.592950271515
14360,(PbTe)0.1(Ag2Te)0.9,600,-0.00017757810456049854,0.4635823018921323,0.7333783480145172,19902.596609053944
12976,Mo3Sb7,600,4.1474413089509806e-05,8.084399890877147,0.06021789482724831,437340.2833209282
13625,Ag0.74Sb1.26Te2.26,600,0.00022619439518244185,0.997232317611014,0.9025268824829906,25087.08878852022
14004,Cu2Se1.01,600,0.00015522008110437554,0.8912032589820538,0.7879426175162023,39694.915318385916
4721,Yb0.3Co4Sb12,600,-0.00017907680786950265,2.952017022821843,0.8801363538432424,135397.5258419136
9274,Sn0.99Na0.01Se,600,0.0003011375155995198,0.9488479065057244,0.7227685357095208,14090.408250253096
13308,CeSe2,600,0.00043880254476616265,0.6428835594616703,0.0041630731135648465,23.16480334889398
16940,AgPb20SbTe20,600,-0.0002721127354859287,1.0022905913844058,0.8524429749183482,17574.00182230056
16941,AgPb20SbTe20+0.1vol.%SiC,600,-0.0002408644251425915,0.7873017836789581,0.922220816395505,20549.306550049183
9275,Sn0.98Na0.02Se,600,0.0002497689865991853,0.9329553969624133,0.8789251204842591,22789.73621973045
16942,AgPb20SbTe20+1vol.%SiC,600,-0.00026399033963655247,0.7098070884066552,1.056635403453629,19113.638341029437
13309,Ce0.9Cu0.1Se2,600,0.00034011481603444626,0.8487862119063291,0.11339421348405256,1438.968557394077
12422,Nb0.99Ti0.01CoSn0.9Sb0.1,600,-0.00011953730257668435,6.0065219501058476,0.2027164435978472,157346.96005802654
14009,Cu2Se1.02,600,0.00012495091950262994,1.4626418085674424,0.5612125141075128,73415.10529078824
9426,(Mg2Si0.9375Sb0.0625)0.4(Mg2Sn)0.6,600,-0.0002483423468948501,2.7592761278102502,0.4584956968159447,38275.709091231634
10090,MnSi1.85,600,0.00023840278723499903,2.9942834755510463,0.20309478773274053,17832.727935088238
8214,Bi1.8Sr2Co2Ox,600,0.00014067764530351152,0.733196389666978,0.016260468648325088,994.3235626351303
5912,Sr0.3Ir4Sb12,600,-0.00031144865752121334,6.300428928035477,0.08509194779438835,9406.764478587744
12990,Cu3SbSe4,600,0.0003193525394052718,1.2628411879728072,0.3653907317682369,7362.087889528963
12991,Cu3SbSe4,600,0.0003289597279024084,1.2760576870423799,0.4371122050400469,8752.634332346446
13632,Cu2.95Sb0.98Sn0.02Se4,600,0.00020167352313186785,1.5339878338585424,0.5131402125763725,32363.36102287248
4725,YbCo4Sb12,600,-9.492452052690984e-05,5.331580655793298,0.30634676674027395,293266.5033809821
14730,Cu1.99Mn0.01Se,600,0.0001227829102982226,0.919796449871392,0.7038675730970116,60984.4320011104
13631,Cu2.95Sb0.99Sn0.01Se4,600,0.0002430665481813896,1.386822053777963,0.4922272635631271,20429.674811032142
2305,Ba8Ga16.4Ge27.9,600,0.00018694977453598038,0.9419689361031524,0.5838246200410868,27153.771093251107
12988,Cu3SbSe4,600,0.00029379796366730914,0.5754414263899941,0.4616633469945511,6135.664429025538
14509,Cu1.85Ag0.15Sn0.95In0.05Se3,600,0.0001759460716269719,0.843331598971055,0.3845368262818971,14711.089477627043
12989,Cu3SbSe4,600,0.00029040870799265753,0.9299147201295276,0.3388836395940851,5332.324890276444
12421,Nb0.99Ti0.01CoSn0.92Sb0.08,600,-0.00012726507752333594,6.017078064205744,0.19432981095134028,116716.0823135692
10976,Nb0.99Ti0.01CoSn0.92Sb0.08,600,-0.00012622146176264555,6.09165738099818,0.1951729885057472,118220.54136892625
12997,Mo2.5Ru0.5Sb7,600,5.9550580180271634e-05,5.185531279169402,0.14606629956793254,325059.7663165288
16564,Mn36.4Si63.6,600,0.00018467451361788768,2.808168494165483,0.2826240236430591,34746.647023715755
14731,Cu1.99In0.01Se,600,0.00019508721555247519,1.097118232246528,0.4055474115537915,17727.305634811182
13633,Cu2.95Sb0.97Sn0.03Se4,600,0.0001815385353742919,1.6335316313575872,0.4846218080053349,40433.70727005019
15046,(Cu2Se)0.985(CuGaSe2)0.015,600,0.00014099714666479236,1.0521210457261825,0.5585012887744062,46732.31247792343
12995,Mo2.7Ru0.25Sb7,600,4.7907094178850625e-05,5.635768429859211,0.10570196740828547,378407.3678096663
8185,FeSi2.0,600,0.0002678981295951563,6.065811301061598,0.0414560567375923,5839.642660721139
12996,Cu3Sb0.98Sn0.02Se4,600,0.00021136241079774482,1.2928174142763984,0.7662784416988592,35142.629741338664
5983,Nd0.7Yb0.3Fe3CoSb12,600,0.00014958305257279443,1.9999038085287368,0.6172818221353308,88424.99577341297
13996,Cu1.97Ag0.03Se1.009,600,0.0001248642955629171,1.134046466344122,0.504349223391476,58097.21117045167
13995,Cu1.97Ag0.03Se,600,0.0001949702826319457,0.7852806034702834,0.6287766327674014,21485.635426988018
16917,Ag0.99Na0.01SbTe1.96Se0.04,600,0.0002493797749213231,0.5789621593460051,1.3112107431621844,20380.075209017392
10178,Fe0.98Co0.02Si2,600,-0.000232128263408632,4.898122628707526,0.03215259493912435,4871.2272214928835
12980,Ni0.3Mo2.7Ni0.3Sb7,600,4.410258788470058e-05,7.665350246910723,0.08005901169012095,498652.98362550006
14729,Cu1.99Fe0.01Se,600,0.00011674044820054575,1.0423675680585225,0.5886859006240642,69107.62014233338
4722,Yb0.35Co4Sb12,600,-0.00017316784277798838,2.9347471368190403,0.93648044149075,151657.3803096364
10356,Ag9TlTe5,600,0.0002927072607385306,0.2382660523457135,0.7134811532353605,3077.7312182157375
13994,Cu2Se,600,0.00015028112450355,0.8702392619000435,0.5809683208150292,35195.6822566869
13991,Cu2Zn0.025Sn0.975Se3,600,8.954608127553616e-05,2.260218355229992,0.12952900582853127,63443.72840843757
16914,AgNa0.01SbTe2,600,0.00026916721053718405,0.5403660473384719,1.1727800936245336,14701.880222360322
13630,Cu2.95SbSe4,600,0.00031112403286459405,1.2940925632917641,0.3539456074200045,8085.513546617596
12987,Ni0.05Mo3Sb5.3Te1.7,600,0.00010533644217265898,4.079615776969254,0.21155237671423746,111207.0451461676
10179,(FeSi2)0.825(TiB2)0.175,600,-0.0001029237489588547,6.542251495856682,0.03970253226123618,40866.08165364709
13990,Cu2SnSe3,600,0.00010020337434537715,1.353671824405671,0.2176098609628822,43180.016296115864
4724,Yb0.5Co4Sb12,600,-0.0001481535664540574,3.2501236783085696,0.7227070187449373,180273.12911896766
8213, Bi2Sr2Co2Ox,600,0.0001428447862580329,0.9149564270152504,0.013778476500370007,919.0926216745503
12986,Mo3Sb5.4Te1.6,600,9.851197634336575e-05,3.9115088077684437,0.2386105484169826,132373.5590625194
13993,Cu2Zn0.075Sn0.925Se3,600,5.9472474737906236e-05,3.0865398987177164,0.09461343840164096,158296.4101899064
4723,Yb0.4Co4Sb12,600,-0.00015942319568116036,3.1628307228920747,0.8184099968631056,169613.62473278143
10688,In4Se2.8,600,-0.00030969226166624046,0.7958863995933498,0.310621705642366,4408.4152775718785
12985,Ni0.05Mo3Sb5.4Te1.6,600,0.00010190110361176302,4.490271226036928,0.2147987155192978,137917.3703918563
16916,AgNa0.01SbTe2Se0.04,600,0.00024714173832981497,0.6925180340571886,1.1336501930237228,21357.868020590995
13992,Cu2Zn0.05Sn0.95Se3,600,5.2128628224493124e-05,2.685006611270976,0.1085879859635362,163221.2266506893
16915,Ag0.99Na0.01SbTe2,600,0.0002706999670908919,0.606655988463093,1.1358206389738421,15750.405206959473
10232,Fe0.97Co0.03Si2,600,-0.00024417286169613845,6.845792245758153,0.05264467286757054,10074.699699377159
16943,AgPb20SbTe20+2vol.%SiC,600,-0.0003055025271854035,0.6010795532856205,0.7495854962437665,8645.814509448091
14047, (Ge0.8Pb0.2)0.97Mn0.03Te,600,0.00012142031943385759,1.9703960372471336,0.6724131040657902,123346.14277904408
16089,Ag9TlTe5.1,600,0.0002485951571876257,0.2773692535926002,0.8159340897040079,6788.500354201745
16964, Zn4Sb2.94In0.06,600,0.00018045743698563515,0.8109347415183465,0.5578847069938596,23301.687259483282
12920,Co0.85Ni0.15Sb2.88Sn0.12,600,-0.00016202173642282798,4.423293534009236,0.3071114365977412,83927.67613695434
14048,(Ge0.8Pb0.2)0.95Mn0.05Te,600,0.00012679147190889406,1.8113751981379624,0.7166094316082103,113120.39544444726
10169,Fe0.94Co0.06Si2.00,600,-0.00017470099891344208,3.8346849919364514,0.12035061562294193,21044.95497832436
14925,Pb0.71Mn0.04Sn0.25Te1.00,600,9.195780059795408e-05,0.9049047238641288,0.009112532102934542,1442.5746594898092
12919,Co0.87Ni0.13Sb2.88Sn0.12,600,-0.00018362486818968327,4.481256774420637,0.3053534715774749,64497.2694740028
12918,Co0.88Ni0.12Sb2.88Sn0.12 ,600,-0.00018849788054563007,4.161077591972924,0.3191426970349153,57537.20047613536
14049,(Ge0.8Pb0.2)0.92Mn0.08Te,600,0.00013590444477475804,1.6433481182515317,0.7339980310360448,91048.9706819132
12921,Co0.83Ni0.17Sb2.88Sn0.12,600,-0.00015405579688155548,4.630960257176584,0.3397790500269195,131743.1766186769
16960,Zn4Sb3,600,0.0001784280037478976,0.7879602901776983,0.904849821569682,35128.971987093704
10171,Fe0.94Co0.06Si2.00,600,-0.00017154263211533174,3.9197660925943607,0.1208392052110308,22532.52197392497
12928,MoSb5.5Te1.5,600,9.212297257901065e-05,4.007362796198724,0.19874711611904847,144694.47521126724
12923,Co0.79Ni0.21Sb2.88Sn0.12,600,-0.0001315606590731009,4.585933605295105,0.3092393505106862,130508.5596871561
10484,MnSi1.73,600,0.00016932658503352257,2.101482059959367,0.3622693974353231,44254.33161884792
12420,Nb0.99Ti0.01CoSn0.94Sb0.06,600,-0.00013861360057440149,5.291459091458124,0.18161364716529887,79030.94428150798
10091,Mn0.75r0.15Ru0.1Si1.74,600,0.0001558033438530559,2.525431415377958,0.2193715782382748,38037.427660424284
14050,(Ge0.8Pb0.2)0.9Mn0.1Te,600,0.00013910855199482012,1.5055233119764426,0.7711025051939293,87471.75578387856
16536,Zn4.01Cd0.04Sb3,600,0.00016844518136013527,0.7349908658233415,1.0012550044043445,42911.699056608006
14055,AgPb18SbSe19.928Cl0.072,600,-0.00019749978460593877,0.9412734867743906,0.7736875508416082,27499.5916842533
6320,Ca16Sb11,600,9.523232236681093e-06,1.6787377104697334,3.2963177939317024e-05,1016.9320154784967
5914,K0.6Ir4Sb12,600,-0.00021112092116858284,5.467754387060221,0.11070211198223624,24215.551230380428
12288,Zr0.7Ti0.3NiSn ,600,-0.00022704178921260497,7.299526646415579,0.18839117271700287,41668.939722230934
2376,Ba8Cu4.5Si6Ge35.5,600,-0.00015625007780232839,0.5435559620968462,0.03220610502207322,1242.0229739417364
14056,AgPb18SbSe19.856Cl0.144,600,-0.00018042774873205646,1.0121951007785548,0.7329595732825839,35160.68563218328
14057,AgPb18SbSe19.73Cl0.27,600,-0.00018470043318357093,1.0186279727574858,0.7182230806432128,34673.454735766485
14054,AgPb18SbSe19.964Cl0.036,600,-0.00022498990996683198,0.8727564216398036,0.7320019655726092,20638.77741799113
14052,(Ge0.8Pb0.2)0.82Mn0.18Te,600,0.000178940546889914,1.2236984354333116,0.8090378531252561,50802.37314840974
16537,Zn4.06Cd0.04Sb3,600,0.0001626259274837755,0.7699192936317769,0.8933149698391887,42652.342046207246
1836,MnGe0.00875Si1.74125,600,0.00017930609808335611,2.116653874431869,0.3948060620065753,43320.3830480821
14051,Ge0.8Pb0.2)0.87Mn0.13Te,600,0.00013867193649574747,1.3177592031924903,0.7478653747908942,78147.31965276775
16088,Ag9TlTe5.05,600,0.00029559577161235583,0.2362339115920583,0.7140316724906792,2967.286488994572
12286,ZrNiSn,600,-0.00027827925295763084,10.382205433574756,0.15445533023423216,31633.083140177623
10485,In0.19Al0.81N,600,-0.00015420782670001434,3.5783679215634367,0.026037290947878596,5965.499946179742
13401,Cu2Mn0.05Sn0.95Se3,600,7.305167805133584e-05,2.603652244507912,0.18790378383404968,141007.84113279716
14362,(PbTe)0.15(Ag2Te)0.85,600,-0.00019152128531615384,0.4358669451558632,0.7981313201117467,17742.11115080646
13311,Ce0.7Cu0.3Se2,600,0.0001875503928617516,1.515827410031276,0.06916701590103799,4910.092110746983
10483,MnSi1.73,600,0.00014773828459427137,3.762770119541945,0.1612796933621536,46339.35890460051
16945,AgSbSe0.01Te1.99,600,0.00027229940273426026,0.561705501765563,1.20139938402429,15358.188581861812
15044,(Cu2Se)0.9925(CuGaSe2)0.0075,600,0.0001405148495702612,0.829571032254863,0.7494592440906508,43145.7714936576
16944,AgSbTe2,600,0.00027723456711009126,0.5612345738825328,1.1304625777087272,13884.879662138124
5027,Sn0.4Co3FeSb12,600,0.00014410666911756422,1.5927768302186784,0.2728298716546788,34604.732267337815
49,Pb0.98Na0.02Te1,600,0.0003076532212400364,1.0472765754273359,2.443582826383797,45062.395012093984
16946, AgSbSe0.02Te1.98,600,0.0002474476369668783,0.6100104252530292,1.3057672314109516,21784.574896802944
9278,Sn0.99Ag0.01Se,600,0.00037334420119156494,0.9338841128693032,0.3021039895165392,2872.265566481181
16947,AgSbSe0.04Te1.96,600,0.0002368120445114859,0.5909308727707285,1.1979409495717157,21710.648621712742
1835,MnSi1.75,600,0.00019004241738060617,2.2092954535766993,0.3624776080350018,36955.80267666273
12952,Cu2.15Cd0.85SnSe3.9,600,0.00014571670742532242,0.3516082132071472,0.3832327935080646,9067.52412787955
9276,Sn0.97Na0.03Se,600,0.00024618393893807223,0.8575504201315398,1.2955430580418907,33131.490676229165
12951,Cu2.05Cd0.95SnSe4,600,0.0001727046323767331,0.5054968317182279,0.2180366463562676,4983.157460355349
13310,Ce0.8Cu0.2Se2,600,0.00029042979666160917,1.4239214277381136,0.06465582784141237,1897.3755869625013
12950,Cu2CdSnSe4,600,0.00020040062884337526,0.6152515080919745,0.10823590432281817,2322.164842611916
16096,HT C/C composites,600,2.249071541156082e-05,33.40530880339616,0.0004563930882027964,46198.137311324484
2377,Ba8Cu4.5Si6Ge35.5,600,-6.492382453653947e-05,0.5621260782088058,0.004343125751791632,963.2101635462027
9423,(Mg2Si0.9875Sb0.0125)0.4(Mg2Sn)0.6,600,-0.000298301435911684,1.6469345081123596,0.4190099485905596,12429.87273126478
14036,(Pb0.8Yb0.2Te)0.15(GeTe)0.85,600,9.45136522998772e-05,3.1704345334250728,0.3256392959288555,173185.03490143438
14035,(Pb0.85Yb0.15Te)0.15(GeTe)0.85,600,9.83372542857228e-05,2.784151410387484,0.4053648026922173,174908.59115480224
12929,MoSb5.4Te1.6,600,0.00010040913661094244,3.3889581940365185,0.23738941271150302,108760.02421574744
14037,CuGaTe2,600,0.00023763794529858798,1.8376774279669952,0.142403031763867,7578.305821350651
14031,(Pb0.99Yb0.01Te)0.15(GeTe)0.85,600,0.00011474703275905157,2.8850579973966286,0.4974795804893142,154072.69005392664
8962,CrSi2,600,0.00013255614253608993,8.924119922090119,0.07914768941558681,75758.12594228412
9279,Sn0.98Ag0.02Se,600,0.0003317047906056372,0.9738764930984064,0.34629889022997185,4977.088028766571
10689,In4Se2.5,600,-0.0002809156225884585,0.8665085864569633,0.3115270327298873,6577.9669589489395
14030,(Pb1Te)0.15(GeTe)0.85,600,9.391165925038236e-05,3.5653221750142827,0.32686722136998114,191779.6462615518
14361,(PbTe)0.1(Ag1.9996Te)0.9,600,-0.00018728281341065807,0.33862398824600193,1.0239946681882577,18022.4107178533
16095,MT C/C composites,600,2.0223061068080686e-05,17.004178953643613,0.00041635811299768464,26381.65556030985
