Repository: starrydata/starrydata_datasets

> [!NOTE]
> **The duplicated `sample_id` issue was fixed on 2026-09-08**
>
> Datasets published between **2026-04-01 and 2026-09-08** contain duplicated
> `sample_id` values: the same `sample_id` can refer to samples belonging to
> **different papers**. Joining tables on `sample_id` alone mixes data from
> unrelated papers.

# starrydata_datasets

Daily per-project splits of the [Starrydata2](https://starrydata.nims.go.jp/) dataset, with a browsable download page at **https://starrydata.github.io/starrydata_datasets/**.

Historically this repository also hosted the raw CSVs (from 2019/7/11 until 2022/12/22); those older archives are still available via git tags.

File: datasets/20190711/20190711_preprocessing_interpolated_data.csv (part 25 of 94)
sampleid,composition,Temperature,Seebeck coefficient,Thermal conductivity,ZT,Electrical conductivity
16094,LT C/C composites,600,1.4395764767124084e-05,12.857169646143,0.00024771388617786925,23017.00014733104
9280,Sn0.97Ag0.03Se,600,0.00032156596838570225,0.9345598517521868,0.5310038510076212,8238.958934917293
10836,Bi2S3,600,-0.00021903310201439066,0.3585055720280966,0.15826520549759046,1847.675290724784
13925,PbSeTl0.005,600,0.0002118217590562504,0.6974401295511999,0.8399921323954761,20853.28992428133
5146,Sr0.3Yb0.3,600,-0.00013296919277627295,3.5986736454951456,0.6443994096247535,216844.60049423788
15048,(Cu2Se)0.97(CuGaSe2)0.03,600,0.00011926178107654404,1.1952943217209364,0.4805461046903837,60785.005088889346
16346,Sn4SbTe5,600,0.00011719838728338333,2.3971383768683903,0.340551342686548,84343.25457997665
10974,Nb0.99Ti0.01CoSn0.96Sb0.04,600,-0.00014993394638201788,6.203382711861385,0.1492825249936036,67606.32030853366
13035,Mo2.78Ru0.22Sb7,600,4.712326814055451e-05,5.66358306383829,0.100648838172038,376120.9687934945
10229,Fe0.95Co0.05Si2,600,-0.00018537399620928717,3.2285596679322635,0.08113601680834208,12704.969453200638
13927,PbSeTl0.02,600,0.00016202119426199206,0.7565114710288272,0.7062911762432061,32498.45939227315
13032,Yb0.5Eu0.5Cd2Sb2,600,0.0002459088266602859,0.9394913651271176,0.7260750776422241,20265.984669387864
10186,Fe0.99Co0.01Si2,600,-0.00029584028154096265,10.115696708478387,0.03692393757702373,7112.756532748141
14327,In4Se3,600,-0.00034986138066619136,0.5693746011677355,0.5127028245111545,4122.375673532756
13266,Ca0.84Ce0.16Ag0.9Sb,600,9.753526951516162e-05,0.8512491002185397,0.32120468015286724,47656.42295587517
10687,In4Se2.9,600,-0.00037566165667577003,0.7592435487512851,0.2885270495832193,2429.1431252794737
16345,Ge0.5Sn3.5SbTe5,600,0.00012615582556378726,2.0955265263588814,0.30987352645570804,68000.44691797537
538,Ba24Ga4Ag0Ge96,600,-4.38406285432304e-05,3.125775945251617,0.059543793015769876,170867.52295806014
13038,In4Pb0.01Sn0.03Se2.9Cl0.02,600,-0.0002500228483106928,0.6343755070382558,0.9033959918363224,13812.562952844077
13036,Mo2.5Ru0.5Sb7,600,5.885497150803576e-05,5.221436416934972,0.15008399057596575,326866.3373311799
10187,FeAl0.05Si2,600,0.00026759624089654256,5.7677462406308875,0.048438889529301137,6502.630190918531
8187,FeSi2.3,600,0.00023161709004969469,7.973304013780718,0.01873281094607297,4640.32951525841
14328,Cu2ZnSnSe4,600,0.00029143768093549784,0.6460485115312603,0.271263176456781,3131.091749288881
13039,In4Pb0.01Sn0.03Se2.9Cl0.04,600,-0.00024798413052968843,0.6181155525276582,0.8618393679546474,12658.861484061736
13031,Yb0.75Eu0.25Cd2Sb2,600,0.00023420286574161935,0.996218818150982,0.8477113875859418,27860.89325647848
16874,Zn4Sb3,600,0.00018264708797697743,0.7701402347012383,0.5262241825129608,21753.093142993566
16875,(Zn0.999Pr0.001)4Sb3,600,0.00018110684641866503,0.689967614863997,0.5560259907482432,20930.262855585912
526,MnSi1.75Al0.005,600,0.0002123413199048839,2.4224871462456137,0.2320734311027644,20781.00892865044
6262,Sr3Ga0.95Zn0.05Sb3,600,0.0001903307820716205,0.8099255289261174,0.4006910042235369,13304.958424677883
1352,Si83.75Ge16.25P1.35,600,-0.0001709242173277814,3.828197259542392,0.4547481481691446,99313.15915054467
13938,Cu2Zn0.8Fe0.2GeSe4,600,0.00021614100597459632,1.0596903705528335,0.2305286916086263,8715.220631024347
16877,(Zn0.997Pr0.003)4Sb3,600,0.00018128655692634587,0.9794716821641064,0.4212699962210057,22142.763081731908
14325,In4Se3,600,-0.00035985650229870115,0.5694436515344632,0.5538045118445681,4167.05057647371
16876,(Zn0.998Pr0.002)4Sb3,600,0.0001831926264748336,0.6949055423232773,0.6550133453724517,23789.318015505578
10185,Fe0.85Cr0.15Si2,600,0.00023497566410211757,12.689004101214895,0.017298010934450145,6625.622427901259
13937,Cu2Ze0.9Fe0.1GeSe4,600,0.0002857068557031996,1.055196265136563,0.23422856595367605,5046.386747532002
6263,Sr3Ga0.93Zn0.07Sb3,600,0.0001723434502494443,0.8173975766384727,0.4320556309054927,16276.132608793432
13936,Cu2ZnGeSe4,600,0.00030690883134433533,0.8764238021116277,0.15977510958082144,2477.725933225029
13029,EuZn2Sb2,600,0.00016635660199276978,1.5331888614347395,0.706614301888018,70123.74896844295
5901,Co3FeSb12,600,0.00010232266936222304,2.9635664944721536,0.18555042249605572,85418.30567435759
13030,YbCd2Sb2,600,0.0002541734486309541,1.1037698179701627,0.6248243984290787,19160.518449441573
5147,Sr0.3Yb0.2,600,-0.0001450734423175287,3.609823006735012,0.6557719555979933,183624.10151162962
1351,Si86.25Ge13.75P1.05,600,-0.0001585823672177956,4.232213983155303,0.40234036216055197,112849.63974641042
14326,In4Se3,600,-0.00037210351591575276,0.5553283202770077,0.5180355421963715,3715.781346729245
2380,Ba8Cu4.5Si6Ge35.5,600,-0.00011478568601875693,0.7859952945062503,0.08887116048993704,8154.869212223666
537,Ba24Ga0Ag0Ge100,600,-4.044839729139723e-05,3.5557957468139034,0.04785149203105213,183918.44445260102
2306,Ba8Ga16.6Ge28.7,600,0.00016954933128621036,1.4067444175435009,0.5202484583103875,43651.36777920663
13047,In4Se3,600,-0.00017475028427207638,0.4927817456221976,0.2059370838381085,4591.441254890663
13261,Cu2.1Zn0.9Ga0.04Sn0.96Se4,600,0.00010073980492297704,1.9120866085062864,0.20671211071927764,57998.8120226578
10122,MnSI1.75,600,0.0001810301878596276,2.193469894464022,0.4329066147383726,48291.71682074824
14330,Cu2.1Zn0.9SnSe4,600,0.0002111793471308034,0.6700452640512251,0.4723880877798163,11063.595515249775
13260,Cu2ZnGa0.1Sn0.9Se4,600,0.00016069306032912811,1.4541570011547216,0.19543335733118603,16638.546651027962
13259,Cu2ZnGa0.07Sn0.93Se4,600,0.00017392672848546038,1.3730747955160894,0.1930904424476568,13446.226153142738
10973,Nb0.99Ti0.01CoSn0.98Sb0.02,600,-0.00016129729066356963,5.787303226345358,0.13660256995399309,47776.619158880174
5899,Co3.2Fe0.8Sb12,600,0.00011212391257192764,2.8134579632831938,0.27883016192774385,86027.15320777173
13258,Cu2ZnGa0.05Sn0.95Se4,600,0.00019189482433305536,1.1497233952564945,0.2333500328334102,10710.62437823838
10228,Fe0.95Cr0.05Si2,600,0.0003011354663612939,9.41636707977198,0.024333325502449443,4211.237938284934
10191,Fe0.95Co0.05Si2,600,-0.00017441513641948566,4.182384335529195,0.08092668282505125,18543.68682266532
16834,AgPb17SnSbTe20,600,-0.000248670861831751,1.036358893120194,0.5316994732569419,16217.874282547193
16343,Ge1.5Sn2.5SbTe5,600,0.00013831464828137374,1.7991981897412446,0.34221514804946124,53640.229978504256
541,Ba24Ga8Ag2Ge90,600,-6.201066333255407e-05,2.1307411782641883,0.1262521634018262,122026.10929690035
10263,Hf0.6Zr0.4NiSn0.98Sb0.02,600,-0.00013930736616822587,4.3777061904650845,0.534852302448192,189692.24147757288
13264,Cu2.3Zn0.7Ga0.12Sn0.88Se4,600,8.345792949954249e-05,1.8264492766129616,0.15701670039513885,71357.73108087128
6260,Sr3GaSb3,600,0.0003100499541997022,0.76769176141668,0.22530474716163346,2514.1066683439176
13042,Ca5Al1.9Mn0.1Sb6,600,0.00017927486156322378,1.031332186124834,0.2283479447126441,11863.036348950403
10189,Fe0.94Co0.06Si2.00,600,-0.00018580421522480106,3.344381426244235,0.13393264746155892,18573.157063752005
13669,Ag2.0006Se,600,-5.9512510503137954e-05,2.6719769493160843,0.12686515058920855,171513.18238426652
13043,Ca5Al1.8Mn0.2Sb6,600,0.000166989393813573,1.009911647538433,0.21347406414655365,11883.728036896906
5982,Nd0.6Yb0.4Fe3CoSb12,600,0.00014897816263391783,1.8768087236687958,0.7549838231951291,101981.74127435293
13917,PbSeIn0.003,600,-0.00016828257708305882,1.7258818378694367,0.6633087051095905,77350.9693074346
13265,CaCexAgSb,600,3.0333096586429548e-05,3.971397395991368,0.03931723744906896,237373.9744013405
13040,In4Pb0.01Sn0.03Se2.9Cl0.06,600,-0.0002478346327103323,0.6138473695073533,0.6549629417390034,9130.962526390636
13041,Ca5Al1.95Mn0.05Sb6,600,0.00019558298752567663,1.0996622074851323,0.2298407652393215,9322.491850521645
5900,Co3.4Fe0.6Sb12,600,0.0001141418409472884,3.230723633649124,0.20793073294168574,69199.75750634607
13045,Ca4.75Na0.25Al2Sb6,600,0.0001807176175730404,1.0149261870272988,0.3483407453557228,15026.392184513339
10190,Fe0.98Co0.02Si2,600,-0.00020527461705639022,6.177785260794471,0.02096971992067627,5123.93588066643
8186,FeSi2.1,600,0.00023761693687979644,6.775714388864771,0.022433752271269543,4486.94735968896
540,Ba24Ga4Ag2Ge94,600,-5.300176600102097e-05,2.5321530369325678,0.09737860730981834,144050.87737308687
13262,Cu2.2Zn0.8Ga0.06Sn0.94Se4,600,0.00010108655501413216,1.8989104766765967,0.2004868543860471,56718.783978534455
16344,GeSn3SbTe5,600,0.00013211183475402287,1.632928844616706,0.3482352562749052,54300.68401282148
13670,Ag2.0027Se,600,-4.9347803496330594e-05,3.059902662623827,0.1076981516732749,199055.86882809488
14329,Cu2.05Zn0.95SnSe4,600,0.0002174948271198552,0.6570804682368482,0.3911903409292093,8536.572315719932
539,Ba24Ga4Ag1Ge95,600,-4.941744581286427e-05,2.688392292756991,0.08234047173196751,150592.01590286774
9424,(Mg2Si0.9975Sb0.0025)0.4(Mg2Sn)0.6,600,-0.0002686046050836844,1.7559709880343597,0.4412301255416055,17087.36300947003
13044,Ca5Al1.7Mn0.3Sb6,600,0.00016245979229970734,1.0910129824159835,0.19734905138397305,11816.461481767956
13010,Zr2HfNi2.9Co0.1Sb4,600,0.00015187884397247582,2.045927287105246,0.3880869036696594,56964.554905323734
13009,Zr3Ni2.9Co0.1Sb4,600,0.00017419019771993877,2.253336258763375,0.4140806412473049,51529.63586430608
13007,Zr3Ni2.7Cu0.3Sb4,600,-0.00014678971078812116,3.4273728000135297,0.2903418269148275,75064.31605024489
16893,Zn4Sb3,600,0.00017128671775905527,0.7014432980882199,0.8890987514325009,35075.81475063057
9425,(Mg2Si0.995Sb0.005)0.4(Mg2Sn)0.6,600,-0.00016875363259186954,2.4921839734860693,0.9268495422947156,126205.52212893465
16567,Mn28.4Re8Si63.6,600,0.00015460851572678306,1.8452463349231976,0.4883935128164508,61028.27095746713
13272,Zn4Sb3 ,600,0.0001659149371788028,0.5932966339643928,0.7566459514142276,27526.73236349781
523,MnSi1.74,600,0.0001941377118739639,2.1783445589931105,0.19181382297142266,18477.168218166742
10975,Nb0.99Ti0.01CoSn0.94Sb0.06,600,-0.0001388461539538944,5.3602745645682965,0.18154790518418065,79750.61700232766
14358,(PbTe)0.05(Ag2Te)0.95,600,-0.00017228351054452266,0.3841923981482782,0.8563632688058604,20934.008480517663
14733,Cu2Se,600,0.00015750701423890382,0.8698876202396492,0.6149525485886942,31915.40680811234
15047,(Cu2Se)0.975(CuGaSe2)0.025,600,0.00012998209415268313,1.1015462743801478,0.5106199620324607,47795.862787937884
6272,YbCd1.9Mn0.1Sb2,600,0.00020761366406641852,0.6294403439301273,0.8734270127616464,23312.23161719049
6273,YbCd1.6Mn0.4Sb2,600,0.00024736103432958267,0.5956769265658721,0.6035246714447939,10757.743145260709
10124,MnSi1.73Al0.005,600,0.00019556660541229911,2.6586032970998597,0.2688990471769896,31153.16368891127
13012,Hf3Ni2.9Co0.1Sb4,600,0.00015809688398701386,1.75039964362823,0.37960468031793104,44163.751419190135
6274,YbCdMnSb2,600,8.356934974252155e-05,0.960182333767068,0.023504162892016484,4839.206943523165
13011,ZrHf2Ni2.9Co0.1Sb4,600,0.00014173013252999752,1.7146806542339754,0.3367580262187007,47232.41287670746
10231,FeAl0.06Si1.95,600,0.0002098772490739534,6.266264093692003,0.04970368590294033,11784.612695824686
524,MnSi1.72Al0.005,600,0.0002064826594454419,2.247258616760764,0.244262594714969,21458.11654536316
6279,Yb14MnSb11,600,9.95140518358213e-05,1.013401760792979,0.22481062243679376,32334.59611369748
14321,In4Se3,600,-0.0003821736900574728,0.5698106989285854,0.45537198315811406,3215.4452317113964
16566,Mn30.4Re6Si63.6,600,0.00018082790863811665,1.7590877866126524,0.6400257772460407,52963.352808146774
13972,Cu2ZnGeSe3S,600,0.00034915051219752116,0.8961281157255576,0.21874345137226325,2679.9614456709464
13973,Cu2ZnGeSe2S2,600,0.00041104974445953533,0.8658847245329402,0.019817902903951242,169.26912878602658
6281,Yb13CaMnSb11,600,0.00010172736208676968,0.8258811622967459,0.2747094549161051,31025.1545481653
522,MnSi1.73,600,0.00018703923569909531,2.2780476794597693,0.20357525254323808,22093.83483833335
13974,Cu2ZnGeSe1S3,600,0.0004083734469943796,0.9077701365707522,0.021400765169534108,194.15069554262368
13975,Cu2ZnGeS4,600,0.0004192344524216685,1.2397534110858857,0.009820948184327598,115.4578723879483
13002,Cu2.025Sn0.975Se3,600,8.238071737388647e-05,1.6091591853601148,0.14139800016392345,50062.37351180582
13001,Cu2.05Sn0.95Se3,600,8.801706673421213e-05,1.6407671221352649,0.1585546721518067,52995.014283929755
521,MnSi1.72,600,0.00018416724175558465,1.9698808277290527,0.18044036568589192,17466.168033565096
11309,Cu3Sb0.995Ga0.005Se4,600,0.00029203439706880084,1.148100714429472,0.3169590668141117,8489.711574277535
5979,Nd0.3Yb0.7Fe3CoSb12,600,0.00013255560726208653,1.991560674577952,0.6755150622336903,121435.94192707019
10181,Fe0.95Co0.05Si2,600,-0.00017123292921320817,4.229228398322525,0.08080984474067253,19426.724873419626
16565,Mn32.4Re4Si63.6,600,0.0001796955341644071,2.03045442259703,0.4896667992776689,48464.97075677772
12458,In0.17Ga0.83N,600,0.00017057637683480582,2.1174973451033643,0.16713581438183367,17150.91935556314
13000,Cu2.10Sn0.90Se3,600,7.475904870184702e-05,2.695309552242348,0.1808957495492569,138707.03209976215
11308,Cu3SbSe4,600,0.0003077755436866976,1.527876786690122,0.1762348535657276,5213.3841732563205
11311,Cu3Sb0.985Ga0.015Se4,600,0.0002683638866397709,0.8201172180071765,0.4426365267932335,9764.294106441172
13005,Zr3Ni2.9Co0.1Sb4,600,0.0001734890519372641,2.249943588391789,0.4122411242752108,51921.27080469288
16895,(Zn0.99Pb0.01)4Sb3,600,0.00017968172655381101,0.7280720436256001,0.9578298598934664,35634.427780368205
13006,Cu1.975Sn1.025Se3,600,0.0004029799680314912,0.8890882701372973,0.2276066726805896,1961.573309368001
16894,(Zn0.995Pb0.005)4Sb3,600,0.0001780533986429261,0.7375175949038606,1.0544688375924445,40901.72349013661
14511,Cu1.85Ag0.15Sn0.85In0.15Se3,600,0.00012876906736503468,1.1144718969471523,0.5230437161206349,50088.012395302576
13971,Cu2ZnGeSe4,600,0.00030734052576224447,0.8962340400429953,0.28153772051473164,4452.1225958775485
16897,(Zn0.98Pb0.02)4Sb3,600,0.00017627367714095402,0.6359890747348202,0.8121731423000079,28301.274803366403
13275,Zn4Sb3,600,0.00018523385495190051,0.624077822013935,0.964821803750872,29299.66123034698
13004,Cu2.0Sn1.0Se3,600,0.00023166126534288257,0.9986097480289804,0.1565922989299944,4590.612343589558
16440, (Zn0.995Cd0.005)4Sb3,600,0.00018126060608497318,0.68194553230638,1.0436689749002663,36273.60031864271
10182,(FeSi2)0.8(TiB2)0.2,600,-7.403087901494446e-05,7.681457002123508,0.02578748130205292,60238.682882323854
16896,(Zn0.985Pb0.015)4Sb3,600,0.00018306679347493692,0.7210268983260427,0.9692239795166052,34262.148317832274
14732,Cu1.99Sm0.01Se,600,0.00014286958718274606,0.8716285893173614,0.6350540316111193,39935.737702180326
14322,In4Se3,600,-0.0003371622275125437,0.6268411235593447,0.436338277413046,4000.5856350346694
5148,Sr0.3Yb0.1,600,-0.00015982013376537022,3.5939305843643035,0.5463506610490356,123321.09184748992
16879,Zn4Sb3,600,0.00016880538782100348,0.8088205110441804,0.7926946983275559,37004.53630586312
14324,In4Se3,600,-0.00035379450491445735,0.6040791411092004,0.4617771433023635,3847.880356555193
13017,Zr2HfNi2.7Cu0.3Sb4,600,-0.00017110502730207242,2.618552764725217,0.4350069693697297,64196.164089005535
7554,Co0.94Ni0.06SbS,600,-0.0001849404879069975,4.590069614438119,0.20111311611792432,37047.695221156755
10087,MnSi1.73,600,0.00018487691898465332,2.5960273533284313,0.21145632342587,26767.83834280541
274,Pb0.98Na0.02Te0.96S0.04,600,0.0002253104582283353,1.4394467029508549,0.9730869420658428,45986.80972704047
8188,FeSi2.5,600,0.00024746103128431935,10.26198235915792,0.018619933878998515,5200.492935991717
16880,Zn4Sb3,600,0.00017584761102269335,0.7695905982255659,0.8462989166671266,34570.664497807156
6607,LaOBiSSe,600,-0.00014363473455339328,1.2161392179821813,0.2957105375862191,29350.34520218661
10230,(FeSi2)0.875(TiB2)0.125,600,-0.00015087892044508602,6.108011130735793,0.0664854969915865,29731.604908318364
13015,Zr3Ni1.7Pt1.2Co0.1Sb4,600,0.00016066872149678993,1.9126707178271711,0.4793546933117038,62956.389031227656
13950,Cu2Zn0.5Fe0.5GeSe4,600,0.00021419973450380848,1.111332228070895,0.20893826077411495,8434.760922872336
16881,Zn4Sb3,600,0.00018647248824499288,0.6864836102241493,0.8930485296578927,28853.768443859844
13018,ZrHf2Ni2.7Cu0.3Sb4,600,-0.00015663652199551843,2.2937608614304903,0.2725148371105899,42634.30248654442
6264,YbCd2Sb2,600,0.00018635270679463745,1.248459309428965,0.5932844854698043,37032.54172761728
10184,(FeSi2)0.745(TiB2)0.255,600,-3.139099450786538e-05,8.807291022122008,0.007909535590189485,117823.50323315588
13940,Cu2Zn0.7Fe0.3GeSe4,600,0.00023207495503401734,1.03077227133878,0.16173955226983466,5159.066944536709
6266,YbCd1.4Mn0.6Sb2,600,0.00025830706223607696,0.5592108893991579,0.4579486615438117,6504.1450971081895
16882,Zn4Sb3,600,0.0001890675319747327,0.6617677791541752,0.963852471178812,29046.951987658882
525,MnSi1.74Al0.005,600,0.00021040801820338846,2.2584045586886496,0.2630831483692289,22367.57747176616
13019,Hf3Ni2.7Cu0.3Sb4,600,-0.00012966995133458292,3.261382435429889,0.2355663582199324,76854.31520618589
13943,Cu2Zn0.6Fe0.4GeSe4,600,0.00025343405424883554,1.0922287606963743,0.15504527401173004,4394.312601758202
7555,Co0.97Ni0.03SbS,600,-0.00024975719203327565,4.4236480696574985,0.21602880504678268,20591.31943383663
16878,Zn4Sb3,600,0.00016813473715524246,1.029059726149974,0.6574675871172464,39535.21880611248
6269,YbCd1.8Mn0.2Sb2,600,0.00023807870844701407,0.5829058536637456,0.8135174166783242,14829.808965971448
13953,Cu2Zn0.2Fe0.8GeSe4,600,0.00018217234312586952,1.1193636563582698,0.15698795690958126,8825.135871628361
14323,In4Se3,600,-0.00035492341075592574,0.6027200758800679,0.4622347560198463,3854.757709092582
13952,Cu2Zn0.3Fe0.7GeSe4,600,0.00020017828300000976,1.1055062542339549,0.1937298046345033,8907.841365445978
6268,YbCd1.95Mn0.05Sb2,600,0.0002015795204174218,1.1766060717596858,0.6061441665649889,30771.470094750566
13954,Cu2Zn0.1Fe0.9GeSe4,600,0.000193000717065099,1.143947248683106,0.17014540008430984,8708.77589615844
13013,Zr3Ni2.6Pt0.3Co0.1Sb4,600,0.00016543891555697465,1.9348546041646024,0.4499976749915645,52796.59848235854
13955,CuFeGeSe4,600,0.0002334524501949919,1.0416085402781374,0.16334381159997582,5203.063119029732
5026,Sn0.3Co3FeSb12,600,0.00015047343584776693,1.5452292480757517,0.30252020945180724,33907.36430103268
13951,Cu2Zn0.4Fe0.6GeSe4,600,0.00020586689092914247,1.09124349066933,0.20141192375715145,8643.35960119711
6270,YbCd1.2Mn0.8Sb2,600,0.0001766012780692122,0.586961056621171,0.10929928755937283,3727.874126099533
10967,NbCoSn0.98Sb0.02,650,-0.00013712496291350666,6.449610681664625,0.14690699973729454,72008.04153670729
15036,Cu2In4Te7,650,0.00036610503065860237,0.6466700439766428,0.1566758196738212,1369.6093172326173
4519,CoSb2.8Te0.2,650,-0.00014397681401511088,3.839222022190286,0.38811785964025736,111333.47865912302
15046,(Cu2Se)0.985(CuGaSe2)0.015,650,0.00015211105731455278,1.0104778267295784,0.6383261027077239,42571.671729368434
4520,CoSb2.7Te0.3,650,-0.00012712515919624642,4.611966610000309,0.2515565566897759,116110.96354884215
15048,(Cu2Se)0.97(CuGaSe2)0.03,650,0.00012841434090366086,1.1480264962685438,0.5551773665138724,54716.43283932264
14360,(PbTe)0.1(Ag2Te)0.9,650,-0.000194555967025773,0.4149133597285181,1.0080151870615637,16998.94729122242
10966,NbCoSn,650,-0.00012091327165768169,6.0488495966722775,0.06091810607744773,35001.491732957875
4516,Co0.8Ni0.2Sb3,650,-8.389678639728239e-05,5.34643200049517,0.09544853103113676,131850.18145665052
4518,CoSb2.9Te0.1,650,-0.0001549381861795185,5.158526239913703,0.2977841367883605,102037.2853318179
9488,(GeTe)17Sb2Te3,650,0.00022401478547308314,1.481929896709372,1.5025698475179117,65465.65367474898
15070,CaB6:SrB6=75:25,650,-0.00011094866856288745,11.803789243753068,0.13844379554341635,181798.36229484482
9439,Pb5Bi6Se14,650,-0.00019935395016290096,0.4601191616419328,0.3981991265785352,6976.002489240371
15047,(Cu2Se)0.975(CuGaSe2)0.025,650,0.00014014732706957859,1.0622260278343365,0.5826078918695425,43465.820094854906
15043,(Cu2Se)0.995(CuGaSe2)0.005,650,0.00015077229620598064,0.8116233669289273,0.8223408519541997,38014.94612531394
15042,Cu2Se,650,0.00016783260530580947,0.7885073946361418,0.7973202348906889,29591.481216596127
15069,CaB6,650,-0.00011350354574036104,18.28976781521684,0.11218516509070238,212456.74667967745
15044,(Cu2Se)0.9925(CuGaSe2)0.0075,650,0.00015096290201144455,0.77528373108449,0.8652990325794926,39301.17644665348
4515,Co0.9Ni0.1Sb3,650,-0.00015220139199338564,3.9897499268462666,0.25303917856610475,68694.13401191808
9487,(CoGe2)0.2(GeTe)17Sb2Te3,650,0.000239563734542892,1.4821259947324903,1.6346875923148028,64207.707747858694
9486,(CoGe2)0.2(GeTe)17Sb2Te3,650,0.0002460624839037903,1.4882238683107532,1.5667121183874182,58730.88319730219
9489,(GeTe)17Sb2Te3,650,0.0002130270982525941,1.4821676931723928,1.4242073125331798,74746.6771754208
15025,YbSb2Te4,650,0.00011002264635717666,0.7541799531197646,0.378969939699358,32876.42385302908
14733,Cu2Se,650,0.00016977099471232206,0.8491252187145638,0.6904328081880788,28508.122624960455
5148,Sr0.3Yb0.1,650,-0.00016777680188160928,3.479299138308622,0.6180965490018255,115501.74222401975
14510,Cu1.85Ag0.15Sn0.9In0.1Se3,650,0.0001539422354569159,1.0615152814617708,0.5860769457407741,33868.69899945667
14731,Cu1.99In0.01Se,650,0.00020807604069382496,1.0887136423893249,0.4435396913209799,15916.958349745075
9425,(Mg2Si0.995Sb0.005)0.4(Mg2Sn)0.6,650,-0.0001782940708264327,2.527049608173871,1.0180014824631471,122294.12241998261
14511,Cu1.85Ag0.15Sn0.85In0.15Se3,650,0.00014210126154858113,1.015234061732179,0.6318311854779879,44321.69951042794
14732,Cu1.99Sm0.01Se,650,0.00015363805588910248,0.8412724209103388,0.7192793674550708,36102.47667116292
5026,Sn0.3Co3FeSb12,650,0.00016123978396920458,1.5851845867804817,0.34377676948215297,33335.254726724284
9424,(Mg2Si0.9975Sb0.0025)0.4(Mg2Sn)0.6,650,-0.0002660799684727321,1.8654649002132933,0.4623947418592929,17946.40507320734
2380,Ba8Cu4.5Si6Ge35.5,650,-0.0001228675862179799,0.7573547223900334,0.07743095317093207,6029.376022829167
5147,Sr0.3Yb0.2,650,-0.00015260188651503557,3.5408000137063413,0.7403241163876604,171039.41693769072
5146,Sr0.3Yb0.3,650,-0.00014101205022186598,3.561448344151501,0.7297204107828877,202047.06566292094
15233,CsAg5Te3,650,0.0003326468017818294,0.1809298361657342,1.0474438472731382,3032.775569760666
5027,Sn0.4Co3FeSb12,650,0.00015457804785818226,1.6359226443102943,0.3096499585557229,33444.837485462485
2377,Ba8Cu4.5Si6Ge35.5,650,-5.1967381009008176e-05,0.6070235285211254,0.007700880788465979,2423.2803785677625
2376,Ba8Cu4.5Si6Ge35.5,650,-0.0001067890915519003,0.6033598438775982,0.01989582804777079,1571.3578982394863
9423,(Mg2Si0.9875Sb0.0125)0.4(Mg2Sn)0.6,650,-0.000287062415519443,1.8012308997207462,0.4222536625365683,13646.484835164452
14506,Cu1.8Ag0.2SnSe3,650,0.0003727341444760079,0.5707424866859326,0.3810865823809447,2308.3196905662235
4722,Yb0.35Co4Sb12,650,-0.00017943964276899652,2.9703477998651406,1.0199824611606367,143793.3551716254
14507,Cu 2SnSe3,650,0.0001730108247878724,1.3222619130708688,0.25020405538903445,13728.393273110154
14729,Cu1.99Fe0.01Se,650,0.00012555314926348792,1.0185448984684669,0.6746410993509321,62651.01041745455
4723,Yb0.4Co4Sb12,650,-0.0001655996359547348,3.2098165662355806,0.8956649375349651,161285.17968369403
4724,Yb0.5Co4Sb12,650,-0.0001541599859993268,3.314999923755717,0.7894337266895465,170858.1087623816
14509,Cu1.85Ag0.15Sn0.95In0.05Se3,650,0.00019406007750906825,0.7723355427958714,0.4674870181646402,13444.618684309351
4725,YbCo4Sb12,650,-9.998500035381707e-05,5.420020655769721,0.34121655695697706,278562.63833849377
14508,Cu1.85Ag0.15SnSe3,650,0.0003260090359931913,0.6444923888759118,0.4351307425312704,3264.1580265973994
14727,Cu1.99Zn0.01Se,650,0.0001324743728813718,0.9081549814897948,0.8191484541201707,53509.790174679656
15232,CsAg5Te3,650,0.00032006770470149176,0.1936193847609215,1.0460185877048505,3361.3423193050567
9426,(Mg2Si0.9375Sb0.0625)0.4(Mg2Sn)0.6,650,-0.0002575837732617704,2.9484697546729914,0.4763385440955729,36082.25078097783
14505,Cu1.85Ag0.15SnSe3,650,0.0003258655966294892,0.6398285341500278,0.4337909365822902,3345.5494943763106
14728,Cu1.99Ni0.01Se,650,0.00015324825186308213,0.7530859775652434,0.9582416260061803,41524.382430139216
4721,Yb0.3Co4Sb12,650,-0.0001851297928524005,2.9741692256136694,0.9542330071714163,127453.7369765152
14538,Cu0.2Ag2.8SbSeTe2,650,0.00029338699519608567,0.5357534141467089,0.8754627222530066,8383.155664927279
14539,Cu0.2Ag2.8SbSeTe2,650,0.0002741263081886071,0.5780378991929942,0.7765511714771935,9189.917276089896
15211,(Ag0.03PbTe)0.945(Ag2Te)0.055,650,-0.00024988449775157403,0.8606351659964533,0.92530726509628,20500.928889206512
5139,Sr0.22Co4Sb12,650,-0.0001669713920868887,3.72850143792872,0.5586509973963784,111196.47935793537
15210,(Ag0.02PbTe)0.945(Ag2Te)0.055,650,-0.00024789153847449267,0.8319039161121156,1.0187961452144445,22005.303953884544
2386,Ba8Cu4.5Si6Ge35.5,650,-8.895747030252316e-05,1.8604021424230017,0.2255796603632465,83296.58360694647
4347,Yb0.05Co4Sb12,650,-0.00017779193995638736,4.3704029259836,0.08263931970013241,19458.19846482567
15201,Cu25Ga25Te50,650,0.00016974831216312288,2.3050986870962467,0.27166866710461035,26844.004329310363
14536,Cu0.1Ag2.9SbSeTe2,650,0.0002551579680813574,0.6296896288651439,0.4902445547839373,7294.704306453786
15199,CuGaTe2,650,0.00018171075496378183,1.774730359891215,0.3877961072882482,28134.500491193994
14537,Cu0.2Ag2.8SbSeTe2,650,0.00028234861117430515,0.5758382546543681,1.6061661769097315,17848.688936049828
5024,Sn0.1Co3FeSb12,650,0.0001278348630601809,2.2746785114132146,0.1925557080300108,42569.00309111219
14535,Ag3SbSeTe2,650,0.00024015249572144828,0.6244000806812918,0.28815103000455805,4799.495199272142
14783,Mo2.6Fe0.4Sb6Te ,650,8.705870623311434e-05,5.074698049309624,0.17992291270492108,185619.34668830736
15208,Ag0.04PbTe,650,-0.0002454781945900925,1.2926628428083722,0.6721602032919298,23766.84129941173
15320,TiO1.77,650,-8.239772971922576e-05,3.4174354751136287,0.08584263837554244,56676.52391712418
14550,La3Te3.6Pb0.4,650,-6.779207547163017e-05,2.795887942477437,0.1825249560857351,137184.07530234448
5023,Co3FeSb12,650,0.00011809519673179756,2.7364350129514783,0.16227019786210595,50973.92402501723
14774,Mo2.9Fe0.1Sb7,650,4.505655088698632e-05,6.562519313780265,0.08755553312514275,410205.23689939635
14778,Mo2.55Fe0.45Sb7,650,6.460899543386523e-05,4.690584823063826,0.18595448540782167,294709.28799017635
14782,Mo2.6Fe0.4Sb6.25Te0.75,650,7.882668037168925e-05,4.118110302464255,0.22649539740574545,215640.81224646122
14546,La3Te4,650,-7.708799188999858e-05,1.943605746547804,0.18709153169725268,80000.96953480548
15209,(Ag0.01PbTe)0.945(Ag2Te)0.055,650,-0.00024548149563436133,0.8579128474999328,0.9372389888281498,21002.33287475296
15321,TiO1.83,650,-0.0001273653732623291,3.1614447883987897,0.10135934770212204,25699.26539763811
15202,Cu29Ga22Te49,650,0.0001301696987518942,2.2798442714692064,0.09350284540715713,18149.331407773534
14781,Mo2.6Fe0.4Sb6.5Te0.5,650,7.388124416881283e-05,4.6159513919633115,0.21448920597497265,267957.1919657654
14547,La3Te3.9Pb0.1,650,-8.065703238712049e-05,1.566607673872124,0.16999780499178824,68397.39600319072
15322,TiO1.90,650,-0.00022797832294858486,3.2419779874729753,0.09447321865142584,8484.150735592853
15203,Cu25Ga26Te49,650,0.00017661653238070809,1.7262161337587334,0.3980200411054289,28079.83485731025
14548,La3Te3.8Pb0.2,650,-8.227750777820246e-05,1.5611349626488047,0.2608565745272749,75735.71527685187
5140,Sr0.19Co3.98Ni0.02Sb12,650,-0.000182637914969614,3.5765958411554166,0.6546374083202109,109182.85699460117
2384,Ba8Cu4.5Si6Ge35.5,650,-8.606753728330167e-05,2.0165270027163715,0.19882695122494096,82149.51810350602
15387,Mn0.97Ag0.03Te2,650,0.00022050938421323897,0.7278817066583658,0.4613317484642802,9226.3890282668
4831,Ba0.15Yb0.09Co4Sb11.86,650,-0.00017627303623056153,3.314135826190544,0.9135446141032996,151612.4001956562
15386,Mn0.98Ag0.02Te2,650,0.00023824315555515956,0.8192875397889235,0.32515206233112104,6320.663018741697
5143,Sr0.26Co3.95Ni0.05Sb12,650,-0.00015259002250735864,3.8920669869371247,0.7343413869458748,188625.9983734923
15385,Mn0.99Ag0.01Te2,650,0.00024604695013074246,0.9064485572711842,0.2394990406408331,4728.840416308558
15384,Mn0.995Ag0.005Te2,650,0.0002766048623248825,0.9704237532171084,0.1339426694216322,2533.6366845499824
4830,Yb0.14Co4Sb12.05,650,-0.00020724537631593514,3.0370677208859487,0.9744225731031201,105867.69426570076
15388,Mn0.96Ag0.04Te2,650,0.00021157315105170863,0.6954335999005771,0.42261856638988254,8827.220115978958
5025,Sn0.2Co3FeSb12,650,0.0001486884091447497,1.7359638664805033,0.2922888822961865,35886.285150285
4829,Ba0.23Co4Sb12.22,650,-0.00016621024339152563,3.922953101567433,0.8264889329302192,179672.765643235
480,Fe0.98Zr0.02Si2,650,7.409111476695487e-05,7.98871632032663,0.0009506190945298947,1894.0865278973263
15383,MnTe2,650,0.00033725006382811135,1.0623668298018425,0.1335243141430992,1574.333297831985
5141,Sr0.23Co3.95Ni0.05Sb12,650,-0.000157808853208502,3.73939382468696,0.7047005281399785,155958.6913872835
4838,Yb0.6Co4Sb12,650,-0.00014624704544903227,3.2275538760456817,0.7958318094099736,178416.3730795259
2385,Ba8Cu4.5Si6Ge35.5,650,-0.00010259746964442672,0.9865112708334892,0.21493075931584826,36504.80613680544
5142,Sr0.21Co3.92Ni0.08Sb12,650,-0.00016671075109163646,3.6723638810280654,0.6906822118334173,134159.46896897454
4832,Ba0.24Yb0.12Co4SB11.85,650,-0.00015949004360845106,3.5836838790706813,0.9331156707879876,203113.29474003465
4833,Ba0.14Eu0.13Ci4Sb12.05,650,-0.00015806696024108072,3.8874606071930535,0.923502001617832,223669.13150825718
2382,Ba8Cu4.5Si6Ge35.5,650,-9.250131796153007e-05,1.353932235602059,0.2408013175213011,59099.49389346841
15024,(Cu/ Fe)Mo6Se8,650,6.459012189303042e-05,1.5035314248673002,0.17848149877386293,92838.06543282246
15085,La3Te3.80Sb0.20,650,-6.149022527403031e-05,2.634173328896096,0.1315988204246654,135106.65834485684
15086,La3Te3.65Sb0.35,650,-7.99955318769896e-05,1.9954589589532847,0.14875970955632176,57099.285850947126
5160,Co4Sb11.625Te0.375,650,-0.00019261690911232776,2.2397148146151333,0.6828072851759527,65460.365200054446
14992,Cu:Co:Sn:Se = 1.82:0.16:0.76:3,650,0.00023312093809197285,0.7221859960818348,0.36445269547092896,7586.142665147732
9482,(CoGe2)0.15(GeTe)12Sb2Te3,650,0.00024405623634279848,1.5056132026045252,1.0869161472134783,41304.00697498002
14991, Cu:Co:Sn:Se = 1.94:0.15:0.71:3,650,0.00019570005772409784,0.7029458370868403,0.3638323720360426,10912.491756889869
15467,MgFe2O4,650,-0.00014028598170928516,4.7790202750882145,0.0020023232054052226,620.8861633275637
5161,Sn0.25Co4Sb11.625Te0.375,650,-0.00021515705054035768,3.785390392632069,0.5928962781438373,77373.43016227469
10902,Sr2ErRuO6,650,-0.00012401879840194744,0.26857642897768136,0.000105527759875376,2.8349553232069526
15084,La2.99Te4,650,-5.341900090472619e-05,2.776687489688336,0.09448636104726328,138305.93134582852
4618,La0.3Co3.68Ni0.32Sb11.84Te0.16,650,-0.00017715997555332167,2.313641855680956,0.6197233064063536,69442.17883710969
14990, Cu:Co:Sn:Se = 1.92:0.16:0.69:3,650,0.00014768588529742388,0.6550754914665345,0.4884524090030791,23896.520476803016
14450,(Ag0.885Cu0.1)2Te,650,0.00016118100977955332,0.5322458284148892,0.8259327362302651,22229.25372733557
5159,Sn0.25Co4Sb12,650,9.046690495121346e-05,2.4062527846108974,0.12827302152855755,61150.24386897423
14979,Tl8GeTe5,650,0.00016462971631430698,0.255569969076628,0.5054054493944454,7184.534223654588
14685,Cu2CdSn0.95In0.05Se4,650,0.0003274117095729144,1.0890008628165853,0.12442499055981865,1609.357471113365
14451,(Ag0.785Cu0.2)2Te,650,0.00015550349572189905,0.5313756587384479,0.9221271434387064,29791.324287436622
14989,Cu2SnSe3,650,0.0001474221855606719,1.0068224231455092,0.2982107482238505,21242.753534189447
4619,Co0.92Ni0.08Sb2.96Te0.04,650,-0.0001521593105553176,3.9673057671869656,0.3715444773069584,96155.2069196275
14984,Cu2ZnGe0.9In0.1Se4,650,0.00017883500254874774,1.3164055814483513,0.2850385049838224,20091.470485455382
14983,Cu2ZnGe0.95In0.05Se4,650,0.00018770048967399366,1.6393283875304858,0.24216117368609275,19500.00260643781
15089,La2.74Te4,650,-0.0001467669073983949,1.0604213562643108,0.375637511719033,24417.519278588505
9485,(GeTe)12Sb2Te3,650,0.0002198405958804024,1.5053542079133158,1.0908697279736128,50846.242193326514
9449,Pb3Bi2S6,650,-0.0001682455661131749,0.7101567923145892,0.20687430653367436,8228.566670912289
4616,La0.3Co3.68Ni0.32Sb11.84Te0.16,650,-0.0001802381926529835,2.015368274052718,0.9006795177207442,80951.23922161543
15017,Ag9GaTe6,650,0.0002536086140950619,0.4021903443158626,0.3616264547332769,3235.557854265458
15073,SrB6,650,-0.00014381698441878407,18.018283648376947,0.11404499923825047,135512.04824273975
15075,ErB22C2N,650,-1.480244157692809e-05,1.5185996786708582,2.2401226953326267e-08,0.2388553876443028
15018,GeSb6Te10,650,8.920779743069402e-05,1.4998877783869342,0.3000446792622853,87506.66072772388
15072,CaB6:SrB6=25:75,650,-0.00012753736241260307,13.665053798577011,0.1292844401606307,148611.8118509549
15023,Ag3.8Mo9Se11,650,0.00015567990274019917,0.7987246438835709,0.4866131696298416,22686.908737811
15071,CaB6:SrB6=50:50,650,-0.00011568632475518772,10.959656894442459,0.16047835219255407,181846.35263916678
15022,Ag3.4Mo9Se11,650,0.0001209927377799198,1.194976047091179,0.335353247433549,37193.86026738504
15488,MnSi1.73,650,0.00018828204556613969,2.4790661776417284,0.3591012929332564,38579.708852224125
15021,GeIn0.6Sb5.4Te10,650,0.00014444740990645532,0.5883006810543079,0.6618439823894996,28424.353469272584
15487,Mg2Si,650,-0.00016329272586232575,3.733971725321937,0.4476680472469304,84226.15106321106
15003,(CuInTe2)0.995(2ZnTe)0.005,650,0.00027881086311142646,1.765608548548702,0.4465007916757993,15602.13091823375
4617,La0.3Co3.68Ni0.32Sb11.84Te0.16,650,-0.00018981169655796828,2.225289736518909,0.815120017512859,72759.30873279151
15077,ErB22C2N:ErB4,650,-2.339079996725229e-05,2.038256037677733,8.892185542306291e-07,5.096402814568153
9483,(CoGe2)0.15(GeTe)12Sb2Te3,650,0.00024221244376325542,1.478418979471248,1.1759445878920616,44558.968516067165
4615,La0.3Co3.68Ni0.32Sb11.84Te0.16,650,-0.00017438578268214234,2.4231292300277927,0.7104478300828481,84421.68949191805
4230,CuGaTe2,650,0.0002872794899196462,2.4512854187659516,0.3225629488397665,11959.621903119909
9460,PbBi2S4,650,-0.00025069488859734825,0.5551000596190031,0.3160722185719741,4359.080869203468
4709,Ca0.20Co4Sb12.46,650,-0.000185796592034793,3.8455005280338552,0.2628341034211269,48986.223618222684
5032,In0.25Co3.9Ni0.1Sb12,650,-0.00022630189201925887,2.923688286508148,0.6000254906260275,50539.680924710876
4476,Cey(Fe3.875Ru0.125)4Sb12,650,0.0001321941558889401,2.75728309536546,0.6461845127165986,157271.23185586405
9484,(GeTe)12Sb2Te3,650,0.00022588276351544513,1.5285178553244918,1.0279094379323614,47084.39672462567
4710,Ca0.15Co3.98Ni0.02Sb11.80,650,-0.00019431306221291843,4.335104313247832,0.4295643064399911,76284.0506211027
14606,Cu2.2Zn0.8SnSe3.9Te0.1,650,0.00012403011126339803,1.1015593779501962,0.28950323026772684,31097.45273663118
14469,CuGa0.9975Zn0.0025Te2,650,0.00020051626106779198,2.7336215534474047,0.2412491652439351,21698.78042405618
14470,CuGa0.99Zn0.01Te2,650,0.00017531880077192543,2.866548229555825,0.17780856825116342,26526.304091305927
4479,Cey(Fe3.6Ru0.4)4Sb12,650,0.00012427036543996955,2.664220697607373,0.5550799208031082,159844.27303147578
5033,In0.25Co3.8Ni0.2Sb12,650,-0.00020866743125507324,2.660330474731985,0.4966650323275689,45621.930558594104
4478,Cey(Fe3.7Ru0.3)4Sb12,650,0.00013052134836033145,2.5523512723951707,0.6964328817991093,155834.17805379746
14931,Tl9BiTe6,650,0.00023405355668924477,0.5162971170407158,0.7912529137641959,11287.843234578979
14482,Cu1.98Se,650,0.00016031624710461897,0.7280539778898527,0.8508722673805882,37717.484570762055
4712,Ca0.18Co3.94Ni0.06Sb12.40,650,-0.00019076318645705055,4.63210240915528,0.5029001267008175,115959.6357277375
14483,Cu1.95Se,650,0.00012674359980003206,0.960736860454682,0.5999646592110006,54181.55599591728
4480,Cey(Fe3.5Ru0.5)4Sb12,650,0.00011173188772577915,2.847039633545873,0.4646351172126192,162728.0787384137
4475,Cey(Fe3.925Ru0.075)4Sb12,650,0.00013564044907489486,2.828460880378618,0.6782842237713371,160539.3624339266
14936,(GeTe)1x(AgSbTe2)x,650,0.00017315030443872524,1.7042317953878443,0.9300762019021401,81336.84456218434
4711,Ca0.18Co3.97Ni0.03Sb12.40,650,-0.0001971149742533652,4.183052776357898,0.6937502062485144,128047.69639723515
5031,In0.25Co3.95Ni0.05Sb12,650,-0.0002205631588450676,3.0611268093050583,0.7504277662147718,73455.22896473124
14933,TlSbTe2,650,0.000216844787870519,0.7498159421514419,0.6860422080417212,16733.52391017499
14459,SnTe,650,7.773785202211423e-05,4.566191462006183,0.2552475072042757,261607.2544700213
14609,Cu2.2Zn0.8SnSe3.6Te0.4,650,0.00016682581037544102,0.9196916248377356,0.2469646478846072,11269.745406289265
10789,Ba0.7K0.3Cu2Se2,650,7.831014569926242e-05,2.1937534433641397,0.21211445234827134,116311.86887254352
14964,Ag9TlTe5.0,650,0.00047583635747109785,0.2291851027190384,0.08294956948500745,113.0316043598134
14686,Cu2CdSn0.9In0.1Se4,650,0.0002100985389267389,1.1177516319288563,0.1731765552973928,5583.128917975405
14461,In0.015Sn0.985Te,650,0.00013362504919545772,2.7320355123445474,0.4816482023373674,106724.38545155404
14684,Cu2CdSn0.975In0.025Se4,650,0.0003715945043814044,0.9949469443535904,0.14314981824473544,1360.7509332239356
14462,In0.03Sn0.97Te,650,0.00011193065865535712,2.53000457841192,0.4517369027240344,128635.3756627581
14963,Cu0.11TiSe2,650,-8.834291818302045e-05,1.7911256227826815,0.1512554477808086,59335.780256736514
14458,In0.03Sn0.97Te,650,0.00011063243481713589,2.975525322800597,0.4584036462113979,167962.02328744525
15092,La2.72Te4,650,-0.000245171997722066,0.6243424035623883,0.37371637874836094,5971.863544776507
14455,SnTe ,650,7.928638638696745e-05,4.784213033656085,0.2613352097195344,299959.62584774534
4482,CeyFe4Sb12,650,0.00013487956059466966,2.9270954139298366,0.6448221876991946,156184.56392791445
14456,In0.005Sn0.995Te ,650,9.853961673636288e-05,3.7655043008498432,0.3857941016835561,211152.16213691945
14683,Cu2CdSnSe4,650,0.00035383852129513925,1.161325639879948,0.12958859072017406,1548.3877124380986
14457,In0.015Sn0.985Te ,650,0.00011922449181606617,3.090996888828095,0.4893884343656354,160099.86034515177
9459,PbBi2S4,650,-0.00027321447024678837,0.5479290725281353,0.2967128462618681,3396.854343002982
14607,Cu2.2Zn0.8SnSe3.8Te0.2,650,0.00016806904724875777,0.8178990515914784,0.42107987039615696,19061.1857726877
14466,La1.9Ca1.1Te4,650,-0.00011309557354608685,1.0872731728547131,0.38277276985665865,40544.92727136727
10904,(Sr0.9La0.1)2ErRuO6,650,-0.00016251124961078137,0.7852857978633585,0.0003044951171276471,13.92925405950416
14961,Cu0.06TiSe2,650,-6.76543756004704e-05,1.9723314249662856,0.07284722807864931,51722.730904740114
14960,Cu0.04TiSe2,650,-5.8143772763522594e-05,2.3856927918627178,0.03373282621440661,42633.667568339486
9450,Pb3Bi2S6,650,-0.00014945934311548102,0.7177140434983649,0.19029145746547788,9555.658949730234
14608,Cu2.2Zn0.8SnSe3.7Te0.3,650,0.00017328865146365845,0.6227087048926376,0.40749053321196105,12798.676796591224
14465,La2.2Ca0.8Te4,650,-0.00014696475537988586,1.0699417875801305,0.30738424011396603,23426.208148501435
13386,Cu2.05Mg0.95SnSe4,650,0.00017964141692491278,0.9169025329725864,0.2475024156909141,11444.220601592815
13385,Cu2MgSnSe4,650,0.0003156848327591121,1.1399458234452524,0.17298450524406697,3036.252306622273
12725,Cu2.07Zn0.95Sn1.00Se3.96,650,0.00014233365542619305,1.9585093214571725,0.21513248982017874,30686.331325636776
12726,Cu2.04Zn0.98Sn0.96Se4.00,650,0.00013787784835850046,2.3007547244631645,0.16044654448015006,30247.020816833014
12727,Cu2.14Zn0.97Sn0.94Se3.94,650,0.00012749116320893172,2.064852786123061,0.1378378973720731,25172.851014341548
12728,Cu2.09Zn0.91Sn0.99Se4.00,650,0.00011559519323808376,2.1195649511087598,0.14559229834210613,35590.64936696838
13387,Cu2.075Mg0.925SnSe4,650,0.00014349451956567486,0.9854196156527456,0.17391936386811244,12809.982531826006
13388,Cu2.1Mg0.9SnSe4,650,0.0001516854184318048,1.0222518488818702,0.3239138066958651,24164.088186230278
