Repository: starrydata/starrydata_datasets

> [!NOTE]
> **The duplicated `sample_id` issue was fixed on 2026-09-08**
>
> Datasets published between **2026-04-01 and 2026-09-08** contain duplicated
> `sample_id` values: the same `sample_id` can refer to samples belonging to
> **different papers**. Joining tables on `sample_id` alone mixes data from
> unrelated papers.

# starrydata_datasets

Daily per-project splits of the [Starrydata2](https://starrydata.nims.go.jp/) dataset, with a browsable download page at **https://starrydata.github.io/starrydata_datasets/**.

Historically this repository also hosted the raw CSVs (from 2019/7/11 until 2022/12/22); those older archives are still available via git tags.

File: datasets/20190711/20190711_preprocessing_interpolated_data.csv (part 26 of 94)
sampleid,composition,Temperature,Seebeck coefficient,Thermal conductivity,ZT,Electrical conductivity
12724,Cu2.07Zn1.05Sn0.92Se3.93,650,0.00017704490860688033,1.829876145692477,0.2044510918713696,17093.21756952298
6004,Yb1.025Zn2Sb2,650,0.0002178714426920637,1.4245737927374702,0.7376716371801002,33932.857383879666
6005,Yb1.05Zn2Sb2,650,0.00022162201636880566,1.2482087770224493,0.6905147810862395,25778.83284115921
16493,(Mn0.95Cr0.05)Sir,650,0.00017595736589211844,2.6681547371208367,0.2573110784699981,34617.111349073435
483,Fe0.98Co0.02Si2,650,-0.00022867175415529448,5.921556985460611,0.039331998184119005,6852.412841147741
11955,NbCoSn,650,-0.00016244570959741107,8.952945013862136,0.09300416640945842,53549.87356062076
6006,Yb14MgSb11,650,0.00014257265040582928,0.7707858373174185,0.39176132981510997,19336.591417054507
16495,(Mn0.85Cr0.15)Sir,650,0.00014616029792083755,2.7158450704225343,0.2636087714100519,52608.408283863566
12723,Cu2.23Zn0.91Sn0.90Se3.94,650,0.00033184817927500016,1.0114781695933648,0.2032234736603536,2741.811311428916
16496,(Mn0.8Cr0.2)Sir,650,0.0001375327315565621,2.6831993974851582,0.28876926075200604,62068.26879585294
16494,(Mn0.9Cr0.1)Sir,650,0.00016824455164569108,2.7971119449147057,0.2638972647367785,39782.206845763605
16492,MnSir,650,0.00020705895253645627,3.0939691722150844,0.19145852177210906,22024.219923228247
16508,Zn3.725In0.025Sb3,650,0.00019944014457082005,0.6746276697030685,0.8199912904738149,22740.132674766595
13355,Zr3Ni2.7Cu0.3Sb4,650,-0.00014720574647999804,3.3290319512213666,0.31077068827371723,72900.04659639644
13354,Zr3Ni2.5Cu0.5Sb4,650,-0.0001158233218526615,3.135570208762105,0.2922386341016904,99871.04318764246
16520,ZnSb,650,0.0002587977577321438,1.1564145822006529,0.389561571488635,11829.97908521057
6017,Eu11Cd5ZnSb12,650,7.475220371889747e-05,0.8018514903511936,0.10539768158702076,21488.57623385124
13352,Zr3Ni2.7Co0.3Sb4,650,0.00011360346862835639,2.8618586885179957,0.25117310100471113,86017.64309963559
16522,Zn0.98Sb,650,0.0002718459688052164,1.1133645811206925,0.5433365350170292,14383.056116355527
13351,Zr3Ni2.8Co0.2Sb4,650,0.00014084001185070045,2.467153045602718,0.36593838689814734,71510.55269518048
16523,Zn0.97Sb,650,0.00027651252620351167,1.0871801748074683,0.5947413121607231,14901.349408681052
12732,Pb(1-x)Sb(x)Se at nominal compositions. here x is 0,650,0.00018892371488703734,1.4363180720184845,0.2483143670971295,12406.454813779883
6016,Eu11Cd6Sb12,650,0.000146970319850428,0.6227754526456939,0.2079573920538171,9394.920302358283
484,Fe0.98Co0.02Si2,650,-0.00024075766428775162,6.350675571091405,0.050529431456955085,8517.080251959827
16509,"Zn3.75In0.05Sb3,",650,0.00022372804935434737,0.5847557273892323,1.213007143721384,20985.38994763701
16510,Zn3.725In0.075Sb3,650,0.00021402186559124208,0.602512599042103,1.2441567922499244,23254.00879616706
16507,Zn4Sb3,650,0.00019038049073039344,0.7401247589776879,0.4898735925624075,17206.021431411882
16511,Zn3.675In0.125Sb3,650,0.00020217238612130656,0.7213724808955727,1.008393672683488,27577.321623442705
12729,Cu2.05Zn0.95Sn0.97Se4.03,650,0.0001132737483512033,1.8622387687214528,0.1661283186419366,36111.26865388972
6012,BaGa2Sb2,650,0.00022722026433256529,0.9855242719911822,0.08937928802158036,2664.2629858723967
6013,BaGa1.975Zn0.025Sb2,650,0.00020392382956885884,0.935424307917542,0.4793816112000959,15984.83330841173
6014,BaGa1.95Zn0.05Sb2,650,0.00021909634608530563,0.9945943594677396,0.4726950700714778,15207.627471626609
485,Fe0.98Co0.02Si2,650,-0.000131184691716229,4.178611145248993,0.024108783512999225,9005.90954792751
6015,BaGa1.9Zn0.1Sb2,650,0.0002175424025062886,0.9729947519600336,0.455811676365502,14349.418051206443
6003,YbZn2Sb2,650,0.00022266381711697267,1.5703149246332198,0.7284440592046051,35692.11793906554
478,Fe0.94Ti0.06Si2,650,0.00013085012277350342,8.769337514297336,0.0016453217945432213,1367.2843885782988
10258,Hf0.5Zr0.5NiSn0.98Sb0.02,650,-0.0001251737478379169,3.249838217870924,0.31539520950183186,102590.97391327763
10257,Hf0.6Zr0.4NiSn0.98Sb0.02,650,-0.00013072719613680214,3.901640168458503,0.3974315742309156,137654.53545604978
11939,GdPdBi,650,6.29302147486054e-05,6.211109233034563,0.07211688730280294,156917.21198324725
10256,Hf0.75Zr0.25NiSn0.98Sb0.02 ,650,-0.00012943134680910403,3.1690681397153635,0.3132226266844778,92110.5829102657
5995,Eu11Cd6Sb12,650,0.00014597288248187907,0.6647709951211063,0.19303988070752526,8472.66269893454
12716,Cu1.94Ga0.02Se,650,0.00013803250954885155,2.1316535215379413,0.32479624306375804,49091.78106969224
10255,HfNiSn0.98Sb0.02,650,-0.00012305941672204976,4.3926690234021315,0.23160207430147006,102490.66798017043
10154,MnSi1.73,650,0.00023866302063369757,2.3801068067823694,0.29298197961005323,18834.484276355226
10259,HfNiSn0.98Sb0.02,650,-0.00012134356972190444,6.448115745285139,0.3129928693784372,203703.99776564798
12715,Cu1.94Al0.02Se,650,0.00017946310336052425,1.954811119954628,0.28498001230879394,25128.684630660966
11938,LaPdBi,650,5.3908649268861297e-05,5.967136897287599,0.06522868773341642,203636.75161558832
5986,YbCd2Sb2,650,0.0002070628395494457,1.0931489547509234,0.7664807417941699,32092.387822569435
5987,YbCd1.6Zn0.4Sb2,650,0.00017331453415519142,1.1535108886828311,0.993804136623641,59794.01833247131
5988,YbCd1.2Zn0.8Sb2,650,0.00015438893551106468,1.2806624901147394,0.8000380375483084,68560.77972594176
16447,(Zn0.99Cd0.01)4Sb3,650,0.0001796327175585892,0.8423508929779377,0.9600468077764216,38865.03167348212
5989,YbCdZnSb2,650,0.00014712224258327564,1.3805204729188485,0.7906378268920591,79438.89884036033
5996,Eu11Cd6Sb11As,650,0.00012947185963163072,0.6313113976714386,0.16253296255352115,9533.226360411616
5992,YbZn2Sb2,650,0.00010272681947862629,2.426448901486502,0.3446208548645793,125540.74476108943
13449,Ca2.85Na0.15AlSb3,650,0.0002044824537147511,0.8992439464477737,0.20298811239495915,6716.185388039892
5990,YbCd0.8Zn1.2Sb2,650,0.00012630784239146654,1.3535078311533015,0.6060712253864802,81104.38366067543
10254,Hf0.75Zr0.25NiSn0.94Sb0.06,650,-8.158975372439994e-05,7.591479341485645,0.21591015859681825,371328.34870004
12718,In4Se2.32Cl0.03,650,-0.0003037054776993542,0.7105082558524444,0.9538150136442076,11650.396505337689
10244,AgSbTe2,650,0.00025069645250829994,0.3765669006827521,1.6365009860712385,15396.276349542504
12719,In4Se2.67Cl0.03,650,-0.00020613066600108496,0.5908955672461783,1.3018361948313482,28126.86514297605
6001,Yb0.98Zn2Sb2,650,9.838080312650534e-05,2.5264002281055755,0.41405312760093743,156713.844071585
6002,Yb0.99Zn2Sb2,650,0.0001444143042503583,1.8695333447079412,0.6882006826859581,90570.49728400217
13349,Zr3Ni2.95Co0.05Sb4,650,0.0001705118716864186,3.053255691822595,0.22227859280035075,35058.87139259358
10249,Hf0.75Zr0.25NiSn0.98Sb0.02,650,-0.00012889366647709694,3.234135567552213,0.3121430956830503,89410.13790659676
10253,Hf0.75Zr0.25NiSn0.96Sb0.04,650,-0.00010507981134638752,6.049866246615808,0.3349393344987747,282146.3412886195
10252,Hf0.75Zr0.25NiSn0.98Sb0.02,650,-0.00014003545584143008,4.472197717119661,0.4222846211046743,139442.76090943933
5997,Eu11Cd6Sb10As2,650,9.408303942452532e-05,0.6898327499938383,0.0714780068956068,8535.015853298397
12717,Cu1.94In0.02Se,650,0.00019779058741239644,1.189584220059381,0.4942627121791021,20970.700428509244
16465,RuGa2,650,0.00014791143482868865,3.4274714528027634,0.398172321529216,94791.24198916508
16466,RuGa2,650,0.00013566619270607825,2.891648366360825,0.4261090330825067,106208.15234697516
10251,Hf0.75Zr0.25NiSn0.94Sb0.06,650,-8.1475674566846e-05,5.461821308042125,0.1749011158868041,221284.78858107774
16467,MnSi1.7,650,0.0001870086283188745,2.2371928939212014,0.2259052497850065,23719.089115147588
10250,Hf0.75Zr0.25NiSn0.96Sb0.04,650,-0.0001059356880584596,4.812485202305937,0.28575519518790315,186686.10696168907
16524,Zn0.96Sb,650,0.00027391146264729867,1.0679258913940153,0.5506596870996147,13937.94261635129
486,Fe0.98Co0.02Si2,650,-0.00014288766488219505,3.9635614933239385,0.031445496368042405,9391.635321856817
10236,FeAl0.06Si1.95,650,0.00020510065037177957,6.214823290684265,0.05437724813858509,12359.433880195998
1352,Si83.75Ge16.25P1.35,650,-0.00018551920555797636,3.7644161218184418,0.5418609991473387,91178.91286846109
1351,Si86.25Ge13.75P1.05,650,-0.00017354850184961044,4.184555143307806,0.4784502465937819,102265.93265037717
10229,Fe0.95Co0.05Si2,650,-0.00018758171230485305,3.217910160888908,0.09408265192210637,13236.98622909302
13266,Ca0.84Ce0.16Ag0.9Sb,650,0.00010056240235452504,0.9088196060051229,0.3408315982943631,47215.15727138202
8187,FeSi2.3,650,0.00022745189858521675,7.519421554031129,0.02467216960974201,5516.953018707787
13265,CaCexAgSb,650,3.21898814160668e-05,3.9247795783991735,0.043820061632281256,226460.5857404796
13264,Cu2.3Zn0.7Ga0.12Sn0.88Se4,650,9.100264137673759e-05,1.6449697281698956,0.1868019684098506,67146.12498677103
10230,(FeSi2)0.875(TiB2)0.125,650,-0.00015500042783925328,6.127468615264755,0.07907315900535954,31026.374791632614
488,Fe0.98Mn0.02Si2,650,0.0002582102626068855,6.4595927666690365,0.05740355953068614,8556.252798151114
16565,Mn32.4Re4Si63.6,650,0.00018722666195051705,2.06436827395711,0.5438445169204584,46683.2882956375
16566,Mn30.4Re6Si63.6,650,0.00018807075602692396,1.7906540229649677,0.7086109486897566,50631.12346004604
13275,Zn4Sb3,650,0.0001942094528899853,0.5723531028076898,1.0850946647409612,27346.730092914877
16567,Mn28.4Re8Si63.6,650,0.00016041543937790576,1.8857604693683363,0.5347519592177665,58702.72175117277
13272,Zn4Sb3 ,650,0.00018211136816819883,0.5480814531147723,0.849577369724793,19557.121240761
10231,FeAl0.06Si1.95,650,0.00021249285676824839,6.038030958274285,0.056420782435434774,11607.332168605415
8188,FeSi2.5,650,0.00023773346259532946,9.743821849888926,0.02348102983450885,6228.055683685632
10100,MnAl0.0063Ge0.018Si1.7757,650,0.00021154867216412556,2.6738781213607044,0.3814168857829069,35059.64864895279
1349,Si91.25Ge8.75P0.45,650,-0.00019721348712162216,5.461115725406773,0.3810014735672244,82304.0968685695
13248,In4Pb0.01Sn0.03Se2.5,650,-0.0002800653964874527,0.7016533762615438,0.7101026395460859,9878.269954562596
13247,In4Pb0.01Sn0.03Se2.6,650,-0.00027455223577086096,0.7309049306337981,0.7296332940564871,11076.91054437188
6351,CaMnZn0.8Cu0.2P2,650,8.435958956085624e-05,1.8471136979711091,0.0029151777391833444,1164.0627583669798
1347,Si0.8Ge0.2B0.016 (CrSi2)0.091,650,0.00029832692440767835,1.591410148522175,0.16427224606846266,4519.059507898854
10227,FeAl0.10Si2,650,0.00023812630310150092,5.755135267096857,0.06505777438427306,10158.431157800944
13244,In4Pb0.01Sn0.03Se2.8,650,-0.0002901468274145726,0.6304685433319871,0.9790859028905315,11855.332946706289
13243,In4Pb0.01Sn0.03Se2.9,650,-0.0002721119914354958,0.5823114675980227,1.0669130655563093,13632.248970504517
13245,In4Pb0.01Sn0.03Se2.7,650,-0.00028414384025440684,0.6181473768008763,0.8566943167928587,10455.267568862198
16564,Mn36.4Si63.6,650,0.00019316956649359463,2.8139328049445664,0.3191943892263448,33645.04574742014
8186,FeSi2.1,650,0.00023159647326529708,6.405204403495703,0.028970799920424468,5322.50698790776
13262,Cu2.2Zn0.8Ga0.06Sn0.94Se4,650,0.00011007267794293891,1.6800049217541209,0.23789496846700575,53450.31565566207
13261,Cu2.1Zn0.9Ga0.04Sn0.96Se4,650,0.00010920438698995864,1.687807299088507,0.2450825136373467,55334.406835254806
13260,Cu2ZnGa0.1Sn0.9Se4,650,0.00017326719001856664,1.22660566550518,0.2301144236859607,15833.394415496456
1350,Si88.75Ge11.25P0.75,650,-0.00018076995188175344,4.868181053298073,0.4097243849983607,93905.85955888618
10228,Fe0.95Cr0.05Si2,650,0.0002913206367019753,8.913333800956687,0.02736128160698892,4421.002386770471
13259,Cu2ZnGa0.07Sn0.93Se4,650,0.00018517482984460265,1.1460588692616709,0.22866148452312435,13004.84564445557
8185,FeSi2.0,650,0.000264174571023179,5.675141129501472,0.0554583989340923,6938.228764687649
13257,Cu2ZnGa0.03Sn0.97Se4,650,0.0002366059671163382,1.0426970640327675,0.21744041347552154,6822.967670429433
13258,Cu2ZnGa0.05Sn0.95Se4,650,0.00020436040286097285,0.9772625136119588,0.2765577885610317,10168.419201508095
16446,Zn4Sb3,650,0.0001634511502323113,1.1219513175202702,0.6999631064922367,45281.660118828695
12740,Pb(1-x)Sb(x)Se at nominal compositions. here x is 0.02,650,-0.00011335182640336152,2.378397623674837,0.48611168944672795,140807.50756944934
8382,Mg2Si,650,-0.00039696962540383576,5.24210933671033,0.03870066499396649,1669.745185210034
16534,Zn3.91Cd0.04Sb3,650,0.00019499091969012012,0.6793836521769478,1.2256577563081763,33657.3979913269
16535,Zn3.96Cd0.04Sb3,650,0.00018853742930057508,0.6877387069826203,1.1767446822952219,34985.53643097297
16536,Zn4.01Cd0.04Sb3,650,0.0001761810730533931,0.7260375022837854,1.1174073393598445,40235.475506059796
16537,Zn4.06Cd0.04Sb3,650,0.00017016335402766518,0.762025550815265,0.9936041851138182,39073.84057588574
10235,Fe0.90Cr0.10Si2,650,0.0002614575509396729,11.612361058233585,0.02298113390664723,6005.874456000594
6018,Eu11Cd4.5Zn1.5Sb12,650,0.0001918114440929872,0.6772310578827416,0.3993183356447951,13565.99128728993
487,Fe0.98Co0.02Si2,650,-0.0001606795821953375,4.322054357993471,0.0394549238039229,10161.473512209655
6019,Eu11Cd1.6Zn4.4Sb12,650,0.00012124218462091326,0.7526785839798902,0.2605259723611564,18045.42671515241
16530,Zn4Sb3,650,0.00018747051686134324,0.9913886416322512,0.6221515611140553,25218.687685329678
16531,Zn4(Sb0.995Te0.005)3,650,0.00018800491862858257,0.7535612426597701,1.0747351131473724,40520.352837771934
16532,Zn4(Sb0.98Te0.02)3,650,0.00018108631581498566,0.7482198696231039,0.9697428375863759,38616.04195851535
10155,MnSi1.73Cr0.02,650,0.0001954232783573411,2.3316219857110947,0.24522485344590536,23033.32733826713
8214,Bi1.8Sr2Co2Ox,650,0.00014586008529408054,0.7491757443718228,0.01800808695509411,964.753998092852
6123,PbTe,650,0.00023244772299381132,1.850467691245956,0.9857701581220654,60048.29979614832
10232,Fe0.97Co0.03Si2,650,-0.0002479305022560043,6.918260416702834,0.06015983474340751,10416.702555237607
12737,Pb(1-x)Sb(x)Se at nominal compositions. here x is 0.0125,650,-0.00011833030895965357,2.524193104786225,0.4874235746680308,138721.9310278833
8213, Bi2Sr2Co2Ox,650,0.0001500079278705853,0.9166176470588232,0.01630934774475775,919.6595324914967
12739,Pb(1-x)Sb(x)Se at nominal compositions. here x is 0.0175,650,-0.00011265350167126548,2.410270051900813,0.4709598616627957,147865.68624778368
13311,Ce0.7Cu0.3Se2,650,0.0001963078901713052,1.40354590005516,0.0757120211082901,4385.454059741726
13310,Ce0.8Cu0.2Se2,650,0.0002984762293353849,1.3220720709128313,0.07457690113584067,1851.3543700871185
12736,Pb(1-x)Sb(x)Se at nominal compositions. here x is 0.01,650,-0.00012425574708995556,2.2827638063843905,0.5318643270506955,123220.99647633824
13309,Ce0.9Cu0.1Se2,650,0.0003435761622763405,0.8039293829765078,0.1254220233522981,1400.139339722529
13308,CeSe2,650,0.0004272095928844076,0.5696359560554678,0.004713696105998065,26.49027650316432
8215,Bi2Sr2Co1.7Ox,650,0.0001367640950177556,0.9623359890648976,0.015141301289546891,1059.7499031238008
16445,(Zn0.985Cd0.015)4Sb3,650,0.00019089756656767216,0.6155592484672188,1.1412366066805055,30016.3464199666
10261,Hf0.6Zr0.4NiSn0.98Sb0.02,650,-0.00015242338126042506,4.175060412704042,0.6307701939510252,176727.94116133242
8962,CrSi2,650,0.0001305606812949874,8.606676710933122,0.08379254396909992,73813.13817323478
12687,"(TiNiSn + xTiC/yTiN (x, y = 0, 1, 10 at. %)) here x is 0 and y is 1",650,-0.0002488225190870858,4.3366957721942585,0.314756665415138,27672.928723546454
36,Fe0.98Ti0.02Si2,650,0.00015303413197227967,7.811947034558019,0.001704154976380874,771.351998195092
13625,Ag0.74Sb1.26Te2.26,650,0.00024215661666084984,0.954401987862192,1.0154478652479146,23369.660648071567
6396,Sr5In2Sb6,650,0.0002692281773332783,0.733901918659224,0.005825958336869309,90.75091632893002
13608,Ca5Al2Sb6 ,650,0.0003163181543304777,0.8959515913902406,0.06237793880537557,789.2161180247517
6392,Ca5In2Sb6,650,0.0003607219630807143,0.6828761569903892,0.19019732350430535,1535.6343648542804
6393,Ca3.75Sr1.25In2Sb6,650,0.0003363821865934997,0.6427127815906212,0.06371495231979878,556.7740223265616
6394,Ca2.5Sr2.5In2Sb6,650,0.0003509853876194522,0.6723955357903131,0.08514410854721019,714.9702898711888
12691,"(TiNiSn + xTiC/yTiN (x, y = 0, 1, 10 at. %)) here x is 1 and y is 0",650,-0.00017613104770168,5.545932096088997,0.24970489211428545,56234.54408495823
13609,Ca5Al1.98Zn0.02Sb6 ,650,0.00023295734756042518,0.8003765439307398,0.1342875256278499,3528.5819863403804
10150,MnSi1.73Cr0.03,650,0.000186956580557758,2.418043549626722,0.2162207354773382,23012.647736091498
13611,Ca5Al1.9Zn0.1Sb6,650,0.00018507307067426254,0.9580202155357276,0.2227512057573348,7733.1320044994145
16388,Ca2.8Yb0.2Co4O9,650,0.0001544687442570673,1.0832234453112377,0.11000334682912452,7490.1568692421415
13612,Ca5Al1.8Zn0.2Sb6,650,0.00014308040118318817,1.0949262518004603,0.2754198661562005,20804.62823944326
5898,Co3.6Fe0.4Sb12,650,0.00011822429767893915,3.558876215895118,0.18922615752031333,61156.82129891513
16341,Ge2.5Sn1.5SbTe5,650,0.00015925244298762523,1.5079822546469006,0.4745880751492757,43413.76882661429
12671,TiNi(1+y)Sn. Here y is 0,650,-0.00021682524131025514,4.972384288551694,0.32639146978070543,51647.35871235953
476,FeSi2,650,0.00015776617197892342,8.725158845058854,0.0013501145108227599,697.4102084005885
13678,Tl8.05Sn1.95Te6,650,0.00021942594360845256,0.3856621805157992,1.2060142834374687,14346.371405091135
16342,Ge2Sn2SbTe5,650,0.0001536905066912389,1.4946703602674607,0.4273011846539936,41597.964299333406
5899,Co3.2Fe0.8Sb12,650,0.000119757040666305,2.7858253832425586,0.3274103739277688,85004.21889320671
12668,ZrCo(1-x)Pd(x)Bi here x is 0.09,650,-0.00013911812632315322,6.802023284150676,0.1478068970375162,74824.36182662974
16338,Ge4SbTe5,650,0.00023250567566958965,1.3237271764495495,0.6499643390432437,26110.708489166274
16339,Ge3.5Sn0.5SbTe5,650,0.00019294998869518517,1.3632914974341992,0.5358507052878543,30187.674685680096
16343,Ge1.5Sn2.5SbTe5,650,0.0001499877925584348,1.8750485809778783,0.4004601221904897,51350.72935233542
12667,ZrCo(1-x)Pd(x)Bi here x is 0.6,650,-0.0001497506523820919,7.442802965313595,0.15419442443094994,69531.41337267643
5897,CoSb3,650,0.0001493698541716956,4.7912706471985125,0.06443026190433934,21742.351204647763
16340,Ge3SnSbTe5,650,0.0001683170191598593,1.1474694202637985,0.7307215308015377,49138.94100649984
6398,YbZn2P2,650,0.00017659963467572527,1.4826104702650382,0.0746497050732659,5242.159310005398
12674,TiNi(1+y)Sn. Here y is 0.075,650,-0.00016835253306002185,4.6041218681781935,0.3697082288162365,92324.02015560967
13636,In4Se2.5,650,-0.0003079579315437037,0.6137863022268635,0.4600733533702777,5189.007575914401
13633,Cu2.95Sb0.97Sn0.03Se4,650,0.00019453782474388226,1.3926852558956266,0.562208806335214,37872.55670662484
13632,Cu2.95Sb0.98Sn0.02Se4,650,0.00021616060871733304,1.2896674228185767,0.594748039663094,29562.304684966966
12675,TiNi(1+y)Sn. Here y is 0.25,650,-0.0001140224011057331,6.080726189191053,0.2148414771540008,152174.22142756605
13628,Ag0.65Sb1.35Te2.26,650,0.0001763521201177495,0.7791918881760318,1.2932963302365592,44596.306007618674
13670,Ag2.0027Se,650,-4.635875096459398e-05,3.2587851775715464,0.06385421616153053,165071.59219659964
16344,GeSn3SbTe5,650,0.00014498985041943376,1.6687005492402145,0.4095789897706637,50018.13784589624
5900,Co3.4Fe0.6Sb12,650,0.00012408813858489235,3.1564314763081924,0.2495285588082098,67341.53157919893
16345,Ge0.5Sn3.5SbTe5,650,0.00013756317535321374,1.996709086905452,0.3757809048966487,61000.270600827644
12672,Ti1.02NiSn,650,-0.000261513145923991,5.469309377743728,0.3295413393281926,38357.86870789131
5901,Co3FeSb12,650,0.00010919178178620188,2.9539118192958576,0.22407271530549555,84060.59544587317
12673,TiNi(1+y)Sn. Here y is 0.02,650,-0.0001985808378938404,4.664691605487684,0.3371044047620105,59601.36514203418
16346,Sn4SbTe5,650,0.0001283594118103007,2.27825074298392,0.3816085775572373,78730.09827834828
5923,Yb0.2Co4Sb12,650,-0.00022339277214276573,2.524260017303343,0.4725768518594871,35567.684733291986
12707,Cu2Ga0.075Sn0.925Se3,650,0.00012213960028389172,1.4517230130878782,0.3546571521814784,57091.00603725015
10153,MnAl0.0063Ge0.0108Si1.7829,650,0.00019957775288990457,2.7594099019117433,0.3558617476753414,37927.99736369266
12708,Cu2Ga0.025Sn0.975Se3,650,0.00017903368643174791,1.0853545019582946,0.2989368823583273,16329.860760784652
12709,Cu2Ga0.05Sn0.95Se3,650,0.00014503698513216662,1.1937306393996507,0.3035282911406621,28643.64799236226
13527,Nd0.95Sr0.05OZnSb,650,0.00014970787774618315,1.5053072138971932,0.11870966862230688,12556.654503008811
13526,Nd0.94Sr0.06OZnSb,650,0.00015680499824161846,1.3646554246283256,0.15480554766977636,13628.627957906867
16425,Ag0.5In0.3Pb5Sn4Te10,650,0.0001533318806577559,1.2024525438001787,0.8407178745831385,65013.10024561666
13525,Nd0.96Sr0.04OZnSb,650,0.00015469850773651116,1.4822938024374142,0.11698761121383824,11265.884709731406
13524,Nd0.97Sr0.03OZnSb,650,0.0001650641083756513,1.3784194471965292,0.12224166662206325,9720.148777112285
13523,Nd0.98Sr0.02OZnSb,650,0.00019244096596761378,1.001095034676584,0.13347933414035246,5840.736560515469
13522,Nd0.99Sr0.01OZnSb,650,0.00019172867750059505,0.8724316019831548,0.12941342210773404,5032.637045552932
13521,NdOZnSb,650,0.0001999684391239693,0.8521468007770439,0.0850023145419577,3211.6927396709493
12706,Cu2Ga0.05Sn0.95Se3,650,0.00014501519970580592,1.208989726645178,0.3372658122853447,32176.87948514075
13506,K2Bi8Se7S6,650,-0.00019125460212193832,0.4896995583919294,0.4651450307413488,9676.59482264115
5982,Nd0.6Yb0.4Fe3CoSb12,650,0.00015528674231323177,1.9020737319673384,0.8354837789303176,98207.86497417027
16440, (Zn0.995Cd0.005)4Sb3,650,0.000187956515093554,0.6681999101761626,1.1600600950662707,34241.810864108185
5983,Nd0.7Yb0.3Fe3CoSb12,650,0.00015554272977411158,2.039111827061728,0.6799924154520931,85803.37376073549
13401,Cu2Mn0.05Sn0.95Se3,650,7.827596728004094e-05,2.3919718617824706,0.21986819105060765,131396.19404807038
10263,Hf0.6Zr0.4NiSn0.98Sb0.02,650,-0.00014427861685523634,4.350440801246069,0.5988717037205107,183912.80735309538
10262,Hf0.5Zr0.5NiSn0.98Sb0.02,650,-0.00014213577438766255,3.9582775086277513,0.5320911137866717,158459.46424108135
16442, (Zn0.99Cd0.01)4Sb3 ,650,0.0001956609719668517,0.6480764755772208,1.151455392381182,30281.064522225228
13400,Cu2Mn0.02Sn0.98Se3,650,0.00010434891413046536,2.194602675541286,0.26335333214902495,80737.48364762022
12713,Cu2Ga0.075Sn0.925Se3,650,0.0001258397944333282,1.4866629257573254,0.26948471896625914,41818.9195536522
13399,Cu2Mn0.01Sn0.99Se3,650,0.00010926073341817028,1.8771428287436227,0.3236647979408026,74423.37701404991
5985,Yb14MnSb11,650,0.00010791259196412792,0.8369277467665015,0.32268370508148064,29965.359563757916
12712,Cu2Ga0.05Sn0.95Se3,650,0.00014490133046351502,1.3429151549877492,0.28093054536077594,29699.715173097346
10279,Si0.8Ge0.2,650,0.00016680856310639323,2.551883994562969,0.3087745396250903,41416.392795586384
5978,Nd0.3Yb0.7Fe3CoSb12,650,0.00011937835032014419,2.4697004556349906,0.4400553841432885,123573.68954947455
5979,Nd0.3Yb0.7Fe3CoSb12,650,0.00013827266537912457,2.0300310147577543,0.7499352415154201,117775.37099903193
12710,Cu2Ga0.075Sn0.925Se3,650,0.000125833885574762,1.3180695991116242,0.30336298342385404,41405.05551779022
5980,Nd0.4Yb0.6Fe3CoSb12,650,0.00014347265382906466,1.9961884818803688,0.7881224713056646,114142.88781758565
13496,K2Bi8Se7S6,650,-0.00019081323735101785,0.4900069739811764,0.4658652478866426,9687.319964569997
13495,K2Bi8Se9S4,650,-0.00019926116750432443,0.4859872103971849,0.4688514040460761,8253.100159571171
12711,Cu2Ga0.025Sn0.975Se3,650,0.00017822887022864452,1.1707985155739462,0.2937324430971552,18477.143726220023
16438,Zn4Sb3,650,0.00017724460244154396,0.6749964701147244,1.0526223735155915,35231.04423232604
5981,Ns0.5Yb0.5Fe3CoSb12,650,0.00015246228247631569,1.9490948041048692,0.814074999523979,101726.45496932717
16424,Ag0.5In0.35Pb5Sn4Te10,650,0.00016160066864435703,1.2120492160120822,0.7649092429586289,54268.43808367479
13529,Nd0.93Sr0.07OZnSb,650,0.00014125781411319693,1.6581647316432768,0.13780065392277202,17467.091762715994
16406,FeSb2Te0.85Sn0.15,650,0.00014605957629230666,2.2378147770341132,0.41952179391733657,67975.46743075295
35,Fe0.98Nb0.02Si2,650,9.449878763323208e-05,8.247226270153194,0.0015154718070427614,2215.9928424862837
16407,FeSb2Te0.8Sn0.2,650,0.0001136938612837603,2.0725300172336305,0.3357666198465362,84988.26692471483
13565,Cu1.98Ag0.2Te,650,0.00010546518767314208,1.5511651040820444,0.4493791079377888,95069.50745771488
16405,FeSb2Te0.9Sn0.1,650,0.00017094787513254343,2.1873892403784607,0.3842962805020956,46802.17524519943
16401,NaCo0.9Ni0.1O2,650,0.0001421803888254731,1.8580199571825768,0.1181790343506691,16684.04574809164
10151,TiMnSi2,650,1.7951744630051776e-05,9.526913483482064,0.0014407270478000338,65525.033395581566
16403,FeSb2Te,650,0.00022918167152762066,2.0484536588294917,0.2170408121088441,14195.764386584975
16404,FeSb2Te0.95Sn0.05,650,0.00022068739110679442,1.9836030199293728,0.35777248223267644,23493.347023059243
16402,NaCoO2,650,0.00012363755490034825,4.680891147680937,0.07494695896616291,37624.86757983083
11808,Cu2CdSnSe4,650,0.0003726932015392426,0.9761144023270232,0.11205537166934636,1092.8819537684617
11809,Cu2CdSnSe4,650,0.00027603573105989426,0.6695164637819809,0.2968388811752983,3554.6212759962764
16420,Ag0.5In0.5Pb5Sn4Te10,650,0.00022592838001132167,0.9420421821274954,0.4190457242589971,11034.580981655874
11810,Cu2CdSnSe4,650,0.00024305372126689936,0.8394537429597544,0.2415005407903802,4917.882824742483
16421,Ag0.5In0.45Pb5Sn4Te10,650,0.00021487171006526635,0.8872718575602934,0.4318984116206812,11169.270476482381
11811,Cu2CdSnSe4,650,0.0002120566627020912,0.8901964098177046,0.19926127239841754,6066.2477448653135
13547,In4Se2.35,650,-0.0003075199209980488,0.7065297988494619,0.9106199629144284,11255.577768911002
16422,Ag0.5In0.425Pb5Sn4Te10,650,0.0002191002952987759,0.8759924311390932,0.7557560395554578,19754.072559270604
16423,Ag0.5In0.4Pb5Sn4Te10,650,0.00017693028325760742,1.121722927387531,0.8089776578715213,42423.54487027202
13528,Nd0.92Sr0.08OZnSb,650,0.0001416742726900515,1.6847810910713554,0.1303588470606573,17072.325249757094
13548,In4Se2.32Fe0.03,650,-0.0003894567265123337,0.5790361421597837,0.5903670660930835,3466.2608143220423
10101,MnAl0.0063Ge0.063Si1.7307,650,0.00017399119028353458,2.5384244561674003,0.2900215194616901,37413.349577507004
13564,Cu2Se,650,0.00017744944823507911,1.1374304910894155,0.5272721337385435,27171.068652453745
13549,In4Se2.32Cl0.03,650,-0.0002084812738179493,0.7623079928220926,0.6442903071256987,14308.050010733159
10152,Mn0.95Cr0.05Si1.74,650,0.0001873151210931153,2.767693567485845,0.3745632221674965,45455.25571759041
13551,In4Se2.32I0.03,650,-0.00035737392813650474,0.6119666514365759,0.9829149262574559,6326.4984173459925
538,Ba24Ga4Ag0Ge96,650,-4.723004654784319e-05,3.1501912903086677,0.0717465069910514,165909.92465246312
13039,In4Pb0.01Sn0.03Se2.9Cl0.04,650,-0.00025571253877660477,0.5721434354861088,1.0215130079518684,14685.18231575474
13038,In4Pb0.01Sn0.03Se2.9Cl0.02,650,-0.0002567523905007123,0.5867526049780001,1.0546803914593397,15491.422999912527
12858,Yb14Mn0.9Zn0.1Sb11,650,6.969804042808824e-05,1.016349586986702,0.17294640379566828,50371.885764718936
507,Fe0.95Co0.05Si2-1wt%Er2O3,650,-0.00020223381606391364,2.248971992224217,0.38804240986788335,32827.841626752874
10187,FeAl0.05Si2,650,0.0002684864491535361,5.511994819072331,0.05434963428127938,6393.627463510938
13036,Mo2.5Ru0.5Sb7,650,6.323557228888891e-05,5.250596812193483,0.17914094695849014,316004.4671448702
13035,Mo2.78Ru0.22Sb7,650,5.097516355408212e-05,5.773035457155099,0.1225504912807073,363884.9249297953
6261,Sr3Ga0.98Zn0.02Sb3,650,0.0002396709948235949,0.7390282076259433,0.4740252400613718,7734.415241907649
10186,Fe0.99Co0.01Si2,650,-0.000291979561801074,9.937398279641195,0.041482859442190635,7439.146640783252
13029,EuZn2Sb2,650,0.00017361289672340914,1.391839307785783,0.7952747302207184,62524.03829100619
13040,In4Pb0.01Sn0.03Se2.9Cl0.06,650,-0.0002551019473776963,0.5627430877754237,0.7816217567207074,12324.276701280638
6260,Sr3GaSb3,650,0.0003188555668568151,0.7382271891951655,0.2571951020755274,2518.9653899645623
506,Fe0.95Co0.05Si2-10wt%SmO2,650,-0.00020513923642040616,4.085095561201145,0.20486856110274612,30596.145078255933
504,Fe0.95Co0.05Si2,650,-0.00022550112539027232,5.384924409852111,0.11947415926257328,19464.48020799377
13048,In4Se3,650,-0.0002510281216411336,0.5785525788986727,0.3775876892342273,5966.791342250288
16991,Zn4Sb3,650,0.0001886611674784519,0.7126611684216178,1.0209264585946614,30003.327088534665
541,Ba24Ga8Ag2Ge90,650,-6.776262970435033e-05,2.0968670624977666,0.16108350292332926,116150.66101358096
540,Ba24Ga4Ag2Ge94,650,-5.7242589736917576e-05,2.5463656068766896,0.11820769515527275,139016.70345426482
12857,Yb14Mn0.7Zn0.3Sb11,650,9.992157860507624e-05,0.8791468102494198,0.3321472225493985,42023.00739304795
13045,Ca4.75Na0.25Al2Sb6,650,0.0001846079316569089,0.967328879032447,0.3945533666318892,14337.70084937329
505,Fe0.95Co0.05Si2-1wt%SmO2,650,-0.00021580297587231703,2.8540205555261893,0.4109173059308801,38742.113915487345
13044,Ca5Al1.7Mn0.3Sb6,650,0.00016835395326612868,1.0437318943901164,0.2283921572198521,11436.731100556797
539,Ba24Ga4Ag1Ge95,650,-5.334613934194302e-05,2.7036304666798263,0.0993986983083312,145229.67374232342
10189,Fe0.94Co0.06Si2.00,650,-0.0001900476438122146,3.3786289087233197,0.15369361676506835,19226.799314923075
13043,Ca5Al1.8Mn0.2Sb6,650,0.0001706075889283157,0.9727202840825578,0.2401865105174182,11263.800710108899
13042,Ca5Al1.9Mn0.1Sb6,650,0.0001840350033846321,0.9842004457687472,0.26056856870857625,11469.923277323238
13041,Ca5Al1.95Mn0.05Sb6,650,0.0002007368210217377,1.0509138511319396,0.258873273192673,8986.032868562968
10094,MnSi1.75,650,0.00018981358745186018,2.495394574465203,0.3515294965919294,37457.004861368245
10190,Fe0.98Co0.02Si2,650,-0.00019291356287416315,6.196484536219996,0.021819229301858784,5589.151682713017
10093,MnSi1.73,650,0.00021335073507632344,2.6807895089481693,0.3644449812162708,31202.19016621697
16881,Zn4Sb3,650,0.0001939393911479285,0.6739128301901047,0.9937552346612556,27294.652595021293
16878,Zn4Sb3,650,0.000176640076447207,1.0211799252275853,0.7297204585043324,35879.735360208615
13013,Zr3Ni2.6Pt0.3Co0.1Sb4,650,0.00016627917669124686,1.9334071550211167,0.4814682286603139,51738.527608819524
13012,Hf3Ni2.9Co0.1Sb4,650,0.00015920756269824108,1.734986720796336,0.4112181660613644,43441.852122493015
524,MnSi1.72Al0.005,650,0.0002158082135659834,2.258906351436192,0.273267132114323,20390.89693112377
13015,Zr3Ni1.7Pt1.2Co0.1Sb4,650,0.0001642997224186863,1.9196239336799052,0.5204283007969934,60952.974980669715
10087,MnSi1.73,650,0.00019331556038647456,2.601756061603248,0.24086362592862745,25798.28361113229
526,MnSi1.75Al0.005,650,0.00022122918129903837,2.407664395329823,0.2592282373329622,19619.144970373003
6262,Sr3Ga0.95Zn0.05Sb3,650,0.000196681810135747,0.7719719139741945,0.4722425169558906,13034.633343594913
10185,Fe0.85Cr0.15Si2,650,0.00022770844559638574,12.318534896741335,0.018789262094253547,6867.4759727988785
6263,Sr3Ga0.93Zn0.07Sb3,650,0.00017914407125969617,0.7841041262095418,0.5049286477666804,16246.936102676718
10184,(FeSi2)0.745(TiB2)0.255,650,-3.3784548673202053e-05,8.912534399949894,0.009730460005004356,116892.0543298605
16882,Zn4Sb3,650,0.00019673691993482285,0.6471765772043911,1.0749899094776412,27424.950617252875
525,MnSi1.74Al0.005,650,0.00021936745350048824,2.238790424013713,0.2977498527900961,21311.167953638804
13019,Hf3Ni2.7Cu0.3Sb4,650,-0.00012959021169411516,3.2054805059450904,0.2458373078723319,73181.68284579947
7555,Co0.97Ni0.03SbS,650,-0.0002561963800349585,3.9553938425832387,0.25650297660016025,21900.042623191755
13018,ZrHf2Ni2.7Cu0.3Sb4,650,-0.00015667895119316494,2.2531410652369157,0.28429039499552644,40759.20497891834
16879,Zn4Sb3,650,0.00017623519563601196,0.7975259701187173,0.8816900154953901,34568.122283661105
13017,Zr2HfNi2.7Cu0.3Sb4,650,-0.00017290151970899588,2.5783610759845343,0.4546506504235167,60071.112869078584
7554,Co0.94Ni0.06SbS,650,-0.0001946211596693195,4.123825285102388,0.2399210141235528,38733.387708503666
16880,Zn4Sb3,650,0.0001833029521967031,0.7492795410587464,0.9440590065800168,32284.55748177868
537,Ba24Ga0Ag0Ge100,650,-4.3141638370180345e-05,3.6380975545233065,0.057299476950750765,181142.80579272992
16807,AgSbTe2,650,0.00023319849038873388,0.6906559988799085,0.9797815616700294,18239.701420282945
13095,Cu2Ge0.85In0.15Se3,650,7.922502905671241e-05,2.521788676142295,0.1682351021333921,106041.08011704443
7904,La2.27Ca0.73S4,650,-7.334927225434309e-05,1.2906611418416651,0.11743835185946667,43342.8242997189
16808,Ag(Sb0.97In0.03)Te2,650,0.0002475299442141984,0.6461598773036958,1.1512194309138803,18007.93016048463
13094,Cu2Ge0.9In0.1Se3,650,9.131901308069924e-05,2.0535867354404096,0.16314069495476974,59279.16550290003
13093,Cu2Ge0.95In0.05Se3,650,9.658975477037685e-05,1.687057463599004,0.14373493995247327,37336.01043051101
13092,Cu2GeSe3,650,0.00015272574007041623,1.4212762255249705,0.12020640696120607,9284.115694609767
16809,Ag(Sb0.95In0.05)Te2,650,0.00026297651451368204,0.6098268847750961,1.2654096102289736,17263.004717022945
16810,Ag(Sb0.93In0.07)Te2,650,0.00027650295693497644,0.5893617843014324,1.3738798975599047,16778.83861675185
17005,(Zn0.999Gd0.001)4Sb3,650,0.0001909945356655656,0.7310673749155766,0.8417610661411058,28319.375680355766
10196,Fe0.95Co0.05Si1.946Ge0.054,650,-0.00015132770746409532,5.327138253727045,0.05969638295577315,21364.450325319645
13098,(GaSb)2.85(Ga2Te3)0.05,650,0.00019604434362839368,4.441914137785932,0.003997999269439258,710.871135797424
10198,(FeSi2)0.7(TiB2)0.3,650,-2.9463019927410717e-05,9.868668505456977,0.007154385979762702,125130.46314876553
6245,Yb14MNSb11,650,0.00010844196126585606,1.0069404918430702,0.258085141142152,30185.795614691324
10085,MnSi1.68,650,0.00020296510576626756,2.6745768900186544,0.31994437356343536,31957.547967802348
17008,Zn4Sb3,650,0.00019191448565334342,0.9949323908195922,0.6220431618178317,26199.506070538067
12850,Re3GeAs6,650,-0.00012258417307546283,4.4005615263121785,0.16861222613979052,63944.56016875418
498,Fe0.98Co0.02Si2-SiC-5mass%Cu,650,-0.00012805288952895058,5.00293182395157,0.032349009365442286,15184.253584407918
10197,FeAl0.06Si1.95,650,0.00024027244809931084,3.8038445977538236,0.0572480263382119,5803.125746462808
13105,ZnIn18SiSn20,650,0.0001062336351414259,3.671730909357084,0.15452876564465526,80325.71659736878
13104,ZnIn18SiSn20,650,3.641789072689647e-05,5.758851233613776,0.023072028676017976,165655.90051753653
17007,(Zn0.997Gd0.003)4Sb3,650,0.00018945227043394664,0.7039415545363795,0.9276900723483492,33366.41538334968
13101,(GaSb)2.7(Ga2Te3)0.1,650,6.245414351690147e-05,3.0603104126643346,0.000636579949197837,768.3915224840857
13100,(GaSb)2.7(Ga2Te3)0.1,650,0.00015814864145197158,2.5082082120026405,0.0053801602022134154,830.0695933498635
13099,(GaSb)2.85(Ga2Te3)0.05,650,0.0001757035199033495,4.970939028508057,0.0030641448241794087,759.0553469438793
10096,MnSi1.8,650,0.00021877436536911653,2.6920410321642088,0.33156112357797,28690.562023340484
16993,(Zn0.995Ge0.005)4Sb3,650,0.0001952516604227985,0.7165972509306029,1.1317359257669717,31425.733322441647
543,Ba24Ga4Ge96,650,-5.078760244586482e-05,3.4074706732160243,0.08799488233124575,169535.41423089732
12855,Yb14Mn0.7Zn0.3Sb11,650,0.00010275436880867735,0.8733979734231624,0.31961049643193384,36487.73436848346
16834,AgPb17SnSbTe20,650,-0.0002570732964010993,0.9916634153981017,0.5693861621909033,14459.547240301094
10095,MnSi1.733,650,0.00019293878915479823,2.289616755940668,0.3580363791834404,33879.53938796502
16992,(Zn0.9975Ge0.0025)4Sb3,650,0.00020690415098656044,0.7049035888862166,1.3128603462154422,33674.77498125433
10191,Fe0.95Co0.05Si2,650,-0.0001764013965594033,4.155046231035106,0.0938367496534891,19276.643765337936
12856,Yb14Mn0.6Zn0.4Sb11,650,0.00010663850294431191,0.8172291398758287,0.3351848650002014,41204.16048280959
16826,AgPb18SbTe20,650,-0.00027939710090993435,0.6996398318848253,0.2891320982949619,3956.991520252097
544,Ba24Ga9Ge91,650,-6.788011760266668e-05,2.29936619681216,0.16398169024513998,126849.96274994756
17004,Zn4Sb3,650,0.00019198957903502438,0.7683315370430978,0.7363171136537447,25723.47263814441
16821,AgSbTe2,650,0.0002621951896662066,0.5107878519948317,1.6741038488119266,19095.282908301717
16822,(GeTe)75(AgSbTe2)25,650,0.0002323290430560292,1.2509705863836933,1.3390825319247976,47177.34714670742
16994,(Zn0.99Ge0.01)4Sb3,650,0.0001953370811075933,0.7292583365153409,1.1321761694726922,32059.252060049665
12853,Yb14MnSb11,650,0.00011069816507409287,0.8382565343157389,0.3051269337737353,29707.91840234885
16823,(GeTe)80(AgSbTe2)20,650,0.0002248760422861414,1.2526302972985173,1.2299307629066891,46422.51661511084
10086,MnSi1.73Al0.001,650,0.00020132637836200082,2.4149946137832385,0.29569268797382825,27104.539479812447
16995,(Zn0.985Ge0.015)4Sb3,650,0.000200471216224783,0.7465275033621608,1.0747887925187976,26167.655757270684
16824,(GeTe)85(AgSbTe2)15,650,0.00019105231109428544,1.5243708479878515,1.3398959875493324,87723.31898067621
499,Fe0.98Co0.02Si2-SiC-2mass%Cu-3mass%Si,650,-0.00028864669387452656,4.505102343697828,0.10234199592105506,8513.575902039222
7903,La2.76S4,650,-6.937740086947096e-05,1.411619644033557,0.10980404460835813,49543.49305136244
13011,ZrHf2Ni2.9Co0.1Sb4,650,0.00014154136046060106,1.723329781288758,0.35721246527832107,47328.075987524804
10168,Fe0.95Co0.05Si2,650,-0.0002309112890906312,7.144032921409522,0.06370336948428985,13131.131883669026
16942,AgPb20SbTe20+1vol.%SiC,650,-0.00024407783507724722,0.6749479673128671,1.262908146084517,22964.00368392541
16943,AgPb20SbTe20+2vol.%SiC,650,-0.00029030368044475203,0.5725194547483898,0.9141135137958136,10561.608602060913
12953,Cu2.3Cd0.7SnSe3.8,650,0.00014088716481801332,0.3671620657526664,0.2416337086734563,7564.956963540826
12289,Zr0.7Ti0.3NiSn,650,-0.0002298345868323819,6.8324456211604705,0.3404736154063563,67509.47219606784
12952,Cu2.15Cd0.85SnSe3.9,650,0.00015824003874225794,0.3126833630023493,0.4680244721462397,9274.28625262167
12951,Cu2.05Cd0.95SnSe4,650,0.0001836344098899429,0.4294309050898925,0.26628380439666416,5215.988865452978
12950,Cu2CdSnSe4,650,0.00020806331662784864,0.5313511357522072,0.13143384102175562,2525.044470707844
12949,Cu2Sn0.90In0.10Se3,650,0.00014718528396734476,1.5832585359038769,0.5368294980493491,50477.50556837395
12948,Cu2Sn0.925In0.075Se3,650,0.00016110255018839632,1.5482439749201888,0.4885951606819076,36773.666425015
16945,AgSbSe0.01Te1.99,650,0.00027056639123845984,0.5658504046544326,1.2981121840757548,15697.420094151108
12947,Cu2Sn0.95In0.05Se3,650,0.00016876630508593448,1.535983530830192,0.4086741974136329,28347.962278347928
16941,AgPb20SbTe20+0.1vol.%SiC,650,-0.00024248459454099557,0.7397765914730009,1.0985607621633071,23944.03217221273
12290,Zr0.5Ti0.5NiSn,650,-0.00018114375398787564,6.054578492053712,0.2102216636693773,62286.16146142388
16940,AgPb20SbTe20,650,-0.0002617033904311873,0.9347226356969136,1.0131489794202344,20768.364337150408
12892,Ca5In0.95Zn0.05Sb6,650,0.00019825349346739383,0.9469727958410208,0.4329784951183458,13837.99944888946
12974,Ni3GaSb,650,-1.4668701952338895e-05,18.599303316540954,0.009580195409015729,1166447.27798089
16930,Ag6.52Sb6.52Ge36.96Te49.00Ce1.00,650,0.00018844968553483169,1.6840631104159007,1.271248159760543,92716.16458893537
12893,Ca5In0.9Zn0.1Sb6,650,0.00016614675267802325,0.9367014970632008,0.41630706478416935,19027.01021733839
10090,MnSi1.85,650,0.0002398134686045228,3.5654295971975483,0.18030601787821893,17197.352343807634
16946, AgSbSe0.02Te1.98,650,0.00024409386898022886,0.6207446158511191,1.4250055103878732,22938.89625233414
12946,Cu2SnSe3,650,0.00023072587559623087,1.3421266542617647,0.326390697519498,10429.416992530869
10171,Fe0.94Co0.06Si2.00,650,-0.00017632796839660503,3.94971589649788,0.13978069891422573,23244.276881633457
12928,MoSb5.5Te1.5,650,9.79295774286697e-05,3.9336697613440035,0.2349328727534762,137750.30206478032
