Repository: starrydata/starrydata_datasets

> [!NOTE]
> **The duplicated `sample_id` issue was fixed on 2026-09-08**
>
> Datasets published between **2026-04-01 and 2026-09-08** contain duplicated
> `sample_id` values: the same `sample_id` can refer to samples belonging to
> **different papers**. Joining tables on `sample_id` alone mixes data from
> unrelated papers.

# starrydata_datasets

Daily per-project splits of the [Starrydata2](https://starrydata.nims.go.jp/) dataset, with a browsable download page at **https://starrydata.github.io/starrydata_datasets/**.

Historically this repository also hosted the raw CSVs (from 2019/7/11 until 2022/12/22); those older archives are still available via git tags.

File: datasets/20190711/20190711_preprocessing_interpolated_data.csv (part 27 of 94)
sampleid,composition,Temperature,Seebeck coefficient,Thermal conductivity,ZT,Electrical conductivity
12923,Co0.79Ni0.21Sb2.88Sn0.12,650,-0.00013703444076036662,4.481092688355925,0.3609839379216143,130040.85247192145
10091,Mn0.75r0.15Ru0.1Si1.74,650,0.00016418123987256146,2.5507059381466344,0.2602754871581464,37890.753558213415
12929,MoSb5.4Te1.6,650,0.00010733376812038236,3.2864586200589287,0.2862945042304254,103822.43466763396
12920,Co0.85Ni0.15Sb2.88Sn0.12,650,-0.00016535675855516702,4.308119795739435,0.35863304538670504,84293.68286061697
16964, Zn4Sb2.94In0.06,650,0.00018516123888380877,0.78382036503546,0.6302359128492324,23678.015525966206
12919,Co0.87Ni0.13Sb2.88Sn0.12,650,-0.0001858074690122058,4.358372792822369,0.3428810802077915,65182.16504470032
12918,Co0.88Ni0.12Sb2.88Sn0.12 ,650,-0.00019155468574610644,4.029974393058346,0.3607030720327456,58445.52826262501
16929,Ag6.52Sb6.52Ge36.96Te49.00Yb1.00,650,0.0001870957625851864,1.6600725450168232,1.278634267434064,93304.39300412223
12286,ZrNiSn,650,-0.00027200510306831145,10.183373636619002,0.17859830901148102,35820.13473238784
16947,AgSbSe0.04Te1.96,650,0.00023470185543007202,0.5954886951233215,1.3229876727332046,22842.42873084639
6320,Ca16Sb11,650,1.128033453445165e-05,1.5993329330755526,4.9581022726110665e-05,958.7316076963893
12288,Zr0.7Ti0.3NiSn ,650,-0.00022608673740861344,7.402120410390644,0.20888072723566128,44824.183375050095
12975,Ni3InSb,650,-1.618829260064726e-05,16.68532019762935,0.011548072243580928,1044702.4385564908
6281,Yb13CaMnSb11,650,0.00010990984408761971,0.8327402842101498,0.32531607369042803,29212.931539931742
13002,Cu2.025Sn0.975Se3,650,8.99592814710268e-05,1.4240829409563138,0.16743538109584127,46236.56667689549
13001,Cu2.05Sn0.95Se3,650,9.537798156418204e-05,1.4792871314082279,0.186201117606178,49166.466383030216
10181,Fe0.95Co0.05Si2,650,-0.00017544563971077316,4.203886836643918,0.0961418016170217,20200.622729768766
13000,Cu2.10Sn0.90Se3,650,8.108180961491021e-05,2.5204478707617426,0.21035776791358346,127780.7146547294
12884,EuZn2Sb2,650,0.0001796677050608107,1.3585995367082402,0.8884321214537103,59492.84436662911
12998,Mo2.2Ru0.8b7,650,0.000108870523519148,3.642459504298954,0.193986882302254,74505.26057255281
522,MnSi1.73,650,0.00019312480924465702,2.2967254453236965,0.227980750359756,21598.210443805176
16897,(Zn0.98Pb0.02)4Sb3,650,0.0001887627261327657,0.6240660120871647,0.9286316550244972,26586.875517347853
523,MnSi1.74,650,0.00020041519106304504,2.2174479058941863,0.2122375455834192,18026.068191114027
13010,Zr2HfNi2.9Co0.1Sb4,650,0.00015367031537355996,2.067822084864286,0.4120930893997156,55305.45489256943
13009,Zr3Ni2.9Co0.1Sb4,650,0.00017349281013987332,2.2266626827665235,0.44118813282967706,50731.77871713519
16893,Zn4Sb3,650,0.00017912365002511452,0.6907465976212057,0.9937464778146656,31464.688838055605
6279,Yb14MnSb11,650,0.00010677720041252872,1.0089122473231658,0.2695983654152884,30532.633656436767
16894,(Zn0.995Pb0.005)4Sb3,650,0.00018551026749523503,0.7174603154206967,1.1707698471176184,36835.84403238902
13006,Cu1.975Sn1.025Se3,650,0.00040529152612310944,0.7262574926564476,0.2583438475306289,1878.9708343937962
16895,(Zn0.99Pb0.01)4Sb3,650,0.00018979711088231642,0.7079844357605036,1.070969567479097,31372.671080466866
10182,(FeSi2)0.8(TiB2)0.2,650,-7.722447598711224e-05,7.733738641682015,0.030709202765583917,61268.14569516081
13005,Zr3Ni2.9Co0.1Sb4,650,0.0001727819342170254,2.223311261085332,0.439542441393604,51120.703181654666
16896,(Zn0.985Pb0.015)4Sb3,650,0.0001939135173224297,0.7054636087155274,1.0832385378491742,29745.270007074287
13004,Cu2.0Sn1.0Se3,650,0.00023900688665530259,0.836027532985629,0.18180757955028976,4506.845256238502
13007,Zr3Ni2.7Cu0.3Sb4,650,-0.00014729481860858607,3.3046843372197863,0.3104376523529752,72444.25241000652
12997,Mo2.5Ru0.5Sb7,650,6.404579333088559e-05,5.211477719426304,0.17557410589044015,313171.0419863282
12985,Ni0.05Mo3Sb5.4Te1.6,650,0.00011015572950432846,4.321430755479312,0.25519813545594866,132160.91954212487
16916,AgNa0.01SbTe2Se0.04,650,0.00024442318603149225,0.7143678084429114,1.230566148046019,22507.986013669066
16917,Ag0.99Na0.01SbTe1.96Se0.04,650,0.0002437331720243875,0.5869846321391116,1.4507677897418108,22027.75827323649
16915,Ag0.99Na0.01SbTe2,650,0.0002682923678460708,0.6192123611343722,1.2239047326598236,16305.772905113114
12980,Ni0.3Mo2.7Ni0.3Sb7,650,4.755491345110802e-05,7.976306760693939,0.09272319780425398,480206.10348244297
10178,Fe0.98Co0.02Si2,650,-0.00021684585664454804,4.8949018250297724,0.032870757553067946,5264.269149093051
12978,Ni0.2Mo2.8Ni0.2Sb7,650,4.852452287687807e-05,7.649681036735459,0.09856155523973527,456471.22439977905
12977,Ni0.15Mo2.85Ni0.15Sb7,650,4.996251161146384e-05,7.350995111305356,0.10452289066389077,441464.0890378883
10177,(FeSi2)0.85(TiB2)0.15,650,-0.0001299594853331595,6.405654384828153,0.06377488447593016,37212.07273113513
12976,Mo3Sb7,650,4.496519566882305e-05,8.411250956471648,0.07059768354009309,421510.0416737837
16928,Ag6.52Sb6.52Ge36.96Te50.00,650,0.00016414791440645492,1.5855175352279764,1.0416672339290611,95347.16759266604
12891,Ca5In0.98Zn0.02Sb6,650,0.00026614767690792104,0.7854526450273562,0.3245564676149565,5204.7461931639145
12986,Mo3Sb5.4Te1.6,650,0.0001061395436665464,3.8179472728361947,0.2898662104089348,126520.79560652992
12996,Cu3Sb0.98Sn0.02Se4,650,0.00022523963649436236,1.0405960319616172,0.8950768101955265,31244.211565787675
16914,AgNa0.01SbTe2,650,0.00026438925764949036,0.558553652054691,1.275790016410172,15711.813917791775
12292,Zr0.5Ti0.5NiSn,650,-0.00017448710405878071,5.893021098400098,0.24455333514921745,78309.88381402564
10179,(FeSi2)0.825(TiB2)0.175,650,-0.00010853329321142584,6.564196120704083,0.049077040766546634,42074.658284275116
12987,Ni0.05Mo3Sb5.3Te1.7,650,0.0001138499526818538,3.9141564504450272,0.248979039922676,105938.44482542608
6322,Ca16Bi11,650,1.6018959234688416e-05,1.2982142310985432,0.002320902932467637,18064.31067782344
17009,(Zn0.005Nb0.995)4Sb3,650,0.00018824064440498602,0.7274925437156097,1.0324025011603606,36106.90833951824
12814,Cu2ZnSnSe4,650,0.0002883204653544332,1.1041170821761217,0.2042281080255509,4976.3687107017795
10215,(FeSi2)0.95(TiB2)0.05,650,-0.0001892899837435904,5.1732375283783165,0.09579676312760366,21278.67737498456
12815,Cu2ZnSn0.95In0.05Se4,650,0.00021065092451108102,1.2715426266886256,0.24978692678343697,11985.334923316828
10098,Mn0.65r0.2Ru0.15Si1.74,650,0.00017033044187096823,2.4883863690840813,0.3028964115769854,39968.14931737647
6341,Yb13CaMnSb11,650,0.00012118096266635847,0.8530112320347648,0.3467177037183728,28855.905808186908
10159,MnSl1.719136Ge0.013864,650,0.00017772677826359467,1.9959380110411664,0.2560499475079279,24891.590458930787
16668,AgSbTe2,650,0.00028521341676295974,0.7133511471795921,1.55070797741956,18477.589897114904
16669,Ag0.84Sb1.15Ce0.01Te2.16,650,0.0002509424804596322,0.7431650571322261,1.3523007579552844,24148.419672265307
16670,Ag0.84Sb1.15Yb0.01Te2.16,650,0.0002577736709146897,0.7346873020704592,1.3710165477048242,21853.47417282234
16671,Ag0.84Sb1.15Cu0.01Te2.16,650,0.0002736541889418528,0.7278930868090318,1.237399742531298,17123.973570810587
6340,Yb14MnSb11,650,0.000105212810230353,1.015122476798414,0.2606680923204016,30301.097677739286
10217,Fe0.98Co0.02Si2,650,-0.0002176897488512028,4.402192687910505,0.05201009665011962,7433.055843923645
10216,FeSi2,650,-0.000210106507665598,4.525060067262012,0.09601933901998888,15142.259888678347
13201,Yb13.55Pr0.45MnSb11,650,0.0001348024398342839,0.9090497064313949,0.3719595940659281,25202.098067759263
10160,MnSi1.705272Ge0.027728,650,0.00017851279315682117,2.421826441060046,0.2412422945486412,28206.18951784381
13200,Yb13.66Pr0.34MnSb11,650,0.00012912553211297798,0.9908018027964618,0.36787884114243496,27089.704543443087
10213,Fe0.94Co0.06Si2.00,650,-0.0001860617280487044,3.80046930409683,0.140170159733167,20277.9636258149
12821,In3.9Na0.1Se2.95,650,-0.0001935963310555213,0.7652605824769886,0.16699301150413046,5164.653035424516
13199, Yb13.82Pr0.18MnSb11,650,0.000128913314809973,1.040654985475134,0.3720019003816522,31019.472641448217
17037,Zn4Sb3,650,0.0001996741810953596,0.6181530306633847,1.3139181947330227,33569.51063770797
10219,Fe0.95Cr0.05Si1.946Ge0.054,650,0.00020015058216216208,7.309342363037446,0.02951725858105476,8285.662749382109
13202,Yb13.45Pr0.55MnSb11,650,0.00013933791828598941,0.9311187211583926,0.36800531450756746,27142.51346613284
12816,Cu2ZnSn0.90In0.10Se4,650,0.0001943390233444074,1.3351302822110256,0.2595846809914529,15254.612219741082
12817,Cu2ZnSn0.85In0.15Se4,650,0.00017260379714471904,1.4277589634082393,0.2281510046476268,18005.317574951045
491,Fe0.98Mn0.02Si2,650,0.0001322465072353049,5.369891548383556,0.027948150331361103,13201.911200931614
13204,Yb13.810.19MnSb11,650,0.0001193487575896541,0.9945914177290641,0.31604932042307265,28593.068780480316
17038,Zn4Sb3,650,0.00019797759397022493,0.6461115824835784,1.2965664218355508,34122.2222955974
6332,YbZn1.6Mn0.4Sb2,650,0.00013133872966916967,1.6103903963178214,0.2412154299235321,35655.415080956715
13203,Yb14MnSb11,650,8.962244408073286e-05,1.0893194074359658,0.21819862704289444,36913.1912306216
10099,MnSi1.81,650,0.00023630591941843862,2.78696480840819,0.2643591490451134,20298.468492495595
489,Fe0.98Mn0.02Si2,650,0.00025034989232595306,7.1776946498140966,0.05074010527914527,8939.807520826429
16629,Zn4Sb3,650,0.00018922255974404887,2.0473342212410053,0.2493010891179166,25677.395402074544
17057,(GeTe)90(Ag0.6Sb1.4Te1.8)10,650,0.00019100548858928508,1.7708230394153601,1.1420604674186312,84423.79780936148
1342,Si80Ge18Sb2,650,-0.00038383619905457683,2.7178847156947987,0.31390133536940074,8632.332136229867
16632,(Zn4Sb3)0.85In0.15,650,0.00023443069179262296,1.5712834437351877,0.2485687358081697,12954.358952779065
10157,MnSi1.65,650,0.00019513377461539418,3.3918385821306853,0.23850430490195024,32685.350810291588
6350,CaMnZnP2,650,0.00024262745039110856,1.5475257110724467,0.04716779359197292,1907.6127167163886
17058,(GeTe)90(Ag0.7Sb1.3Te2.3)10,650,0.0001992762738454188,1.6819208834443191,1.2197189040509775,77121.83180010576
1341,Si80Ge18Sb2,650,-0.0003861930490375259,1.518054825850637,0.32633510446023273,4650.475821008247
1345,Si0.8Ge0.2B0.016 (CrSi2)0.091,650,0.00028146272065580766,2.740586115024572,0.3807319290316138,20263.181434851544
17059,(GeTe)90(Ag0.8Sb1.2Te2.2)10,650,0.00018940567097943824,1.7503625756301309,1.2023799839904603,87997.13390134586
12034,Hf0.25Zr0.25Ti0.5NiSn0.998Sb0.002 ,650,-0.0002080263055228864,2.7400206120244146,0.8510163069471464,76103.28539537716
10226,,650,-0.00018356984603515363,3.6917309145597788,0.1363689155781705,19757.89361682709
16622,Zn4Sb3,650,0.0002013363287887461,0.5507953262559435,1.5368277575814687e-06,0.03212608433522015
1344,Si0.8Ge0.2B0.016 ,650,0.0002020643864791161,2.4366779863333607,0.3543691185474321,32535.770675411157
16637,"HMS(Mn4Si7, Mn11Si19, Mn15Si26, and Mn27Si47)",650,0.00018286499919009067,2.6587538193534264,0.2906134734181037,35309.20147606323
490,Fe0.98Mn0.02Si2,650,0.00014549799935136,5.001353888829731,0.03721971470463775,13527.988506496831
13227,CoSb2,650,-3.636122575146964e-05,6.38856610018346,0.02859598647757564,212577.88849191024
10158,MnSi1.729534Ge0.003466,650,0.00017869655948994049,2.061068719745175,0.21777665036762453,21625.09615669937
1338,Si80Ge18Sb2,650,-0.0003951732759864752,4.280399673578958,0.3307162820856425,14461.7221017099
6345,Mg3Bi1.7Sb0.3,650,0.00010026624148388822,1.9796453328238195,0.2006704276489556,60843.45047758305
16655,AgPb18SbTe20,650,-0.0003111245948958258,0.8444799303801281,0.6411900175424285,8836.87675458539
6343,Mg3BiSb,650,0.00019334572268047442,0.834521910265712,0.32237549372333235,10120.391899294702
16658,AgPb18Sb2Te20,650,-0.00021484606613546303,0.8849269168399736,0.9347922187141556,26422.53803858257
16638,"HMS(Mn4Si7, Mn11Si19, Mn15Si26, and Mn27Si47)",650,0.00017464451706028638,2.536480308887095,0.28910498813824204,36884.911035428
16639,"HMS(Mn4Si7, Mn11Si19, Mn15Si26, and Mn27Si47)",650,0.00019018196582662518,2.305762595353148,0.31882287215067723,31685.25485832217
10223,Fe0.9Fe0.95Co0.05Si1.958Ge0.0425Cr0.05Si1.946Ge0.054,650,-0.00016001604839925072,4.8729810435012375,0.06810944529545014,19941.674628775792
16640,Zn4.08Sb3,650,0.0001847588990315831,0.5726207416667783,0.8403103199140604,19796.563097838545
16642,Zn4Sb2.98Te0.02,650,0.0001838025204551954,0.6536043096126529,0.8274974606016842,20094.510851336818
1339,Si80Ge18Sb2,650,-0.00041272437923574237,2.8226905634020527,0.4121984046143853,11019.888339327385
16644,Zn4Sb2.96Te0.04,650,0.0001826759958679478,0.6688326426785596,0.9051235889164968,23313.207693205724
16645,Zn4Sb2.94Te0.06,650,0.00017913315584617407,0.6291644983098189,0.8932806890831039,27138.617366054903
16646,Zn4Sb2.92Te0.08,650,0.0001826240205966856,0.6843460556305782,0.9551103031786092,29268.006470666063
17053,Ag0.4Pb22.5SbTe20,650,-0.0002388459186774689,0.7452416985064909,1.278734176781816,30636.547844814013
6346,Mg3Bi2,650,6.261510016462656e-05,4.253579745971973,0.08144270937430502,154804.65416979467
8184,FeSi1.9,650,0.0001900463787085131,5.2181199968197935,0.03466824339719437,7705.722145145879
17060,(GeTe)90(AgSb6Te2)10,650,0.0001589751793210889,2.1726420673259073,0.937896767665274,121429.041212575
10162,MnSi1.6,650,0.00016489817897374275,3.4318007006582127,0.1969840320031932,38247.936119776714
6326,YbZn2Sb2,650,0.00011379241036478032,2.068535049681492,0.365219827100738,89829.96851080515
10203,(Fe0.95Cr0.05Si2)0.995u0.005,650,0.0002641339529502333,10.035202349715282,0.021689796635647813,4799.763022371258
6242,Sr3AlSb3,650,0.0004502823175053453,0.7017152596171397,0.06455651900772083,343.73035249291314
7905,La2Ca0.1S3,650,-7.622674639695456e-05,1.4998059173896248,0.11549320477580102,45863.096421089074
10202,FeAl0.05Si2,650,0.00023038615233846401,6.961467902868524,0.08641578915842517,17436.841721587654
13130,Yb9Mn4.2Sb9,650,0.00013408000921837462,0.596546574076918,0.3688527373176863,18830.244008004134
13129,Yb9Mn1.2ZnSb9,650,7.420584936655461e-05,1.1761406958801568,0.14765059764623192,48518.21884301647
13135,Cu2CdSnSe4,650,0.00034962520773684303,0.9167836457314188,0.06541838001187436,752.5578031460848
13136,Cu2Cd0.9Zn0.1SnSe4,650,0.00034229158102900626,0.9021520910381322,0.08693811787768381,996.6170534754992
13144,Cu2Cd0.2Zn0.8SnSe4,650,0.0002604517143143355,1.3090849462950525,0.1390774558755209,4173.957968201103
7907,La2.53Ca0.47S4,650,-5.1204984807626675e-05,1.4066282061206727,0.07761403718559128,64059.23621818616
16756,Ag0.8Pb22.5SbTe16S4,650,-0.00026593434684125884,0.8468864891395099,0.8031181677092659,17046.47150922224
13143,Cu2Cd0.35Zn0.65SnSe4,650,0.0002777323168363758,1.237288449786634,0.15154006940977136,3738.6181416595127
13142,Cu2Cd0.4Zn0.6SnSe4,650,0.0002580563628406282,1.1104065490630255,0.18923443099968407,4888.830410739406
16757,Ag0.8Pb22.5SbTe12S8,650,-0.000248394771191774,0.8047182735529419,0.8310449107807092,18343.031094496982
6328,YbZn1.9Mn0.1Sb2,650,0.00013509494908375122,1.6438049286069398,0.4700474632709839,65315.82308072554
13141,Cu2Cd0.45Zn0.55SnSe4,650,0.00027594146997915675,1.2489948192281977,0.1473252257134059,3699.564799543751
13140,Cu2Cd0.3Zn0.7SnSe4,650,0.00029029008182941484,1.0413010940036236,0.09715548543191983,1888.9566924995459
13139,Cu2Cd0.5Zn0.5SnSe4,650,0.00032453550344841006,1.126161164202459,0.1131234438180943,1897.1637585968892
6327,YbZn1.95Mn0.05Sb2,650,0.0001453641475436228,1.601726690881082,0.4746266210995906,55643.034346969325
10204,Fe0.94Co0.06Si2.00,650,-0.00018115283650024452,3.856758585007357,0.1345512291824178,20867.49418852844
13138,Cu2Cd0.7Zn0.3SnSe4,650,0.00033319346833704766,1.1130004666325308,0.10233868507167683,1587.4006421216761
7906,La2.84S4,650,-5.028843027783413e-05,1.8161727522896447,0.06541123810973984,72270.32528845164
13137,Cu2Cd0.8Zn0.2SnSe4,650,0.00032414277582794884,0.960173416113176,0.09949616667387744,1351.2838859978779
492,Fe0.98Mn0.02Si2,650,0.00013259932407606233,6.229379843127988,0.02734513325448625,14904.893600658967
13128,Yb9Mn2.2Zn2Sb9,650,5.111904927577612e-05,1.493097159212366,0.10674039544215776,93829.1935649954
13122,Ca5Ga1.7Zn0.3Sb6,650,9.94224745935545e-05,1.4284599377855158,0.1959963098252858,47051.55860582568
10200,(FeSi2)0.995Cu0.005,650,-0.00029109712928010115,11.58952690295457,0.00717878227484288,1510.5228106160575
16783,Ge0.87Pb0.13Te,650,0.00018965362606709218,1.4589885691925637,1.2068255966223125,68198.59752358674
496,Fe0.98Co0.02Si2-Sic-2mass%Cu,650,-0.00023008805104499092,4.5991778473324345,0.059490701405735674,7951.110803474248
13120,Ca5Ga1.9Zn0.1Sb6,650,0.00014218629062381842,1.188515973442569,0.2912857432898908,25804.87349801633
16784,(GeTe)0.8(AgSbTe2)0.2,650,0.00021602622300960495,1.3625479690266575,1.4753956201993232,66147.97387904274
13119,Ca5Ga1.95Zn0.05Sb6,650,0.000166003920137227,1.0202328572008512,0.2954394824971657,15544.781450881994
16785,(GeTe)0.85(AgSbTe2)0.15,650,0.0001912150058069265,1.6016741799939032,1.1472457195087586,77423.5283340976
13117,Ca3Al0.95Zn0.05Sb3,650,0.0002417933316321184,0.7926491188121283,0.24462095963315414,4605.210895614079
13116,Ca3Al0.98Zn0.02Sb3,650,0.0002499470879249575,0.8163860954948672,0.2274931055799026,3801.347110934818
10199,FeAl0.10Si2,650,0.00018737441954527683,8.57097051384769,0.06542411531602411,24571.626323857567
17010,(Zn0.01Nb0.99)4Sb3,650,0.0002200364522753813,0.8717847135850287,0.5237739884547062,13271.72689811892
13115,Ca3Al0.99Zn0.01Sb3,650,0.00022511350259782218,0.9135391687734861,0.2984155012054387,6870.843196389128
6244,Yb14MnSb11,650,0.00010847734222505843,0.8062358190685348,0.3532396508962777,30114.023337766157
495,Fe0.98Co0.02Si2-SiC-Cu2mass%,650,-0.0002468521931920544,4.348419852380047,0.06267933823080628,6881.269000103378
12844,Yb14MnSn11,650,0.00010840853613374521,0.8062574823391894,0.3185841649129395,30441.918802709068
493,Fe0.98Co0.02Si2,650,-0.00018420694848166158,4.934281703846096,0.03122791656205615,6986.209057455297
13125,Yb9Mn4.2Sb9,650,0.00012269795513318333,0.6027542934849465,0.3581720526184897,19016.969078688744
13123,CaAl1.9Zb0.1Sb6,650,0.00015344432984045763,1.0812502039121945,0.2677214313200402,18713.865005548094
494,Fe0.98Co0.02Si2-SiC,650,-0.0003198654558855932,3.690651152765497,0.09885992827090362,5486.245654752292
10201,Fe0.98Co0.02Si2,650,-0.0002311741668814922,3.9702870049555368,0.04339076433859676,4959.378371595304
13124,Yb9Mn4.2Sb9,650,0.00013419656000421737,0.6187460573583803,0.3952257193509705,18648.967283492042
13118,Ca5Ga2Sb6,650,0.0001295273831616883,1.1269599210171362,0.012091872842848949,1434.1792551091974
13145,Cu2Cd0.1Zn0.9SnSe4,650,0.00022527269078224135,1.3364704715719653,0.1161070720443082,4911.293206976445
13146,Cu2ZnSnSe4,650,0.00020064234306284962,1.3920412815776297,0.16447271017281695,8940.70736865784
13182,Sr5In1.975Zn0.025Sb6,650,0.00030624004939157416,0.741510202067789,0.21823067170574334,2472.4528662563407
12825,In3.9Sn0.1Se2.95,650,-0.00035049911159458497,0.5972001051495766,0.3090618865573034,2613.429332278104
6236,Yb14MnSb11,650,0.00012326997904570734,0.8787674733166824,0.4115881418456818,29915.126614993416
12826,In3.9Pb0.1Se2.95,650,-0.00021564600043204332,0.8061480563863705,0.2250593186547537,6519.943218673458
6229,Yb14MnSb11,650,0.00012608798017629016,0.8048972065389226,0.3941862319454184,26028.999494355958
6230,Yb14MnSb11,650,0.00012641012963300044,0.884790665395315,0.4050721757889749,29616.61458567227
13183,Sr5In1.95Zn0.05Sb6,650,0.0003048203914246916,0.7738112160818935,0.2344147664583031,3128.062643029789
6331,YbZn1.7Mn0.3Sb2,650,0.00015542482377440238,1.6146562174621422,0.2758314834006921,28551.57288997
12822,In3.9Ca0.1Se2.95,650,-0.00017126776578275387,1.022419428322419,0.16750868389545515,8375.143278384738
6231,Yb14MnSb11,650,0.00012414559495952987,0.9117235196112424,0.3325969648733778,25754.643240927646
13189,Eu5In1.8Zn0.2Sb6,650,0.00017287457706073248,0.988455166447261,0.3046602938398646,14938.265342666682
12823,In3.9Zn0.1Se2.95,650,-0.0003798586189298891,0.7667748931947856,0.3039762178292554,2643.69713792646
13187,Eu5In1.95Zn0.05Sb6,650,0.00018881876849855935,0.8764473705955036,0.2783648732483297,10380.361163961195
13186,Eu5In1.975Zn0.025Sb6,650,0.00019155430089737232,0.9329522684463945,0.15851314660110274,7043.840583994094
13185,Eu5In2Sb6,650,0.00012241196614472578,0.9227796763071772,0.035514268179465305,3726.507125438068
17036,Zn4Sb3,650,0.00020079529132697112,0.5947719841393732,1.3103446295917736,31940.018475247398
13184,Sr5In1.9Zn0.1Sb6,650,0.0002812605633476708,0.8029444695236234,0.3130322316098685,4740.148039576312
12824,In3.9Ga0.1Se2.95,650,-0.00037798387153992685,0.8056998131916301,0.31864672839953684,3042.512113684408
6330,YbZn1.8Mn0.2Sb2,650,0.00013230088887418567,1.5878033120128334,0.2183674772540436,31443.758824168282
6235,Yb14MnSb11,650,0.00010766818298412419,0.7916768949132711,0.3336929203606397,30266.19842764897
16749,AgSn3Pb15SbTe20,650,0.00023282532555751035,1.020892129205797,0.555379612918836,17733.132569716163
16750,AgSn9Pb9SbTe20,650,0.0002131391873833972,1.0681947866803143,0.7089960801356477,28927.61057057743
10206,Fe0.95Cr0.05Si1.958Ge0.042,650,0.00020180484224071303,7.463710944663394,0.03454888713820619,9741.197581030025
16751,AgSn15Pb3SbTe20,650,0.00018927974347449265,1.9489044934043425,0.3862741026060488,33719.812726375865
13152,Cu2.125Cd0.875GeSe4,650,0.00014348094012534072,0.6764245121093939,0.08016650341118882,3836.263329118903
6329,YbZn1.85Mn0.15Sb2,650,0.00015395636958598894,1.5700703673761711,0.5110683095671529,52284.554776951496
7908,La2Ca0.2S3,650,-4.745001557643438e-05,1.7443923353951576,0.05674601511952682,67638.42152212432
13150,Cu2.103Cd0.915Ge0.911Se4.071,650,0.00023132202846221143,0.7118877247065889,0.3144417744723849,6886.701226479959
13149,Cu2.105Cd0.892Ge0.909Se4.094,650,0.00030301473221749627,0.6145092191588244,0.214705635070976,2297.934566855611
13148,Cu2.123Cd0.935Ge0.901Se4.041,650,0.0003452896009725759,0.645344213661704,0.1698965325784029,1483.7732044339605
10097,MnSi1.733,650,0.00019031686525571855,2.212066489947088,0.3319622677649278,31190.259740984347
13147,Cu2.086Cd0.950Ge0.906Se4.058,650,0.0004063905322798181,0.5677590349542772,0.11636772818114124,656.4964075075178
16754,Ag0.8Pb22.5SbTe18.4S1.6,650,-0.0002535024400268684,0.9612988216313376,0.7953059494041009,21257.202132044386
10205,FeSi2,650,-0.0003201286162561949,10.76650429601684,0.007725645310765277,1248.6684313881135
13151,Cu2.147Cd0.900Ge0.903Se4.050,650,0.00021227338036429864,0.7008224273312849,0.32367422213705266,8157.058437865339
7909,La2.90S4,650,-4.713216333891348e-05,2.117100253487453,0.07206876131669332,105667.24318969843
6232,Yb14Mn1.05Sb11,650,0.0001262909380154188,0.8546478738977441,0.4541333565470012,31979.0769228608
16740,(GeTe)80(AgSbTe2)20,650,0.00021502158280274357,1.4208029758754848,1.2394653414319117,58296.990115975495
16741,(GeTe)80(Ag1.2Sb0.8Te1.8)20,650,0.0002133354073896153,1.4454863508039109,1.2832143520050685,62527.11112678639
6233,Yb14Mn1.05Sb11,650,0.00012443556887483732,0.8685986819775985,0.4130201670743812,30874.214550144232
10084,MnSi1.73,650,0.00020839374762858477,2.260307065391773,0.25478896366753484,20401.651685152006
16742,(GeTe)80(Ag1.4Sb0.6Te1.6)20,650,0.0001982977357609445,1.5416130709966454,0.950734749839212,57246.81321257076
10207,Fe0.98Co0.02Si2,650,-0.00018537573567866647,4.184903702714136,0.03440902930715185,6446.719265184904
6234,Yb14Mn1.1Sb11,650,0.00012438418030142606,0.8902866317653252,0.3837364641186361,29067.048409212
16743,(GeTe)80(Ag0.8Sb1.2Te2.2)20,650,0.00020612351635199518,1.506781779843572,1.2033104621602475,65830.22458101256
16744,(GeTe)80(Ag0.6Sb1.4Te2.4)20,650,0.0002290349460419316,1.5335489255112793,1.2008675981571053,54275.28521613138
10161,MnSi1.73Cr0.01,650,0.0002024397834755528,2.204668070362219,0.2769570910473567,22921.90015800163
7910,La8/3Ca1/3S4,650,-4.7786484128442874e-05,1.8179967468613583,0.08028568711061282,98334.90812683769
12666,ZrCo(1-x)Pd(x)Bi here x is 0.3,650,-0.00017171877728405218,8.305964652622531,0.1687149520208576,66093.91968876086
15890,Ga7Sb2Te5Se5,650,0.00019350980665206783,1.1196194990517545,0.8022308293631629,37394.45836917977
1916,Al5.1Re4.7Si4.9,650,-0.0003741260036518399,6.746874578618785,0.03750746383655477,2781.4495661659166
12414,NbCoSn0.94Sb0.06,650,-0.00013251024953251365,6.125703359075187,0.19753378787445264,106990.62650842206
15889,Ga7Sb2Te8Se2,650,0.0002522787534548303,1.0127310913584493,1.020306617824577,25765.065326346867
12413,NbCoSn0.96Sb0.04,650,-0.00012913464549890329,7.0569619037198095,0.12497248926991444,86850.66773699808
15895,Ga12Sb2Te7.5Se7.5,650,0.00017683087778488547,1.4277922245016654,0.7864365235460498,58334.27394033878
1915,Al5.2Re4.7Si4.8,650,0.00014068362153917642,8.371657817479885,0.1304990601022821,84921.64860543747
297,Pb1.005Se1,650,-0.00016238410327666303,1.857087914725417,0.502978835408676,54498.15444704309
15897,AgPb18SbTe19Se,650,-0.00025150961546455965,0.8777696339782969,0.6583590152608942,14518.181052745515
15893,Ga12Sb2Te12Se3,650,0.0002399871077555352,1.3830438536823095,1.0705179907825741,40593.802442860935
15888,Ga7Sb2Te10,650,0.00013997653118030362,1.3341494714538125,0.1522012469795621,15669.024530508974
9616,Mg2Si0.4Sn0.6,650,-0.0001949673967579893,3.1747440308628407,0.9046234465699772,114247.32344205785
10131,MnSi1.73,650,0.00018452422044414467,2.367488538610401,0.2099253184085809,22456.009876545155
15869,Cr1.94Ge2Te6,650,0.00038433407559243835,1.363480565572044,0.2235347022391324,3225.270427474471
17282,Zn4Sb3,650,0.00018092490748664904,0.7611247428628628,0.9572230400522992,34798.36575230058
12415,NbCoSn0.92Sb0.08,650,-0.00012096973723645327,6.176558733567503,0.17936119818457766,115475.31528260099
1918,Mn2.95Cr0.05Si4Al3,650,-0.000125555887594642,4.9774446897565685,0.21063177769520888,102315.82587436547
17281,Zn4Sb3,650,0.00017834615117393165,0.7629511589931658,0.9612197816535186,35859.677796044445
1917,Mn3Si4Al3,650,-0.00010540389563530974,3.950488526462156,0.1949368713035556,106639.50364290588
203,Pb0.96Ba0.03Na0.01Se1,650,0.00015689674013130207,1.2622509153602441,0.6345988581174578,48601.62870909768
15898,AgPb18SbTe18Se2,650,-0.00023468356344403905,1.012533309211202,0.7006023667412038,21624.435296596013
1914,Al5.4Re4.7Si4.6,650,6.48240497431305e-05,11.139693754265624,0.0807162032323044,329191.2642646227
15900,AgPb18SbTe16Se4,650,-0.00024141231765143989,0.836557301617938,0.7646566627628556,17294.026209072457
15933, SiC,650,0.00012512892513045357,2.4045952827710986,0.19565634300723525,48173.761835733625
15934,Ni0.05Mo3Sb5.4Te1.6,650,0.00012365182246286153,3.933295247872016,0.31581020229887763,121247.11973398125
15935, Ni0.05Mo3Sb5.4Te1.6/0.0100Al2O3,650,0.00011411540895483828,3.5940002592962994,0.2767933072638992,109458.49586292056
15936,Al2O3,650,0.00011692200880563232,3.5387056203023954,0.2939375530705943,111176.96149246443
15937,Al2O3,650,0.00011653173980855997,3.568773848926268,0.27086293723879,106872.33058289693
15948,Cu0.88Ag0.1InTe2,650,0.00026511479811925845,1.2135102262330268,0.4748798708143029,13338.893768563325
15932,Ni0.05Mo3Sb5.4Te1.6/0.020Sic,650,0.00012226235634031903,2.393599686400792,0.22968301863120705,56948.228278126604
15931,Ni0.05Mo3Sb5.4Te1.6/0.020SiC,650,0.00012165979553716362,3.4659394170428777,0.27322338438587085,91117.62979030203
10133,MnSi1.74,650,0.00016469408905290546,2.5284535611298047,0.2508060609805822,35968.60773216779
1913,Al5.5Re4.7Si4.5,650,5.756119734978346e-05,11.033139893686759,0.06780230331014127,347352.61852720013
393,Pb0.95Ba0.04Na0.01Se1,650,0.00014622146183194425,1.2988466837603236,0.5754186487137772,52035.852023660664
1912,Al5.7Re4.7Si4.3,650,4.558874000060902e-06,12.037611877289233,0.0005367432925803774,478275.82275114773
1911,Al6Re4.7Si4,650,-1.1898727205601062e-05,10.609250545299794,0.0049552893719643845,571267.28552233
1904,CrSi2,650,0.00012859970129845019,7.544826449820661,0.13006073561963036,91285.58100478636
10108,MnSi1.73Cr0.005,650,0.0001984988265557692,2.0699842989777304,0.28766453062277986,23250.062429249985
15930,Ni0.05Mo3Sb5.4Te1.6,650,0.0001210723597472934,4.273933314158706,0.2233304547886064,93262.16154043283
12412,NbCoSn0.98Sb0.02,650,-0.00013726415081075378,6.33237141412053,0.14965074378087606,74918.5142848611
17287,Zn4Sb3,650,0.0001860342917927196,1.1894403966532279,0.6261581176492013,33565.31286545968
15867,Cr2Ge2Te6,650,0.00040869470113495297,1.6561570534611398,0.2266247547333935,3711.173237582867
17288,Zn4Sb3,650,0.00018937492876965127,1.1766716100347534,0.6263540312981812,30618.744854298617
9347,SnSe0.95-0.4%BiCl3,650,-0.00031859535836213995,0.7459884658789864,0.3290499444631796,2979.3037818301286
381,Pb0.98Ba0.01Na0.01Se1,650,0.00013128009054125568,1.565191993117658,0.502265697048649,62529.097696867015
9615,Mg2Si0.4Sn0.6,650,-0.000192948452673678,2.98517954906108,0.9044892757434464,112223.89039275174
15806,Ti0.33Zr0.33Hf0.33NiSn,650,-0.00024355692722954322,4.852656994012375,0.31471042079236283,32901.09375584022
1929,CrSi1.9,650,0.00014147459475780732,8.392668153018167,0.08066439114522474,52036.92651066832
10127,Mn0.97Cr0.03Si1.74,650,0.00017807496811839986,2.5945856896975665,0.4109212467402668,51725.834789831446
12418,Nb0.99Ti0.01CoSn0.98Sb0.02,650,-0.00016777665861031138,5.57146792547556,0.14965074378087606,44234.14036336948
10545,Ca0.8Dy0.10Yb0.10MnO3,650,-6.945355250953357e-05,2.5831202520454277,0.04416058884716386,33643.580342590714
1931,(CoSi)0.975(SiO2)0.025,650,-8.802505767796205e-05,11.864805578174302,0.1687214713400994,424636.63582251815
10126,MnSi1.733,650,0.0001913068715223407,2.2906337923774402,0.35744970449359303,34418.8305116752
9613,Mg2Si0.4Sn0.6,650,-0.00020919596803160067,2.6328050731447927,0.8251788243735143,77208.63369567043
15780,0.05 wt% PbI2+0.3 at% In,650,0.0002542408778797649,1.0522349072110606,0.90295271594642,22804.778599653848
14123,CuIn0.65Ga0.35Te2,650,0.00022827542469958085,34.31959501381978,0.019121410618692696,21496.621526368646
15781,0.08 wt% PbI2+0.3 at% In,650,0.0002329150117378354,1.0738750919745297,0.9414171198918488,29799.759713451305
14122, CuIn0.75Ga0.25Te2 ,650,0.0002688518390640155,35.58552735652688,0.017647177903478632,13630.929149879286
14121,CuInTe2 ,650,0.0002664610095702069,37.746968088062744,0.015132669631197956,13563.245317629388
15782,0.10 wt% PbI2+0.3 at% In,650,0.0001998310827861061,1.1864053119943645,1.0352949952104769,52393.45812984553
302,Pb0.997Ga0.003Se1,650,-0.00021522499052241146,1.3244442004158188,0.9177986994280312,40372.194094447885
9614,Mg2Si0.4Sn0.6,650,-0.00019507944931154768,3.0810261067216684,0.8548888032429657,104534.30712267429
12419,Nb0.99Ti0.01CoSn0.96Sb0.04,650,-0.0001567559712872255,6.000434017731828,0.1651253483282794,62025.62175734165
1928,CrSi1.92,650,0.0001469336622312086,8.032327566495313,0.08155691801897823,46681.655973487614
1924,CrSi2,650,0.00019144374591086667,8.292212054316295,0.09102965810828913,31685.282813360594
303,Pb0.98Na0.015Te0.88S0.12,650,0.0002600289328495849,1.2128216863613592,1.0596439463816196,29241.538011314235
15851,(SnTe)2.88(In2Te3)0.04,650,0.00011853908155972009,2.8777916130104737,0.5541094385201489,175176.07831111836
10541,CaMnO3,650,-0.00032818372955983584,3.298828858574049,0.03250907763823127,1436.313308151915
15853,(SnTe0.996I0.004)2.88(In2Te2.988I0.012)0.04,650,0.00012881483290545225,2.5408370454204405,0.6165817555534013,137962.39403892745
387,Pb0.98Na0.005Te0.88S0.12,650,0.0003396366195875739,0.9431312160150912,0.7687219254050229,9669.388540233951
15854,(SnTe0.994I0.006)2.88(In2Te2.922I0.018)0.04,650,0.00013578997098147652,2.3575384408701763,0.6657104420127158,124516.32961199258
10109,MnSi1.69834Ge0.03466,650,0.00017619325092648066,2.4133132981591747,0.2253604999706301,26952.534418509378
15855,(SnTe0.992I0.008)2.88(In2Te2.976I0.024)0.04,650,0.0001337789985393312,2.367650676260852,0.5672878908999454,107981.86969769336
12416,NbCoSn0.9Sb0.1,650,-0.00012467274681757256,5.730078501157423,0.22183801169552336,124371.60768063586
15856,(SnTe0.99I0.01)2.88(In2Te2.97I0.03)0.04,650,0.00012970819362003943,2.321624891219197,0.4919774093087482,95448.74351484171
15852, (SnTe0.998I0.002)2.88(In2Te2.994I0.006)0.04,650,0.00012398277335871793,2.758592300723476,0.5650453212050442,153677.05368637765
166,Pb1Se0.88S0.12Bi0.003,650,-0.00015703965374766788,1.602908353474661,0.41141001949208944,41138.79265375773
10110,MnAl0.0063Ge0.045Si1.7487,650,0.00019177509131425847,2.5327502184534056,0.3566055562040004,37781.806024250465
1925,CrSi1.98,650,0.00018069616551488591,7.620226602105298,0.09550956108320496,34292.84412346196
10544,Ca0.84Dy0.08Yb0.08MnO3,650,-8.120579379828704e-05,2.160274423657421,0.06338750306650008,31623.94894688125
1927,CrSi1.94,650,0.0001561995350582594,7.619545914587853,0.0851966168490015,40933.47446147445
1926,CrSi1.96,650,0.00017508915430603552,7.4792767627236145,0.08955018062669795,33611.98983743915
15829,TmCuTe2,650,0.00014650424903343826,0.9701933258769836,0.5328899858511397,38990.008157879034
249,Pb1.003Se0.88S0.12Cl0.006,650,-0.0001911039740875681,1.3687712618691812,0.8954950941441971,56894.34749323317
10543,Ca0.90Dy0.05Yb0.05MnO3,650,-0.00010546875697382592,2.0209072108336206,0.10297902324405396,26906.021554087598
15837,(SnTe)2.94(In2Te3)0.02,650,0.00013066354200301473,3.2427558168337587,0.5923571066719983,157255.41831261155
15838,(SnTe)2.88(In2Te3)0.04,650,0.00011893431661751717,2.8519016007377056,0.630633436028172,176292.43814336817
10129,MnAl0.0027Si1.7973,650,0.00022561213308120405,2.588668979631624,0.4062378918430339,31784.74191312294
15839,(SnTe)2.82(In2Te3)0.06,650,0.00011551996336575057,3.0944660484447533,0.4889620092243154,161360.88413811
12417,Nb0.99Ti0.01CoSn,650,-0.00015409484199088234,5.02843610761081,0.07150038088188877,22614.75393388337
10542,Ca0.96Dy0.02Yb0.02MnO3,650,-0.00015655623378433892,1.7941819462087734,0.1532887946474022,15671.496588460988
15840,(SnTe)2.76(In2Te3)0.08,650,0.00010895227554375576,3.0569071782700745,0.4061951991087235,153474.43460956926
15841,(SnTe)2.7(In2Te3)0.1,650,0.0001012843846923408,3.1913230435951725,0.37030505353817456,169630.13518174732
15949,Cu0.75Ag0.2InTe2,650,0.0002881249606814584,0.8446613364813114,0.5219611388916512,8210.489296815942
237,Pb1.002Se1Cl0.004,650,-0.0002099155382231304,1.2507561128496696,0.8464053594161969,36961.40814248682
17218,Zn4Sb2.98In0.02,650,0.0001876504094809092,0.7054479410857254,0.8892568843769469,28008.076567513668
17217,Zn4Sb3,650,0.00018168417401780065,1.0106433861179285,0.5800726474268584,26817.22233670563
207,Pb1.003Se0.92S0.08,650,-0.00015788013239017285,1.7334200605512642,0.9769830335367294,104525.56399324792
6529,Ti1.031S2,650,-8.305039515890417e-05,2.967070362999193,0.14934582807416802,114720.14988174928
6528,Ti1.008S2,650,-0.00014833484044470192,2.492909475712441,0.3265688210809556,61946.24124732612
253,Pb1.02Se1,650,-0.00010979212072091003,2.20788765898854,0.4423775309500389,124656.32747386723
17221,Zn4Sb2.92In0.08,650,0.0001919047213898115,0.7635036314129062,0.941076193723533,30383.48527627993
17220,Zn4Sb2.94In0.06,650,0.00019182817903501688,0.6910319303919166,1.0421787890835488,29668.265773743184
1838,MnGe0.02625Si1.72375,650,0.00018314007681245802,2.1858783185883994,0.4828912045135768,48416.69459757845
6415,Yb11Sb9.3Ge0.5,650,2.396990560257471e-05,1.6868604047997688,0.01377384352653934,60346.94311755041
1837,MnGe0.0175Si1.7325,650,0.00019121033386401503,2.1907485271821265,0.4686557957457778,43202.655731439685
270,Pb0.98Na0.02Te1,650,0.0002485414417094826,1.5735329442873065,1.0103275138998444,39593.78650991153
16060,Ag1.1Pb16Sb0.8Te23,650,0.000308699998903052,0.918453129226221,0.2662516934192077,3402.468286817389
16059,Ag0.4Pb20SbTe19,650,-0.00014956119152097528,1.2918942957125847,0.26016651934016266,24358.87792090579
1839,MnGe0.035Si1.715,650,0.00017757209710263686,2.1397286604079966,0.479679811785369,50078.04206060353
17252,Zn4.24Sb3,650,0.00019150389400761066,0.6763879757023163,1.0167506302175195,30970.18994101988
17250,Zn4.08Sb3,650,0.0001875117255889716,0.6362341478250102,0.8902094570768722,19842.77079578713
17249,Zn4Sb3,650,0.00019053821983878403,0.6157716778124551,0.8541886667317015,22102.661003661487
10522,La0.1Sr0.85Yb0.05TiO3,650,-0.00016141223516013138,4.962651716704047,0.08919833940004397,21007.553080054164
10137,MnSi1.733,650,0.0001900698453044812,2.272329665315622,0.3261856601222051,31564.31752924384
17251,Zn4.16Sb3,650,0.0001936901108955647,0.6747815507907072,0.9867341127689152,29371.680216117682
10527,Ni0.91Li0.09O,650,5.860250775028236e-05,2.307244008374235,0.021265124172909503,20316.224234468908
15950,Cu0.55Ag0.4InTe2,650,0.0003444158771503969,0.6360695108411922,0.3947150987509585,3147.467456878072
15951,Cu0.68Ag0.3InTe2,650,0.00030397968973562334,0.7486589603964553,0.4979686808780832,6312.3157286633395
369,Pb0.98Na0.02Te0.7S0.3,650,0.0002630293334988936,1.2291608657493172,0.9265949725160422,25326.602754027466
15952,Cu0.45Ag0.5InTe2,650,0.00039257727334095216,0.6313033463177369,0.30827484720172577,1761.710137382302
6531,Ti1.031S2,650,-7.52165543125326e-05,2.437393089311238,0.1287122513285907,98075.49671944762
15953,Cu0.88Ag0.1InTe2,650,0.00026054679808730567,1.2223104650465006,0.5940478942968832,13364.458870620483
10526,Ni0.94Li0.06O,650,0.0001145677972643291,2.5563379676042963,0.03394492592484714,9561.013547555489
15954,Cu0.75Ag0.2InTe2,650,0.0002825104250350116,0.8048039848730981,0.6460228275014053,8212.618880171765
17254,Zn4.40Sb3,650,0.00017721614546635912,0.7449618763899888,0.8946149814889589,36533.715542277816
15955,Cu0.68Ag0.3InTe2,650,0.00032589158908662006,0.8160228285399758,0.5914841380138763,5682.88730419409
10136,Re0.04Mn0.96Si1.8,650,0.000206634500730176,2.3932229597502825,0.4605288592539536,39711.9290802911
10525,Ni0.97Li0.03O,650,0.00012092013427891443,3.5889435125682683,0.005891111023022817,2009.4663931064185
17253,Zn4.32Sb3,650,0.0001911715419801827,0.6897576884728668,1.0325635704639635,32000.889863196422
12523,Ti10Ru19B8,650,4.367024495909769e-05,12.988781532283948,0.04788537727139303,471151.4511261291
10521,La0.1Sr0.87Yb0.03TiO3,650,-0.00016162871735285624,5.157186879777262,0.11920937054687313,29399.156013357304
12527,Ti9Co2Ru18B8,650,3.4604313981045884e-05,10.130507167095814,0.0270559372093858,333815.1175053101
17231,Zn4Sb3,650,0.00017855558325055137,1.0179127358905231,0.7121232905708393,38457.37661343549
10107,MnSi1.73,650,0.00018154333653540438,2.978830418453273,0.2047785651296692,28474.512211390782
12528,Ti9Ni2Ru18B8,650,3.530194341835793e-05,11.473081436152235,0.02627264224974628,348897.49010363925
234,Pb0.97Ca0.02Na0.01Se1,650,0.00013191111596308927,1.6613747498284868,0.4913442816051725,72527.26221702434
12529,Ti9Cu2Ru18B8,650,4.101707000836208e-05,11.572975846661574,0.043664148103196083,436671.86523141456
288,Pb1.004Se1Cl0.008,650,-0.00014246934610826742,1.897596554561304,0.4844656614390272,69680.40471564977
327,Pb0.98Na0.01Te0.88S0.12,650,0.0002760160548313263,1.1273949835243426,1.0230312707869178,23290.722561151488
12524,Ti9Cr2Ru18B8,650,3.8388014907556254e-05,10.093948052387118,0.0321665114100371,309135.73372778966
160,Pb0.993Ga0.007Se1,650,-0.00011685903585518509,1.66268693442548,0.4839870575666875,90658.03007124084
6770,PbS-ZnS,650,2.054347017498649e-05,1.5535610395918984,3.299034744960621e-09,0.01868332818250245
10520,La0.1Sr0.89Yb0.01TiO3,650,-0.00016202158703209984,5.629563661587966,0.13477875932410313,36232.021910396106
12525,Ti9Mn2Ru18B8,650,4.527084221885767e-05,10.130915339759127,0.0522198291927259,388561.4748229417
179,Pb0.95Sr0.04Na0.01Se1,650,0.00013596537018588923,1.370090565029629,0.5371394665114894,56331.55677309679
10138,MnSi1.73Al0.0025,650,0.00019932169462631905,2.6353476594696907,0.3139976598070329,32043.63890765132
12526,Ti9Fe2Ru18B8,650,3.529123055316392e-05,10.700320484045307,0.024771672050433676,310254.5914453209
15778,Pb0.995TeIn0.005?,650,0.0002683502659410597,1.1967828481811076,0.7551218855615731,19395.65033375755
9606,Mg2Si0.6Sn0.4,650,-0.00017521253613061438,2.854714982821254,0.7635309967575264,101092.67895430812
178,Pb1.001Se1Cl0.002,650,-0.00024746174280057743,1.2519177345135288,0.6320832962602906,19880.193819308653
10982,ZrCoSn0.15Sb0.85,650,0.0001888311507935444,6.875846081190561,0.26901925672260496,70940.65034556879
