Repository: starrydata/starrydata_datasets

> [!NOTE]
> **The duplicated `sample_id` issue was fixed on 2026-09-08**
>
> Datasets published between **2026-04-01 and 2026-09-08** contain duplicated
> `sample_id` values: the same `sample_id` can refer to samples belonging to
> **different papers**. Joining tables on `sample_id` alone mixes data from
> unrelated papers.

# starrydata_datasets

Daily per-project splits of the [Starrydata2](https://starrydata.nims.go.jp/) dataset, with a browsable download page at **https://starrydata.github.io/starrydata_datasets/**.

Historically this repository also hosted the raw CSVs (from 2019/7/11 until 2022/12/22); those older archives are still available via git tags.

File: datasets/20190711/20190711_preprocessing_interpolated_data.csv (part 28 of 94)
sampleid,composition,Temperature,Seebeck coefficient,Thermal conductivity,ZT,Electrical conductivity
14279,In4Se2.75,650,-0.00031968110291786536,0.5814722054239639,0.6283731569101358,5906.970589957467
14278,In4Se2.5,650,-0.00023600595445694034,0.5243491703522736,0.5131162658991492,6418.8655231911625
10120,MnAl0.0063Ge0.0054Si1.7883,650,0.00022151348856850518,2.5687320376010203,0.41297711383666297,33260.67640442645
14270,Cu2.1Zn0.9Sn0.9In0.1Se4,650,0.00011902726573279009,1.9907824347576608,0.20364960402285984,38016.555451920736
14277,In4Se2.35,650,-0.00033656043570463856,0.4620455015130308,0.7231775912029963,3976.204158409536
10115,MnSi1.73,650,0.0002103779032922936,2.6228651279320547,0.3968423748746336,34286.049910922455
14296,Cu2-xSe,650,0.00013833097973306013,0.5249909671396981,0.7828245839507485,27354.553487110734
435,Pb0.995Ga0.005Se1,650,-0.00016702320608034732,1.5254441668807264,0.6593814843042942,55471.01031798427
9605,Mg2Si0.6Sn0.4,650,-0.0001824818623126045,4.056991876115951,0.55638078700828,101104.72964830199
10980,ZrCoSn0.05Sb0.95,650,0.00021150170346115996,7.591857425867068,0.14476618401763208,35376.903601727136
10981,ZrCoSn0.1b0.9,650,0.0002270271857813983,6.951749817066988,0.26610906762531483,50417.505755877784
14269,Cu2.1Zn0.9Sn0.925In0.075Se4,650,0.00010928307522629533,1.9668390515029568,0.23536786776973784,50352.304409550976
14268,Cu2.1Zn0.9Sn0.95In0.05Se4,650,0.00013557148478030205,2.062331168835181,0.20931014789450408,33265.523500358235
12424,TiCoSn0.1Sb0.9,650,0.00027134675346947296,6.404469232394085,0.1569579263604518,19552.65734773016
5223,In0.3Co4Sb12,650,-0.0002060800420590343,2.9352205968048732,0.907814194374016,94945.10734689404
5224,In0.3Co4Sb12,650,-0.00019179524780971044,2.9335167095355623,0.8931730033340695,130125.87271962431
9607,Mg2Si0.6Sn0.4,650,-0.0001809290787779441,3.0795070429787272,0.7162065037136414,101385.22417561997
14244,IrSn1.5Te1.5,650,0.00018782608243892395,2.355492411230657,0.20497240104467904,17717.778958831044
9359,Mg2Si,650,-0.0002964605878386209,3.2904041167382143,0.05458260159069096,3656.618656140771
9604,Mg2Si0.6Sn0.4,650,-0.00018161434069727389,3.470244235773484,0.6411683188689139,98322.88412155275
335,Sn1Mn0.05Te1,650,0.00013271482954582442,2.9240346922350566,0.5169624228854035,122692.54629273336
14267,Cu2.1Zn0.9SnSe4,650,0.00011580781137465752,1.9835830273134976,0.2351182504316036,50171.00315864464
322,Pb0.985Ga0.015Se1,650,-0.0001078520545209542,2.206836668882015,0.2453456923293904,71610.78376676026
14264,Cu2.15Zn0.85SnSe4,650,0.00013364274438489048,1.16920238541295,0.33005195569534235,26758.519461585278
10970,NbCoSn0.92Sb0.08,650,-0.000122579973088465,6.276150269413661,0.18071847361374294,112296.05879676287
14337,Yb0.33Co4Sb12,650,-0.00015197366471476876,3.4268193508932345,0.9269871962403142,207824.80969424397
10116,MnSi1.733,650,0.00019040084288006264,2.422082802824809,0.29154703550113675,29967.224821307216
2307,Ba8Ga16.6Ge29.8,650,0.0001372092717194552,1.505898451697238,0.4973635006500867,61145.042725180916
14336,Yb0.30Co4Sb12,650,-0.00016229695713836152,3.39813227206496,0.9948321930648916,194632.29965664804
14335,Yb0.33Co4Sb12.2,650,-0.00017816623108316148,3.305114976355069,0.9653392540493376,152829.24667368978
10971,NbCoSn0.9Sb0.1,650,-0.00012512822638028633,5.818490043159495,0.2232078052806908,123061.71491174973
12430,Ti0.98Nb0.02NiSn,650,-0.00017777784269297595,5.702034701624652,0.4297108708900661,117354.41588962947
2306,Ba8Ga16.6Ge28.7,650,0.00018811946703831803,1.3650867321550175,0.6422123139643823,39710.018831524845
235,Pb0.98Na0.02S1,650,0.00019910420414406688,1.4874019915848926,0.3954496559610993,22826.816272236465
10972,Nb0.99Ti0.01CoSn,650,-0.00015370669703142358,5.123570335304724,0.07223450990433003,22824.32889520197
14338,Yb0.36Co4Sb12,650,-0.00014763227287771324,3.594592222221788,0.8818642022466592,220076.1084444991
14339,Yb0.40Co4Sb12,650,-0.0001473748441572482,3.5606496490879715,0.8886151236207445,220141.06686854255
10968,NbCoSn0.96Sb0.04,650,-0.00012924431789587874,7.085375422827539,0.13013791853116405,83859.7801243862
10117,MnSi1.73,650,0.00022769996481975077,2.6170547501832337,0.3499499296638657,27751.394091948183
10969,NbCoSn0.94Sb0.06,650,-0.00013243627820359763,6.187403006124573,0.1990397046434716,105364.88326666963
12428,TiNiSn ,650,-0.00025382861192821524,5.15273786639466,0.248485443678262,31761.078329763553
12427,TiCoSn0.1Sb0.9,650,0.0002267306869688234,6.8340065828024485,0.26977238200728937,50654.460625737236
12429,Ti0.99Nb0.01NiSn ,650,-0.00020263399872084476,5.467050980560407,0.3927698230542662,80347.0068965753
12431,Ti0.95Nb0.05NiSn,650,-0.0001349527392579369,5.6657780209392055,0.4084636845438521,196999.89953999093
10977,Nb0.99Ti0.01CoSn0.9Sb0.1,650,-0.0001278549578503824,6.087562738498782,0.2252825868546912,140797.1833281226
10118,Mn0.85Cr0.1Ru0.05Si1.74,650,0.00017503713257669586,2.539699566624754,0.28548972868923905,36408.190570232015
12434,Zr0.98Nb0.02NiSn,650,-0.00018114305200280528,7.2024653211678284,0.4001965725333033,122742.29386440747
10973,Nb0.99Ti0.01CoSn0.98Sb0.02,650,-0.00016768675681656214,5.649028532913946,0.15022023245393076,44650.94900273835
10976,Nb0.99Ti0.01CoSn0.92Sb0.08,650,-0.00013327601402531378,5.993166977970457,0.21649482758620686,108673.46571657047
2305,Ba8Ga16.4Ge27.9,650,0.0002048866644220541,0.9394104491077212,0.7003343075275534,24404.806083153973
14330,Cu2.1Zn0.9SnSe4,650,0.00022607453451035768,0.6405719708137287,0.5505909607898809,10700.544570576347
14329,Cu2.05Zn0.95SnSe4,650,0.00023183415427243848,0.6217365461214314,0.4543294237445014,8111.341405583758
14328,Cu2ZnSnSe4,650,0.00030232557213698963,0.6114511195768524,0.32226026437429633,3392.772174240485
14327,In4Se3,650,-0.0003287407953137884,0.5398227583440455,0.6293680957235468,5066.184265562525
10974,Nb0.99Ti0.01CoSn0.96Sb0.04,650,-0.00015710162764314404,6.0666001364118,0.1651333258316662,62419.32788372782
14326,In4Se3,650,-0.00034552915278397586,0.5306996224751992,0.6350436011362964,4581.98557694225
14325,In4Se3,650,-0.00034353196690338727,0.5362613294462156,0.6632043317925832,4937.636933474321
14324,In4Se3,650,-0.0003326027634342661,0.570780101483414,0.5697660743903961,4743.767141182935
14323,In4Se3,650,-0.0003299139090396148,0.5691954341235637,0.5696276171363084,4754.917243420877
10975,Nb0.99Ti0.01CoSn0.94Sb0.06,650,-0.00014587007031621095,5.252967288847712,0.19891803662152752,72894.58514827973
14322,In4Se3,650,-0.00032594460476238453,0.5899157699224457,0.5391872668078137,4909.767814230085
14321,In4Se3,650,-0.00035220801034301216,0.5492517302378246,0.5566847916648845,3983.290279656722
12426,TiCoSn0.05Sb0.95,650,0.0002111138095950109,7.4171308465586065,0.14871542204477953,36043.548359813314
12433,Zr0.99Nb0.01NiSn,650,-0.00021507943428924776,6.853054572967138,0.3851037374724065,78021.09166230478
14243,RhSn1.5Te1.5,650,0.00013658280197850046,2.913749549298004,0.26752743101251003,56278.946998842956
14168,Tl4PbTe3,650,0.0002063325585776267,0.4372582102928386,0.5908723737681925,10272.06928683242
11064,Al2CrCoFeNi + 5 wt.% Sc,650,-1.5982383257634657e-05,14.321039996531526,0.008151510948355454,709170.1603468015
12422,Nb0.99Ti0.01CoSn0.9Sb0.1,650,-0.00012633508725103709,6.031892108994999,0.22395069235529014,143530.76025464627
1930,CoSi,650,-8.593872236911948e-05,12.768751581138565,0.14779726900195786,415954.336116452
9608,Mg2Si0.6Sn0.4,650,-0.0001769009807706066,2.8547969772277284,0.7491501364120288,99896.7832394306
311,Pb0.99Na0.01Se1,650,0.000118433406865927,1.9299207592002068,0.4329181096143263,80249.78933258692
11050,9.104 × 10−3 mol % PbI2-doped PbTe,650,-0.0002484108096749611,1.1915442498133269,0.9031875653011504,26375.30047293898
5310,CoSb3,650,0.00015539137460871314,4.546004907877416,0.3883461235399598,112481.65584149671
14190,MnTe0.9S0.1,650,0.0004219065128180027,0.7467089425024394,0.35448748642797123,2345.9065346433567
10113,MnSi1.75,650,0.00021142388404124887,2.5844648218704687,0.38643852754258295,34373.9620632593
14189,MnTe0.95S0.05,650,0.00046199381653698045,0.7707396650502294,0.3408421245859761,1980.5251885702555
14188,MnTe,650,0.0005107460098470779,0.8114879208855916,0.31105309007654336,1666.6117450102893
5311,CoSb3,650,0.0001745442164170757,4.6583056708356105,0.5177407979287154,121791.25035900633
12420,Nb0.99Ti0.01CoSn0.94Sb0.06,650,-0.00014563315756115525,5.1732446202904745,0.19907371553602285,72247.4316506079
9612,Mg2Si0.4Sn0.6,650,-0.0002051240276072214,2.6873340444761307,0.8085619199741458,77819.56005463222
15776,Pb0.999TeIn0.001?,650,0.00030207754842061674,1.1185437584493645,0.6289825015541614,12187.345617819205
15777,Pb0.997TeIn0.003?,650,0.00025835740478725506,1.2651977932632827,0.8313467941184696,24577.07425673617
9611,Mg2Si0.4Sn0.6,650,-0.00022826783389291602,2.851123834384072,0.8933940975116587,74527.80910854446
11065,Al2CrCoFeNi + 0.3 wt.% Sc,650,-1.8684166577225666e-05,13.631258918440793,0.010417478441056706,702310.2004924336
1932,(CoSi)0.95(SiO2)0.05,650,-8.412209104480621e-05,9.364532957479508,0.12206388007456515,276450.3516426666
9609,Mg2Si0.6Sn0.4,650,-0.00014588983011183359,4.473758974777112,0.39067534140027854,126335.43766611234
49,Pb0.98Na0.02Te1,650,0.0003303817708557033,0.9364497944695884,2.780764981509878,36703.14456965551
11066,Cross Reference for comparison,650,-1.7601959900553588e-05,12.900258449577265,0.010230035537960955,615024.6890347379
5309,CoSb3,650,0.0001819252351435309,4.574631949126359,0.6771848479549051,144000.54787002454
12421,Nb0.99Ti0.01CoSn0.92Sb0.08,650,-0.00013487130398352005,5.908575059222289,0.21552545421952968,106918.90943148623
10122,MnSI1.75,650,0.00018881810897334705,2.1689330565559857,0.4835545065018911,45257.53944687631
2293,Ba24Ge100,650,-4.249859999483863e-05,3.63839716373538,0.05725809164246416,177713.22708043057
9358,Mg2Si0.975Sb0.025,650,-0.00014236338332064528,3.841893842584672,0.3591479383600036,106953.95602035444
2291,Ba24Cu4Ge96,650,-5.800176630037318e-05,2.8642517896009303,0.0780170778156126,108638.94418242617
10114,MnSi1.7321335Ge0.0008665,650,0.0001777171396762461,2.27178649981846,0.19194082785471656,21240.40981897664
11014,Fe2.2V0.8Si,650,-4.662743725824259e-05,11.667533621639686,0.040873097788851516,359348.63821551093
6606,LaOBiSSe,650,-0.00015868443863022443,0.779254312894974,0.3596365008017487,17722.049058799934
2295,Ba24Ag4Ge96,650,-5.83064766974534e-05,2.287287357130888,0.14201699054730044,141600.6864863572
11015,Fe2.08V0.92Si,650,-5.039686826816021e-05,12.209717678635915,0.04984470327891851,367758.44286759966
12423,TiCoSb,650,-0.0003411750651269291,9.934365543530813,0.0312006716866424,3375.887232802145
2290,Ba24Cu2Ge98,650,-5.017435737134435e-05,3.3724005941938677,0.061892079302501374,148063.15145688213
274,Pb0.98Na0.02Te0.96S0.04,650,0.00024384839264832202,1.3079213875400804,1.1364178743741151,38456.21581930853
2055,Fe0.92Mn0.08Si2.3,650,0.00022747389043956646,7.396703670541393,0.032024981587038835,7042.88572238419
5232,La0.6Fe2Co2Sb12,650,0.00017757339961952716,2.092623526895571,0.4409545264071036,43490.40402332814
11029,NiZrSn,650,-0.0001943197067976804,8.419455181933671,0.1528063391721115,45337.76241257842
5233,La0.3FeCo3Sb12,650,0.00014051065241627378,2.6452474768830028,0.1869855919794045,36028.985303466296
2054,Fe0.92Mn0.08Si2.1,650,0.0002630015000209857,5.108490365591521,0.05229337868547914,5941.682945018263
12458,In0.17Ga0.83N,650,0.00017830249893490433,1.9416287804645007,0.19443900469352846,16123.554661686674
10124,MnSi1.73Al0.005,650,0.0002052196783816038,2.6156280743045706,0.30560465494374284,29200.117112380078
9356,Mg2Si0.9Sb0.1,650,-0.0001582525583232171,2.417187438033721,0.367747336161506,57655.77378471093
2053,Fe0.92Mn0.08Si2.0,650,0.0002599317579133893,5.501766720219486,0.05980614723563968,7492.313706074466
2052,Fe0.92Mn0.08Si1.9,650,0.0002149725221755089,5.50487119855854,0.053359810953463115,9778.723893550898
5231,La0.9Fe3CoSb12,650,0.0001486580360641972,2.369906077785354,0.549768645998491,88660.43851467867
11027,NiZrSn0.95Sb0.05,650,-5.8455514451004734e-05,12.481218276466432,0.038671923033910004,212522.7678229372
14224,Mg2Ge0.98Sb0.02,650,-8.045925148774962e-05,7.343696691391504,0.2069346858476509,361145.90165239596
14223,Mg2ge0.98Bi0.02,650,-0.00026150645632029313,2.729686630630461,2.70272398980013,165972.56329920454
11024,NiZrSn0.99Sb0.01,650,-7.498001290413106e-05,13.798435423277507,0.056106075217508634,203965.4213955966
14220, Mg2Ge0.995Bi0.005,650,-0.00026589327530020045,2.4373123870095768,0.15336813558128165,7285.431908169196
11025,NiZrSn0.98Sb0.02,650,-6.679256303526138e-05,13.846034049549653,0.05555833428672045,258287.75235290642
6607,LaOBiSSe,650,-0.00015392085670685142,1.1504546137152962,0.33345090888060114,24679.078952830947
2056,Fe0.92Mn0.08Si2.5,650,0.00021837897939883482,8.090619387293344,0.026999967142625845,7047.092724273771
14219,Mg2Ge0.98Bi0.02,650,-0.0002626024510344829,2.737334907905621,0.20120303640542112,11290.188805169832
14218,Mg2Ge0.97Bi0.03,650,-0.0002707430295909107,2.7168577513222383,0.2408671815707257,11709.82756136678
5230,LaFe4Sb12,650,0.00012255745218429925,3.2636159012753665,0.4513568705757952,147833.55830948398
11026,NiZrSn0.97Sb0.03,650,-6.939352558740908e-05,11.857094146898785,0.057665590916445665,224311.99321906315
6526,Ti1.008S2,650,-0.00015603765416967208,2.192508070610708,0.2133076331202726,31676.621426760288
10169,Fe0.94Co0.06Si2.00,650,-0.00017945243579314574,3.860706907499618,0.13915600051627394,21730.6109270417
13888,Mo3Sb4.8Te2.2,650,0.0001243447880072768,3.58358616869425,0.1902626199855132,64575.10908537112
13887,Mo3Sb5.2Te1.8,650,0.00013727486873695341,3.7197328950602166,0.2566718674726141,78454.78424116607
13886,Mo3Sb5.6Te1.4,650,9.897921266120688e-05,3.8068039342875486,0.25750115826906983,142000.82356544177
16219,Tl7.8Sn2.2Te6,650,0.00019358789302908577,0.4727473988086858,0.6654642746850318,12914.694893580383
13885,Mo3Sb6Te,650,6.976667443155686e-05,4.562984293705224,0.16630160515538447,227233.46148346286
13884,Mo3Sb7,650,3.69513303264594e-05,7.519340017985506,0.056380983830628624,466416.90216069506
12634,WOx here x is 2.9.material family tungsten oxide,650,-4.220691263641685e-05,4.05491081251369,0.025988538046078404,77703.18509218852
5871,Yb14Mn0.05Al0.95Sb11,650,0.0001785782677227938,0.5566377112712985,0.4319247142730749,10184.851766174768
9683,Ga0.07Sn0.93Bi2Te4,650,6.220808440626179e-05,1.6939493030626198,0.06352401300893262,42317.61364403034
13874,Mn0.48Te0.52,650,0.0004602852583579794,1.0692639657790397,0.12507457725239174,1090.6143409585636
5869,Yb14Mn0.6Al0.4Sb11,650,0.0001281787079961532,0.7851144550159596,0.4274106916389143,26762.325881851735
13875,Mn0.49Te0.51,650,0.0004541962214219224,1.0015913746845566,0.15308563003746467,1306.703981363304
13880,Ge0.99Mn0.01Te ,650,0.0001354564242951012,3.1573405734224127,0.8292371189672775,193549.90229748888
13879, GeTe ,650,0.0001334243298906667,3.4751340181228976,0.7826436612657584,200620.86285108523
9681,Ga0.03Sn0.97Bi2Te4,650,6.690098519666966e-05,1.6807893511789942,0.09655331830463226,50100.97515739541
13878,Mn0.52Te0.48,650,0.0004308977433238015,0.8005204169382988,0.16899711785263966,1208.0498777320342
13877,Mn0.51Te0.49,650,0.0004530736786461628,0.9337617244138556,0.18602607517882724,1450.7327695459194
13876,Mn0.50Te0.50,650,0.00046177233038118573,0.9122485977229724,0.17216083780659022,1327.2121998124744
9670,SnBi2Te4,650,6.928414335159508e-05,1.7237690777443109,0.1046150817060278,57551.02491325417
13919,PbSeIn0.007,650,-0.00013490833061361254,1.9154464251668144,0.6256332648838698,118975.05838204751
13927,PbSeTl0.02,650,0.00017857976617779487,0.6667229062897617,0.8244981358125655,27096.599255395326
12659,NbCo(1+x)Sb here x is 0 ,650,-9.085160011551735e-05,5.50829527501018,0.21282276833790773,207256.4147249202
6405,EuCd1.4Mn0.6Sb2,650,0.00015772016608803327,0.83571235719539,0.05151115077745909,3017.1582003035896
13917,PbSeIn0.003,650,-0.0001831106045906044,1.5558905932661045,0.7608775565368966,64330.48504032631
6403,EuCd1.8Mn0.2Sb2,650,0.00031224483252722065,0.7685314672469772,0.2750700482918498,3674.5181774336747
10146,MnSi1.73,650,0.00020652211287098258,2.252810194086844,0.2525099314550657,20519.018873542158
10385,PtYSb,650,0.0001926701368514809,2.4883572134637038,0.3542331637213357,39972.90135936669
13815,CuCr0.25In0.75Se2,650,0.00016916073695396767,0.8468592726677073,0.3962419890475659,17041.853519543536
13814,CuCr0.5In0.5Se2,650,0.00015815134353876765,0.908014367244648,0.33860283741010866,21095.37932580896
5862,Ca0.75Yb0.25Zn2Sb2,650,0.0001623585248047705,1.2931735924712675,0.3804945999200428,27984.105316654608
13813,CuCr0.75In0.25Se2,650,0.00015384588599994952,0.8030460844074566,0.3833870229416949,21441.968338339742
16249,RuGa3,650,0.00013726258815362604,2.3421053234844957,0.0029130599365825892,557.1063620125976
13816,CuInSe2,650,0.00019755785593797404,0.6968122474501934,0.5212360455706291,15124.01227914936
13812,CuCrSe2,650,0.00017147759534726962,0.762275282400213,0.3846794030507901,15943.821889391855
16266,Ir3Ru30.4xGa66.6,650,-0.00012339339194744777,4.491049228548152,0.19791345998077026,79187.73297385781
16250,OsGa3,650,-0.0003456257423587188,2.0151535715370548,0.029124243193373006,755.8528899185885
5863,Ca0.5Yb0.5Zn2Sb2,650,0.0001467925591902493,1.2112355513750612,0.4215553632838889,33159.525087738155
12642,WOx here x is 2.92.Matrial family tungsten oxide,650,-5.021436173448977e-05,3.8080197744051696,0.028413054831901256,58739.241656100225
10394,NaxCoO2,650,0.00011604175311494456,1.7779475878018165,4.863520577118709e-09,0.0009879336827822835
13794,Yb0.044La0.377Te0.579,650,-0.00018029467211630617,0.8379673450484317,0.4568720320573476,15043.410770277458
16272,Ge3MnSb2Te7,650,0.0001408346981200501,1.4241050091422438,0.2719286326540025,26524.625972147245
5861,CaZn2Sb2,650,0.00018458719722811608,1.4186169336784271,0.4027099419530051,27915.117999106707
10144,MnSi1.74,650,0.0001249572155225582,4.857049555144993,0.10866861919699183,52004.46685956829
13820,Cu2.15Zn0.85GeSe3.9,650,9.91871824969591e-05,0.4221730055715231,0.3951369953706401,25750.552724328634
13819,Cu2ZnGeSe4,650,0.00018042794620931884,0.8430235535942578,0.05955949582054805,2270.7838241434124
13818,Cu2.1Cd0.8SnSe3.4,650,0.00015985066759803407,0.8185295794089209,0.4793926635205312,25050.672187420336
16248,FeGa3,650,-0.00017909260842556722,2.7474013693380046,0.015130149186619294,1993.8690878439954
16271,Ge3MnSb2Te7,650,0.00018028728223579404,1.0099442229804425,0.4471075637289755,19350.42299646213
310,Pb0.96Ca0.03Na0.01Se1,650,0.00014314526672443148,1.4818022668031183,0.5293887038065651,62344.00427109701
13795,Yb0.079La0.348Te0.574,650,-0.00020021962996762257,0.7010971044528462,0.423343516377622,9601.891810529216
325,Pb0.97Ba0.02Na0.01Se1,650,0.0001481528585221449,1.4205377764828582,0.5830899034816848,56608.221134513034
5867,Yb14Mn0.8Al0.2Sb11,650,0.00011515978071228272,0.900746722236582,0.3488087888250529,31992.53522508933
370,Pb1Se1Cl0.001,650,-0.0002664964087560896,1.1973756827783415,0.755295447701172,19590.757214622805
9694,Ga0.07SnBi1.93Te4,650,7.363005484505786e-05,1.6098091337253617,0.09718159597825447,45755.23805000182
10123,MnSi1.74,650,0.00017692700847507232,2.971460536163622,0.2468806323248917,36054.15839560943
10392,NaxCoO2,650,0.0001093861204957221,1.8957629046950664,4.8277434849210446e-08,0.011767668104736213
12643,WOx here x is 2.95.Matrial family tungsten oxide,650,-5.809845589015307e-05,3.4158545038938093,0.028503511856217682,37292.149129377634
16265,Ir2Ru31.4xGa66.6,650,-0.0001153147495979355,4.414422541861513,0.1429685351866722,61687.163129400185
5864,Ca0.25Yb0.75Zn2Sb2,650,0.00012740249123448797,1.4685777171260828,0.43917257927293657,61586.519849911536
338,Sn1Mn0.07Te1,650,0.00015405303384732118,2.354927549713828,0.5607038133701824,72799.82860691834
5865,YbZn2Sb2,650,8.814525750933191e-05,2.7352447576815675,0.2867044347247294,156410.52303889365
13792,Yb0.02La0.399Te0.584,650,-0.00012950316290896052,1.2835287018209776,0.34343350804208483,40732.44152515035
5866,Yb14MnSb11,650,0.00010671494202017448,0.8480802186115457,0.3331553752724475,30998.028746509586
13793,Yb0.029La0.392Te0.578,650,-0.00013435717214948045,1.2446093940022327,0.3774687096671356,34750.25800099212
13854,Ge0.86Sb0.09Te,650,0.00021987850152130928,1.642114872140256,1.2946276963167038,55961.9031915408
13853,Ge0.86Sb0.09Te,650,0.00018932426190622164,2.2605610463159724,0.9216335670309675,88889.15347249062
13852,Ge0.87Sb0.09Te,650,0.0001917162782534109,2.327891765642274,1.0325072140277192,99709.59079867363
13851,Ge0.87Sb0.09Te,650,0.0001516253125625759,2.9208808187240853,0.6584713478693849,116357.56386018699
13787,In4Se2.6,650,-0.0002654325528610724,0.7235567109636468,0.4220569657836957,6748.955769354066
9689,In0.05SnBi1.95Te4,650,7.740463100437898e-05,1.6383498519968445,0.14854380528927175,63170.254634024335
5858,Mg2.994Na0.006Sb2,650,0.00020091597271606535,0.922068100147604,0.3967810550340123,12238.315070197617
236,Pb0.98Na0.02Te0.92S0.08,650,0.00025390483013853213,1.221198058352675,1.2091710193236809,35238.59244060163
16232,AgIn5Te8,650,0.00012655951599378185,0.5972492579577298,0.0016829330425153616,102.68467739621882
16233,AgIn5Te8,650,0.00012609824095797894,0.722156072982279,0.003329603854222486,245.45345974454239
10388,NaxCoO2,650,0.00016306916625964956,1.2453849281842309,1.68464451796e-08,0.0012138214852428163
10145,MnSi1.75,650,0.00018126593845719304,3.4322790078617595,0.17005825561986884,27329.67957267088
16274,Ge3MnSb2Te7,650,0.000139365131951248,1.5038409921048737,0.26931923476239394,29261.059285682164
12640,WOx here x is 2.86.Matrial family tungsten oxide,650,-3.5235544614494274e-05,5.115933679822169,0.029085344758532992,180201.2625163377
9692,Ga0.03SnBi1.97Te4,650,7.433563262208155e-05,1.8596724640716091,0.08903704321292732,48392.937658584335
13826,PbSe,650,-0.0002865776751632886,0.947613913864343,0.4557421418016954,8560.932219837381
16273,Ge3MnSb2Te7,650,0.00014687521487696548,1.367211928272117,0.3090503332909726,25888.46609396713
5860,Mg2.975Na0.025Sb2,650,0.00013493806770644267,1.3146475149259855,0.3542299327825837,33906.66812591203
16247,Ru0.85Fe0.15Al1.95Si0.05,650,-9.737813661877967e-05,7.7834170579172595,0.02732062062242729,31272.27962500645
12641,WOx here x is 2.88.Matrial family tungsten oxide,650,-3.932832094857194e-05,4.600760371563633,0.02970327615438788,128032.58602242456
5859,Mg2.9875Na0.0125Sb2,650,0.00016533348532287858,1.080591774186865,0.4366168086410381,22780.14197046341
12639,WOx here x is 2.84.Matrial family tungsten oxide,650,-3.410632581462483e-05,5.567353747769301,0.030762892064557443,240933.52974136305
13834,Sb2Te3(GeTe)19,650,0.00016800968259217462,1.6121230032719047,0.8436200685695969,68479.7152219611
13833,Sb2Te3(GeTe)12,650,0.0001525225937123263,2.485360054957875,0.9878068962359572,152888.10405760686
13925,PbSeTl0.005,650,0.00023012052875953849,0.59711346758866,0.9712488469286088,17980.265515334468
225,Pb0.97Sr0.02Na0.01Se1,650,0.00013417464365012336,1.7340614071265117,0.5964477667070225,79528.96068290423
1836,MnGe0.00875Si1.74125,650,0.0001873569744395645,2.101637685937668,0.4489680522002745,41354.25489236819
12663,NbCo(1+x)Sb here x is 0.5,650,-0.00014329655231437618,3.840559931345808,0.14238312989607055,34765.856783862284
14008,Cu2Se,650,0.00021993273837784337,0.6379500296338813,0.9965986694014776,18032.62260011211
14009,Cu2Se1.02,650,0.00013572804027156917,1.4459889762513332,0.6480946044377871,66300.19229057523
12662,NbCo(1+x)Sb here x is 0.4,650,-0.00016208928131972075,3.702237731698512,0.2267684552384788,44764.11546591326
14052,(Ge0.8Pb0.2)0.82Mn0.18Te,650,0.0001866922260781606,1.186528002403242,0.9179638771236102,47714.86011523663
9275,Sn0.98Na0.02Se,650,0.0002601399079765088,0.7705790919829458,0.9911199279459028,17667.273715071555
9274,Sn0.99Na0.01Se,650,0.00031386735326709576,0.8001288380831386,0.7992190950942777,10525.759373141796
266,Pb1.003Se1Cl0.006,650,-0.00015063825394807316,1.572587983072137,0.5948081402581464,63417.329978416434
10142,MnSi1.733,650,0.00018401887853078923,2.394711793600044,0.1946973729894696,21182.403121453943
17149,Zn0.97Cd0.03Sb,650,0.00023354093415242823,1.3321670480557737,0.8660241202922835,33530.936295616826
343,Pb0.98Na0.02Te0.88S0.12,650,0.00028450777007028817,1.1553419500420097,1.2261177933581469,26924.095203215373
240,Pb0.98Na0.02Te0.84S0.16,650,0.00027121707467743505,1.218163814977833,0.9292837993315476,23675.908306415196
10141,MnAl0.0054Si1.7946,650,0.000215296758955362,2.555945601188066,0.3870787640368234,32836.93484699797
13996,Cu1.97Ag0.03Se1.009,650,0.00013545049283860306,1.1026435391654763,0.5883683518553594,51414.254163786696
14007,Cu2Se1.01,650,0.00017504791638732546,0.8183623504972739,0.9317718232032502,33794.739072296805
16316,(Ca2CoO3)0.62(CoO2),650,0.00015042614766256083,1.2975765882051888,0.014535529482805502,1451.4531136981095
6411,Mg3Sb1.95Pb0.05,650,0.0002954146313655792,0.5741558456985603,0.3338053334049973,2729.966796187933
14006,Cu2Se1.01,650,0.0001647767500021262,0.8287394989170469,0.8954564543842771,35412.39926170255
14005,Cu2Se1.01,650,0.00016797244722797634,0.9209291661754164,0.8195124547613999,35178.533713013836
17150,Zn0.97Cd0.03Sb,650,0.00020030313325196755,1.2286332019156394,0.8064397510696951,33823.47477231178
14004,Cu2Se1.01,650,0.00016765131790246306,0.8645370122187016,0.8865646236504159,35094.452433331644
6399,YbCuZnP2,650,0.00013065162180469754,1.9776666893166053,0.31232211769643553,44743.20519339584
10485,In0.19Al0.81N,650,-0.00016269204104473812,3.5429997592004057,0.03007435601417675,5862.611264820009
14036,(Pb0.8Yb0.2Te)0.15(GeTe)0.85,650,0.0001034441989163716,3.0148806609381777,0.3820021476801129,162156.38829250753
16094,LT C/C composites,650,1.5426245210581516e-05,13.337511154277225,0.00028630354822574915,23561.476803875536
9280,Sn0.97Ag0.03Se,650,0.00033319082422746116,0.7900574061871319,0.6042534041417454,6622.914541555769
14048,(Ge0.8Pb0.2)0.95Mn0.05Te,650,0.00013946952400411736,1.6995831991134631,0.8438359820587173,105139.55962349538
14032,(Pb0.97Yb0.03Te)0.15(GeTe)0.85,650,0.00013227230624079077,2.170811065664461,0.760238834158233,131597.7469839728
16095,MT C/C composites,650,2.1569040229538877e-05,17.646052944231503,0.00048028718791969617,26944.80179705324
16093,ISO C/C composites,650,8.738669548976587e-06,8.786773897108354,0.00010045221164739436,14711.532557528013
10484,MnSi1.73,650,0.0001749635154072809,2.1305695940332177,0.3946349205125679,42255.465320448086
14047, (Ge0.8Pb0.2)0.97Mn0.03Te,650,0.00013496491583402407,1.8002313272615817,0.7952397868356079,111376.61810801223
10148,Zr3Mn4Si6,650,1.90517960896327e-05,24.66871080121795,0.0013479669462420102,140942.0196984768
9279,Sn0.98Ag0.02Se,650,0.00034492218269267463,0.8164771486846121,0.4027601021232311,4058.1706811175122
9276,Sn0.97Na0.03Se,650,0.00025861247267519344,0.7229296389822912,1.4550683865548666,25297.302233602182
14051,Ge0.8Pb0.2)0.87Mn0.13Te,650,0.0001489684078145141,1.2689193066975002,0.8612703241880301,73574.00509647992
14031,(Pb0.99Yb0.01Te)0.15(GeTe)0.85,650,0.0001271587471036686,2.623856350458456,0.5888165761592211,141259.65883570793
14030,(Pb1Te)0.15(GeTe)0.85,650,0.00010317912553039409,3.369849045429309,0.383208771142668,178783.75655025433
16096,HT C/C composites,650,2.3679761869265373e-05,34.062368000518276,0.0005218801060105792,47056.753038849674
14049,(Ge0.8Pb0.2)0.92Mn0.08Te,650,0.00014818424468484852,1.5477075937427742,0.8651423979024813,85457.07877341473
1835,MnSi1.75,650,0.0001980993174248373,2.194343518453892,0.4024475607727279,34620.600838315564
9278,Sn0.99Ag0.01Se,650,0.00038101329050099986,0.7750210557403361,0.36095533614294856,2708.985632841272
299,Pb0.95Ca0.04Na0.01Se1,650,0.00014471982657566734,1.4478033536104813,0.6170734173792487,66555.52228810845
10483,MnSi1.73,650,0.00014855183874712416,3.7786585953865335,0.17234901507989295,45402.21495787532
14050,(Ge0.8Pb0.2)0.9Mn0.1Te,650,0.00015034095436554886,1.4396075545720413,0.8975695582409748,82514.61839946204
13706,GeSb6Te10,650,9.000930452070623e-05,1.5187024035183605,0.29997659886512423,89381.12697646233
10105,MnAl0.0063Ge0.027Si1.7667,650,0.00021199393549088382,2.5385182979995218,0.4215770824361676,36635.07297925544
14046,(Ge0.8Pb0.2)Te,650,0.00013695938518870838,2.2552148084116515,0.6392074921413111,102975.78760228175
14054,AgPb18SbSe19.964Cl0.036,650,-0.0002393464904176771,0.8167906652876147,0.8214891268217611,18732.88265753775
13954,Cu2Zn0.1Fe0.9GeSe4,650,0.0001973985079811167,0.907316330723972,0.2648922316715604,9489.140167500402
13953,Cu2Zn0.2Fe0.8GeSe4,650,0.00018622528195137323,0.9097164169372114,0.2466887135148239,9955.536631140692
13952,Cu2Zn0.3Fe0.7GeSe4,650,0.00020341296880657049,0.8977571655455363,0.3002865038917938,10023.607685888212
13951,Cu2Zn0.4Fe0.6GeSe4,650,0.00021277497481849371,0.8815237428660496,0.31377310507338524,9399.294935102143
14057,AgPb18SbSe19.73Cl0.27,650,-0.00019541723459219309,0.9504315964384806,0.8100953260085793,31041.317624964067
13950,Cu2Zn0.5Fe0.5GeSe4,650,0.00022101546491826803,0.895680881713254,0.3862029831512824,10894.57380260526
13955,CuFeGeSe4,650,0.00023755087646360162,0.7402079497185148,0.2684758042374724,5417.915984569575
6414,Mg3Sb1.7Pb0.3,650,0.00024751509782843157,0.2900623380292085,0.2465402405275991,1781.1923171751762
13995,Cu1.97Ag0.03Se,650,0.00020954629950396543,0.7724456730241025,0.700437873445217,18930.800336778422
13748,Cu2Se,650,0.00012364736203143635,1.6460087395789236,0.4981292608145855,67903.97999313162
13750,Ge0.067Sb0.667Te0.266,650,-4.919354390634092e-05,8.782980066198519,0.03351377320688062,173476.53326791685
13937,Cu2Ze0.9Fe0.1GeSe4,650,0.00028567155871642413,0.7770997704572342,1.5880159392986313,23263.993743110164
6409,Yb14MnSb11.022,650,0.00013580118383890377,0.8018829554549229,0.249902798431127,18173.526931477274
12660,NbCo(1+x)Sb here x is 0.2,650,-0.0001021891968680009,5.258702589535475,0.2343422995675327,177394.9858497969
13938,Cu2Zn0.8Fe0.2GeSe4,650,0.00022116307165282218,0.8330788220954166,0.6396234461726272,16759.917885209434
13751,Sn0.067Sb0.667Te0.266,650,4.566618140412412e-05,7.6468335132255,0.023415082939842968,127454.91047761096
5875,Ca4.75Na0.25Al2Sb6,650,0.00017949525963854182,0.9547585337394028,0.38354281955317854,14004.115927818057
13943,Cu2Zn0.6Fe0.4GeSe4,650,0.0002560845275828007,0.8536085321005169,0.4697218189684965,9406.313424240716
16336,GeBi6Te10,650,-5.789429696655918e-05,1.2909916711661515,0.0581826701180936,35283.235835233216
13940,Cu2Zn0.7Fe0.3GeSe4,650,0.00023470824576000195,0.7875064678326859,0.4399204906243917,9675.162517742578
17151,Zn0.97Cd0.03Sb,650,0.0002227282090415216,1.2265528517825934,0.9078474877612778,34533.08329710707
17148,Zn0.97Cd0.03Sb,650,0.00022548757359401006,1.2569115973428822,0.8991105507358113,34859.0876406252
414,Pb0.96Sr0.03Na0.01Se1,650,0.00012930078458624805,1.5804936625321389,0.5365832300471076,70105.56092908245
6413,Mg3Sb1.8Pb0.2,650,0.00028810193696605284,0.3600741329952701,0.5562373053460253,3057.4351796313176
13994,Cu2Se,650,0.00016356052039316282,0.85218000255612,0.6713535151560323,31120.874259625856
202,Pb0.98Ca0.01Na0.01Se1,650,0.00011608621646178091,1.826489393061073,0.46048068552206206,82699.37948223855
13993,Cu2Zn0.075Sn0.925Se3,650,6.623271191555338e-05,2.977876462745624,0.11713695479723465,143996.25270986062
13992,Cu2Zn0.05Sn0.95Se3,650,5.918021751228229e-05,2.5678198460722785,0.13431312455438155,148871.71138679222
13990,Cu2SnSe3,650,0.00011104619935207339,1.2706182257739609,0.2725889968329704,39303.93410743815
13991,Cu2Zn0.025Sn0.975Se3,650,9.933052426070313e-05,2.187725826162492,0.15993663268790925,55491.89179841738
12661,NbCo(1+x)Sb here x is 0.3,650,-0.0001194175791589624,4.555635840372919,0.2489288020488517,118533.86541084884
14056,AgPb18SbSe19.856Cl0.144,650,-0.00019196439225704356,0.9346175379321244,0.8325943433105968,31596.68100862052
14055,AgPb18SbSe19.928Cl0.072,650,-0.000210627764248216,0.8729559579288779,0.8862038530321902,25288.14437580977
13974,Cu2ZnGeSe1S3,650,0.00040647936503520135,0.6929261413589799,0.04729843841024057,305.1710870458155
13973,Cu2ZnGeSe2S2,650,0.0004139968811708848,0.674176235210187,0.041857173231301184,253.30037899043487
13975,Cu2ZnGeS4,650,0.0004487871747295967,0.8606192974770233,0.02597807728995524,170.77482667921447
325,Pb0.97Ba0.02Na0.01Se1,700,0.00016964081003700306,1.2908359334266573,0.6822643326734952,45560.42552688555
310,Pb0.96Ca0.03Na0.01Se1,700,0.00016529947578056018,1.3482346905728733,0.6211562792886215,48497.40415887524
10117,MnSi1.73,700,0.00024309701234914038,2.6209759944996835,0.3905109311930821,24656.070765643075
15084,La2.99Te4,700,-5.6443363596082314e-05,2.7918385885825887,0.1097520127807981,132208.89604595766
338,Sn1Mn0.07Te1,700,0.00017413934343496666,2.180494081071712,0.6570615577855469,62175.52615480518
17148,Zn0.97Cd0.03Sb,700,0.00022541980632485986,1.1951005737742129,0.9773015288221234,34995.47526627322
10123,MnSi1.74,700,0.0001877599839485623,2.959510694824897,0.28150240971999435,33759.648147759515
7,Fe0.96Ti0.04Si2,700,0.00011719471840851729,7.09872449414404,0.0019640361397517863,1570.6012434096892
10150,MnSi1.73Cr0.03,700,0.0001954050229769154,2.377084461403582,0.2644437200249363,23518.43313868428
10168,Fe0.95Co0.05Si2,700,-0.0002325454374211065,7.132910691859963,0.07151214399830239,13475.127998689517
15086,La3Te3.65Sb0.35,700,-8.599918347888894e-05,1.9809558962447276,0.17701940626780474,54784.254950424904
476,FeSi2,700,0.00013866257683956346,8.431672907406725,0.001366298010694746,825.2486773734081
178,Pb1.001Se1Cl0.002,700,-0.00025746333765427405,1.1786084114074962,0.6411844843287754,16286.348015627593
10118,Mn0.85Cr0.1Ru0.05Si1.74,700,0.00018484929384401718,2.560359126294105,0.3326698921158852,35610.71971709541
17151,Zn0.97Cd0.03Sb,700,0.00022568043877023506,1.1494046713115158,1.0375979076097477,33451.544160605525
10146,MnSi1.73,700,0.00021655796170997997,2.2152422328656804,0.2822479441202151,19046.082425787496
435,Pb0.995Ga0.005Se1,700,-0.0001814707986379144,1.4001762485204,0.7464391293360889,45338.334563391276
10115,MnSi1.73,700,0.0002238534148964438,2.630529254228826,0.4427944434035479,31467.640787183813
10148,Zr3Mn4Si6,700,1.998630276318019e-05,26.61471227948913,0.0014318841417949489,136290.84705927508
322,Pb0.985Ga0.015Se1,700,-0.00012294306736730242,1.9934456306648607,0.3107015405488532,58538.51122694125
15085,La3Te3.80Sb0.20,700,-6.518172762635995e-05,2.6412308547104018,0.15166320881298748,127290.89667092536
235,Pb0.98Na0.02S1,700,0.0002219609568014481,1.3811518603331994,0.4356121912631107,17445.773988536675
17149,Zn0.97Cd0.03Sb,700,0.0002388751557414004,1.2493411810168424,0.948555259216336,31551.4261384546
335,Sn1Mn0.05Te1,700,0.00014702728499408832,2.6828308137166093,0.5972673477577661,103203.55361195687
236,Pb0.98Na0.02Te0.92S0.08,700,0.0002608605289682232,1.178261578551222,1.3194133106691028,32636.816978889063
17150,Zn0.97Cd0.03Sb,700,0.0002047856407663557,1.15085902721243,0.8924147600946618,33089.350034625895
10120,MnAl0.0063Ge0.0054Si1.7883,700,0.00023690585108401518,2.5808293189122584,0.4692244257767307,30824.091217340523
10145,MnSi1.75,700,0.00018881547807847161,3.3653271597279413,0.1944134147981412,26216.837000939624
10136,Re0.04Mn0.96Si1.8,700,0.0002207742284493024,2.421157190046496,0.5284441969665971,37499.65981901635
15070,CaB6:SrB6=75:25,700,-0.00011692675270522119,11.39000232801509,0.15657508535067155,169512.55286865222
10098,Mn0.65r0.2Ru0.15Si1.74,700,0.00018025818427327777,2.5168680054331904,0.35890343387109874,39714.58504983846
484,Fe0.98Co0.02Si2,700,-0.0002346059151217895,6.398762987251513,0.05311713765199157,8821.749721066772
240,Pb0.98Na0.02Te0.84S0.16,700,0.00027094118005661737,1.180131217484904,1.0277763644692643,23603.741448348042
343,Pb0.98Na0.02Te0.88S0.12,700,0.0002841221969260891,1.1183076361623003,1.339764888592579,26514.3823144976
490,Fe0.98Mn0.02Si2,700,0.00014992860738171742,4.99650723210949,0.047034753941097684,14935.451043846046
15071,CaB6:SrB6=50:50,700,-0.000121583718969426,10.619554854071831,0.1812327890980725,170246.87818564914
327,Pb0.98Na0.01Te0.88S0.12,700,0.00028236684365120303,1.078159761142734,1.048344042811476,20251.70126019453
485,Fe0.98Co0.02Si2,700,-0.0001298566199365713,4.239669721930547,0.025843241837108816,9282.239898546548
160,Pb0.993Ga0.007Se1,700,-0.0001284133328211339,1.5385588757237132,0.5845144036306485,77909.61567709246
4480,Cey(Fe3.5Ru0.5)4Sb12,700,0.00011760247222234275,2.881008246287404,0.5165539662377272,155200.8672813318
225,Pb0.97Sr0.02Na0.01Se1,700,0.0001570789489460365,1.5833625862820258,0.7108598902248717,65637.64909062581
369,Pb0.98Na0.02Te0.7S0.3,700,0.00026857547228028797,1.1795331052460627,1.0243197846835712,23928.471596624237
414,Pb0.96Sr0.03Na0.01Se1,700,0.0001506960697862859,1.417479662647901,0.6249621491553591,55269.30026680383
4478,Cey(Fe3.7Ru0.3)4Sb12,700,0.00013723226108349384,2.5864976463473592,0.7723031341587455,148300.74269531987
297,Pb1.005Se1,700,-0.00017022025628038524,1.792674979486514,0.5720039609165917,50556.85770004324
10133,MnSi1.74,700,0.00017423314649758797,2.49901534129466,0.29097467415371875,34218.779353639715
393,Pb0.95Ba0.04Na0.01Se1,700,0.00016981503681230752,1.191440920781866,0.6688029169101259,41636.06084875536
491,Fe0.98Mn0.02Si2,700,0.00013444891902777934,5.309690005274837,0.03538418336652426,14847.92187440769
10108,MnSi1.73Cr0.005,700,0.00020776530924268888,2.0328561105351963,0.3220023261960892,21663.146622239103
350,Sn1Mn0.01Te1,700,0.00010101391317377353,4.296524661850241,0.4146596745527289,212485.8890165179
4479,Cey(Fe3.6Ru0.4)4Sb12,700,0.0001295772753948553,2.696027090832876,0.6162947811728122,152126.4214606075
483,Fe0.98Co0.02Si2,700,-0.00022347513876216704,5.936166358916575,0.04278018028358906,7264.273760332185
15069,CaB6,700,-0.00011926293812057334,17.56858262636652,0.126398328564226,196264.10782368892
179,Pb0.95Sr0.04Na0.01Se1,700,0.00015711294576842356,1.2347492918081695,0.6392566976339925,44978.31461161224
10157,MnSi1.65,700,0.00019894820462147185,3.537084589960128,0.2448399434494374,31257.16808139607
15073,SrB6,700,-0.00015072976099880214,17.025523298902556,0.12977043943452216,126782.37576381367
270,Pb0.98Na0.02Te1,700,0.0002647771803145417,1.4777388677955354,1.080273142752998,32529.106134616304
10155,MnSi1.73Cr0.02,700,0.00020440603858788378,2.2972905838677016,0.2723379971728908,21391.374375301333
10141,MnAl0.0054Si1.7946,700,0.00023004169920920502,2.562197179661892,0.44577134571979615,30832.839595708687
202,Pb0.98Ca0.01Na0.01Se1,700,0.0001379004094555666,1.6374324045599788,0.5517262895993968,64632.431861902354
488,Fe0.98Mn0.02Si2,700,0.0002518884067365427,6.436454356056409,0.06611848908857111,9581.97902239997
10100,MnAl0.0063Ge0.018Si1.7757,700,0.00022585221184867222,2.697570517996932,0.42700602918542346,32259.681660795784
17060,(GeTe)90(AgSb6Te2)10,700,0.00017240252631231038,2.0881159575323616,1.075374528000541,108614.94238479674
10138,MnSi1.73Al0.0025,700,0.00020840504611527088,2.592376380508367,0.3495764964871609,29807.51565228019
489,Fe0.98Mn0.02Si2,700,0.0002440893335322466,7.016695614451091,0.05917624246708676,9955.988336217
486,Fe0.98Co0.02Si2,700,-0.00014194284353661698,3.9972728840192726,0.033758281457477717,9567.954136125407
288,Pb1.004Se1Cl0.008,700,-0.00015605746288433262,1.7437709173580929,0.5561671693282326,56888.9155228883
10107,MnSi1.73,700,0.00019001594431202308,2.9794716549994007,0.2290320859058088,26999.607948193574
266,Pb1.003Se1Cl0.006,700,-0.0001631921639120487,1.4419114482327542,0.6640365796367104,51361.05684725032
234,Pb0.97Ca0.02Na0.01Se1,700,0.000153979892750375,1.4826994163972451,0.5776364735577653,55428.15434438118
17057,(GeTe)90(Ag0.6Sb1.4Te1.8)10,700,0.00020083011350926155,1.7206558679023067,1.303699557545028,80597.21247977439
10099,MnSi1.81,700,0.00023995492091046205,2.934131394149065,0.2647858492164548,19276.00225418548
487,Fe0.98Co0.02Si2,700,-0.00016092216257859986,4.329514527923296,0.0428775448939369,10240.928901866246
299,Pb0.95Ca0.04Na0.01Se1,700,0.00016693171238339237,1.321629864326349,0.7206741357310968,53204.08526082587
207,Pb1.003Se0.92S0.08,700,-0.00016503057419613013,1.6222615799663664,1.0318021595107671,87799.17880720086
15075,ErB22C2N,700,-1.5834430219270515e-05,1.5464185594697932,3.1287996076326715e-08,0.2756778548862521
