Repository: starrydata/starrydata_datasets

> [!NOTE]
> **The duplicated `sample_id` issue was fixed on 2026-09-08**
>
> Datasets published between **2026-04-01 and 2026-09-08** contain duplicated
> `sample_id` values: the same `sample_id` can refer to samples belonging to
> **different papers**. Joining tables on `sample_id` alone mixes data from
> unrelated papers.

# starrydata_datasets

Daily per-project splits of the [Starrydata2](https://starrydata.nims.go.jp/) dataset, with a browsable download page at **https://starrydata.github.io/starrydata_datasets/**.

Historically this repository also hosted the raw CSVs (from 2019/7/11 until 2022/12/22); those older archives are still available via git tags.

File: datasets/20190711/20190711_preprocessing_interpolated_data.csv (part 29 of 94)
sampleid,composition,Temperature,Seebeck coefficient,Thermal conductivity,ZT,Electrical conductivity
17059,(GeTe)90(Ag0.8Sb1.2Te2.2)10,700,0.00020374889328944918,1.682691959085423,1.3709461180645282,78410.16060917737
15072,CaB6:SrB6=25:75,700,-0.00013371688901547582,13.229911352389461,0.14555667671208936,139598.3390990073
10105,MnAl0.0063Ge0.027Si1.7667,700,0.00022642913118062184,2.5495549904865227,0.478733620060329,34009.14165136195
17058,(GeTe)90(Ag0.7Sb1.3Te2.3)10,700,0.00021373252950252536,1.6178585694467769,1.3915310112133368,70044.1443424142
274,Pb0.98Na0.02Te0.96S0.04,700,0.00025555564595736006,1.2359582936176512,1.272336906973347,34398.296902569484
10124,MnSi1.73Al0.005,700,0.00021487275135090848,2.572652851509281,0.34229405656202144,27247.07053584888
15089,La2.74Te4,700,-0.00015834177612773738,1.0416544101222076,0.4333345962981177,22616.655706163314
499,Fe0.98Co0.02Si2-SiC-2mass%Cu-3mass%Si,700,-0.00028104737752568376,4.46510316995662,0.11211210648283132,9053.716604522822
10113,MnSi1.75,700,0.00021945373909281016,2.547836492586302,0.4348842877097752,32867.09052652877
10152,Mn0.95Cr0.05Si1.74,700,0.00019868914913573148,2.7855883025094608,0.4437567590114397,44731.71725820776
294,Sn1Mn0.03Te1,700,0.00010929874814203051,3.152791623773055,0.4641960246444832,152681.9610393506
311,Pb0.99Na0.01Se1,700,0.00013815613016335672,1.7331348295526547,0.5084602342968848,62742.11244124826
49,Pb0.98Na0.02Te1,700,0.00033609841346581536,0.8599571349633468,2.884844980558697,31373.88644014077
498,Fe0.98Co0.02Si2-SiC-5mass%Cu,700,-0.00012728325800315094,5.013706865882117,0.035295320316395845,15603.982690748977
10101,MnAl0.0063Ge0.063Si1.7307,700,0.00018490672098997335,2.5540111995612684,0.3232372004282344,34493.772892401634
504,Fe0.95Co0.05Si2,700,-0.00022936115237550973,5.4805294164328435,0.13392664000717105,19932.038733811998
4475,Cey(Fe3.925Ru0.075)4Sb12,700,0.00014226321660455965,2.8695132493226367,0.7485577693671955,153250.85241562346
370,Pb1Se1Cl0.001,700,-0.00027796876276492644,1.139884578680841,0.7511901131961585,15831.450720596127
10122,MnSI1.75,700,0.00019660603008706649,2.1443962186479504,0.5327696621285922,42223.362073004384
508,Fe0.95co0.05Si2-10wt%Er2O3,700,-0.00022960958732669745,3.235620914531065,0.28307510489986304,24818.826029160737
10093,MnSi1.73,700,0.00022739891277536557,2.685987902760001,0.4060064493618989,28110.883912441743
507,Fe0.95Co0.05Si2-1wt%Er2O3,700,-0.00020419259257449418,2.296076441601832,0.4250099855538727,33435.472885023024
10151,TiMnSi2,700,1.8834954711449165e-05,10.073637754379334,0.001685715774310148,68382.26472117378
506,Fe0.95Co0.05Si2-10wt%SmO2,700,-0.00020739870511071127,4.248172868017365,0.2211849324791084,31206.68221626585
10144,MnSi1.74,700,0.00013105932468835112,4.97484813276267,0.11948321659806502,49437.083454973465
505,Fe0.95Co0.05Si2-1wt%SmO2,700,-0.000218118803853594,2.8869316703047083,0.4591144037193439,39799.09238115168
10094,MnSi1.75,700,0.000195314325380222,2.5430317988082014,0.370721592943879,35304.77414265603
35,Fe0.98Nb0.02Si2,700,8.154290481120262e-05,8.137063523254188,0.0016212615786921614,2775.2423788005626
249,Pb1.003Se0.88S0.12Cl0.006,700,-0.00020624105270622382,1.2667297062927805,1.0133194149842353,45988.19832483818
10110,MnAl0.0063Ge0.045Si1.7487,700,0.00020420849706783413,2.552603373799881,0.4032033265173314,35258.33398732622
15077,ErB22C2N:ErB4,700,-2.507974888521684e-05,2.060734021733857,1.2411829280163007e-06,5.809159849772267
10129,MnAl0.0027Si1.7973,700,0.0002410096571035855,2.605096335153322,0.4664761498140592,29887.27379398745
303,Pb0.98Na0.015Te0.88S0.12,700,0.00026384131269939655,1.1841748670565837,1.1679089663459097,28381.882245970184
10161,MnSi1.73Cr0.01,700,0.0002122043478386592,2.168815848134716,0.310130793298996,21338.35678278532
387,Pb0.98Na0.005Te0.88S0.12,700,0.0003417915412022583,0.9867703948684364,0.6698016487259829,8082.424615717726
478,Fe0.94Ti0.06Si2,700,0.00011598867239636568,8.474640140325036,0.0016630901618911998,1746.1480662679614
166,Pb1Se0.88S0.12Bi0.003,700,-0.00017011113299272173,1.4828437121372682,0.4559200340254268,33374.94372204924
17288,Zn4Sb3,700,0.00019676764141095444,1.1986314205074011,0.6899293948497334,33219.83503327798
17287,Zn4Sb3,700,0.00019655824270968145,1.191985040295405,0.6956553255587128,32118.55262632251
10131,MnSi1.73,700,0.00019234589189817838,2.354017458295716,0.23773889679971236,21609.566372671587
17282,Zn4Sb3,700,0.00018835727423924131,0.7623749574224543,1.0596122154325829,34001.67760526791
10154,MnSi1.73,700,0.00023987455436216715,2.4684928869457146,0.2996044908097373,18361.738457149422
17281,Zn4Sb3,700,0.000190936082196936,0.7344251070141881,1.075942875228189,33241.92654882473
203,Pb0.96Ba0.03Na0.01Se1,700,0.00017896909389875874,1.1643178916318524,0.7421976503390832,39050.568550278265
15092,La2.72Te4,700,-0.0002546265325476995,0.6152863362915721,0.4047628483755158,5487.475096401533
4482,CeyFe4Sb12,700,0.00014148461674222258,2.9710028615371336,0.7111552292766135,148682.12236994054
10096,MnSi1.8,700,0.0002335376509202624,2.7109517084521526,0.37935742589595456,26937.57620882106
309,Sn1Te1,700,8.978730513607586e-05,4.80941338416488,0.3174378713098109,232386.1206539704
496,Fe0.98Co0.02Si2-Sic-2mass%Cu,700,-0.00022225108473667124,4.6070009815546005,0.06331567722523401,8436.139305770359
495,Fe0.98Co0.02Si2-SiC-Cu2mass%,700,-0.00023965572499100077,4.330153485700613,0.06787873743440813,7310.7745299945045
494,Fe0.98Co0.02Si2-SiC,700,-0.00030496574971678397,3.672617010498544,0.10286844585869707,5803.067815207614
493,Fe0.98Co0.02Si2,700,-0.00018237749496292317,4.895926345739908,0.03495358236414831,7349.977948922176
286,Pb0.98Sr0.01Na0.01Se1,700,0.00014730852798068746,1.5052151832667633,0.599191384823615,58763.0133144111
492,Fe0.98Mn0.02Si2,700,0.00013566513126761793,6.239734248613202,0.03428690388314065,16605.801591419997
10162,MnSi1.6,700,0.00016661436414802826,3.6388630055280182,0.19893512557828588,37252.40003899516
4476,Cey(Fe3.875Ru0.125)4Sb12,700,0.00013873323231338057,2.7987033424809806,0.7137681715867668,149449.4321079579
10153,MnAl0.0063Ge0.0108Si1.7829,700,0.00021274645401803368,2.776948519946416,0.40391970715975856,35403.00865278537
381,Pb0.98Ba0.01Na0.01Se1,700,0.00015378379657597082,1.406826866501258,0.5993919625072694,49159.502335232275
10127,Mn0.97Cr0.03Si1.74,700,0.00018864169310227132,2.5963870388385852,0.4724972099983874,49248.75652850697
16094,LT C/C composites,700,1.645672565403895e-05,13.817852662411454,0.00032489321027362927,24105.95346042003
16093,ISO C/C composites,700,9.871900801506068e-06,9.093406302371848,0.00011819066243997504,15066.006712525505
10484,MnSi1.73,700,0.00018060044578103922,2.159657128107068,0.4255866052400041,40256.59902204825
2376,Ba8Cu4.5Si6Ge35.5,700,-5.984503561433103e-05,0.5987174592546722,0.009099988274245964,1966.8924872072962
10485,In0.19Al0.81N,700,-0.00017117625538946195,3.5076315968373732,0.034111421080474914,5759.722583460273
1836,MnGe0.00875Si1.74125,700,0.00019419812122019003,2.1088267120708237,0.4958416465372074,39609.175943057686
16095,MT C/C composites,700,2.291501939099706e-05,18.287926934819406,0.0005442162628417077,27507.948033796627
1837,MnGe0.0175Si1.7325,700,0.00019760250481807884,2.1893834433996666,0.5196858416977244,41627.44769113607
1838,MnGe0.02625Si1.72375,700,0.0001892063254128857,2.200975675084752,0.5303916111213146,46584.6188621136
1835,MnSi1.75,700,0.00020440938831925646,2.1979897656168834,0.4340539318586241,32618.924928912686
16096,HT C/C composites,700,2.486880832696993e-05,34.719427197640385,0.0005873671238183619,47915.36876637489
10483,MnSi1.73,700,0.000149365392899977,3.794547071231122,0.18300251440095452,44465.07101115012
1839,MnGe0.035Si1.715,700,0.00018315482040781974,2.1635187428173346,0.5226144184578067,48151.22083040603
10520,La0.1Sr0.89Yb0.01TiO3,700,-0.00017201528791537839,5.419550376380425,0.14987975229794356,33552.2262609061
10522,La0.1Sr0.85Yb0.05TiO3,700,-0.00017092766753410912,4.797710329788291,0.10218808480903488,20371.13483599791
10521,La0.1Sr0.87Yb0.03TiO3,700,-0.00017117657562282248,4.981450165701009,0.13334796789712938,27733.827698959125
9647,Mg2Si:Sb0.001,700,-0.00029227666794295513,3.1383563814763957,0.3072324298041352,13270.479978297712
15321,TiO1.83,700,-0.0001306106459972005,3.2135048433577063,0.11450332636150327,26410.102501862246
10385,PtYSb,700,0.0001956857500531837,2.3506214122444957,0.4002987276145835,41615.66891365222
15322,TiO1.90,700,-0.00022713084296679048,3.241103225696876,0.10515003870065244,8858.386774760216
10388,NaxCoO2,700,0.00017038917193794252,1.1819872623243994,2.2040732903200317e-08,0.0012819078393122858
16274,Ge3MnSb2Te7,700,0.00015283783864156438,1.4926149548959526,0.31273703532457353,26498.24520665194
16273,Ge3MnSb2Te7,700,0.00016143405130990038,1.3531381964897844,0.3623408953920165,23905.482311168784
16272,Ge3MnSb2Te7,700,0.0001536920168568988,1.4261161803223716,0.31537432330460985,24633.68618571744
16271,Ge3MnSb2Te7,700,0.00018663974202830802,1.0542214854582157,0.49084609564119,19458.01227649116
16266,Ir3Ru30.4xGa66.6,700,-0.00011719135748464152,4.760065765505133,0.18189567669875367,75837.35714638597
15320,TiO1.77,700,-8.63920604173509e-05,3.457960358601873,0.09795649904956824,56282.750570904245
16340,Ge3SnSbTe5,700,0.00018005431154004126,1.1305083459190308,0.8071577206533614,47239.603370594166
16339,Ge3.5Sn0.5SbTe5,700,0.0002042722891025817,1.3745482593620122,0.6248771529714694,29406.117409858387
16338,Ge4SbTe5,700,0.0002454779931580167,1.3105587286506897,0.7152699432858876,26111.55313624352
16336,GeBi6Te10,700,-5.6396165688734936e-05,1.3418041747561662,0.06420422237622897,35974.120076399915
16316,(Ca2CoO3)0.62(CoO2),700,0.00015448390520156506,1.2654771840431522,0.01897171256265263,1633.542415435561
15385,Mn0.99Ag0.01Te2,700,0.00025088115402613554,0.8229408438527851,0.2737910775594256,4826.621686928138
15386,Mn0.98Ag0.02Te2,700,0.00024553504798484886,0.7641279536241475,0.3711122302265537,6421.267494831959
2384,Ba8Cu4.5Si6Ge35.5,700,-9.348310746801208e-05,2.020007090163806,0.2362085139875365,76763.89447777385
15387,Mn0.97Ag0.03Te2,700,0.0002290141946696771,0.6787472950840185,0.5273487510549782,9272.591180714291
15388,Mn0.96Ag0.04Te2,700,0.00021887643068462816,0.6476672550268409,0.48387239822530204,8879.481365670234
2380,Ba8Cu4.5Si6Ge35.5,700,-0.00011896126239609837,0.798097563357345,0.05163841546274029,4823.783666841662
9653,Mg2Si:Sb0.03,700,-0.00016332554162983018,3.0815658654820783,0.4090254628717277,59396.112441272824
9651,Mg2Si:Sb0.02,700,-0.00016892054846932866,3.0584565208536727,0.40759996732919296,50732.061933605146
9650,Mg2Si:Sb0.01,700,-0.00018763983387614497,3.3968192947160647,0.401675280828332,46336.736439271845
9649,Mg2Si:Sb0.005,700,-0.00021476821589748481,2.9717665116527034,0.3863479038788872,30382.47355065263
9648,Mg2Si:Sb0.003,700,-0.00024060057858822466,3.155741913952234,0.3770331738509422,25396.929588609204
15384,Mn0.995Ag0.005Te2,700,0.00027905528157079256,0.8796427929215755,0.15307831915555814,2619.8218219482583
15383,MnTe2,700,0.00033910859364836963,0.9603946288628862,0.154800335066234,1723.31371292939
10392,NaxCoO2,700,0.00011458645954949937,1.875150176085008,5.7977999498642805e-08,0.011828635229061735
10394,NaxCoO2,700,0.00012366306315931828,1.7462587860177463,6.579486476910789e-09,0.0010733035433354813
16250,OsGa3,700,-0.00031566358550622997,1.8522575651697573,0.03185654418907891,845.9662330415417
16249,RuGa3,700,0.0001739420549074763,2.259706446968828,0.007955312648661846,848.7934981715781
2386,Ba8Cu4.5Si6Ge35.5,700,-9.616958510440984e-05,1.8696108247505132,0.2605059538064061,78176.15032146036
16248,FeGa3,700,-0.00013951370226767236,2.6747578408511288,0.015442104151090073,3031.511214225506
2385,Ba8Cu4.5Si6Ge35.5,700,-0.000114667103321655,0.9451649427089848,0.25273088588989623,28574.17251821891
16245,Ru0.85Fe0.15)0.95Mn0.05Al2,700,0.00010561088764374163,8.066897210835604,0.093029682539732,79584.04730808732
2382,Ba8Cu4.5Si6Ge35.5,700,-9.898939547482248e-05,1.371969462661184,0.2735572088714964,55403.74171822509
16233,AgIn5Te8,700,0.00012896969163965952,0.6769396620433078,0.004190633257800529,269.59474569617527
16232,AgIn5Te8,700,0.00012998364036247146,0.5506495617315538,0.0022335533079667464,117.39567092276144
2054,Fe0.92Mn0.08Si2.1,700,0.00025638316794637534,4.807773128112721,0.06833450954965818,7140.144294340509
2055,Fe0.92Mn0.08Si2.3,700,0.00021940149708532964,6.947805092439133,0.04099915949277955,8453.671484214403
2056,Fe0.92Mn0.08Si2.5,700,0.00020749405668125782,7.663145113776522,0.03337998426781871,8487.578698098756
2290,Ba24Cu2Ge98,700,-5.4389931190499604e-05,3.432944002956853,0.0744817360327289,145945.91145125116
9607,Mg2Si0.6Sn0.4,700,-0.00019065935173367076,3.0386935590870188,0.7965356839273747,93733.19545845751
2293,Ba24Ge100,700,-4.5104680101846415e-05,3.71454438383136,0.06740460954532837,175577.74290915177
15487,Mg2Si,700,-0.00017257124838161958,3.477134639589824,0.5120526686855816,78042.16496650479
2291,Ba24Cu4Ge96,700,-6.250012376518234e-05,2.913840993279913,0.09346565272569668,106561.16419157064
2053,Fe0.92Mn0.08Si2.0,700,0.0002526026447001728,5.163556964559113,0.07617443073370113,8806.115218205126
9611,Mg2Si0.4Sn0.6,700,-0.00023879103267491561,2.8273644562765283,0.9648523569067632,69357.66746944541
15467,MgFe2O4,700,-0.00014087273695728415,5.019689443808415,0.002286937656557343,731.708290678282
9609,Mg2Si0.6Sn0.4,700,-0.00015351891529171075,4.484632015803382,0.4187263957549506,113824.38843212438
1932,(CoSi)0.95(SiO2)0.05,700,-8.236941074016077e-05,9.297369733130553,0.1281666763532195,271541.73351053393
9608,Mg2Si0.6Sn0.4,700,-0.0001866402710644463,2.7878451067228776,0.8370090148054496,92083.16334352207
1930,CoSi,700,-8.558687091197291e-05,12.417944373895452,0.15540901955534006,393783.7050917585
2052,Fe0.92Mn0.08Si1.9,700,0.0002129160803586884,5.214683651371828,0.06839623622997222,11239.453779808871
9604,Mg2Si0.6Sn0.4,700,-0.00019198957903286307,3.434209471018772,0.7035389973089019,90706.20481703486
2305,Ba8Ga16.4Ge27.9,700,0.00022470808591133174,0.9520223837782176,0.8408179470106933,22258.25386227469
2306,Ba8Ga16.6Ge28.7,700,0.0002066422026055717,1.3139422047342022,0.8074453192675719,36210.74531946622
2307,Ba8Ga16.6Ge29.8,700,0.00015687689150363157,1.4738669188093354,0.6767422951463296,56493.24322299223
9605,Mg2Si0.6Sn0.4,700,-0.00019152526352687549,4.041055298730424,0.6031892102839919,93760.27902080248
10617,(Sr0.95La0.05)2TiO4,700,0.00020711282892268412,2.8669304714119352,0.05105196930582736,4247.290055201852
15488,MnSi1.73,700,0.000195977201999793,2.4537459217962496,0.3955023166750474,35810.28199735872
9606,Mg2Si0.6Sn0.4,700,-0.00018580822231727758,2.787979691546858,0.8529400173550471,93546.85090315789
9612,Mg2Si0.4Sn0.6,700,-0.000212969743999796,2.6734204568149837,0.8602051886729866,72379.03900649407
1904,CrSi2,700,0.0001284692846955712,7.339504432000028,0.13813934965294228,87758.15659224457
1911,Al6Re4.7Si4,700,-7.443763804593455e-06,10.823561997835078,0.0019511387278289953,544471.4975912042
1912,Al5.7Re4.7Si4.3,700,7.212338386543542e-06,12.108680802369255,0.0012941715620466867,430366.49587278353
1913,Al5.5Re4.7Si4.5,700,5.9149324579917894e-05,10.957849984652512,0.07229143543786337,323455.52900886256
15900,AgPb18SbTe16Se4,700,-0.0002506975462502018,0.7873200814306209,0.8075100632966972,12502.141389451048
1914,Al5.4Re4.7Si4.6,700,6.680345557831633e-05,11.09543634124502,0.08446030462462384,299986.1010240875
15898,AgPb18SbTe18Se2,700,-0.00024439483349789456,0.9812396024510774,0.7228238491940405,15421.169325332798
1915,Al5.2Re4.7Si4.8,700,0.00014489905825302785,8.456689483582638,0.1371114456478321,78894.17306314409
15893,Ga12Sb2Te12Se3,700,0.0002493088627244957,1.442092980350856,1.1987964446343151,42847.16207511032
9616,Mg2Si0.4Sn0.6,700,-0.00020382137693252556,3.1298007903009832,0.984370109049494,106320.23223131776
1916,Al5.1Re4.7Si4.9,700,-0.00033840955535742543,6.771402683107749,0.038001120319732566,3209.9019527765918
15888,Ga7Sb2Te10,700,0.00015192325860265306,1.393193576831258,0.16775878387829565,13202.10640020301
15897,AgPb18SbTe19Se,700,-0.00026005566422905417,0.8357501408009091,0.6968973250353775,11692.832596314802
15930,Ni0.05Mo3Sb5.4Te1.6,700,0.00013038189524960944,4.136872810820698,0.2566798181419996,87861.10224336803
10525,Ni0.97Li0.03O,700,0.00011590115411949988,3.3907958664911995,0.0069450072805549825,2320.370932639411
15955,Cu0.68Ag0.3InTe2,700,0.0003314717578444189,0.6994151060320141,0.6797777766924037,5699.662761199863
15954,Cu0.75Ag0.2InTe2,700,0.00028605446331770603,0.6889127661032584,0.7488903796843738,8411.174082131525
15953,Cu0.88Ag0.1InTe2,700,0.00026710666744655687,1.0414969046259874,0.6859053638331518,13230.36418207864
10526,Ni0.94Li0.06O,700,0.00010754209365459944,2.2794208484202136,0.04001956816860743,10931.62303856798
15952,Cu0.45Ag0.5InTe2,700,0.00038690113714380216,0.525587220374856,0.3536557532657542,1896.0298810634315
15951,Cu0.68Ag0.3InTe2,700,0.00030844255997815133,0.6306115484531569,0.569064660158223,6415.092588392193
15950,Cu0.55Ag0.4InTe2,700,0.0003452903751407798,0.5282898466466952,0.4522322230390829,3293.0325090562437
10527,Ni0.91Li0.09O,700,5.568131102925426e-05,2.0134322006017356,0.025250276929784318,23118.595128424826
15949,Cu0.75Ag0.2InTe2,700,0.00029240604133346616,0.7166846725852705,0.5935220662281357,8216.763365231007
15947,CuInTe2,700,0.00034204578760504837,1.521372755966211,0.4657699390991346,7767.161323786757
15937,Al2O3,700,0.00012538179900168758,3.4702375252809627,0.31034093021844106,100764.13522942906
15936,Al2O3,700,0.00012625106558860773,3.4226708302812927,0.3384538706336742,104960.40788751231
15935, Ni0.05Mo3Sb5.4Te1.6/0.0100Al2O3,700,0.00012341588160606548,3.4848813240527274,0.31957166972963336,103093.02723470062
15934,Ni0.05Mo3Sb5.4Te1.6,700,0.00013226039446126867,3.811834529917301,0.36009025257646937,113589.65985612599
15933, SiC,700,0.00013474217137682628,2.3393844733469904,0.2244550222728847,45658.682347814814
15932,Ni0.05Mo3Sb5.4Te1.6/0.020Sic,700,0.000131646937532968,2.3001810336215813,0.2630284529253097,54091.016835874216
15931,Ni0.05Mo3Sb5.4Te1.6/0.020SiC,700,0.00013107712112826335,3.361332262756493,0.3138444098574257,85381.91466805174
1917,Mn3Si4Al3,700,-0.00010186792898607648,3.723346390319861,0.2051342922715332,105147.44278752194
1918,Mn2.95Cr0.05Si4Al3,700,-0.0001229785433896337,5.137110738198133,0.2137376328145376,103715.38727068943
10543,Ca0.90Dy0.05Yb0.05MnO3,700,-0.0001088169436000182,1.9850043040665044,0.11436664094760972,25523.44160956074
15829,TmCuTe2,700,0.00015751393101436355,0.8815940136792053,0.6014434117480703,31255.831797616436
1926,CrSi1.96,700,0.00016294185054284608,7.212206688831245,0.08516233690553246,33048.54971609087
1927,CrSi1.94,700,0.00014506136207285465,7.324311946015875,0.0813486167967417,40449.71478024918
10544,Ca0.84Dy0.08Yb0.08MnO3,700,-8.38503164200127e-05,2.1652453412795003,0.07002901376506351,30346.003952107207
1928,CrSi1.92,700,0.00013467058344397782,7.684564265524486,0.07720555710259569,46733.06709239741
10545,Ca0.8Dy0.10Yb0.10MnO3,700,-7.223079938070576e-05,2.5797325132346747,0.04938798467698511,32383.861145296152
1929,CrSi1.9,700,0.00013495145340565798,8.089078552243574,0.07993053289433237,50717.587696457966
15806,Ti0.33Zr0.33Hf0.33NiSn,700,-0.00024031124736460956,4.876281545392013,0.34986761458752114,39426.23302140324
9615,Mg2Si0.4Sn0.6,700,-0.00020311691756500326,2.938872552539832,0.9894308040401936,104187.18826971458
9614,Mg2Si0.4Sn0.6,700,-0.00020442693635843256,3.0262582955115067,0.9318695947737996,97161.37177489356
1931,(CoSi)0.975(SiO2)0.025,700,-8.600556582367042e-05,11.576866451629915,0.1729807155166544,404013.09087588405
15783,PbTe,700,0.00021889914168075637,1.0017593913148586,0.9834636307353032,30567.79866045833
15782,0.10 wt% PbI2+0.3 at% In,700,0.0002111833462634647,1.0630934094177584,1.121010577086002,37703.024894108734
15781,0.08 wt% PbI2+0.3 at% In,700,0.00023545295736774677,0.9857397488563135,0.9940106366649468,25559.43350383857
15780,0.05 wt% PbI2+0.3 at% In,700,0.0002595566789245575,0.9557504327406005,0.982062040997482,19823.84827235288
9613,Mg2Si0.4Sn0.6,700,-0.0002185319019198533,2.6116320474599752,0.8941639074900939,71834.46414363888
15779,PbTe doped Pb2I,700,0.00021986303385020204,1.0054088723751495,1.0036128540877522,31145.44990527621
15778,Pb0.995TeIn0.005?,700,0.00027690834617413176,1.0883478902114905,0.8463363626045999,16843.260710968054
15777,Pb0.997TeIn0.003?,700,0.0002638688697224575,1.166129567816394,0.9203835711010776,22159.73110326277
15776,Pb0.999TeIn0.001?,700,0.00030417734282492566,1.015488722115229,0.6673950718445838,10551.231548148176
15836,(SnTe)3,700,9.410936083753443e-05,4.541298231861877,0.34804886692193165,226264.91721495328
15837,(SnTe)2.94(In2Te3)0.02,700,0.00013580576186005352,3.100832970018525,0.6330603488395139,142264.74345128413
15869,Cr1.94Ge2Te6,700,0.0004112410337990859,1.2858579283539304,0.26203129938059777,2691.7406147317183
15867,Cr2Ge2Te6,700,0.0004393716206974786,1.5719812199108534,0.2646696484501401,3026.710376610465
15852, (SnTe0.998I0.002)2.88(In2Te2.994I0.006)0.04,700,0.00012854787281131887,2.7093989994667256,0.6247462491062636,144927.49212758144
15856,(SnTe0.99I0.01)2.88(In2Te2.97I0.03)0.04,700,0.00013506650584852074,2.246365570061566,0.5536577917830067,91553.33982397868
15855,(SnTe0.992I0.008)2.88(In2Te2.976I0.024)0.04,700,0.00013926050383579624,2.2980509228949257,0.6350643520186193,103204.67168669654
15854,(SnTe0.994I0.006)2.88(In2Te2.922I0.018)0.04,700,0.00014136009280991954,2.2933280241137024,0.745393063807458,118656.53471800227
15853,(SnTe0.996I0.004)2.88(In2Te2.988I0.012)0.04,700,0.000133816658110747,2.4775203542239206,0.6878807629038958,131035.02671985135
15851,(SnTe)2.88(In2Te3)0.04,700,0.00012271189846317404,2.801152939122671,0.6096109857980321,162370.31270014634
10541,CaMnO3,700,-0.00031816216909094413,3.2536573988797004,0.036294061836595545,1539.7105408649822
1924,CrSi2,700,0.0001791793735725689,7.924493918503657,0.08874061011232562,31291.03143360837
15841,(SnTe)2.7(In2Te3)0.1,700,0.00010284790954794054,3.2173897544038144,0.38630961540654507,162649.82121223753
15840,(SnTe)2.76(In2Te3)0.08,700,0.00011124187986903579,3.0713636212583584,0.4266857610199063,147478.93625676932
10542,Ca0.96Dy0.02Yb0.02MnO3,700,-0.00016033576038220138,1.7457171685276778,0.16836351348339426,14825.447837770187
1925,CrSi1.98,700,0.00016930055256849795,7.338409391855721,0.09219739196877716,33721.414326064325
15839,(SnTe)2.82(In2Te3)0.06,700,0.00011863385998898877,3.063082232271002,0.5176665244719996,152720.29605628175
16341,Ge2.5Sn1.5SbTe5,700,0.00017087733394137984,1.5260615881104989,0.5563402954100141,41538.00352777669
4347,Yb0.05Co4Sb12,700,-0.00017006202264113797,4.174876634701587,0.09376731052993433,21633.792218816743
10084,MnSi1.73,700,0.00021872946798649436,2.2255737021112747,0.2849534166704433,18936.652791378707
16744,(GeTe)80(Ag0.6Sb1.4Te2.4)20,700,0.00024028641239607363,1.5231565067424553,1.327495890090864,49940.599051006415
16743,(GeTe)80(Ag0.8Sb1.2Te2.2)20,700,0.0002153315599782255,1.4958078322655142,1.3299691572807522,61749.82451253908
10207,Fe0.98Co0.02Si2,700,-0.00017340213791148919,4.23881905016365,0.034631131257000194,6974.364169405008
16742,(GeTe)80(Ag1.4Sb0.6Te1.6)20,700,0.0002096303929733757,1.5384061674765417,1.0533053341857,52611.61461302208
16741,(GeTe)80(Ag1.2Sb0.8Te1.8)20,700,0.00022401419801321357,1.4424526173763634,1.4110971917533055,56494.99296507003
16740,(GeTe)80(AgSbTe2)20,700,0.0002281298634631845,1.4160578880433383,1.3822622915871672,53106.94946558132
15199,CuGaTe2,700,0.00019191167179276168,1.5398829664916025,0.4361526927107716,25771.764755134736
10206,Fe0.95Cr0.05Si1.958Ge0.042,700,0.00019924576077240958,7.251662140660157,0.03872692038659551,10105.88390102342
15200,CuGaTe2,700,0.0001822188386870005,1.6785206566352189,0.039785440556277724,2558.94076412191
15201,Cu25Ga25Te50,700,0.00017886791196231334,1.9495684965743798,0.3076363636001228,24460.95490705419
10213,Fe0.94Co0.06Si2.00,700,-0.00019043249476740644,3.8383595216726905,0.15857986090338294,20947.66456142406
15202,Cu29Ga22Te49,700,0.0001422997883751252,1.9761320206061013,0.11338924491605293,18253.64421281934
10205,FeSi2,700,-0.0002690032240144891,10.034204230455137,0.007843211892559055,1553.6882241081196
16785,(GeTe)0.85(AgSbTe2)0.15,700,0.00020172279069864755,1.6030149893863683,1.2732925414271687,73713.16245794966
16784,(GeTe)0.8(AgSbTe2)0.2,700,0.00022518985987564995,1.3707496479756498,1.6132793665929337,63363.483433397676
16783,Ge0.87Pb0.13Te,700,0.00020182230809791984,1.3441741859872955,1.3838343118825318,63604.838381007714
10200,(FeSi2)0.995Cu0.005,700,-0.00024081722431939067,10.983656416007298,0.006899788451208685,1866.850677588147
10201,Fe0.98Co0.02Si2,700,-0.0002150402053857084,3.9688226939579008,0.04410330371033146,5407.486551510606
10202,FeAl0.05Si2,700,0.00023092291452648183,6.7351207818442695,0.09463003615801699,17074.27586937633
10203,(Fe0.95Cr0.05Si2)0.995u0.005,700,0.00025588718815629827,9.788001999709827,0.0234357991141227,5004.707405345841
10204,Fe0.94Co0.06Si2.00,700,-0.0001857468299138109,3.897080817264815,0.152797374066505,21539.96939977789
16655,AgPb18SbTe20,700,-0.00032018802465102103,0.7786489970514204,0.6729928439186481,7997.0571434973035
15208,Ag0.04PbTe,700,-0.00023119448906994117,1.2278537921802757,0.7571013133930893,26459.993764273746
1338,Si80Ge18Sb2,700,-0.00040642235887121625,4.184793585137125,0.3648064362645508,14107.422542333528
15209,(Ag0.01PbTe)0.945(Ag2Te)0.055,700,-0.0002354099761732104,0.7950494962969096,1.0409984547615074,22497.49297918944
1339,Si80Ge18Sb2,700,-0.00042209405674006087,2.7680280719341517,0.4532230766507955,10877.91853719114
15210,(Ag0.02PbTe)0.945(Ag2Te)0.055,700,-0.000235741015103608,0.7795410275658899,1.1424447983150954,24057.74505942934
16639,"HMS(Mn4Si7, Mn11Si19, Mn15Si26, and Mn27Si47)",700,0.000197739530237196,2.3240845326026904,0.34685052993864296,29709.974888865367
10223,Fe0.9Fe0.95Co0.05Si1.958Ge0.0425Cr0.05Si1.946Ge0.054,700,-0.00016213932869722477,4.916849521618491,0.07681531851651062,20523.903858628004
16638,"HMS(Mn4Si7, Mn11Si19, Mn15Si26, and Mn27Si47)",700,0.00018165362712518424,2.5326715951075163,0.314542206854634,34572.278913806316
16637,"HMS(Mn4Si7, Mn11Si19, Mn15Si26, and Mn27Si47)",700,0.00019034183950101985,2.651541841929944,0.3172617564871436,33185.8465894152
15211,(Ag0.03PbTe)0.945(Ag2Te)0.055,700,-0.00023720758354454647,0.805553910348732,1.0459668052938498,22800.78017330848
1340,Si80Ge18Sb2,700,-0.00040334786507763016,2.549844565209412,0.3182324519378952,7813.691842231339
1341,Si80Ge18Sb2,700,-0.0003973663198308285,1.5276804923568583,0.3608883706859101,4777.980290464157
16658,AgPb18Sb2Te20,700,-0.00023112612810788282,0.7898220331187453,1.0321534480286911,23318.8432967948
15203,Cu25Ga26Te49,700,0.0001858910747354893,1.4990630281364514,0.4474456686905845,25740.850241401997
15204,Cu27Ga25Te48,700,0.00020289268645674904,1.6864213734488036,0.2340208067304291,12295.519184466586
10215,(FeSi2)0.95(TiB2)0.05,700,-0.00019671177903993534,5.177787889691807,0.11611810439348398,22196.547091954042
10216,FeSi2,700,-0.00021692614419128745,4.5357697491942,0.11444317302094388,15758.65170535291
10217,Fe0.98Co0.02Si2,700,-0.0002041655963677373,4.457079188221249,0.05243556415753085,8009.642492031353
10219,Fe0.95Cr0.05Si1.946Ge0.054,700,0.0001986176902702702,7.138392727115116,0.03318548246133627,8578.56564836091
10199,FeAl0.10Si2,700,0.00018728989818654837,8.19550101567179,0.07206282342315863,24052.48957568495
10177,(FeSi2)0.85(TiB2)0.15,700,-0.00013581255916874906,6.423859251709918,0.07729516392177642,38456.560030625515
10178,Fe0.98Co0.02Si2,700,-0.00020156344988046408,4.891681021352019,0.033291847028205736,5726.304182924146
10179,(FeSi2)0.825(TiB2)0.175,700,-0.000114142837463997,6.586140745551485,0.059935491799272066,43283.23491490317
16928,Ag6.52Sb6.52Ge36.96Te50.00,700,0.00017496770059005336,1.5911954092378773,1.163744668031298,89579.64443830893
10181,Fe0.95Co0.05Si2,700,-0.00017876300067831832,4.178545274965312,0.11228461206403027,20974.520586117902
521,MnSi1.72,700,0.00019356212525667142,2.02420584781021,0.22590715395632416,17435.959662271154
522,MnSi1.73,700,0.00019708780256134752,2.3092772114942357,0.2526703981550633,21459.16899201127
10182,(FeSi2)0.8(TiB2)0.2,700,-8.004258628237085e-05,7.7860202812405195,0.035883608537975835,62297.608507997764
523,MnSi1.74,700,0.00020359567222749412,2.2383246095457707,0.2329512798176149,17970.205610003966
16929,Ag6.52Sb6.52Ge36.96Te49.00Yb1.00,700,0.00019985116479461613,1.6860986587125897,1.4268259723818506,87732.36776508747
10091,Mn0.75r0.15Ru0.1Si1.74,700,0.00017255913589206702,2.5759804609153103,0.30541699038013104,37745.206275347045
10171,Fe0.94Co0.06Si2.00,700,-0.00018111330467787833,3.9796657004013976,0.1587221926174206,23956.03178934195
16943,AgPb20SbTe20+2vol.%SiC,700,-0.0002751048337041006,0.5439593562111592,1.0786415313478612,12477.40269467373
16942,AgPb20SbTe20+1vol.%SiC,700,-0.00022416533051794203,0.6400888462190791,1.4691808887154052,26814.3690268214
16940,AgPb20SbTe20,700,-0.0002512940453764459,0.8671546800094215,1.1738549839221208,23962.726852000254
10090,MnSi1.85,700,0.00024122414997404648,4.13657571884405,0.16308379226831418,16561.976752527018
16930,Ag6.52Sb6.52Ge36.96Te49.00Ce1.00,700,0.00020138533953681666,1.7120746984956283,1.4190482051172926,87219.97684928386
524,MnSi1.72Al0.005,700,0.0002230122039939984,2.2731155002565586,0.2996847709807318,19567.298844239085
10191,Fe0.95Co0.05Si2,700,-0.00017838765669932096,4.127708126541016,0.10798342127717173,20009.60070801055
543,Ba24Ga4Ge96,700,-5.442069514112884e-05,3.4780506266018163,0.1039502365260312,163670.44184273
16824,(GeTe)85(AgSbTe2)15,700,0.00020021300808579264,1.5052518530292491,1.4980049694923467,84653.25906108045
10086,MnSi1.73Al0.001,700,0.00021082511164191505,2.3777919532470717,0.32887688846547103,25134.16662824645
16823,(GeTe)80(AgSbTe2)20,700,0.00022829398736477652,1.2735500655687768,1.3659014919401151,48283.557000676825
16822,(GeTe)75(AgSbTe2)25,700,0.00023818674552703126,1.2604174649224376,1.4586382127875208,45708.38750409086
544,Ba24Ga9Ge91,700,-7.347679776129539e-05,2.313059011659214,0.19482861217556932,122108.03222656494
480,Fe0.98Zr0.02Si2,700,6.898876223397033e-05,7.750877632354246,0.001048714852201275,2199.9652550674696
10196,Fe0.95Co0.05Si1.946Ge0.054,700,-0.00015373423197794772,5.396393810581398,0.06743493347874446,21996.286302887383
10197,FeAl0.06Si1.95,700,0.0002405039869350788,3.690762376183754,0.06358783992699467,5796.255974017076
10085,MnSi1.68,700,0.0002114013817423972,2.8193320196774088,0.34504532629445434,31096.298014312822
10198,(FeSi2)0.7(TiB2)0.3,700,-3.172660604225263e-05,9.983574864503675,0.00869401128847785,123185.90173370071
16834,AgPb17SnSbTe20,700,-0.0002654757309704476,0.9469679376760091,0.6070728511248646,12701.22019805499
537,Ba24Ga0Ag0Ge100,700,-4.583487944896346e-05,3.717095019588631,0.06740728809844974,178367.16713285886
10087,MnSi1.73,700,0.00020175420178829585,2.607484769878064,0.2720570024246923,24896.51004225163
525,MnSi1.74Al0.005,700,0.00022714894963066147,2.2133143707144374,0.3319268189261322,20340.70221377609
10184,(FeSi2)0.745(TiB2)0.255,700,-3.617810283853872e-05,9.017777777777779,0.011781499335561444,115960.60542656512
10185,Fe0.85Cr0.15Si2,700,0.00022044122709065397,11.94806569226778,0.02024019639579477,7109.329517696497
526,MnSi1.75Al0.005,700,0.0002280472028322817,2.4030844677829424,0.2829204776567182,18676.08662715432
10186,Fe0.99Co0.01Si2,700,-0.0002881188420611853,9.759099850804004,0.04623842996656012,7765.536748818365
10187,FeAl0.05Si2,700,0.00026937665741052965,5.256243397513776,0.06073259554822779,6284.624736103346
538,Ba24Ga4Ag0Ge96,700,-5.061946455245598e-05,3.1701448981323983,0.08545066657472214,160952.32634686606
10189,Fe0.94Co0.06Si2.00,700,-0.00019429107239962812,3.4128763912024045,0.17345458606857778,19880.44156609414
539,Ba24Ga4Ag1Ge95,700,-5.7274832871021764e-05,2.730655446645297,0.11760291263623325,139867.33158177912
10190,Fe0.98Co0.02Si2,700,-0.00018055250869193604,6.215183811645521,0.022570131168573638,6147.279588866092
540,Ba24Ga4Ag2Ge94,700,-6.148341347281421e-05,2.5644143962296133,0.14050714655528174,133982.5295354427
541,Ba24Ga8Ag2Ge90,700,-7.35145960761466e-05,2.071223688031505,0.2004807552577083,110275.21273026154
10169,Fe0.94Co0.06Si2.00,700,-0.00018420387267284937,3.886728823062785,0.15796138540960594,22416.266875759044
16425,Ag0.5In0.3Pb5Sn4Te10,700,0.00016716235985033459,1.1318859231669696,0.9510748299902332,53033.23361938991
16424,Ag0.5In0.35Pb5Sn4Te10,700,0.000174457436904732,1.139465896164823,0.8649419179769269,44113.9734651733
16423,Ag0.5In0.4Pb5Sn4Te10,700,0.0001893065375763092,1.0540558905912298,0.9117625595358388,35734.37290312207
16422,Ag0.5In0.425Pb5Sn4Te10,700,0.00022800077346220977,0.8466456966099998,0.8375095591872365,18188.71947115471
16421,Ag0.5In0.45Pb5Sn4Te10,700,0.00021541054520035144,0.8936030282071291,0.491962037440666,12458.330468232882
16420,Ag0.5In0.5Pb5Sn4Te10,700,0.0002227576405431855,0.9589345939323732,0.4679335471735318,12299.893322166285
16402,NaCoO2,700,0.00012791963279388282,4.6772589543021885,0.07669007008331079,34043.38246606868
16401,NaCo0.9Ni0.1O2,700,0.00014686920460078628,1.7666816377034773,0.13794356954983036,17056.414558613338
10258,Hf0.5Zr0.5NiSn0.98Sb0.02,700,-0.0001301042709846595,3.183366536769585,0.3445203221865707,93990.26581838225
10259,HfNiSn0.98Sb0.02,700,-0.00012802316923541478,6.188946727291415,0.35575342311993463,193773.5811524537
10261,Hf0.6Zr0.4NiSn0.98Sb0.02,700,-0.00015743093092676784,4.080795946968205,0.7062892179664358,168966.01735457673
10262,Hf0.5Zr0.5NiSn0.98Sb0.02,700,-0.00014858898773098094,3.8647741322972053,0.5933157208559032,150504.10621429275
10263,Hf0.6Zr0.4NiSn0.98Sb0.02,700,-0.00014924986754224687,4.323175412027053,0.6628911049928292,178133.37322861797
10279,Si0.8Ge0.2,700,0.00017560617216256835,2.5405468281447554,0.3465886456935918,39373.17440285317
10257,Hf0.6Zr0.4NiSn0.98Sb0.02,700,-0.00013680950159096684,3.8198726834617966,0.4402352838264973,129643.17950335029
16346,Sn4SbTe5,700,0.00013952043633721809,2.1593631090994503,0.4226658124279266,73817.44844107801
16345,Ge0.5Sn3.5SbTe5,700,0.00014897052514264023,1.897891647452021,0.4484645183464813,54789.93247899579
16344,GeSn3SbTe5,700,0.00015798347716417218,1.7044722538637225,0.4716519853008041,46014.025227801474
16388,Ca2.8Yb0.2Co4O9,700,0.00015850317789377184,1.0903158906090005,0.1218654274282442,7507.023795986662
10256,Hf0.75Zr0.25NiSn0.98Sb0.02 ,700,-0.00013357472356804792,3.118925275389525,0.3431198410068617,87557.1047654243
10255,HfNiSn0.98Sb0.02,700,-0.00012834955567988274,4.222427304962778,0.2579903431522801,95975.58639170775
1351,Si86.25Ge13.75P1.05,700,-0.0001891075541378409,4.136405143983205,0.5533359940355106,91431.57392649776
1352,Si83.75Ge16.25P1.35,700,-0.00020032220995955602,3.7051130366866794,0.6282541596888904,82866.8040184605
10230,(FeSi2)0.875(TiB2)0.125,700,-0.00015844059644160464,6.1469260997937205,0.09239739316536837,32321.14467494686
16567,Mn28.4Re8Si63.6,700,0.00016622236302902844,1.9262746038134757,0.5811104056190824,56547.90192147852
10231,FeAl0.06Si1.95,700,0.00021510846446254328,5.809797822856563,0.06372358685787695,11430.051641386144
16566,Mn30.4Re6Si63.6,700,0.00019531360341573125,1.8222202593172825,0.7771961201334724,48741.69687615663
16565,Mn32.4Re4Si63.6,700,0.000194757789736627,2.0982821253171893,0.5980222345632479,45027.95822571298
16564,Mn36.4Si63.6,700,0.0002016646193693017,2.81969711572365,0.3557647548096305,32611.147939465864
10232,Fe0.97Co0.03Si2,700,-0.0002508254165538915,6.990728587647518,0.06777643153557067,10758.705411098055
15232,CsAg5Te3,700,0.0002855342568882785,0.19591495988159274,1.2208862911605316,3927.976407979625
10229,Fe0.95Co0.05Si2,700,-0.00018978942840041887,3.207260653845552,0.10824561541738928,13769.003004985403
1350,Si88.75Ge11.25P0.75,700,-0.00019520972855314336,4.807820751967856,0.4827892046857024,87017.15160845508
1344,Si0.8Ge0.2B0.016 ,700,0.00021310603135321854,2.3901699196932635,0.398370111209511,29952.011972486518
10226,,700,-0.0001881288579551449,3.7322880206112017,0.15477927990401652,20418.95138011421
1345,Si0.8Ge0.2B0.016 (CrSi2)0.091,700,0.0002845883420445293,2.719254697004273,0.4074220354614718,19541.69138781313
1346,Si0.8Ge0.2B0.016 (CrSi2)0.091,700,0.000277832528033518,2.8677744003732415,0.327107458235578,17360.85895426078
10227,FeAl0.10Si2,700,0.0002401656974858815,5.581553838994156,0.07179766876296821,9925.341665726617
1347,Si0.8Ge0.2B0.016 (CrSi2)0.091,700,0.0003029473683768272,1.6187921427114436,0.17590665828321134,4432.420528151318
1348,Si93.75Ge6.25P0.15,700,-0.0002414800006297808,6.0029312675679005,0.4054423285300297,59625.50654616952
1349,Si91.25Ge8.75P0.45,700,-0.00021134140007939066,5.366846648558356,0.4516546437286084,77527.97945204139
10228,Fe0.95Cr0.05Si2,700,0.00028150580704265664,8.410300522141393,0.030543173276121164,4630.766835256009
15233,CsAg5Te3,700,0.00030116035400793074,0.18120381554964932,1.2276433573737708,3563.06332426293
16496,(Mn0.8Cr0.2)Sir,700,0.0001424429470254473,2.7598250383254914,0.3160232257803706,61116.643289824075
16495,(Mn0.85Cr0.15)Sir,700,0.00015131699895812038,2.8162570661806847,0.2872539218659065,51598.59275495466
16494,(Mn0.9Cr0.1)Sir,700,0.00017353088554855742,2.8722674368586603,0.286086975733255,39097.42555535454
16493,(Mn0.95Cr0.05)Sir,700,0.00018087634897140812,2.7270832278356405,0.2839479977217343,34316.55929761083
16492,MnSir,700,0.00021421834837576944,3.1823144713743097,0.20723089185366764,21362.96864054972
10249,Hf0.75Zr0.25NiSn0.98Sb0.02,700,-0.00013298558707597807,3.1881314098293703,0.3417114429941518,84790.92604026903
10250,Hf0.75Zr0.25NiSn0.96Sb0.04,700,-0.0001098725316300613,4.726204222102914,0.31832020219636303,172100.6568540782
16467,MnSi1.7,700,0.0001961499880527856,2.2519006778218262,0.2487939489628066,22760.881260535814
10251,Hf0.75Zr0.25NiSn0.94Sb0.06,700,-8.550735707496231e-05,5.390933875801524,0.1931655559858067,201715.58356851718
16466,RuGa2,700,0.0001303250658227403,2.871859356161388,0.4573588700457877,116560.16415881988
16465,RuGa2,700,0.0001440999126155822,3.3593084938474984,0.4224503684799996,99516.95242787807
4230,CuGaTe2,700,0.00027990308887718054,2.15600065861268,0.37940491639315416,13217.071936172351
10252,Hf0.75Zr0.25NiSn0.98Sb0.02,700,-0.0001471429409569725,4.36813309671582,0.4748022982002237,133412.05702208116
10253,Hf0.75Zr0.25NiSn0.96Sb0.04,700,-0.00010735536299152939,5.928061554166358,0.3640910514841633,262309.1577659412
10254,Hf0.75Zr0.25NiSn0.94Sb0.06,700,-8.69467446427928e-05,7.467905169285957,0.2429647477652028,343833.52952126716
1342,Si80Ge18Sb2,700,-0.0003946481321323846,2.659489072940305,0.34684581751391863,8826.103513119206
10235,Fe0.90Cr0.10Si2,700,0.0002516672779846631,11.139355084334321,0.024949080297357026,6268.491554178658
10236,FeAl0.06Si1.95,700,0.00020904966898988516,6.017828455043883,0.06193056378901734,12182.82003160242
12527,Ti9Co2Ru18B8,700,3.614378950034096e-05,10.974906464876645,0.0292413501933492,338313.45262081176
5147,Sr0.3Yb0.2,700,-0.0001601303307125425,3.4717770206776715,0.8248762771773277,158454.73236375186
5148,Sr0.3Yb0.1,700,-0.0001757334699978483,3.364667692252941,0.6898424369546152,107682.3926005496
14512,Cu1.85Ag0.15Sn0.8In0.2Se3,700,0.00013560781951285516,1.234601202727554,0.5868049607589739,45279.26820150983
5146,Sr0.3Yb0.3,700,-0.00014905490766745907,3.524223042807855,0.815041411941022,187249.53083160406
12526,Ti9Fe2Ru18B8,700,3.6877909246727585e-05,11.433882162821526,0.027217319046574196,314323.152420511
12528,Ti9Ni2Ru18B8,700,3.6779462795916655e-05,12.340463467239132,0.02848036698348693,353006.296697329
14507,Cu 2SnSe3,700,0.00018525552088006516,1.1234154672574497,0.29202403287535217,12600.232268262464
13992,Cu2Zn0.05Sn0.95Se3,700,6.802538823570933e-05,2.45063308087358,0.1600382631452269,136841.36859566494
14506,Cu1.8Ag0.2SnSe3,700,0.00038462700785236537,0.4957052749187536,0.4444097008506512,2429.743578582462
14505,Cu1.85Ag0.15SnSe3,700,0.0003467933411837608,0.5518110982135744,0.5113356929501803,3363.652666172015
13994,Cu2Se,700,0.0001768399162827756,0.8341207432121966,0.761738709497035,27891.691570811534
