Repository: starrydata/starrydata_datasets

> [!NOTE]
> **The duplicated `sample_id` issue was fixed on 2026-09-08**
>
> Datasets published between **2026-04-01 and 2026-09-08** contain duplicated
> `sample_id` values: the same `sample_id` can refer to samples belonging to
> **different papers**. Joining tables on `sample_id` alone mixes data from
> unrelated papers.

# starrydata_datasets

Daily per-project splits of the [Starrydata2](https://starrydata.nims.go.jp/) dataset, with a browsable download page at **https://starrydata.github.io/starrydata_datasets/**.

Historically this repository also hosted the raw CSVs (from 2019/7/11 until 2022/12/22); those older archives are still available via git tags.

File: datasets/20190711/20190711_preprocessing_interpolated_data.csv (part 30 of 94)
sampleid,composition,Temperature,Seebeck coefficient,Thermal conductivity,ZT,Electrical conductivity
14504,Cu1.9Ag0.1SnSe3,700,0.00023119268259094703,0.6876447447491465,0.32367602011842783,5083.045600272218
13995,Cu1.97Ag0.03Se,700,0.00022298291520930985,0.7596107425779216,0.7720991141230327,16918.981435332436
13996,Cu1.97Ag0.03Se1.009,700,0.00014603669011428895,1.0712406119868303,0.6723874803192429,46110.173304242
14503,Cu1.95Ag0.05SnSe3,700,0.00018757351067101653,0.8319945137519402,0.3119196947494867,8866.090487459449
13991,Cu2Zn0.025Sn0.975Se3,700,0.00010911496724587008,2.1152332970949907,0.1903442595472872,49311.361444076
13990,Cu2SnSe3,700,0.00012188902435876962,1.1875646271422515,0.3275681327030585,36066.409454007015
12529,Ti9Cu2Ru18B8,700,4.300808057721903e-05,12.23684997414274,0.048294654375716915,433914.31284897274
14511,Cu1.85Ag0.15Sn0.85In0.15Se3,700,0.00015543345573212756,0.9159962265172049,0.7406186548353411,38555.386625553314
14510,Cu1.85Ag0.15Sn0.9In0.1Se3,700,0.00016763804843513596,0.9551613010079741,0.6945595126235443,29968.377999824857
14509,Cu1.85Ag0.15Sn0.95In0.05Se3,700,0.00021217408339116453,0.7013394866206878,0.5504372100473831,12178.147890991655
14508,Cu1.85Ag0.15SnSe3,700,0.0003467923831711516,0.5574078892615244,0.5130326792337455,3294.781159987997
13927,PbSeTl0.02,700,0.0001951383380935977,0.5769343415506962,0.9427050953819246,21694.739118517507
13925,PbSeTl0.005,700,0.00024841929846282666,0.4967868056261202,1.1025055614617414,15107.241106387604
13888,Mo3Sb4.8Te2.2,700,0.00013469687184321664,3.404777346942947,0.221275310274764,60820.685764021095
13887,Mo3Sb5.2Te1.8,700,0.00014698128257710627,3.55777298943379,0.31411483375139565,73624.10111532638
5143,Sr0.26Co3.95Ni0.05Sb12,700,-0.00015780299558783447,3.790970103671061,0.8213711421274164,177342.40086177285
13886,Mo3Sb5.6Te1.4,700,0.00010626293092796993,3.7574452325613232,0.29524612528325894,134321.21413985814
13884,Mo3Sb7,700,4.024548336956887e-05,7.735186908245278,0.06472395250023491,446191.1562416852
5142,Sr0.21Co3.92Ni0.08Sb12,700,-0.0001740173823079343,3.5565360229602594,0.7713186117242468,126619.42213403955
13885,Mo3Sb6Te,700,7.509567829887574e-05,4.597469872671441,0.18994434362151186,216609.7905021996
12523,Ti10Ru19B8,700,4.592233490018674e-05,13.673449223730366,0.05308521911571993,465002.4342841314
13918,PbSeIn0.005,700,-0.00015386486128797958,1.6481001562228932,0.8055005570030503,92182.77579118068
13919,PbSeIn0.007,700,-0.00014816218077668805,1.6994606604605609,0.716464732641557,92049.29699382679
6770,PbS-ZnS,700,1.9403327954266754e-05,1.5996654007576063,3.409374005449579e-09,0.020694422371607398
13917,PbSeIn0.003,700,-0.00019759884899293384,1.3858993486627722,0.8584464079642029,51310.00077321802
13921,Cu0.75Ag0.25GaTe2,700,0.0002745175214888375,1.0286090734801636,0.5738880852513634,10330.522783996192
13922,Cu0.5Ag0.5GaTe2,700,0.000336824094385446,0.696721335121969,0.620819594469713,4423.440480908123
12525,Ti9Mn2Ru18B8,700,4.7026770480594046e-05,10.818746259931354,0.056215164915165934,389203.2502079233
13908,CuGaTe2/0.7 vol.%Te,700,0.00017774436839294684,1.6530080458261267,0.2382146079147689,17047.59568322971
12524,Ti9Cr2Ru18B8,700,4.0407705338170304e-05,10.757626315102472,0.03556806271385796,311288.60027559026
13909,CuGa0.995Gd0.005Te2/0.7vol.%Te,700,0.00013979093280069667,0.8746799190637935,0.126497273148011,9363.188680803887
7903,La2.76S4,700,-7.560736399842164e-05,1.4717205719008075,0.12711114361391398,46750.122450203155
5141,Sr0.23Co3.95Ni0.05Sb12,700,-0.0001649510124659735,3.627372040719257,0.7885268750566437,146813.87075296426
14051,Ge0.8Pb0.2)0.87Mn0.13Te,700,0.00015926487913328068,1.2200794102025094,0.974675273585166,69506.37346273588
14052,(Ge0.8Pb0.2)0.82Mn0.18Te,700,0.00019256492742441393,1.1493575693731721,1.0268899011219643,44981.132825751796
14465,La2.2Ca0.8Te4,700,-0.00015786600630653998,1.0515395778252628,0.3595885775081378,21674.856274006674
14050,(Ge0.8Pb0.2)0.9Mn0.1Te,700,0.00016157335673627762,1.3736917971676403,1.0240366112880204,78089.20243257318
14054,AgPb18SbSe19.964Cl0.036,700,-0.00025370307086852213,0.7608249089354256,0.9109762880709128,16826.987897084367
14055,AgPb18SbSe19.928Cl0.072,700,-0.00022375574389049322,0.8046384290833654,0.9987201552227724,23076.69706736624
14056,AgPb18SbSe19.856Cl0.144,700,-0.00020350103578203063,0.8570399750856939,0.9322291133386096,28032.676385057763
14466,La1.9Ca1.1Te4,700,-0.0001220283365364196,1.0690895176272532,0.4481127563226364,37409.75838871189
14049,(Ge0.8Pb0.2)0.92Mn0.08Te,700,0.0001604640445949389,1.4520670692340167,0.9962867647689178,80512.309712916
14045,MnTe,700,0.0004232496857219555,0.6852644421670308,0.19500057301068285,931.7975242913203
14046,(Ge0.8Pb0.2)Te,700,0.00015208203404864663,2.0113645036414853,0.7417367176707474,92897.08315705518
6415,Yb11Sb9.3Ge0.5,700,2.4395889099722657e-05,1.8096568167652327,0.014624475926109685,61366.59521656738
14461,In0.015Sn0.985Te,700,0.00014046401043884567,2.590386209362125,0.5451896486123287,99100.53332228994
6412,Mg3Sb1.9Pb0.1,700,0.0003065194110343422,0.4500534088732302,0.4722459459165794,3031.727412881191
13043,Ca5Al1.8Mn0.2Sb6,700,0.00017422578404305847,0.9355289206266822,0.2668989568882828,10697.91258176937
13042,Ca5Al1.9Mn0.1Sb6,700,0.00018879514520604043,0.9370687054126602,0.2927891927045083,11098.936797241662
13041,Ca5Al1.95Mn0.05Sb6,700,0.00020589065451779881,1.0021654947787468,0.28790578114602444,8673.014247468333
6260,Sr3GaSb3,700,0.00032766117951392806,0.7087626169736507,0.28908545698942145,2523.842927721585
14459,SnTe,700,9.02028533172302e-05,4.023798153034564,0.31127306222674656,211470.38692235085
14458,In0.03Sn0.97Te,700,0.00011380182195191055,2.869720028639948,0.4990468930945554,154143.29020586846
14057,AgPb18SbSe19.73Cl0.27,700,-0.0002061340360008153,0.8822352201194753,0.9019675713739456,27409.18051416165
13045,Ca4.75Na0.25Al2Sb6,700,0.00018849824574077744,0.9197315710375952,0.44076598790805577,13709.371363981458
13044,Ca5Al1.7Mn0.3Sb6,700,0.00017424811423255007,0.9964508063642492,0.2594352630557311,11080.646651458666
14462,In0.03Sn0.97Te,700,0.00011600376374661843,2.490904428369881,0.5060517203555144,124953.03971684686
6414,Mg3Sb1.7Pb0.3,700,0.0002572988783717808,0.2519796471559673,0.2778566723311017,1586.6180074025033
6413,Mg3Sb1.8Pb0.2,700,0.0003007958211771911,0.31195605850458985,0.6574133812991366,3269.322278448609
14481,Cu2Se,700,0.0002389961654136415,0.42637404210682106,1.492374996283261,17399.433462072222
9274,Sn0.99Na0.01Se,700,0.0003265971909346717,0.6514097696605528,0.8756696544790344,6961.110496030487
9275,Sn0.98Na0.02Se,700,0.0002705108293538323,0.6082027870034787,1.1033147354075459,12544.811210412678
14482,Cu1.98Se,700,0.00017085479650196355,0.7042462285910338,0.9471703911658752,32004.169055655875
14009,Cu2Se1.02,700,0.00014650516104050838,1.4293361439352241,0.7349766947680616,60442.49959342174
14005,Cu2Se1.01,700,0.0001803315552527734,0.9002537011152386,0.9102843678756458,31533.257055248057
14006,Cu2Se1.01,700,0.00017692331502297063,0.8065545212808753,1.0004991164444714,31689.1041385141
14007,Cu2Se1.01,700,0.00018901806909321918,0.8056097519215013,1.035333198519643,30450.63993091665
14008,Cu2Se,700,0.00023488129529886987,0.6228046109044425,1.0820327189761565,16036.739108349531
14483,Cu1.95Se,700,0.00013593242506202417,0.9416598666559294,0.6744057798533059,47302.894724784055
14470,CuGa0.99Zn0.01Te2,700,0.0001866336515880743,2.2910274206565795,0.25718080169638396,25013.834044994277
9280,Sn0.97Ag0.03Se,700,0.00034481568006922007,0.6455549606220767,0.6775029572758697,5006.8701481942435
14469,CuGa0.9975Zn0.0025Te2,700,0.00021000124932700023,2.181823299700012,0.2840847961824033,21622.78930632173
14036,(Pb0.8Yb0.2Te)0.15(GeTe)0.85,700,0.000112374745532866,2.8593267884512823,0.4383649994313705,152448.28470760953
14471,CuGa0.97Zn0.03Te2,700,0.0001750503840909379,2.37867796344387,0.2907484060840262,29150.924497571224
9279,Sn0.98Ag0.02Se,700,0.00035813957477971194,0.6590778042708174,0.4592213140164905,3139.2533334684504
14472,CuGa0.95Zn0.05Te2,700,0.00015756175163705874,2.2651478113855554,0.27428045013996905,31291.242866525557
9276,Sn0.97Na0.03Se,700,0.0002710410064123146,0.5883088578330429,1.6145937150678424,17463.11379097518
14475,Ge4SbTe5,700,0.00025144383177296,1.3642687105063829,0.936547070109638,23167.38746145397
14474,Ge4SbTe5,700,0.00025207579948596917,1.4648989129138177,0.8670026960304247,24144.06218284623
9278,Sn0.99Ag0.01Se,700,0.00038868237981043484,0.616157998611369,0.41980668276935795,2545.705699201363
14473,CuGa0.9Zn0.1Te2,700,0.00014498881925890762,2.1766716178643883,0.2829214014291868,35075.81763168411
14030,(Pb1Te)0.15(GeTe)0.85,700,0.00011248130390568025,3.1743759158443368,0.4395503209153547,167437.41104437987
14031,(Pb0.99Yb0.01Te)0.15(GeTe)0.85,700,0.0001398677813872478,2.3626547035202834,0.6801535718291281,130414.1269067942
14004,Cu2Se1.01,700,0.00018008255470055058,0.8378707654553494,0.9851866297846292,31449.586254532303
13878,Mn0.52Te0.48,700,0.0004089857491292493,0.7333705907227798,0.20185132664715424,1437.8408446781202
9449,Pb3Bi2S6,700,-0.0001853629744758389,0.6808510203970239,0.2363657302097405,6469.328040563592
13118,Ca5Ga2Sb6,700,7.722845287204763e-05,1.1153729621119322,0.007250125764830474,1790.9437560019035
13123,CaAl1.9Zb0.1Sb6,700,0.00016032280463729593,1.0373832719865117,0.3016373234392261,17662.764706536018
5869,Yb14Mn0.6Al0.4Sb11,700,0.00013738287191128397,0.7703663734043014,0.4954460188189883,24841.61494042056
12414,NbCoSn0.94Sb0.06,700,-0.000139983655792578,6.034659668831288,0.2172248330041512,97303.30292165748
13124,Yb9Mn4.2Sb9,700,0.00014375743379307733,0.6103485461197766,0.4495350622506119,17527.936836050794
9450,Pb3Bi2S6,700,-0.00016547410144224087,0.7025421473579918,0.2184940809516931,7666.887152795531
13125,Yb9Mn4.2Sb9,700,0.00013257095428745902,0.5951856828327714,0.4124315932599365,17993.20615242462
14683,Cu2CdSnSe4,700,0.00035594685121218613,0.9926851935609488,0.15752142731435742,1760.2905886671906
14684,Cu2CdSn0.975In0.025Se4,700,0.0003766382672107154,0.8473359848127342,0.17650143710496718,1790.7017065192847
13792,Yb0.02La0.399Te0.584,700,-0.00013851662915683358,1.2633703499987277,0.402595681183729,37841.64185172014
13115,Ca3Al0.99Zn0.01Sb3,700,0.0002355442419886304,0.8316579781031275,0.33890746804513505,6393.733902263214
6244,Yb14MnSb11,700,0.00011562114828493772,0.7982915814352403,0.4106057244852237,28506.875099636836
13114,Ca3AlSb3,700,0.00039283764831398506,0.6878053572905783,0.08004639814093656,537.928421977393
13795,Yb0.079La0.348Te0.574,700,-0.00021019594207258202,0.6838922496902268,0.4737746081812918,8837.625223429965
6245,Yb14MNSb11,700,0.00011565251563123335,1.0011249648844136,0.3028722274909038,28579.989283327148
12413,NbCoSn0.96Sb0.04,700,-0.00013568697133382423,6.998477041792781,0.1388543661711372,80592.51909340051
13122,Ca5Ga1.7Zn0.3Sb6,700,0.00010454394264072431,1.3749074531843457,0.2226176161076023,44176.1985230529
13793,Yb0.029La0.392Te0.578,700,-0.00014278888112792366,1.2233097627726457,0.438784089384142,32426.81933673949
13120,Ca5Ga1.9Zn0.1Sb6,700,0.00014825895726844882,1.1344403805713277,0.3282249042689043,24678.337271590943
13116,Ca3Al0.98Zn0.02Sb3,700,0.00026117890781609583,0.7525633809584105,0.2638696971755777,4034.983276515608
13794,Yb0.044La0.377Te0.579,700,-0.00019028981600178376,0.8166982959323079,0.5169529524850258,13832.534439351148
13117,Ca3Al0.95Zn0.05Sb3,700,0.000255720763052258,0.7336965368351798,0.2829162870925915,4588.350040100508
13119,Ca5Ga1.95Zn0.05Sb6,700,0.00017112892679143596,0.9761591190530831,0.3314721791977384,15203.269413325892
9459,PbBi2S4,700,-0.0002910350574762977,0.5367911107580238,0.3250518126480425,2757.8803382905226
5871,Yb14Mn0.05Al0.95Sb11,700,0.00018642785609094731,0.5659197453668281,0.4778521129116293,9739.741717760591
5033,In0.25Co3.8Ni0.2Sb12,700,-0.00021360786876298773,2.712230616341504,0.5341646984676389,44764.98290109919
13745,CuInTe2,700,0.0003250604830511477,1.5214257934780644,0.5939189280602625,11084.778849791492
14735,Cu1.995Ni0.005Se,700,0.00016703682769525052,0.7316535082686797,0.9087594627266758,27920.06156808111
13748,Cu2Se,700,0.00013253043966715062,1.638901888654308,0.564176967292088,61047.07484217714
13749,CuInTe2,700,0.0002892708308187447,1.619669945379549,0.6650553239599927,15382.408699524116
14734,Cu0.9975Ni0.0025Se,700,0.00017182277009822943,0.7631289448224596,0.8892041910137745,26644.316048661956
12415,NbCoSn0.92Sb0.08,700,-0.00012777013450491418,6.054878599984483,0.19796001491622095,105816.13418206957
13746,CuInTe2,700,0.00029886012149925935,1.6102237579069918,0.5554644615375706,12559.338028343196
7906,La2.84S4,700,-5.500949491333136e-05,1.8588672469521657,0.07838760469128668,68789.54143094343
5875,Ca4.75Na0.25Al2Sb6,700,0.00018366278639427407,0.907002929147852,0.4236672191196789,13451.249455284022
14733,Cu2Se,700,0.00018203497518574024,0.8283628171894785,0.7659130677874635,25638.09804343477
13750,Ge0.067Sb0.667Te0.266,700,-5.580050095476293e-05,8.612653760479928,0.039546664550659714,157490.8417923391
13129,Yb9Mn1.2ZnSb9,700,8.097150746649517e-05,1.1537871663038293,0.18099788119855376,45502.651618787844
5031,In0.25Co3.95Ni0.05Sb12,700,-0.00022490637543094716,3.0970789290555185,0.7976211252099422,70549.2205626624
5032,In0.25Co3.9Ni0.1Sb12,700,-0.0002290025286328715,2.9345730923124362,0.6467374739611881,50154.71152865639
9460,PbBi2S4,700,-0.00026824985175722,0.5457852679811325,0.34777003880991464,3538.8439539946485
14727,Cu1.99Zn0.01Se,700,0.0001436551474551477,0.8879046879908725,0.9184869586198032,49036.88223204325
13751,Sn0.067Sb0.667Te0.266,700,4.607728261410838e-05,7.49307576087226,0.025082500557865785,118258.7531393917
14732,Cu1.99Sm0.01Se,700,0.00016440652459545892,0.8109162525033163,0.8035047032990223,32946.942822688776
7905,La2Ca0.1S3,700,-8.197712782398553e-05,1.5590555565656932,0.1293100467627247,42855.88064573274
14731,Cu1.99In0.01Se,700,0.00022106486583517467,1.0803090525321213,0.4815319710881682,14442.102467457642
6242,Sr3AlSb3,700,0.0004605477143216508,0.663499432308009,0.10379595689659607,463.8458657627732
14729,Cu1.99Fe0.01Se,700,0.0001343658503264301,0.9947222288784112,0.7605962980777999,56987.331105292695
13130,Yb9Mn4.2Sb9,700,0.00014339211054307122,0.5884560611422855,0.4313632562517292,17636.347007891003
14728,Cu1.99Ni0.01Se,700,0.00016488113938502752,0.7084176554653357,1.0824505854751345,37962.84465081752
9439,Pb5Bi6Se14,700,-0.00021406505114733722,0.4465731177150247,0.4476007497048876,5910.833389843334
5859,Mg2.9875Na0.0125Sb2,700,0.00017645271050779776,0.9898559318913812,0.4988515342123059,22442.388175798427
14548,La3Te3.8Pb0.2,700,-8.865322106286758e-05,1.5574971618030553,0.3050098943329396,72707.55637136582
5858,Mg2.994Na0.006Sb2,700,0.00021301003678010917,0.8374170447719786,0.4504354088585984,12027.749090081497
13833,Sb2Te3(GeTe)12,700,0.00016822889970774662,2.5021328154573133,1.133112511808637,134557.3777776406
13826,PbSe,700,-0.00029148465121248417,0.8900209252941175,0.4861979081663305,7697.983702541928
12411,NbCoSn,700,-0.00012743585890653546,5.8283784217121575,0.07916630631104178,33824.82853123872
13829,PbSeB0.03,700,-0.0002735225387789753,1.0251055637001325,0.5822490837801013,12597.991097484737
14550,La3Te3.6Pb0.4,700,-7.366987195426936e-05,2.7763684429620143,0.2134519133850288,128950.49431207069
9258,Mg2Si0.8Sn0.2 ,700,-0.0002443036789134116,2.0753426791926826,0.07901567103832027,4676.786064168673
14547,La3Te3.9Pb0.1,700,-8.724588194568095e-05,1.5633025307554782,0.19612833163195725,65076.29355499197
5140,Sr0.19Co3.98Ni0.02Sb12,700,-0.00018934900382049308,3.4369988859492784,0.7541338050377919,102649.23737480537
13875,Mn0.49Te0.51,700,0.00041624267286166953,0.9350394549685099,0.18161297502514048,1558.887627090175
11029,NiZrSn,700,-0.00019674878695515792,8.311308810659822,0.17702334256476174,52145.234644685384
13876,Mn0.50Te0.50,700,0.00043117781749362714,0.8604318707287076,0.2037832760160966,1578.3622674650196
13877,Mn0.51Te0.49,700,0.00042300755967840056,0.8591404967726823,0.2214125872223619,1725.7626292661066
13874,Mn0.48Te0.52,700,0.0004273727113139111,0.9728004250144502,0.1488399492809014,1296.418700191499
14546,La3Te4,700,-8.381694051741251e-05,1.921135006496298,0.21776720929835156,75762.7311697476
5139,Sr0.22Co4Sb12,700,-0.00017231129477282068,3.560457594944703,0.6185835772047354,104202.03981138238
5860,Mg2.975Na0.025Sb2,700,0.00014388425260986816,1.216493295826348,0.4039766677856712,33327.060699841735
5866,Yb14MnSb11,700,0.00011419491195334807,0.8382624298534838,0.39477287637553865,29225.50175457385
14606,Cu2.2Zn0.8SnSe3.9Te0.1,700,0.0001350186351935316,0.9248927259513038,0.3359036457030701,28830.038418807246
13095,Cu2Ge0.85In0.15Se3,700,8.451625906448654e-05,2.5077082001893154,0.187577936959108,99922.19598680016
7904,La2.27Ca0.73S4,700,-8.028746132262108e-05,1.3390463500753826,0.13722585070506774,40722.83927228372
13094,Cu2Ge0.9In0.1Se3,700,9.792530127978803e-05,2.045102300961956,0.18924478524025484,55064.4707057525
13093,Cu2Ge0.95In0.05Se3,700,0.00010414609455078768,1.6714027602968244,0.16985740024498153,35866.769612496966
5865,YbZn2Sb2,700,9.309486030653907e-05,2.5083013537812824,0.32746967900310353,143280.88368127152
13101,(GaSb)2.7(Ga2Te3)0.1,700,-5.097982364431252e-06,2.976538969342813,5.579273057312143e-06,912.8396423060973
5867,Yb14Mn0.8Al0.2Sb11,700,0.00012257577417953562,0.8865014479766229,0.4049475274434981,29849.020030205524
13099,(GaSb)2.85(Ga2Te3)0.05,700,0.0001161257389742978,4.729239518302113,0.0017930496533139707,898.3149033996785
13098,(GaSb)2.85(Ga2Te3)0.05,700,0.00014220930468209598,4.276503970804652,0.002759151023198104,833.5089855041234
13100,(GaSb)2.7(Ga2Te3)0.1,700,0.00012026304088630684,2.446396746726026,0.0040517623247277885,979.0580678504217
9423,(Mg2Si0.9875Sb0.0125)0.4(Mg2Sn)0.6,700,-0.000275823395127202,1.9555272913291328,0.425497376482577,15805.574440882543
13092,Cu2GeSe3,700,0.00017060025855745168,1.3740011853397855,0.14779759094545467,9413.537083382596
5862,Ca0.75Yb0.25Zn2Sb2,700,0.00016941945167586674,1.2549695988796878,0.4244541747748083,27609.96428254289
13819,Cu2ZnGeSe4,700,0.0001906163651218825,0.8165321170986651,0.06975938383620038,2442.3710295640813
9424,(Mg2Si0.9975Sb0.0025)0.4(Mg2Sn)0.6,700,-0.00026355533186177976,1.9749588123922277,0.4835593581769802,18896.39348558266
12412,NbCoSn0.98Sb0.02,700,-0.00014323557625136164,6.168389021425562,0.16320777510697249,69023.28525212736
9426,(Mg2Si0.9375Sb0.0625)0.4(Mg2Sn)0.6,700,-0.0002668251996286908,3.137663381535733,0.4941813913752009,34126.56654257928
5864,Ca0.25Yb0.75Zn2Sb2,700,0.00013695658031059982,1.4336044049809136,0.4941360884777061,60181.897835862685
9425,(Mg2Si0.995Sb0.005)0.4(Mg2Sn)0.6,700,-0.0001878345090609959,2.5619152428616734,1.1091534226315785,119101.10158457547
5863,Ca0.5Yb0.5Zn2Sb2,700,0.00015396829073643535,1.193795763365129,0.4656078897601534,31621.859269638477
12671,TiNi(1+y)Sn. Here y is 0,700,-0.00021683438647301015,4.873966722637225,0.3648736205081625,57630.04482547611
12668,ZrCo(1-x)Pd(x)Bi here x is 0.09,700,-0.00014599140097195322,6.476298960465227,0.1680856084193737,73038.9574659105
14270,Cu2.1Zn0.9Sn0.9In0.1Se4,700,0.0001302087694974291,1.8310351479067268,0.24355934618518846,34350.74885193034
14269,Cu2.1Zn0.9Sn0.925In0.075Se4,700,0.00011886469049640916,1.7881624690269915,0.283995772050323,45784.32234327419
12736,Pb(1-x)Sb(x)Se at nominal compositions. here x is 0.01,700,-0.00013558774166462818,2.017614267382251,0.6145571188653627,102577.4589309101
10982,ZrCoSn0.15Sb0.85,700,0.00019600213824698759,6.6360312264603785,0.2991880773865569,66236.58714462891
12666,ZrCo(1-x)Pd(x)Bi here x is 0.3,700,-0.00018000259082429199,7.771744791543937,0.19211023332466096,64400.6952956189
12737,Pb(1-x)Sb(x)Se at nominal compositions. here x is 0.0125,700,-0.0001289516337658659,2.2331844654916724,0.5642903127957629,117277.66612423328
10981,ZrCoSn0.1b0.9,700,0.00023495491675334335,6.6045657748786795,0.296823510560592,47191.96891170373
12739,Pb(1-x)Sb(x)Se at nominal compositions. here x is 0.0175,700,-0.00012322611048310128,2.1457409836149024,0.5447074016202595,123569.34948649409
12667,ZrCo(1-x)Pd(x)Bi here x is 0.6,700,-0.00015718835253718057,7.0272876392833306,0.17589771196474685,67752.60951920925
12740,Pb(1-x)Sb(x)Se at nominal compositions. here x is 0.02,700,-0.00012516196603223892,2.107128772322466,0.5635718348850259,118341.39594230957
12719,In4Se2.67Cl0.03,700,-0.0002224116358322623,0.5548056433303205,1.442834808423139,25100.96620852641
12673,TiNi(1+y)Sn. Here y is 0.02,700,-0.00020008700891363063,4.632897463540616,0.3776841085694126,69009.65374635301
14268,Cu2.1Zn0.9Sn0.95In0.05Se4,700,0.00014668403143594289,1.9368945458195053,0.24381085674609446,30593.26698442097
14267,Cu2.1Zn0.9SnSe4,700,0.00012461870612750858,1.897561330372332,0.27523149748832065,47217.64904204262
14265,Cu2.2Zn0.8SnSe4,700,0.00016866693319410415,0.7203311666375956,0.5776086499557165,18183.478442637683
14264,Cu2.15Zn0.85SnSe4,700,0.00014085930078250162,1.0257100807158872,0.3865854304762237,28390.283312899228
6399,YbCuZnP2,700,0.00013587185508903352,1.9218505194955924,0.35708247692316203,44549.993419613966
10976,Nb0.99Ti0.01CoSn0.92Sb0.08,700,-0.00014033056628798204,5.894676574942733,0.2378166666666667,100553.14679078996
6340,Yb14MnSb11,700,0.0001128218045653771,1.0095874350802587,0.3065046931113437,28672.593641867486
6341,Yb13CaMnSb11,700,0.00012939465554955243,0.8532843296436372,0.3966445416429448,27300.32399919012
10977,Nb0.99Ti0.01CoSn0.9Sb0.1,700,-0.00013418685602323006,6.111231405777828,0.2466848294840868,130172.58738046815
6343,Mg3BiSb,700,0.00019962163010089356,0.8488066301144412,0.3545056897095023,10412.058138028968
6345,Mg3Bi1.7Sb0.3,700,0.00010569758545449811,2.0188696964039017,0.21723248250208246,61985.889340025155
14321,In4Se3,700,-0.00032224233062855154,0.5286927615470638,0.6579976001716551,4751.135327602048
6331,YbZn1.7Mn0.3Sb2,700,0.00016409697074878907,1.5190100224008405,0.3113858644853407,26518.05360803092
14325,In4Se3,700,-0.0003272074315080734,0.5030790073579682,0.7726041517405983,5708.223290474934
14324,In4Se3,700,-0.00031141102195407483,0.5374810618576277,0.6777550054784286,5639.653925810678
14323,In4Se3,700,-0.00030432443323996617,0.5356707923670594,0.6770204782527705,5655.07677774917
12661,NbCo(1+x)Sb here x is 0.3,700,-0.00012569168559621317,4.47575036926373,0.2797106171312771,111236.44596598779
10975,Nb0.99Ti0.01CoSn0.94Sb0.06,700,-0.00015289398667852748,5.145660013127128,0.2162881680588744,67124.03976448358
6332,YbZn1.6Mn0.4Sb2,700,0.00013344127423787304,1.51800398316253,0.2728553685062357,33354.9040561861
14322,In4Se3,700,-0.00031472698201222515,0.5529904162855466,0.6420362562025814,5818.949993425501
14296,Cu2-xSe,700,0.00015072866046165359,0.5161945500748344,0.8879272090401186,24498.10897493045
12663,NbCo(1+x)Sb here x is 0.5,700,-0.00014956504936775814,3.792343792710674,0.16237486723997852,34907.40388472802
6351,CaMnZn0.8Cu0.2P2,700,9.318413369332672e-05,1.7225137908104675,0.004545491812455994,1288.135660605303
14294,Cu2-xSe,700,0.0001549446544437711,0.5951698591541137,1.0779020419069931,34219.84823102141
10980,ZrCoSn0.05Sb0.95,700,0.0002169204711371384,7.175115668981081,0.16025004167249246,33160.547643176564
12662,NbCo(1+x)Sb here x is 0.4,700,-0.00016899514205278709,3.626204791393584,0.2562029568537988,43896.34130852732
12717,Cu1.94In0.02Se,700,0.00021243940833846398,1.1765111274710995,0.5452980616361389,18784.11931717416
5205,In0.05Co4Sb11.9Te0.1,700,-0.0002871251338294788,6.2698753838788805,0.2571538450311529,27939.03940943813
12691,"(TiNiSn + xTiC/yTiN (x, y = 0, 1, 10 at. %)) here x is 1 and y is 0",700,-0.0001742731397836296,5.556167349432349,0.27780289992837404,64452.87582621625
14224,Mg2Ge0.98Sb0.02,700,-8.647286988178804e-05,6.822477561417839,0.2532825363660137,330133.48552267713
11064,Al2CrCoFeNi + 5 wt.% Sc,700,-1.6127494150662358e-05,14.750966861541812,0.008559562834652708,703644.8636718701
11024,NiZrSn0.99Sb0.01,700,-7.848991590926918e-05,13.73326394113409,0.0628486681018074,195540.01389713094
14220, Mg2Ge0.995Bi0.005,700,-0.00026675686734426747,2.242871647579591,0.17963680097652476,8314.282667546993
11066,Cross Reference for comparison,700,-1.7814060784743242e-05,13.342237963144123,0.01118523635440093,610756.9477663786
6394,Ca2.5Sr2.5In2Sb6,700,0.0003229035622293801,0.6513173480302226,1.0900320743414815,9727.208185905058
12690,"(TiNiSn + xTiC/yTiN (x, y = 0, 1, 10 at. %)) here x is 10 and y is 0",700,-5.0679268687423826e-05,6.128434940501889,0.07441133381164376,215507.44809348971
12689,"(TiNiSn + xTiC/yTiN (x, y = 0, 1, 10 at. %)) here x is 0 and y is 0",700,-0.00015949037758815815,6.652116124886776,0.1547461567696865,49744.943871306416
11065,Al2CrCoFeNi + 0.3 wt.% Sc,700,-1.8904452490898914e-05,14.013834197888613,0.010841690887435241,698929.1917986454
5309,CoSb3,700,0.00018953558078595344,4.529391490450818,0.75602779902785,136175.21943349348
6392,Ca5In2Sb6,700,0.00036813568218897454,0.631283824196218,0.2703567598900326,1799.0698513277305
11027,NiZrSn0.95Sb0.05,700,-6.185960089670146e-05,12.411554408464935,0.04375681701533556,202624.96187533578
11026,NiZrSn0.97Sb0.03,700,-7.206899743944391e-05,11.860881660078032,0.06512361468324747,214750.70290804715
9356,Mg2Si0.9Sb0.1,700,-0.0001698881410371949,2.34991852220214,0.45034033700765735,56087.29106226949
5233,La0.3FeCo3Sb12,700,0.00014818357484769373,2.6383228427763874,0.20926947215054412,35215.24776407705
5232,La0.6Fe2Co2Sb12,700,0.00018273011375669523,2.137551422015361,0.4778281678435396,42819.975567826135
5231,La0.9Fe3CoSb12,700,0.00015459422871251,2.3822586331511544,0.6037028114170582,85217.12814551439
5230,LaFe4Sb12,700,0.00012836505117789376,3.290142836443227,0.4977444622994685,140586.5794765565
5310,CoSb3,700,0.00016287155470219935,4.418980711791269,0.4498179701072002,107045.98514757444
6393,Ca3.75Sr1.25In2Sb6,700,0.000326728478546477,0.6142253313794863,0.1178010066472456,968.2883442979803
11050,9.104 × 10−3 mol % PbI2-doped PbTe,700,-0.00026094948524600024,1.068552568709794,0.9368338565484108,22858.263861819327
11025,NiZrSn0.98Sb0.02,700,-7.017118207674806e-05,13.870657342119141,0.062335156849420786,246322.31923467317
14219,Mg2Ge0.98Bi0.02,700,-0.00026576146861147714,2.539592416752455,0.2288090576548749,12018.562892119759
5311,CoSb3,700,0.00018003191372856794,4.573538275326428,0.5744623924835425,115802.21982738115
14188,MnTe,700,0.00047703622450437713,0.7410353926010157,0.3966663254100078,2015.3455361026406
14218,Mg2Ge0.97Bi0.03,700,-0.00027554888551192125,2.5036102248970096,0.2775095396903645,12698.676741292527
14189,MnTe0.95S0.05,700,0.00044384929512134746,0.7326119315234325,0.4243523803574128,2348.09854659325
14190,MnTe0.9S0.1,700,0.0004146005096674921,0.7097084110375785,0.4353374916534185,2708.167142380015
5223,In0.3Co4Sb12,700,-0.0002117245067196396,2.8967142138217272,1.0015633234171035,89511.98858363047
5224,In0.3Co4Sb12,700,-0.00019867029155008046,2.910753559738483,0.9765469074529608,121752.42707699303
12707,Cu2Ga0.075Sn0.925Se3,700,0.0001310219673903502,1.2690431385965124,0.4054993432035433,50760.70587856943
14244,IrSn1.5Te1.5,700,0.00019309429450121683,2.194912534151087,0.2304212202864501,16690.210984979116
9345,SnSe0.95-0.2%BiCl3,700,-0.00036482430784463686,0.6629762957622973,0.3709862135900356,2524.891777525649
14243,RhSn1.5Te1.5,700,0.0001405675779260234,2.677146080080714,0.3009015193746281,52433.028253067736
6396,Sr5In2Sb6,700,0.00025399267955386704,0.6966159195958053,0.0258285421527518,398.4307503759192
9346,SnSe0.95-0.6%BiCl3,700,-0.00037162914433903064,0.6423733844233237,0.3960074246888485,2568.1503057950595
5206,In0.25Co4Sb11.9Te0.1,700,-0.0002685188367163875,2.7295509533814974,0.5571340318523693,30130.291914849215
12674,TiNi(1+y)Sn. Here y is 0.075,700,-0.0001690286852118861,4.6345392585845335,0.4065152772045804,94113.96142945619
12716,Cu1.94Ga0.02Se,700,0.00014920772972943519,2.112791717314649,0.3716481658186349,44774.30468078293
12715,Cu1.94Al0.02Se,700,0.0001923294630022916,1.9388477722687367,0.3138082408308441,22557.29989594152
12675,TiNi(1+y)Sn. Here y is 0.25,700,-0.00011873689008086272,6.217874339693264,0.2394130301059911,153669.89338335258
9347,SnSe0.95-0.4%BiCl3,700,-0.00034177065025297427,0.6697659655273898,0.3878860396395396,3107.1080406125743
12687,"(TiNiSn + xTiC/yTiN (x, y = 0, 1, 10 at. %)) here x is 0 and y is 1",700,-0.00024404942497652148,4.31615139847025,0.3501165369642197,33809.43165980527
11015,Fe2.08V0.92Si,700,-4.992212735292869e-05,12.844484177874815,0.04938292000915733,365101.7662440978
11014,Fe2.2V0.8Si,700,-4.567533487827953e-05,12.269523096794245,0.04048656894846149,361525.91790338716
12688,"(TiNiSn + xTiC/yTiN (x, y = 0, 1, 10 at. %)) here x is 0 and y is 10",700,-0.00018943974554591573,5.898664353887565,0.137522859241057,27113.662205732016
14121,CuInTe2 ,700,0.00028274844630574213,34.980123545757685,0.018421640135382483,12692.365031579053
9358,Mg2Si0.975Sb0.025,700,-0.0001536513958484006,3.6054623729458286,0.411874008153972,99097.33468438443
14122, CuIn0.75Ga0.25Te2 ,700,0.00028411972966440794,33.478295245300124,0.02138668578182109,12969.081557464122
14123,CuIn0.65Ga0.35Te2,700,0.00024223373720233705,32.741684985409414,0.0227638792824544,20116.11470008144
6398,YbZn2P2,700,0.00018505496089681219,1.4186180570860247,0.0823298317888036,4765.22935092002
12660,NbCo(1+x)Sb here x is 0.2,700,-0.00010798190281480532,5.181453337633155,0.2630428089946784,165627.65460842813
12997,Mo2.5Ru0.5Sb7,700,6.854100648149955e-05,5.237424159683204,0.20508191221294775,302121.2694254513
12987,Ni0.05Mo3Sb5.3Te1.7,700,0.00012236346319104862,3.748697123920801,0.2864057031311145,100669.84450468457
12986,Mo3Sb5.4Te1.6,700,0.00011376711098972705,3.7243857379039462,0.3411218724008869,120668.03215054044
12985,Ni0.05Mo3Sb5.4Te1.6,700,0.00011841035539689392,4.152590284921696,0.2955975553925995,126404.46869239348
12984,Ni0.06Mo3Sb5.4Te1.6,700,0.00012589541021096296,3.916859143523172,0.437172328480493,125371.11627437586
12998,Mo2.2Ru0.8b7,700,0.00011584703280971484,3.57329276572944,0.22486877252154105,72848.11379576585
13005,Zr3Ni2.9Co0.1Sb4,700,0.00017207481649678677,2.196678933778874,0.4668437585119972,50344.448387537836
6281,Yb13CaMnSb11,700,0.00011809232608846978,0.8395994061235535,0.37592269246475096,27600.733775853598
12277,TiCoSb,700,-0.00027622943130687646,12.797247418438365,0.012792609118405334,2559.2591907510096
12980,Ni0.3Mo2.7Ni0.3Sb7,700,5.100723901751548e-05,8.287263274477153,0.10538738391838698,461759.22333938594
12977,Ni0.15Mo2.85Ni0.15Sb7,700,5.360091772434312e-05,7.610885794278247,0.1198725345232416,424201.2001157721
12976,Mo3Sb7,700,4.8455978248136294e-05,8.738102022066146,0.0809774722529379,405679.8000266393
12634,WOx here x is 2.9.material family tungsten oxide,700,-4.513509648560431e-05,4.082898577130784,0.030340824661157176,77343.18053478049
12978,Ni0.2Mo2.8Ni0.2Sb7,700,5.2140664492405624e-05,7.935292840982997,0.11296674096544705,438441.4478846836
6279,Yb14MnSb11,700,0.00011404034898923616,1.0044227338533525,0.3143861083937829,28909.543787014863
13007,Zr3Ni2.7Cu0.3Sb4,700,-0.000147799926429051,3.1819958744260424,0.33053347779112285,70000.9227156721
9344,SnSe0.95-0.1%BiCl3,700,-0.0003769856030016085,0.6524577857345533,0.3326441494468723,2091.5691633420283
14452,(Ag0.685Cu0.3)2Te,700,0.00015453960928019667,0.5916379931857156,1.0385266372149466,32624.226906719894
6261,Sr3Ga0.98Zn0.02Sb3,700,0.00024610760312043355,0.7042624778676978,0.5371927971856334,8267.68593856647
13029,EuZn2Sb2,700,0.00018086919145404848,1.2504897541368258,0.8839351585534188,54924.327613569454
6411,Mg3Sb1.95Pb0.05,700,0.00030767491263299014,0.4832919534455773,0.3934710404080044,2928.427672314041
14457,In0.015Sn0.985Te ,700,0.00012448780376559038,2.923163094904663,0.5448154159330223,145038.08248135267
14456,In0.005Sn0.995Te ,700,0.00010585388136726878,3.4602925882115567,0.4437876506437933,175764.9900047492
14455,SnTe ,700,8.94701242159281e-05,4.2674616888597035,0.312117898265425,244394.33457155532
13036,Mo2.5Ru0.5Sb7,700,6.761617306974206e-05,5.279757207451997,0.2081979033410146,305841.2666066273
14451,(Ag0.785Cu0.2)2Te,700,0.00016948903861737732,0.5730394152996672,1.0044254742610932,26453.007577694145
13013,Zr3Ni2.6Pt0.3Co0.1Sb4,700,0.00016711943782551905,1.931959705877632,0.5129387823290633,50722.032107920284
13012,Hf3Ni2.9Co0.1Sb4,700,0.0001603182414094683,1.7195737979644417,0.4428316518047977,42743.1735471739
13015,Zr3Ni1.7Pt1.2Co0.1Sb4,700,0.000167049018996344,1.92657714953264,0.561501908282283,59073.134822505475
13010,Zr2HfNi2.9Co0.1Sb4,700,0.0001554617867746441,2.089716882623325,0.4360992751297717,53740.26280337152
13009,Zr3Ni2.9Co0.1Sb4,700,0.0001727954225598078,2.199989106769672,0.4682956244120493,49958.25203147337
13011,ZrHf2Ni2.9Co0.1Sb4,700,0.00014135258839120463,1.7319789083435408,0.3776669043379413,47388.06439150871
14447,SnSe0.5%LaCl3,700,0.000334916196552874,0.4718856043773689,0.14278783192925135,693.2721111845215
13017,Zr2HfNi2.7Cu0.3Sb4,700,-0.0001746980121159193,2.538169387243851,0.4742943314773037,56444.18064454945
14450,(Ag0.885Cu0.1)2Te,700,0.0001826682087269915,0.5632600390927567,0.8830316328424642,20354.47400950108
6262,Sr3Ga0.95Zn0.05Sb3,700,0.0002030328381998735,0.7340182990222717,0.5437940296882444,12714.262262579969
6263,Sr3Ga0.93Zn0.07Sb3,700,0.0001859446922699481,0.7508106757806109,0.5778016646278681,16217.844155745957
7556,Co0.99Ni0.01SbS,700,-0.00030928143688130024,2.6485602137635667,0.2180630054409272,9814.97198050964
7555,Co0.97Ni0.03SbS,700,-0.0002626355680366412,3.487139615508977,0.29697714815353776,23797.559613328944
13019,Hf3Ni2.7Cu0.3Sb4,700,-0.00012951047205364742,3.149578576460292,0.25610825752473143,69889.69709458857
13018,ZrHf2Ni2.7Cu0.3Sb4,700,-0.00015672138039081145,2.21252126904334,0.2960659528804631,39042.09615069779
7554,Co0.94Ni0.06SbS,700,-0.0002043018314316416,3.657580955766656,0.2787289121291815,40579.79276540087
6410,Mg3Sb2,700,0.00031187808256484534,0.6603582491331608,0.16871174320748492,1619.9605511141815
10971,NbCoSn0.9Sb0.1,700,-0.00013231467739560458,5.683354141842854,0.2471982737085102,113304.23286431885
12856,Yb14Mn0.6Zn0.4Sb11,700,0.00011466172807242588,0.8304643937105127,0.3988663330599196,38525.733645828455
12855,Yb14Mn0.7Zn0.3Sb11,700,0.00011129309335342972,0.8742085175067421,0.3823150707874766,34130.20278078867
10972,Nb0.99Ti0.01CoSn,700,-0.00015899948235662738,4.984738923854973,0.08006100715362717,22268.630654605386
12853,Yb14MnSb11,700,0.00011784883362118768,0.8280404071626097,0.36519154285854816,27852.200059998595
12857,Yb14Mn0.7Zn0.3Sb11,700,0.0001087492504932524,0.8789446871855274,0.39524715009503775,39187.26672953257
12858,Yb14Mn0.9Zn0.1Sb11,700,7.758027953261824e-05,1.0187501121345792,0.21523921922666045,47050.28278748271
12292,Zr0.5Ti0.5NiSn,700,-0.00017303761501043469,6.108589644735218,0.26387386880857866,82926.00674320356
6322,Ca16Bi11,700,1.778209381629087e-05,1.265016869388739,0.0029949993784545944,17117.06182031498
14335,Yb0.33Co4Sb12.2,700,-0.0001842596774547423,3.284348472256455,1.0525836083940496,145922.42319216242
14337,Yb0.33Co4Sb12,700,-0.00015806193147085463,3.425337104387121,1.0182888423565288,199102.93107683954
10970,NbCoSn0.92Sb0.08,700,-0.00012859476654484737,6.134394684436373,0.1996101961238916,103818.05699472837
14336,Yb0.30Co4Sb12,700,-0.0001684843518569417,3.3844266557050777,1.0896582605992835,186047.04259427302
6328,YbZn1.9Mn0.1Sb2,700,0.00014436665328201742,1.5234508806783884,0.5384254747840622,60631.14031852495
6329,YbZn1.85Mn0.15Sb2,700,0.00016127077848645106,1.44667028817699,0.5770028536592069,49146.27187166696
6327,YbZn1.95Mn0.05Sb2,700,0.0001529107693564767,1.4774846138860334,0.5379797332458514,52489.52267878431
12659,NbCo(1+x)Sb here x is 0 ,700,-9.615686842952296e-05,5.352119136728408,0.2408101174374491,192089.2236541969
6330,YbZn1.8Mn0.2Sb2,700,0.00014141380508111395,1.5166104618279403,0.2489600582466057,29699.390472461622
6326,YbZn2Sb2,700,0.0001225441044510375,1.9138588573839823,0.4190563233956345,81300.16989118692
14326,In4Se3,700,-0.0003189547896521992,0.5060709246733905,0.7520516600762216,5448.189807155255
10973,Nb0.99Ti0.01CoSn0.98Sb0.02,700,-0.00017407622296955466,5.5107538394825335,0.16383789495386838,41909.14425054851
14330,Cu2.1Zn0.9SnSe4,700,0.00024096972188991197,0.6110986775762325,0.6287938337999452,10337.493625902918
12844,Yb14MnSn11,700,0.00011712937986678145,0.7969703673066614,0.3799017756679001,28840.587512848917
14329,Cu2.05Zn0.95SnSe4,700,0.00024617348142502184,0.5863926240060147,0.5174685065597935,7686.110495447586
14328,Cu2ZnSnSe4,700,0.0003132134633384813,0.5768537276224444,0.3732573522918118,3654.452599192089
14327,In4Se3,700,-0.0003076202099613853,0.5102709155203554,0.7460333669359394,6009.992857592294
10974,Nb0.99Ti0.01CoSn0.96Sb0.04,700,-0.0001642693089042702,5.929817560962218,0.18098412666972885,57971.54870268663
13037,Mo2.2Ru0.8Sb7,700,0.00011447703719865283,3.5845587201938636,0.2253948221656709,73170.39345874438
12891,Ca5In0.98Zn0.02Sb6,700,0.00026696450871728267,0.7534678823747483,0.3553444074359443,5195.400875337894
12639,WOx here x is 2.84.Matrial family tungsten oxide,700,-3.558340640207152e-05,5.541657754425728,0.03377819594560439,224157.54741653265
12929,MoSb5.4Te1.6,700,0.00011425839962982229,3.1839590460813394,0.3351995957493478,99313.69828078864
12928,MoSb5.5Te1.5,700,0.00010353777230573798,3.859976726489285,0.2711186293879039,131442.1348601905
12640,WOx here x is 2.86.Matrial family tungsten oxide,700,-3.7473025632585625e-05,5.122707074463091,0.03276303102897491,170526.8944762818
12923,Co0.79Ni0.21Sb2.88Sn0.12,700,-0.00014109794327190486,4.3762517714167455,0.4127285253325425,129573.14525668675
12922,Co0.81Ni0.19Sb2.88Sn0.12,700,-0.0001537745551243205,4.2093242904056885,0.4714743277644245,103318.70056780986
12949,Cu2Sn0.90In0.10Se3,700,0.00016083799590698125,1.3909290887815529,0.6330995546768321,44590.35154949041
12948,Cu2Sn0.925In0.075Se3,700,0.00017424686760981098,1.3629016959043792,0.5748997906159398,33417.20710246265
12947,Cu2Sn0.95In0.05Se3,700,0.000181346993889,1.3560999802533682,0.4783533685971494,25649.414558674376
12946,Cu2SnSe3,700,0.00024165465626269103,1.1882622911007954,0.38120609070841616,10325.873543108612
12920,Co0.85Ni0.15Sb2.88Sn0.12,700,-0.0001686917806875061,4.192946057469634,0.4156777615328998,84659.68958427962
12288,Zr0.7Ti0.3NiSn ,700,-0.00022513168560462182,7.504714174365711,0.2293702817543197,47979.42702786928
6320,Ca16Sb11,700,1.3037436832222205e-05,1.5199281556813717,7.09882419490798e-05,906.8323538795413
10968,NbCoSn0.96Sb0.04,700,-0.0001358084972838031,7.02631889748629,0.14214133328185805,77761.32141491269
12289,Zr0.7Ti0.3NiSn,700,-0.00022767123674699306,7.000870998372861,0.3686087317342642,72114.91474845212
12642,WOx here x is 2.92.Matrial family tungsten oxide,700,-5.350613756558975e-05,3.8463113151891504,0.033382952760408376,60057.779768492735
12893,Ca5In0.9Zn0.1Sb6,700,0.00017193058828055468,0.9000278602140638,0.4719733355434913,18642.522898665164
12290,Zr0.5Ti0.5NiSn,700,-0.00017898262300321946,6.2059266931985775,0.22898462348992046,66481.19759168883
12892,Ca5In0.95Zn0.05Sb6,700,0.0002026493213982582,0.908914709726098,0.4868373904882475,13712.730190215647
12643,WOx here x is 2.95.Matrial family tungsten oxide,700,-6.117218956947344e-05,3.447571207199508,0.033074070114034404,39025.79887849372
10969,NbCoSn0.94Sb0.06,700,-0.00013986021265666653,6.103019513897563,0.21927828417134945,96239.73431944754
12286,ZrNiSn,700,-0.0002657309531789921,9.984541839663247,0.2027412877887299,40007.186324598064
12919,Co0.87Ni0.13Sb2.88Sn0.12,700,-0.00018799006983472838,4.235488811224101,0.38040868883810813,65867.06061539782
10966,NbCoSn,700,-0.00012666191040939362,5.881923863298343,0.06793533227142165,33638.03983842511
10967,NbCoSn0.98Sb0.02,700,-0.00014304755308190389,6.2711537810617175,0.16074890927172575,67248.20100546784
12918,Co0.88Ni0.12Sb2.88Sn0.12 ,700,-0.00019461149094658278,3.898871194143768,0.4022634470305759,59353.85604911464
12641,WOx here x is 2.88.Matrial family tungsten oxide,700,-4.174367849035539e-05,4.620921023523382,0.034245678510298805,124304.68876307894
10789,Ba0.7K0.3Cu2Se2,700,8.3121929832546e-05,2.1514855642309776,0.23724443314073174,105215.91694863787
