Repository: starrydata/starrydata_datasets

> [!NOTE]
> **The duplicated `sample_id` issue was fixed on 2026-09-08**
>
> Datasets published between **2026-04-01 and 2026-09-08** contain duplicated
> `sample_id` values: the same `sample_id` can refer to samples belonging to
> **different papers**. Joining tables on `sample_id` alone mixes data from
> unrelated papers.

# starrydata_datasets

Daily per-project splits of the [Starrydata2](https://starrydata.nims.go.jp/) dataset, with a browsable download page at **https://starrydata.github.io/starrydata_datasets/**.

Historically this repository also hosted the raw CSVs (from 2019/7/11 until 2022/12/22); those older archives are still available via git tags.

File: datasets/20190711/20190711_preprocessing_interpolated_data.csv (part 31 of 94)
sampleid,composition,Temperature,Seebeck coefficient,Thermal conductivity,ZT,Electrical conductivity
5980,Nd0.4Yb0.6Fe3CoSb12,700,0.00014925880835002086,2.0311756653265025,0.8655727466392796,110443.8259038698
14989,Cu2SnSe3,700,0.00015973406699679418,0.8931832294592166,0.3444105676093984,18326.416698192523
9485,(GeTe)12Sb2Te3,700,0.0002292559709215084,1.5001280673368629,1.246833275999334,52557.70533091697
5979,Nd0.3Yb0.7Fe3CoSb12,700,0.00014398972349616266,2.068501354937557,0.8243554207971499,114114.80007099368
14990, Cu:Co:Sn:Se = 1.92:0.16:0.69:3,700,0.0001602153645684494,0.5933184852878085,0.5614526595363158,20956.76128677727
15016,(CuInTe2)0.99(2ZnTe)0.01and TiO2,700,0.0002656737732165481,1.113488897344987,0.8903694076098871,18005.694544244147
12424,TiCoSn0.1Sb0.9,700,0.00027398171789932887,6.125293732612432,0.17740194971383086,19773.536990011267
5978,Nd0.3Yb0.7Fe3CoSb12,700,0.0001215658255383413,2.514439121421141,0.4786808732283101,119575.44102393766
14936,(GeTe)1x(AgSbTe2)x,700,0.0001834073451987473,1.7456461639492789,1.0639137882515075,78873.50974065793
13189,Eu5In1.8Zn0.2Sb6,700,0.00017691132744465622,0.9766619817240679,0.3438593135154029,15925.923349079641
9483,(CoGe2)0.15(GeTe)12Sb2Te3,700,0.00025211811509546844,1.4934543044818869,1.3421385777897623,46637.23439094557
13612,Ca5Al1.8Zn0.2Sb6,700,0.00014906532740215214,1.0567124921206894,0.3144542891677491,20026.410084745425
4616,La0.3Co3.68Ni0.32Sb11.84Te0.16,700,-0.00018551418708472983,2.0517554489242515,0.9908033872501576,82340.56238812151
6019,Eu11Cd1.6Zn4.4Sb12,700,0.00012743110074966773,0.7243307760986738,0.2878255216510135,16802.007234405024
6005,Yb1.05Zn2Sb2,700,0.00022739888633514048,1.2211599143247898,0.7568445589058855,27639.38462879541
4710,Ca0.15Co3.98Ni0.02Sb11.80,700,-0.00020576977135378788,4.34627995929509,0.478132016554758,73467.2212250844
13611,Ca5Al1.9Zn0.1Sb6,700,0.0001924166628218034,0.9179662220895809,0.25704695096911145,7869.8915591323475
6004,Yb1.025Zn2Sb2,700,0.00022003218884437172,1.3671466168526236,0.8128743111706273,35751.258546291785
15014,CuInTe2 and TiO2,700,0.0003205708452333228,0.9399820939009008,0.7788972258588791,8266.681084922478
6006,Yb14MgSb11,700,0.00015431548833413387,0.7615797622535649,0.45951859245934,17987.09244366004
13349,Zr3Ni2.95Co0.05Sb4,700,0.00016508867821695618,3.0496446505215724,0.2264919514012477,36118.16628281326
14933,TlSbTe2,700,0.0002349473068124729,0.6629026658169711,0.7671466293360689,14723.99752570277
4711,Ca0.18Co3.97Ni0.03Sb12.40,700,-0.00020879253985991818,4.04463252300579,0.7749224696039634,122552.16921435126
13608,Ca5Al2Sb6 ,700,0.00030285453722023534,0.8543262442811445,0.06914364354880817,866.4446195443965
15015,(CuInTe2)0.99(2ZnTe)0.01,700,0.0002633703847870904,1.3333135014081492,0.7300695099123293,18090.86516111147
12421,Nb0.99Ti0.01CoSn0.92Sb0.08,700,-0.0001424775304437041,5.800072054238832,0.2367210974877191,98639.12057897363
15018,GeSb6Te10,700,9.77353981766836e-05,1.4157698755745631,0.3418015987112827,79765.31874359644
15025,YbSb2Te4,700,0.00011098955594615835,0.7730460908329074,0.3709673437916636,30017.699359073365
5983,Nd0.7Yb0.3Fe3CoSb12,700,0.0001615024069754287,2.0783198455947187,0.7427030087688554,83181.75174805798
12433,Zr0.99Nb0.01NiSn,700,-0.00021915850153559423,6.593206929769533,0.4307892720520137,77523.25885340596
6002,Yb0.99Zn2Sb2,700,0.0001537857202248196,1.7482247904091368,0.7782447803045816,84656.55804715019
8962,CrSi2,700,0.00012856522005388492,8.289233499776127,0.08843739852261302,71868.15040418544
13245,In4Pb0.01Sn0.03Se2.7,700,-0.0002959073616044483,0.5690721446063525,0.9566964801134408,10085.25150459236
4832,Ba0.24Yb0.12Co4SB11.85,700,-0.00016647049469880812,3.5805020851392797,1.0259633829909809,190728.0452346452
12426,TiCoSn0.05Sb0.95,700,0.000216921774270244,6.9940348083333115,0.16405697480287887,33808.57066343182
6236,Yb14MnSb11,700,0.00013263351467380713,0.8682523715939983,0.4857537470870572,28007.94984418313
13244,In4Pb0.01Sn0.03Se2.8,700,-0.00030211589919538757,0.578477960384811,1.097918810454101,11611.282459439632
6003,YbZn2Sb2,700,0.00022490719549700093,1.5182137572301375,0.7955542083750018,35338.86923773333
4619,Co0.92Ni0.08Sb2.96Te0.04,700,-0.00015754221539426654,3.950418419036181,0.4142208175556339,95958.19538849275
13401,Cu2Mn0.05Sn0.95Se3,700,8.350025650874604e-05,2.1802914790570296,0.25183259826716553,123011.26418001494
15023,Ag3.8Mo9Se11,700,0.00016565733425582003,0.7895627987904538,0.546550730522599,21395.192035886397
8382,Mg2Si,700,-0.0003558796875638979,4.79645822425797,0.04241725008238634,1938.8182027537798
4829,Ba0.23Co4Sb12.22,700,-0.00017283503765820772,3.8477132771595497,0.9118471495369992,168055.62565493415
13186,Eu5In1.975Zn0.025Sb6,700,0.0001867571332781606,0.9378421340907529,0.16819950684068294,7725.926214507683
15021,GeIn0.6Sb5.4Te10,700,0.00015339781870158414,0.6131653086119468,0.7269534128417303,27053.3446863948
12418,Nb0.99Ti0.01CoSn0.98Sb0.02,700,-0.000174209290724249,5.436719929809948,0.16320777510697249,41488.31369916456
13187,Eu5In1.95Zn0.05Sb6,700,0.0001894549297718971,0.8558094755979042,0.3108931581306201,11278.612469958623
5981,Ns0.5Yb0.5Fe3CoSb12,700,0.00015873835612870152,1.98110382515927,0.8944040915901689,98349.37072234489
4830,Yb0.14Co4Sb12.05,700,-0.0002134835646647466,2.991815729375772,1.0610460102854795,99565.46656422183
12423,TiCoSb,700,-0.00033574428740050234,9.190097128316914,0.03418824829905948,3548.815331835779
12458,In0.17Ga0.83N,700,0.00018602862103500288,1.7657602158256367,0.2217421950052232,15096.189967810215
4831,Ba0.15Yb0.09Co4Sb11.86,700,-0.00018375509525151443,3.302299546574862,1.0042318866826452,141613.54149828546
5982,Nd0.6Yb0.4Fe3CoSb12,700,0.0001615953219925457,1.9273387402658813,0.9159837346655058,94433.98867398762
13185,Eu5In2Sb6,700,0.00010479969603334715,0.9227017082757172,0.03654047189924592,5064.035380144717
12434,Zr0.98Nb0.02NiSn,700,-0.00018710686937413402,6.926684246654657,0.4489573841369171,119005.76352722068
15022,Ag3.4Mo9Se11,700,0.0001285503226175466,1.1773177230868273,0.3791949127889581,35177.02599047477
4833,Ba0.14Eu0.13Ci4Sb12.05,700,-0.00016510575763457663,3.8508323891006153,1.0188691880216738,208978.9067799904
12034,Hf0.25Zr0.25Ti0.5NiSn0.998Sb0.002 ,700,-0.0002095979519518556,2.8279758301053937,0.9434047991318348,80168.54702277429
4618,La0.3Co3.68Ni0.32Sb11.84Te0.16,700,-0.0001831899924602802,2.3554275860045277,0.6869906507137773,69935.35042083425
13385,Cu2MgSnSe4,700,0.0003196495214602813,1.0062970034127838,0.19934859159616095,3195.8721117239397
11955,NbCoSn,700,-0.0001659626731843265,9.138822635781702,0.09844143308907584,50959.97779579577
13387,Cu2.075Mg0.925SnSe4,700,0.00015446896449560922,0.8265844050743376,0.20284940176847302,12036.032788214628
13565,Cu1.98Ag0.2Te,700,0.00011380642076055628,1.5554299206822575,0.4963123080008533,72417.79475966643
6013,BaGa1.975Zn0.025Sb2,700,0.00020396860204747997,0.9035026239123852,0.5285610787618283,16383.784450546198
4722,Yb0.35Co4Sb12,700,-0.00018571144276000457,3.005948462911241,1.1034844808305238,135929.3300336144
13526,Nd0.94Sr0.06OZnSb,700,0.0001637128075532119,1.28116542508585,0.20383669684742275,13919.519060154656
4721,Yb0.3Co4Sb12,700,-0.0001911827778352984,2.9963214284054955,1.0283296604995906,119509.9481111168
13202,Yb13.45Pr0.55MnSb11,700,0.00015163106594479883,0.9245824720578464,0.4305730438967682,25133.46318108095
12422,Nb0.99Ti0.01CoSn0.9Sb0.1,700,-0.0001327686151086795,6.057262267884152,0.2451849411127332,131153.88426920265
13528,Nd0.92Sr0.08OZnSb,700,0.00014787154853816584,1.598920212707605,0.16824388565647608,17575.140308431808
4724,Yb0.5Co4Sb12,700,-0.00016016640554459622,3.3798761692028654,0.8561604346341557,161443.08840579554
4723,Yb0.4Co4Sb12,700,-0.00017177607622830926,3.2568024095790866,0.9729198782068246,152956.73463460663
13203,Yb14MnSb11,700,9.693840675590774e-05,1.080292471766159,0.2586506919078457,34474.99082833878
13525,Nd0.96Sr0.04OZnSb,700,0.00016264180869797568,1.376789721217384,0.15135748006121286,11341.791405688435
11810,Cu2CdSnSe4,700,0.0002549519195144638,0.6526681162000134,0.28106680713866583,4721.021939871658
4725,YbCo4Sb12,700,-0.00010504548018072432,5.508460655746144,0.3760863471736802,263858.77329600556
12419,Nb0.99Ti0.01CoSn0.96Sb0.04,700,-0.00016402910933326079,5.853011485874331,0.18106933091136307,57361.37965123478
4617,La0.3Co3.68Ni0.32Sb11.84Te0.16,700,-0.000194269515451348,2.2691262781683297,0.8978965272060921,73441.00360175343
6017,Eu11Cd5ZnSb12,700,7.717105454397601e-05,0.7768514797366005,0.11473314345045008,20107.660177164504
14927,Pb0.60Mn0.15Sn0.25Te1.00,700,-7.202947041095319e-05,1.2932319557244547,0.035419129480493236,11851.800076853622
13354,Zr3Ni2.5Cu0.5Sb4,700,-0.0001182427925085275,3.003692667306363,0.3175877206404298,95841.45460444037
15005,(CuInTe2)0.985(2ZnTe)0.015,700,0.0002591745903130109,1.3666688585787543,0.6729079309888928,18006.829433906416
14991, Cu:Co:Sn:Se = 1.94:0.15:0.71:3,700,0.00020930749948155946,0.6464205275900621,0.4147127858645224,9942.425739125938
15013,CuInTe2,700,0.0003228327479150747,1.2547210604906534,0.4883417880026901,6900.995617223861
5923,Yb0.2Co4Sb12,700,-0.00022755593302111558,2.5138811195426465,0.5306467103694976,37474.974497921234
14992,Cu:Co:Sn:Se = 1.82:0.16:0.76:3,700,0.00024779386565035023,0.6612830876989811,0.415869812200566,7067.203659686624
13351,Zr3Ni2.8Co0.2Sb4,700,0.00014264810218687115,2.4656469800549647,0.39613749852297225,70590.18776209478
15006,(CuInTe2)0.98(2ZnTe)0.02,700,0.0002510089970089315,1.4361005514570575,0.6516427065863069,19811.405294286677
9482,(CoGe2)0.15(GeTe)12Sb2Te3,700,0.00025547619931954983,1.5212633354974732,1.2425269731287252,42143.01528860634
4615,La0.3Co3.68Ni0.32Sb11.84Te0.16,700,-0.00018053515377141883,2.467919772220036,0.7878225735172028,85155.17599059294
13199, Yb13.82Pr0.18MnSb11,700,0.00013962421297801747,1.0303900243805058,0.4360166377073858,28301.63419700022
13352,Zr3Ni2.7Co0.3Sb4,700,0.00011596588213252712,2.867619661546577,0.27179467346182196,84166.9215620778
13201,Yb13.55Pr0.45MnSb11,700,0.00014793443302065244,0.8985817018951939,0.4271785005153196,23259.78290863578
13355,Zr3Ni2.7Cu0.3Sb4,700,-0.0001476548042956807,3.214022879070174,0.33106167611896353,70528.11903673339
15002,(CuInTe2)0.9975(2ZnTe)0.0025 ,700,0.00030087662186802636,1.4779729846696368,0.6818967860692671,15145.875158217805
6015,BaGa1.9Zn0.1Sb2,700,0.00021594827233395344,0.9453826242904204,0.5003158719161435,14855.02805483844
12420,Nb0.99Ti0.01CoSn0.94Sb0.06,700,-0.00015265271454790902,5.0550301491228256,0.2165337839067468,66536.3733652629
6014,BaGa1.95Zn0.05Sb2,700,0.00021819116034377213,0.962842421427464,0.5184179830371319,15708.622322770188
8184,FeSi1.9,700,0.00019152909340249555,4.93139040069258,0.046196339542104455,8871.752228486032
13200,Yb13.66Pr0.34MnSb11,700,0.0001394778889446161,0.9813922924863374,0.4299524470056223,25081.135410905565
15004,(CuInTe2)0.99(2ZnTe)0.01,700,0.0002654511149056868,1.3660945590816915,0.7140072409994018,17758.09870592005
15003,(CuInTe2)0.995(2ZnTe)0.005,700,0.0002863977944173125,1.4094552150105066,0.6326577798917146,15530.404080696148
13204,Yb13.810.19MnSb11,700,0.00012875245135113048,0.9855055928044768,0.3724878636717025,26570.853600771003
6016,Eu11Cd6Sb12,700,0.00014924362339995218,0.6012194101268692,0.2236093806393743,9019.14404012534
5996,Eu11Cd6Sb11As,700,0.00013216733550438608,0.6124303851020687,0.1740182492529892,9015.024797194345
12428,TiNiSn ,700,-0.0002447859474654419,5.159433348871963,0.27408862481640545,35857.948618652365
6123,PbTe,700,0.0002570382759940576,1.6216629009331451,1.1108013051825436,32520.251395643052
5898,Co3.6Fe0.4Sb12,700,0.00012971166444990416,3.4293411068405097,0.2220146199702492,58323.806170952616
14783,Mo2.6Fe0.4Sb6Te ,700,9.201046808731852e-05,5.125190763331499,0.2032209613878288,177051.08886606683
15044,(Cu2Se)0.9925(CuGaSe2)0.0075,700,0.00016141095445262787,0.7209964299141169,0.9811388210683346,36085.68528470455
5900,Co3.4Fe0.6Sb12,700,0.0001340344362224963,3.082139318967261,0.29112638467473384,65580.49398837866
11938,LaPdBi,700,5.021788627901628e-05,6.2096864672123,0.06167497405047225,211017.30841887963
13449,Ca2.85Na0.15AlSb3,700,0.0002167794315705089,0.8193809486747954,0.2805564745377109,6988.306931239887
6235,Yb14MnSb11,700,0.00011497044379991345,0.7906412000458921,0.3896968497770257,28682.560131733568
8214,Bi1.8Sr2Co2Ox,700,0.00015104252528464957,0.7651550990766678,0.019755705261863127,936.8923445112226
8185,FeSi2.0,700,0.0002604510124512017,5.284470957941344,0.07221586022013905,8036.814868654163
13146,Cu2ZnSnSe4,700,0.00021369553072876263,1.1610205328561558,0.1871571967521356,8048.540366951138
12430,Ti0.98Nb0.02NiSn,700,-0.0001814429484916719,5.599146063160447,0.4684138435945042,113930.46373073998
5899,Co3.2Fe0.8Sb12,700,0.00012739016876068236,2.7581928032019234,0.3759905859277936,84216.84183096769
7909,La2.90S4,700,-5.063637295212911e-05,2.1796501921711604,0.0827848095506553,100534.29442611641
13706,GeSb6Te10,700,9.854984031872486e-05,1.4381484981997974,0.3422537063099237,81391.31666349231
8187,FeSi2.3,700,0.0002232867071207388,7.06553909428154,0.03158074288756395,6393.5765221571655
8186,FeSi2.1,700,0.0002255760096507977,6.034694418126633,0.03634736724936919,6158.066616126557
12417,Nb0.99Ti0.01CoSn,700,-0.00015931672984475454,4.880555342627545,0.07916630631104178,21796.78071403382
5995,Eu11Cd6Sb12,700,0.00014828775631147518,0.6486724862149601,0.2089701858894964,8082.933567249017
13265,CaCexAgSb,700,3.404666624570406e-05,3.87816176080698,0.04832288581549355,216506.5858346008
15048,(Cu2Se)0.97(CuGaSe2)0.03,700,0.00013756690073077766,1.1007586708161516,0.6298086283373614,49230.93036245833
7908,La2Ca0.2S3,700,-5.1341206601358676e-05,1.8072559305380835,0.06565424804014992,64306.12020256191
5997,Eu11Cd6Sb10As2,700,9.503944422159391e-05,0.6837737704166891,0.07630945830846661,8355.719587217332
12429,Ti0.99Nb0.01NiSn ,700,-0.00020336822901827388,5.409634612650507,0.4230803808244393,80742.31397107577
15046,(Cu2Se)0.985(CuGaSe2)0.015,700,0.00016322496796431318,0.968834607732974,0.7181509166410417,39091.31893193708
5897,CoSb3,700,0.00013155211271328546,4.509513046709379,0.06431645346766764,24790.326820476283
14781,Mo2.6Fe0.4Sb6.5Te0.5,700,7.877076288334662e-05,4.6150681586678965,0.2430959781412601,254985.66087864622
8213, Bi2Sr2Co2Ox,700,0.00015717106948313773,0.918278867102396,0.018840218989145487,920.2271430991417
14782,Mo2.6Fe0.4Sb6.25Te0.75,700,8.426083416870989e-05,4.092744075977366,0.25811610160053644,205520.16484091766
13266,Ca0.84Ce0.16Ag0.9Sb,700,0.00010358953519388841,0.9663901117917064,0.3604585164358589,46781.98825056713
11939,GdPdBi,700,6.006947126472179e-05,6.560731864572435,0.07070180082456733,169157.80412107368
15047,(Cu2Se)0.975(CuGaSe2)0.025,700,0.00015031255998647407,1.0229057812885252,0.6545958217066246,39855.16134535629
13142,Cu2Cd0.4Zn0.6SnSe4,700,0.00027173928899047403,0.9682999912608996,0.21336386674457355,4426.006495626805
12431,Ti0.95Nb0.05NiSn,700,-0.00014004228449560895,5.544282706751289,0.4494441261088142,186499.47704221628
6232,Yb14Mn1.05Sb11,700,0.0001371363504157001,0.8458652201373333,0.5378653538272968,29710.03484553085
8188,FeSi2.5,700,0.0002280058939063396,9.22566134061993,0.0286198342484005,7255.618431379546
9488,(GeTe)17Sb2Te3,700,0.00022640718766148385,1.4896458941905075,1.6807956148989898,66694.62679404274
5985,Yb14MnSb11,700,0.0001152868193256935,0.8272355514317912,0.3813837245994321,28289.95283201185
6231,Yb14MnSb11,700,0.0001328457699537949,0.9152562218467134,0.3868377954144339,24405.461774748266
4838,Yb0.6Co4Sb12,700,-0.00015409243405116926,3.2362681017440686,0.8893089856834409,170506.44972722596
13143,Cu2Cd0.35Zn0.65SnSe4,700,0.0002889505022176564,1.0685295870244849,0.17039241605388558,3425.4104354798246
13309,Ce0.9Cu0.1Se2,700,0.0003470375085182346,0.7590725540466866,0.13744983322054366,1363.3506017031007
9487,(CoGe2)0.2(GeTe)17Sb2Te3,700,0.000250490428907998,1.496852934340117,1.8423179427864207,64955.099505999686
13400,Cu2Mn0.02Sn0.98Se3,700,0.00011160360007719248,1.9747897047465781,0.30246554973774364,75226.98672447175
13140,Cu2Cd0.3Zn0.7SnSe4,700,0.0003054879567455698,0.9022179474686208,0.11025351511899673,1817.7164704343106
13248,In4Pb0.01Sn0.03Se2.5,700,-0.00029046616921261936,0.6505562785200514,0.7890665910042478,9460.749281829058
13139,Cu2Cd0.5Zn0.5SnSe4,700,0.00033752421346285066,0.9650740058570872,0.1273871810346999,1778.780523284732
12416,NbCoSn0.9Sb0.1,700,-0.00013170814040389437,5.603368298000734,0.24516589254723,114852.72688720626
13311,Ce0.7Cu0.3Se2,700,0.00020506538748085872,1.291264390079044,0.0822570263155422,3962.1071773393455
6229,Yb14MnSb11,700,0.00013694767619973458,0.7968113970460123,0.4663620083271971,24207.22690201756
13247,In4Pb0.01Sn0.03Se2.6,700,-0.0002855202358046136,0.6752692974330757,0.8092454617262166,10473.546547621589
6230,Yb14MnSb11,700,0.0001374194505106471,0.8750678233937679,0.48854400781359203,27748.54273234916
13141,Cu2Cd0.45Zn0.55SnSe4,700,0.00028761438421988215,1.1042691801781699,0.16540436931610342,3411.98727095865
13310,Ce0.8Cu0.2Se2,700,0.0003065226620091605,1.2202227140875488,0.08449797443026899,1807.5127929008704
9486,(CoGe2)0.2(GeTe)17Sb2Te3,700,0.00025648878187077556,1.4900515505732008,1.7718404426075547,58940.0714098219
13399,Cu2Mn0.01Sn0.99Se3,700,0.00011719574646872344,1.666597886295095,0.3706299570049679,70091.49642791916
7910,La8/3Ca1/3S4,700,-5.171456564213148e-05,1.8861851065417483,0.0923397651536912,93035.62388666373
15042,Cu2Se,700,0.00018003297505542204,0.7380015821424296,0.8970922516601458,26786.15466801634
13227,CoSb2,700,-4.1199716492090196e-05,5.875023149792063,0.04219716349003955,208644.21401943357
14979,Tl8GeTe5,700,0.0001634051182708542,0.2745514157619209,0.5519646889219879,8748.087383283146
8215,Bi2Sr2Co1.7Ox,700,0.00014324561238935178,0.9560423571792488,0.017687681578836045,1063.3299975174982
5901,Co3FeSb12,700,0.00011606089421018071,2.9442571441195615,0.2663055294740403,82745.37108275954
12427,TiCoSn0.1Sb0.9,700,0.00023498394819070878,6.473651968481142,0.3005266266430794,47434.58798489683
7907,La2.53Ca0.47S4,700,-5.70308979435984e-05,1.4512686581325065,0.09404361354601687,59945.786876562146
6234,Yb14Mn1.1Sb11,700,0.00013405233704582618,0.8886757308820171,0.4468379974156905,27075.325145096216
13144,Cu2Cd0.2Zn0.8SnSe4,700,0.0002729988327440784,1.1588355674651294,0.1573457103283024,4038.936932584563
15043,(Cu2Se)0.995(CuGaSe2)0.005,700,0.00016193666823162564,0.7519486634648448,0.9341631377278576,34684.29016072007
6233,Yb14Mn1.05Sb11,700,0.0001335667911280628,0.8632345849684491,0.4806003008374775,28702.858580625885
9489,(GeTe)17Sb2Te3,700,0.00021911025258593923,1.4969678065260563,1.5931549223038894,77282.63792683784
10216,FeSi2,750,-0.0002237457807169769,4.5464794311263885,0.13523160560384967,16375.043522027468
12946,Cu2SnSe3,750,0.00025258343692915124,1.0343979279398257,0.4360214838973342,10222.33009368636
12844,Yb14MnSn11,750,0.0001258045845863087,0.7876832522741333,0.4412193864228608,27388.19404218294
1341,Si80Ge18Sb2,750,-0.00040742095850155625,1.5323453282649044,0.39544163691158746,4905.4847599200675
1342,Si80Ge18Sb2,750,-0.0004046499038626726,2.6000211841520717,0.3797902996584365,9019.87489000855
16466,RuGa2,750,0.00012498393893940234,2.8520703459619514,0.4886087070090686,126912.17597066461
494,Fe0.98Co0.02Si2-SiC,750,-0.0002877167474807973,3.6857688060431717,0.1041849168634718,6185.024039846047
1904,CrSi2,750,0.00012833886809269216,7.203078837704054,0.1444541690270659,84230.73217970277
10096,MnSi1.8,750,0.00024830093647140825,2.7298623847400956,0.42659141962062574,25184.590394301642
10251,Hf0.75Zr0.25NiSn0.94Sb0.06,750,-8.953903958307859e-05,5.320046443560924,0.21142999608480928,182146.37855595665
495,Fe0.98Co0.02Si2-SiC-Cu2mass%,750,-0.00022864068473326982,4.334507452895409,0.07106019266104717,7855.93437913251
16465,RuGa2,750,0.0001402883904024757,3.2911455348922347,0.4467284154307832,104242.6628665911
12948,Cu2Sn0.925In0.075Se3,750,0.00018739118503122563,1.1775594168885692,0.6612044205499717,30060.747779910293
10521,La0.1Sr0.87Yb0.03TiO3,750,-0.00018072443389278878,4.805713451624756,0.14748656524738568,26247.05173814105
493,Fe0.98Co0.02Si2,750,-0.00017584689746695113,4.863498323449198,0.037578224786584916,7880.510399342248
498,Fe0.98Co0.02Si2-SiC-5mass%Cu,750,-0.00012467311040565036,5.025820257651839,0.037409313444376736,16127.974859784426
10090,MnSi1.85,750,0.00024263483134357027,4.707721840490551,0.14937566974316924,15926.601161246414
12949,Cu2Sn0.90In0.10Se3,750,0.00017449070784661768,1.19859964165923,0.7293696113043151,38703.19753060688
496,Fe0.98Co0.02Si2-Sic-2mass%Cu,750,-0.00021084454613205846,4.620735370216458,0.06523340841373249,9040.55642618977
12947,Cu2Sn0.95In0.05Se3,750,0.0001939276826920655,1.1762164296765445,0.5480325397806658,22950.86683900081
505,Fe0.95Co0.05Si2-1wt%SmO2,750,-0.00021978154612478678,2.9336264972903727,0.4968601021716989,40234.18718423225
12853,Yb14MnSb11,750,0.00012499950216828245,0.8178242800094807,0.42525615194336097,26275.854592127733
12920,Co0.85Ni0.15Sb2.88Sn0.12,750,-0.00017202680281984517,4.077772319199832,0.4787135735884592,85025.69630794227
12919,Co0.87Ni0.13Sb2.88Sn0.12,750,-0.00019017267065725083,4.112604829625835,0.4179362974684249,66551.95618609534
13227,CoSb2,750,-4.6038207232710744e-05,5.361480199400668,0.06087232849662187,205308.32073913282
16492,MnSir,750,0.0002213777442150826,3.270659770533535,0.22300326193522627,20701.717357871195
1338,Si80Ge18Sb2,750,-0.0004172876787542343,4.10396343659384,0.39889659044345904,13753.122982957151
12292,Zr0.5Ti0.5NiSn,750,-0.00017158812596208874,6.324158191070335,0.2831944024679399,87542.12967238147
12922,Co0.81Ni0.19Sb2.88Sn0.12,750,-0.00016189108818938182,4.093667047648592,0.5280268864928552,103682.2204492944
10091,Mn0.75r0.15Ru0.1Si1.74,750,0.00018093703191157258,2.6012549836839858,0.35491964113901114,37600.772876380084
10523,La0.1Sr0.83Yb0.07TiO3,750,-0.00018005303439833296,4.512053908493709,0.07796119531129762,12552.469663942402
16493,(Mn0.95Cr0.05)Sir,750,0.00018579533205069786,2.786011718550444,0.3112524050716851,34016.00724614822
10219,Fe0.95Cr0.05Si1.946Ge0.054,750,0.00019708479837837826,6.967443091192787,0.03709279891611642,8871.468547339708
6322,Ca16Bi11,750,1.9545228397893324e-05,1.2318195076789344,0.0037829321731215593,16264.206102557473
10526,Ni0.94Li0.06O,750,0.00010051639004486976,2.0025037292361305,0.046094210412367734,12302.232529580477
12891,Ca5In0.98Zn0.02Sb6,750,0.0002677813405266444,0.7214831197221405,0.3861323472569321,5186.089057102389
12289,Zr0.7Ti0.3NiSn,750,-0.0002255078866616043,7.169296375585254,0.3967438480621721,76720.35730083639
10525,Ni0.97Li0.03O,750,0.00011191585894151773,3.1926482204141307,0.00799890353808715,2631.275472172403
6320,Ca16Sb11,750,1.4794539129992761e-05,1.4405233782871911,9.80336855455614e-05,860.2634984293384
6002,Yb0.99Zn2Sb2,750,0.0001631571361992809,1.6269162361103318,0.8682888779232049,79467.59951305884
12288,Zr0.7Ti0.3NiSn ,750,-0.00022417663380063028,7.607307938340777,0.2498598362729781,51134.67068068845
12286,ZrNiSn,750,-0.0002594568032896727,9.785710042707493,0.2268842665659788,44194.23791680827
12923,Co0.79Ni0.21Sb2.88Sn0.12,750,-0.00014375116660771554,4.2714108544775655,0.4644731127434707,129105.43804145211
6003,YbZn2Sb2,750,0.00022715057387702914,1.4661125898270555,0.8626643575453984,34992.54429146998
10169,Fe0.94Co0.06Si2.00,750,-0.000188955309552553,3.912750738625952,0.17676677030293794,23101.922824476387
15953,Cu0.88Ag0.1InTe2,750,0.000273666536805808,0.8606833442054742,0.7777628333694202,13096.269493536794
10524,La0.1Sr0.80Yb0.10TiO3,750,-0.00017574214975946058,4.4538088038450585,0.06559813551561887,10619.119583673897
12892,Ca5In0.95Zn0.05Sb6,750,0.00020704514932912255,0.8708566236111754,0.5406962858581492,13589.708598259043
12918,Co0.88Ni0.12Sb2.88Sn0.12 ,750,-0.00019766829614705915,3.76776799522919,0.44382382202840615,60262.183835604286
12290,Zr0.5Ti0.5NiSn,750,-0.00017682149201856328,6.357274894343445,0.2477475833104636,70676.2337219538
15954,Cu0.75Ag0.2InTe2,750,0.0002895985016004005,0.5730215473334188,0.8517579318673423,8609.729284091283
12893,Ca5In0.9Zn0.1Sb6,750,0.00017771442388308617,0.8633542233649267,0.5276396063028131,18273.266810652658
15955,Cu0.68Ag0.3InTe2,750,0.0003370519266022178,0.5828073835240519,0.7680714153709308,5716.438218205637
10168,Fe0.95Co0.05Si2,750,-0.00023417958575158173,7.121788462310404,0.07980879945970075,13819.124113710004
16467,MnSi1.7,750,0.0002052913477866968,2.2666084617224502,0.2716826481406068,21877.086928099096
499,Fe0.98Co0.02Si2-SiC-2mass%Cu-3mass%Si,750,-0.00026844989391159636,4.424754156556212,0.1186016338031984,9709.39301832063
10250,Hf0.75Zr0.25NiSn0.96Sb0.04,750,-0.00011380937520166296,4.639923241899892,0.35281892209131344,157515.20674646733
5997,Eu11Cd6Sb10As2,750,9.59958490186625e-05,0.6777147908395398,0.08114090972132643,8183.801333442969
12855,Yb14Mn0.7Zn0.3Sb11,750,0.00011959975345868232,0.8750190615903217,0.4450196451430194,32092.57641533983
12856,Yb14Mn0.6Zn0.4Sb11,750,0.00012268495320053984,0.8436996475451969,0.4625478011196378,36181.2985796282
16496,(Mn0.8Cr0.2)Sir,750,0.0001473531624943325,2.8364506791658264,0.3432771908087353,60165.01778379522
16637,"HMS(Mn4Si7, Mn11Si19, Mn15Si26, and Mn27Si47)",750,0.000197818679811949,2.644329864506461,0.3439100395561836,31062.49170276717
16638,"HMS(Mn4Si7, Mn11Si19, Mn15Si26, and Mn27Si47)",750,0.0001886627371900821,2.528862881327937,0.33997942557102595,32259.646792184634
504,Fe0.95Co0.05Si2,750,-0.00023089079360253447,5.574315245981815,0.14506623216218306,20224.759254793236
12858,Yb14Mn0.9Zn0.1Sb11,750,8.536253939021962e-05,1.021150637282456,0.25753203465765273,44139.64384320062
507,Fe0.95Co0.05Si2-1wt%Er2O3,750,-0.0002058288859410315,2.333163414742524,0.4638775625111794,34062.35054522076
12859,Yb14ZnSb11,750,4.3283136513637436e-05,1.500588107956088,0.0685376021379674,59256.26142955075
10249,Hf0.75Zr0.25NiSn0.98Sb0.02,750,-0.00013707750767485923,3.1421272521065284,0.3712797903052534,80171.71417394133
15947,CuInTe2,750,0.00031683984358552784,1.0991897169292215,0.5379870088564015,8770.921861333629
1339,Si80Ge18Sb2,750,-0.000430044970399735,2.7280982349501324,0.4942477486872058,10735.948735054893
16494,(Mn0.9Cr0.1)Sir,750,0.00017881721945142375,2.9474229288026152,0.3082766867297314,38412.644264945455
6006,Yb14MgSb11,750,0.0001660583262624385,0.7523736871897114,0.5272758551035701,16803.687379362458
10093,MnSi1.73,750,0.0002414470904744076,2.691186296571833,0.447567917507527,25019.57765866651
506,Fe0.95Co0.05Si2-10wt%SmO2,750,-0.00020961459703665756,4.4265402154370594,0.23739023975267556,31887.683055339083
10171,Fe0.94Co0.06Si2.00,750,-0.0001858986409591516,4.009615504304916,0.17766368632061552,24667.78669705044
10223,Fe0.9Fe0.95Co0.05Si1.958Ge0.0425Cr0.05Si1.946Ge0.054,750,-0.00016426260899519881,4.960717999735742,0.0860999360993807,21106.133088480216
12929,MoSb5.4Te1.6,750,0.00012118303113926221,3.0814594721037496,0.3841046872682701,95180.26853206394
10094,MnSi1.75,750,0.0001995899285649901,2.5906690231512015,0.3823344478640467,33152.54342394382
10217,Fe0.98Co0.02Si2,750,-0.0001906414438842718,4.511965688531992,0.052457804545135,8683.203881301453
16639,"HMS(Mn4Si7, Mn11Si19, Mn15Si26, and Mn27Si47)",750,0.0002052970946477668,2.3424064698522327,0.3748781877266088,27734.694919408565
12857,Yb14Mn0.7Zn0.3Sb11,750,0.00011745429417110127,0.8787425641216352,0.4583470776406768,36710.04811396088
10522,La0.1Sr0.85Yb0.05TiO3,750,-0.0001804430999080869,4.632768942872537,0.11517783021802575,19772.14301201055
16495,(Mn0.85Cr0.15)Sir,750,0.00015647369999540324,2.9166690619388347,0.3111317201176297,50588.777226045764
12928,MoSb5.5Te1.5,750,0.0001089475572102154,3.786283691634565,0.3073043860223316,125686.42352553851
14123,CuIn0.65Ga0.35Te2,750,0.00025619204970509315,31.16377495699904,0.02695219048046673,18902.21961527221
15780,0.05 wt% PbI2+0.3 at% In,750,0.0002648724799693501,0.8592659582701401,1.0611713660485438,16842.917945051908
14122, CuIn0.75Ga0.25Te2 ,750,0.0002993876202648004,31.371063134073342,0.025809349761583025,12368.529575199993
15781,0.08 wt% PbI2+0.3 at% In,750,0.00023799090299765806,0.8976044057380976,1.046604153438045,21319.107294225832
14121,CuInTe2 ,750,0.0002990358830412773,32.21327900345264,0.022405268340130784,11926.573545980578
8215,Bi2Sr2Co1.7Ox,750,0.000149482832161278,0.9497487252936,0.020234061868125198,1066.934362773252
1931,(CoSi)0.975(SiO2)0.025,750,-8.408505019632853e-05,11.288927325085531,0.17723995969320938,386507.55614808993
9614,Mg2Si0.4Sn0.6,750,-0.00021377442340531744,2.9714904843013454,1.008850386304633,90759.95845629528
8185,FeSi2.0,750,0.00025672745387922446,4.893800786381217,0.092275672408555,9135.400972620673
9611,Mg2Si0.4Sn0.6,750,-0.00024931423145691526,2.8036050781689834,1.0363106163018674,64858.31759644797
10232,Fe0.97Co0.03Si2,750,-0.00025152273373468706,7.063196758592197,0.07457017072915546,11100.708266958509
15776,Pb0.999TeIn0.001?,750,0.00030627713722923447,0.9124336857810929,0.7043832565550209,8915.11747847715
9612,Mg2Si0.4Sn0.6,750,-0.0002208154603923706,2.6595068691538373,0.9118484573718272,67649.52541554779
15777,Pb0.997TeIn0.003?,750,0.00026938033465766004,1.067061342369505,1.0130042085963828,19742.38794978936
8214,Bi1.8Sr2Co2Ox,750,0.00015622496527521862,0.7811344537815127,0.021503323568632143,910.5947842198683
15778,Pb0.995TeIn0.005?,750,0.0002854664264072039,0.9799129322418731,0.9422834365267232,14290.871088178566
13309,Ce0.9Cu0.1Se2,750,0.00035049885476012886,0.7142157251168655,0.14947764308878916,1328.4456201026985
10227,FeAl0.10Si2,750,0.00024220509187026202,5.407972410891455,0.07885296701912681,9692.25217365229
1928,CrSi1.92,750,0.00012054450587115892,7.375799318043391,0.07189082209850231,48654.88341876161
12715,Cu1.94Al0.02Se,750,0.00020506021446425516,1.9228844245828465,0.3426364693528942,20463.31609237006
10544,Ca0.84Dy0.08Yb0.08MnO3,750,-8.649483904173837e-05,2.170216258901579,0.07667052446362695,29167.332477122887
12716,Cu1.94Ga0.02Se,750,0.0001603829499100189,2.0939299130913565,0.4185000885735118,41154.85718258562
12717,Cu1.94In0.02Se,750,0.00022708822926453159,1.1634380348828182,0.5963334110931761,17010.465513236617
1926,CrSi1.96,750,0.00014922223314742028,6.939756625220588,0.08183281932288343,34005.05022050767
15829,TmCuTe2,750,0.00016852361299528885,0.7929947014814269,0.669996837645001,23521.655437353842
1927,CrSi1.94,750,0.00013143497205662946,7.075034050232155,0.07653487356446707,41793.11728776878
10153,MnAl0.0063Ge0.0108Si1.7829,750,0.00022591515514616285,2.794487137981089,0.4503555659199647,32878.01994187808
1349,Si91.25Ge8.75P0.45,750,-0.00022524279018823446,5.249145049073774,0.5249368890321189,72415.67888371495
9615,Mg2Si0.4Sn0.6,750,-0.00021328538245632859,2.8925655560185826,1.074372332336941,97224.62988176588
15806,Ti0.33Zr0.33Hf0.33NiSn,750,-0.00023706556749967598,4.899906096771652,0.3850248083826794,49179.87667725762
10545,Ca0.8Dy0.10Yb0.10MnO3,750,-7.500804625187795e-05,2.5763447744239216,0.054615380506806345,31215.07274692043
1929,CrSi1.9,750,0.00012475235052153796,7.764280639460665,0.0776747506883911,51668.08375089256
13311,Ce0.7Cu0.3Se2,750,0.0002138228847904123,1.178982880102928,0.0888020315227943,3613.299700912005
10231,FeAl0.06Si1.95,750,0.00021772407215683818,5.581564687438843,0.07167664735545562,11252.771114166875
14188,MnTe,750,0.0004433264391616763,0.6705828643164398,0.4822795607434725,2364.0793271949915
5311,CoSb3,750,0.00018551961104006022,4.4887708798172445,0.6347206245469235,110374.59808995695
8187,FeSi2.3,750,0.0002191215156562608,6.611656634531952,0.039597464542417686,7270.200025606542
10229,Fe0.95Co0.05Si2,750,-0.00019199714449598477,3.196611146802196,0.12368812341729685,14301.019780877788
14189,MnTe0.95S0.05,750,0.0004257047737057145,0.6944841979966356,0.5078626361288494,2715.6719046162434
16566,Mn30.4Re6Si63.6,750,0.00020255645080453856,1.8537864956695973,0.8457812915771882,47263.44876181435
13266,Ca0.84Ce0.16Ag0.9Sb,750,0.0001066166680332518,1.0239606175782896,0.3800854345773548,46356.69507409745
16565,Mn32.4Re4Si63.6,750,0.0002022889175227369,2.132195976677269,0.6521999522060375,43485.99993731824
14190,MnTe0.9S0.1,750,0.0004072945065169816,0.6727078795727178,0.5161874968788658,3070.4277501166716
2054,Fe0.92Mn0.08Si2.1,750,0.0002504751868836522,4.548654891660405,0.08602547118127032,8316.093546312863
9356,Mg2Si0.9Sb0.1,750,-0.0001808107234902416,2.2826496063705592,0.5441204638984323,54518.808339828065
5233,La0.3FeCo3Sb12,750,0.00015585649727911367,2.6313982086697725,0.23155335232168384,34401.5102246878
10230,(FeSi2)0.875(TiB2)0.125,750,-0.00016119942625214008,6.166383584322682,0.10624356651476466,33615.914558261116
2053,Fe0.92Mn0.08Si2.0,750,0.00024644338120720453,4.86522964725912,0.0947130293167777,10116.201962956231
5310,CoSb3,750,0.00017035173479568552,4.29195651570512,0.517813694047649,102111.45396827454
8188,FeSi2.5,750,0.00021827832521734963,8.707500831350933,0.033992736319253154,8283.181179073461
2052,Fe0.92Mn0.08Si1.9,750,0.00021106489731195877,4.965482812294269,0.08505599334994153,12640.75805341486
1352,Si83.75Ge16.25P1.35,750,-0.00021470454814372425,3.654334458627252,0.7084768969308912,74884.20677511953
9607,Mg2Si0.6Sn0.4,750,-0.00019953748425004686,2.9978800751953103,0.8768648641411081,87155.17662204393
5309,CoSb3,750,0.00019714592642837601,4.484151031775278,0.8396012548172637,129156.54881615967
16567,Mn28.4Re8Si63.6,750,0.0001720292866801511,1.9667887382586144,0.6274688520203984,54545.67611309463
1351,Si86.25Ge13.75P1.05,750,-0.00020451274986172895,4.090327133409496,0.622547779143867,81176.19514467684
13265,CaCexAgSb,750,3.590345107534132e-05,3.831543943214785,0.05282570999870585,207390.79236894933
1933,(CoSi)0.9(SiO2)0.1,750,-8.295923599507737e-05,6.256555000715195,0.12190706596549042,176729.05042513198
479,Fe0.96Nb0.04Si2,750,6.07692673896328e-05,6.8022243073303725,0.0015370222697421096,4075.785472305285
11065,Al2CrCoFeNi + 0.3 wt.% Sc,750,-1.9027645991923764e-05,14.396409477336436,0.011265903333813778,695548.1831048572
1932,(CoSi)0.95(SiO2)0.05,750,-8.091128562388453e-05,9.230206508781595,0.13426947263187386,265626.99645813147
10152,Mn0.95Cr0.05Si1.74,750,0.00021006317717834767,2.8034830375330766,0.5227045238138145,44278.51716389888
9609,Mg2Si0.6Sn0.4,750,-0.00016114800047158792,4.4955050568296535,0.4441554211358668,102518.5257116036
8213, Bi2Sr2Co2Ox,750,0.00016433421109569017,0.9199400871459692,0.02137109023353323,920.7954547940103
11066,Cross Reference for comparison,750,-1.8026161668932896e-05,13.784217476710978,0.012140437170840904,606489.2064980194
10228,Fe0.95Cr0.05Si2,750,0.000271690977383338,7.9072672433261015,0.033890526041948525,4840.531283741548
16564,Mn36.4Si63.6,750,0.0002101596722450087,2.8254614265027325,0.3923351203929163,31638.898184635567
8186,FeSi2.1,750,0.0002195555460362984,5.664184432757564,0.044639068164164485,6993.626244345358
11064,Al2CrCoFeNi + 5 wt.% Sc,750,-1.6272605043690062e-05,15.180893726552098,0.008967614720949962,698119.5669969387
1350,Si88.75Ge11.25P0.75,750,-0.0002100843345090429,4.731466756389996,0.5636215575245802,80562.84357054027
35,Fe0.98Nb0.02Si2,750,6.668647155879603e-05,8.026900776355179,0.0016682947991442302,3602.8430625579517
10151,TiMnSi2,750,1.9718164792846564e-05,10.62036202527661,0.0019631848492428945,71500.03720437126
1930,CoSi,750,-8.498184067604441e-05,12.06713716665234,0.1630207701087223,371613.0740670649
10101,MnAl0.0063Ge0.063Si1.7307,750,0.00019582225169641212,2.5695979429551365,0.35338854757664284,31574.19620729627
9608,Mg2Si0.6Sn0.4,750,-0.00019563871397238603,2.7208932362180267,0.9248678931988704,85403.18800005339
10543,Ca0.90Dy0.05Yb0.05MnO3,750,-0.00011216513022621052,1.949101397299388,0.12575425865116546,24276.006366556263
10162,MnSi1.6,750,0.00016833054932231377,3.8459253103978246,0.20034409018473,36256.86395821362
8184,FeSi1.9,750,0.00019301180809647807,4.644660804565367,0.06038273653265356,10037.782311826184
490,Fe0.98Mn0.02Si2,750,0.00015206286305785439,4.996307423678259,0.05665069014783473,16321.00012184268
1916,Al5.1Re4.7Si4.9,750,-0.00030226084617298617,6.808231037472176,0.04496805241853291,4468.001524616149
6343,Mg3BiSb,750,0.00020589753752131264,0.8630913499631705,0.38663588569567225,10721.034697094738
10098,Mn0.65r0.2Ru0.15Si1.74,750,0.00019018592667558734,2.5453496417823,0.4206046494021145,39464.217803612635
6341,Yb13CaMnSb11,750,0.0001376083484327463,0.8535574272525095,0.4465713795675169,25903.88170976846
6340,Yb14MnSb11,750,0.0001204307989004012,1.0040523933621035,0.3523412939022857,27210.206641756908
6014,BaGa1.95Zn0.05Sb2,750,0.00021728597460223865,0.9310904833871884,0.564140896002786,16243.750866833083
1345,Si0.8Ge0.2B0.016 (CrSi2)0.091,750,0.00028780296778077987,2.7169364643144034,0.4297547547785698,18795.261546211837
6013,BaGa1.975Zn0.025Sb2,750,0.000204013374526101,0.8715809399072282,0.5777405463235606,16803.159462451058
6015,BaGa1.9Zn0.1Sb2,750,0.00021435414216161824,0.9177704966208072,0.5448200674667848,15397.570306432017
1915,Al5.2Re4.7Si4.8,750,0.00014905936570418134,8.509922645987778,0.1444719482665592,73778.41838156477
17057,(GeTe)90(Ag0.6Sb1.4Te1.8)10,750,0.0002097672116485202,1.6704886963892536,1.465338647671425,76770.6271501873
489,Fe0.98Mn0.02Si2,750,0.00023755838261836767,6.881948368483478,0.07009191002608049,11396.652910392659
13354,Zr3Ni2.5Cu0.5Sb4,750,-0.00012066226316439344,2.8718151258506213,0.34293680717916913,92124.4258945158
10157,MnSi1.65,750,0.00020276263462754948,3.682330597789569,0.2497772149922673,29828.985352500542
1917,Mn3Si4Al3,750,-9.609307492899464e-05,3.5660232957896127,0.20396583835897286,105025.84049444976
13355,Zr3Ni2.7Cu0.3Sb4,750,-0.0001481038621113633,3.0990138069189817,0.35135266396420983,68305.67713654366
6016,Eu11Cd6Sb12,750,0.00015151692694947638,0.5796633676080445,0.2392613692249315,8672.272124337764
17058,(GeTe)90(Ag0.7Sb1.3Te2.3)10,750,0.000228188785159632,1.5537962554492342,1.5633431183756965,62966.45688472265
1913,Al5.5Re4.7Si4.5,750,6.069751234632229e-05,10.93031685602142,0.07534337413962915,298040.1475071758
10161,MnSi1.73Cr0.01,750,0.00022196891220176558,2.1329636259072124,0.3422433776787731,19754.81340756901
1912,Al5.7Re4.7Si4.3,750,1.0763994656469607e-05,12.19573330775851,0.002812204017419671,394681.284293741
1911,Al6Re4.7Si4,750,-2.7136738201261057e-06,11.062599876857405,0.00025825163516591555,517277.67062517104
492,Fe0.98Mn0.02Si2,750,0.0001377770407292241,6.229782729845732,0.04238366175553822,18546.262706700483
10226,,750,-0.0001926878698751361,3.7728451266626255,0.1731896442298626,21080.00914340133
491,Fe0.98Mn0.02Si2,750,0.0001352558560274236,5.239611228495561,0.04380708828919476,16729.002038051018
9616,Mg2Si0.4Sn0.6,750,-0.0002126753571070617,3.0848575497391257,1.0641167715290107,99421.8142537087
1914,Al5.4Re4.7Si4.6,750,6.840304612432028e-05,11.015912077799337,0.08640133951556317,271224.4198252764
11955,NbCoSn,750,-0.00016947963677124193,9.324700257701274,0.10387869976869328,48609.04133391249
1344,Si0.8Ge0.2B0.016 ,750,0.00022652393515200668,2.346369868413223,0.44258752483518304,26983.990965087647
15897,AgPb18SbTe19Se,750,-0.0002686017129935487,0.7937306476235212,0.7354356348098607,8867.48413988408
10099,MnSi1.81,750,0.0002436039224024855,3.0812979798899414,0.2636593183296033,18253.536015875357
486,Fe0.98Co0.02Si2,750,-0.00013904628086012225,4.049648233102039,0.03518205520160648,9825.58662034638
15841,(SnTe)2.7(In2Te3)0.1,750,0.0001044114344035403,3.243456465212456,0.4023141772749156,155669.50724272773
1924,CrSi2,750,0.00016159201603846614,7.587315228079674,0.08349620575360223,32348.47463150727
487,Fe0.98Co0.02Si2,750,-0.0001585859152386694,4.342060706314103,0.045026631673675384,10365.132578532724
10100,MnAl0.0063Ge0.018Si1.7757,750,0.00024015575153321888,2.7212629146331584,0.4682796452540772,29459.714672638787
15853,(SnTe0.996I0.004)2.88(In2Te2.988I0.012)0.04,750,0.00013881848331604178,2.414203663027401,0.7591797702543901,124107.65940077526
12736,Pb(1-x)Sb(x)Se at nominal compositions. here x is 0.01,750,-0.00014710962871822337,1.7524647283801118,0.6972499106800301,81933.92138548201
10541,CaMnO3,750,-0.0003081406086220523,3.208485939185352,0.04007904603495982,1659.1492752595416
6019,Eu11Cd1.6Zn4.4Sb12,750,0.0001336200168784222,0.6959829682174574,0.31512507094087056,15718.897187347944
