Repository: starrydata/starrydata_datasets

> [!NOTE]
> **The duplicated `sample_id` issue was fixed on 2026-09-08**
>
> Datasets published between **2026-04-01 and 2026-09-08** contain duplicated
> `sample_id` values: the same `sample_id` can refer to samples belonging to
> **different papers**. Joining tables on `sample_id` alone mixes data from
> unrelated papers.

# starrydata_datasets

Daily per-project splits of the [Starrydata2](https://starrydata.nims.go.jp/) dataset, with a browsable download page at **https://starrydata.github.io/starrydata_datasets/**.

Historically this repository also hosted the raw CSVs (from 2019/7/11 until 2022/12/22); those older archives are still available via git tags.

File: datasets/20190711/20190711_preprocessing_interpolated_data.csv (part 32 of 94)
sampleid,composition,Temperature,Seebeck coefficient,Thermal conductivity,ZT,Electrical conductivity
10154,MnSi1.73,750,0.00024108608809063668,2.5568789671090597,0.3049869649995691,17888.992637943633
15836,(SnTe)3,750,0.00010538410268006744,4.008837249192139,0.38435605522958294,171257.99923548265
483,Fe0.98Co0.02Si2,750,-0.00021275154293579022,5.964068268706213,0.044304618626823576,7783.678840385024
15837,(SnTe)2.94(In2Te3)0.02,750,0.00014094798171709232,2.9589101232032933,0.6737635910070295,127274.06858995676
15840,(SnTe)2.76(In2Te3)0.08,750,0.00011353148419431585,3.0858200642466422,0.4471763229310892,141483.43790396934
8382,Mg2Si,750,-0.0003147897497239601,4.35080711180561,0.04613383517080619,2311.2705697861725
1925,CrSi1.98,750,0.00015517208732007532,7.049801740575112,0.0881152781697077,34398.51169278671
10542,Ca0.96Dy0.02Yb0.02MnO3,750,-0.00016411528698006384,1.6972523908465824,0.18343823231938636,14066.070377982258
15839,(SnTe)2.82(In2Te3)0.06,750,0.00012174775661222693,3.0316984160972518,0.5463710397196839,144079.7079744535
10235,Fe0.90Cr0.10Si2,750,0.00024187700502965333,10.666349110435057,0.026867146473946318,6531.108652356719
485,Fe0.98Co0.02Si2,750,-0.00012631483877531132,4.295445802696735,0.026865493936653162,9643.46405187114
484,Fe0.98Co0.02Si2,750,-0.00022391460276442886,6.445111539010955,0.05398051207265445,9252.12176141086
15854,(SnTe0.994I0.006)2.88(In2Te2.922I0.018)0.04,750,0.00014693021463836248,2.2291176073572285,0.8250756856022001,112796.739824012
12737,Pb(1-x)Sb(x)Se at nominal compositions. here x is 0.0125,750,-0.00013957295857207827,1.9421758261971185,0.6411570509234954,95833.40122058324
15867,Cr2Ge2Te6,750,0.0004700485402600043,1.4878053863605671,0.3027145421668869,2342.2475156380624
15868,Cr1.94Ge2Te6,750,0.00031990827161411666,0.374969874860896,0.37901072628723,2055.9829845799304
13349,Zr3Ni2.95Co0.05Sb4,750,0.00015966548474749382,3.0460336092205504,0.2307053100021447,37377.30860126733
6351,CaMnZn0.8Cu0.2P2,750,0.0001020086778257972,1.5979138836498263,0.007041919004006024,1441.8128613454305
15869,Cr1.94Ge2Te6,750,0.0004381479920057334,1.2082352911358167,0.30052789652206324,2158.2108019889656
10252,Hf0.75Zr0.25NiSn0.98Sb0.02,750,-0.00015425042607251498,4.264068476311978,0.5273199752957731,127381.35313472305
13351,Zr3Ni2.8Co0.2Sb4,750,0.00014445619252304186,2.464140914507211,0.4263366101477971,69693.21260889289
6017,Eu11Cd5ZnSb12,750,7.958990536905456e-05,0.7518514691220074,0.1240686053138794,18893.510319865956
17060,(GeTe)90(AgSb6Te2)10,750,0.00018582987330353182,2.0035898477388177,1.212852288335808,95800.84355701848
1918,Mn2.95Cr0.05Si4Al3,750,-0.00011730568375072912,5.333048896553348,0.20305877564661606,104929.58492292154
17059,(GeTe)90(Ag0.8Sb1.2Te2.2)10,750,0.00021809211559946004,1.615021342540715,1.5395122521385949,68823.18731700888
13352,Zr3Ni2.7Co0.3Sb4,750,0.00011832829563669783,2.87338063457516,0.2924162459189329,82394.16142106407
10236,FeAl0.06Si1.95,750,0.0002129986876079907,5.8208336194035,0.07018361435003471,12006.206183008846
15866,Cr2Ge2Te6,750,0.0003321230012638881,0.6205256702382341,0.28244491196649313,2248.8582393361285
15855,(SnTe0.992I0.008)2.88(In2Te2.976I0.024)0.04,750,0.00014474200913226128,2.2284511695289995,0.7028408131372933,98427.47367569973
12739,Pb(1-x)Sb(x)Se at nominal compositions. here x is 0.0175,750,-0.00013379871929493717,1.881211915328992,0.6184549415777232,99273.01272520445
15856,(SnTe0.99I0.01)2.88(In2Te2.97I0.03)0.04,750,0.00014042481807700213,2.1711062489039343,0.6153381742572651,87657.9361331157
10155,MnSi1.73Cr0.02,750,0.00021338879881842648,2.26295918202431,0.29804521739936224,19749.42141233553
12740,Pb(1-x)Sb(x)Se at nominal compositions. here x is 0.02,750,-0.00013655172144758912,1.8358599209700939,0.6410319803233239,95875.2843151698
15852, (SnTe0.998I0.002)2.88(In2Te2.994I0.006)0.04,750,0.00013311297226391985,2.660205698209976,0.6844471770074829,136177.9305687852
488,Fe0.98Mn0.02Si2,750,0.0002459789782789459,6.396653040449845,0.07997274383681953,11272.94898794444
10520,La0.1Sr0.89Yb0.01TiO3,750,-0.0001820089887986569,5.209537091172884,0.16498074527178394,31241.537231119662
5858,Mg2.994Na0.006Sb2,750,0.00022510410084415307,0.7527659893963531,0.5040897626831844,11824.306325586611
9258,Mg2Si0.8Sn0.2 ,750,-0.00021395989721530891,2.0384101653307587,0.0821628282938917,5176.781324540165
5859,Mg2.9875Na0.0125Sb2,750,0.00018757193569271698,0.8991200895958975,0.5610862597835737,22114.503586096533
544,Ba24Ga9Ge91,750,-7.859420224093874e-05,2.341775298187293,0.22452144998516288,117297.9348374485
16233,AgIn5Te8,750,0.0001318411423213401,0.6317232511043366,0.00523085695191845,293.7360316478082
16232,AgIn5Te8,750,0.0001334077647311611,0.5040498655053778,0.002927775926466663,132.10666444930405
16248,FeGa3,750,-9.993479610977748e-05,2.602114312364254,0.01819546622614179,6321.131638300697
6230,Yb14MnSb11,750,0.00014842877138829375,0.8653449813922207,0.5720158398382088,26102.146419987188
5862,Ca0.75Yb0.25Zn2Sb2,750,0.00017648037854696303,1.2167656052881084,0.4684137496295738,27926.827188646348
16249,RuGa3,750,0.00021062152166132669,2.1773075704531597,0.027224176828410208,1781.5900726313885
16250,OsGa3,750,-0.0002857014286537411,1.6893615588024602,0.03480562447506229,960.474745860754
10394,NaxCoO2,750,0.00013139376516791722,1.7145699842336763,8.750172217150559e-09,0.0011586734038886786
5863,Ca0.5Yb0.5Zn2Sb2,750,0.00015721599967173031,1.1763559753551966,0.509660416236418,30220.482073552528
6231,Yb14MnSb11,750,0.0001415459449480599,0.9187889240821844,0.44107862595549,23190.600143378382
13874,Mn0.48Te0.52,750,0.0003944601642698426,0.8763368842498607,0.17260532130941106,1502.2230594244338
6229,Yb14MnSb11,750,0.00014780737222317903,0.7887255875531021,0.5385377847089758,22570.005109436344
16243,Ru0.85Fe0.15Al2,750,0.00013616067221569497,8.037122024013538,0.12568065281323054,64714.058885781466
13829,PbSeB0.03,750,-0.00028606830630457404,0.9335305879143267,0.6314028974926739,8763.231686170067
16245,Ru0.85Fe0.15)0.95Mn0.05Al2,750,0.00010707864287611338,7.698756160777483,0.10392217162004358,84638.67028898378
13828,PbSeB0.02,750,-0.00028679067954349475,0.9692698293026456,0.7382923166825678,11133.727803503602
13827,PbSeB0.01,750,-0.00026328948665994053,1.1116560491169651,0.6653317963825467,13917.08543422658
6236,Yb14MnSb11,750,0.00014199705030190692,0.8577372698713143,0.5599193523284327,26329.375207606856
13826,PbSe,750,-0.00029639162726167984,0.8324279367238918,0.5166536745309656,6835.035185246477
8962,CrSi2,750,0.0001265697588127824,7.971790288619133,0.09308225307612614,69923.16263513606
5860,Mg2.975Na0.025Sb2,750,0.00015283043751329362,1.118339076726711,0.4537234027887587,32766.936083264707
13875,Mn0.49Te0.51,750,0.0003782891243014167,0.8684875352524637,0.2101403200128163,1811.0712728170465
9653,Mg2Si:Sb0.03,750,-0.00017303444977973976,2.8659272784420704,0.4720222129821614,63058.245253324014
13919,PbSeIn0.007,750,-0.00016141603093976358,1.483474895754307,0.8072962003992441,65123.53560560611
13918,PbSeIn0.005,750,-0.00016759770458488923,1.4186383265484723,0.9091380547620052,65839.75280878565
13917,PbSeIn0.003,750,-0.0002117473102900472,1.2159081040594395,0.956015259391509,38289.516506109714
13914,PbSeGa0.003,750,-0.00016713552925882267,1.322394861609304,0.7039438432057752,50987.05168536375
7903,La2.76S4,750,-8.18373271273723e-05,1.5318214997680577,0.14494278367243524,44201.86787848443
9648,Mg2Si:Sb0.003,750,-0.0002505765004001857,2.7893685739507035,0.4332659432632847,27446.156487777545
9649,Mg2Si:Sb0.005,750,-0.00022055020916370894,2.6677759472678177,0.4466696694084879,33423.312090546184
5923,Yb0.2Co4Sb12,750,-0.00023171909389946543,2.5035022217819494,0.6093644612667694,39758.749667399934
9650,Mg2Si:Sb0.01,750,-0.00019698443418378602,3.0795604997613517,0.4610749335154167,50198.41423238407
9651,Mg2Si:Sb0.02,750,-0.00017782325218836535,2.853637314535446,0.4707268513323754,54829.45921115218
13885,Mo3Sb6Te,750,8.042468216619459e-05,4.63195545163766,0.2135870820876392,205986.1195209364
13611,Ca5Al1.9Zn0.1Sb6,750,0.00019976025496934425,0.8779122286434345,0.29134269618088826,8011.5753525139335
13884,Mo3Sb7,750,4.353963641267834e-05,7.951033798505048,0.07306692116984119,425965.4103226753
16386,Ca2Co2O5,750,0.0001632860673943279,1.6805001196903926,0.12307195189671265,8460.023900578151
13189,Eu5In1.8Zn0.2Sb6,750,0.00018094807782858,0.9648687970008752,0.43402288073813344,17053.427358482983
13878,Mn0.52Te0.48,750,0.0003870737549346972,0.6662207645072609,0.2347055354416688,1667.6318116242066
13877,Mn0.51Te0.49,750,0.0003929414407106384,0.7845192691315088,0.2567990992658967,2000.7924889862945
13876,Mn0.50Te0.50,750,0.0004005833046060684,0.808615143734443,0.235405714225603,1829.5123351175641
13886,Mo3Sb5.6Te1.4,750,0.000113546649194733,3.708086530835097,0.3329910922974483,126641.60471427457
13888,Mo3Sb4.8Te2.2,750,0.00014504895567915647,3.225968525191644,0.2522880005640148,57066.26244267106
13608,Ca5Al2Sb6 ,750,0.000289390920109993,0.8127008971720482,0.07590934829224079,960.4268996655456
13887,Mo3Sb5.2Te1.8,750,0.00015668769641725915,3.3958130838073632,0.38079625726355104,68793.41798948665
16388,Ca2.8Yb0.2Co4O9,750,0.0001625376115304764,1.0974083359067637,0.13372750802736386,7523.966858735537
6232,Yb14Mn1.05Sb11,750,0.0001479817628159814,0.8370825663769227,0.6215973511075927,27741.654649728775
7908,La2Ca0.2S3,750,-5.524329610707462e-05,1.8701195256810093,0.0750097310039075,61286.7431886777
5871,Yb14Mn0.05Al0.95Sb11,750,0.00019427744445910087,0.5752017794623578,0.5237795115501837,9331.90799425802
5870,Yb14Mn0.2Al0.8Sb11,750,0.0001760986565201081,0.6330043548927577,0.6614081009487989,14599.833726158427
13129,Yb9Mn1.2ZnSb9,750,8.773716556643574e-05,1.1314336367275015,0.21846708456610472,42814.08190626504
6242,Sr3AlSb3,750,0.00047081311113795636,0.6252836049988783,0.1895711619912095,713.0023369423226
10205,FeSi2,750,-0.00021787783177278325,9.301904164893434,0.007114209728570422,1858.7080168281252
13130,Yb9Mn4.2Sb9,750,0.00015270421186776783,0.5803655482076531,0.4997725047407592,16584.817168127098
10202,FeAl0.05Si2,750,0.00023145967671449962,6.5087736608200135,0.10316530571242884,16711.710017165013
13123,CaAl1.9Zb0.1Sb6,750,0.00016680031617762286,0.9935163400608292,0.3355532155584119,16658.62679328399
16339,Ge3.5Sn0.5SbTe5,750,0.00021559458950997816,1.3858050212898247,0.7210605930519224,28664.007788156694
13124,Yb9Mn4.2Sb9,750,0.0001533183075819372,0.601951034881173,0.5038444051502531,16534.039358597096
13125,Yb9Mn4.2Sb9,750,0.00014244395344173465,0.5876170721805962,0.4666911339013833,17160.861404356005
10201,Fe0.98Co0.02Si2,750,-0.00019890624388992456,3.967358382960264,0.04446113196896834,5944.616639835356
5869,Yb14Mn0.6Al0.4Sb11,750,0.00014658703582641478,0.7556182917926432,0.5634813459990623,23178.138303938493
16316,(Ca2CoO3)0.62(CoO2),750,0.00015854166274056932,1.2333777798811154,0.023881904989260263,1815.631717173013
10203,(Fe0.95Cr0.05Si2)0.995u0.005,750,0.00024764042336236327,9.540801649704372,0.025114710019324908,5209.651788320424
10204,Fe0.94Co0.06Si2.00,750,-0.00019034082332737733,3.937403049522273,0.17104351895059222,22212.444611027342
7906,La2.84S4,750,-5.9730559548828576e-05,1.9015617416146868,0.09228589523290442,65583.00782631585
13745,CuInTe2,750,0.0003125778034520032,1.162900145176078,0.6849400639099451,12351.430728037527
7907,La2.53Ca0.47S4,750,-6.300815917674846e-05,1.49590911014434,0.11211911432099997,56328.7376795756
7905,La2Ca0.1S3,750,-8.77275092510165e-05,1.6183051957417611,0.1434501861203921,40218.76059160694
13746,CuInTe2,750,0.00029799953812502085,1.1960536737194154,0.6367989821576974,13389.622677266949
5875,Ca4.75Na0.25Al2Sb6,750,0.00018783031315000633,0.8592473245563009,0.4637916186861793,12940.378133674241
13749,CuInTe2,750,0.00029045081700085134,1.195390898559575,0.7613175885299143,15715.242817079461
5897,CoSb3,750,0.00011373437125487529,4.227755446220243,0.06420264503099593,28832.200874960505
10207,Fe0.98Co0.02Si2,750,-0.0001614285401443119,4.292734397613163,0.034584178694708874,7596.080926070653
13099,(GaSb)2.85(Ga2Te3)0.05,750,5.654795804524611e-05,4.48754000809617,0.0005545057539424157,1037.5744598554777
5867,Yb14Mn0.8Al0.2Sb11,750,0.0001299917676467885,0.8722561737166641,0.4610862660619433,27974.70161316625
13100,(GaSb)2.7(Ga2Te3)0.1,750,8.237744032064205e-05,2.384585281449412,0.002407642547098977,1128.0465423509795
13101,(GaSb)2.7(Ga2Te3)0.1,750,-7.265010824576396e-05,2.8927675260212897,0.001446816545861234,1057.2877621281084
6233,Yb14Mn1.05Sb11,750,0.00014269801338128831,0.8578704879592997,0.5481804346005738,26816.8532146662
6234,Yb14Mn1.1Sb11,750,0.00014372049379022633,0.8870648299987092,0.509939530712745,25339.05058980538
16345,Ge0.5Sn3.5SbTe5,750,0.00016037787493206672,1.7990742079985915,0.5287222184950233,49309.030764921365
10197,FeAl0.06Si1.95,750,0.00024073552577084668,3.5776801546136854,0.07033518633809346,5789.386201571345
10392,NaxCoO2,750,0.00011965727212990525,1.8545374474749496,6.884480621835043e-08,0.01188960235338726
10085,MnSi1.68,750,0.0002163846353776316,2.9640871493361627,0.35820677702027715,30235.048060823305
5900,Co3.4Fe0.6Sb12,750,0.00014398073386010028,3.0078471616263287,0.332724210541258,63909.214374245224
7909,La2.90S4,750,-5.414058256534474e-05,2.242200130854868,0.094004109019943,95876.92539836493
6245,Yb14MNSb11,750,0.00012286306999661066,0.9953094379257568,0.34765931383965565,27136.40277204153
6235,Yb14MnSb11,750,0.00012227270461570274,0.7896055051785131,0.4457007791934117,27256.405233554677
10196,Fe0.95Co0.05Si1.946Ge0.054,750,-0.00015614075649180012,5.465649367435752,0.07570081781338152,22628.122280455118
7910,La8/3Ca1/3S4,750,-5.57291841177402e-05,1.9543734662221397,0.10521387092099953,88278.29231320623
7904,La2.27Ca0.73S4,750,-8.722565039089909e-05,1.3874315583091006,0.15793806738003233,38401.54449657469
13098,(GaSb)2.85(Ga2Te3)0.05,750,8.837426573579828e-05,4.11109380382337,0.0013623230534476804,956.146835210823
5901,Co3FeSb12,750,0.00012293000663415957,2.9346024689432646,0.31228548721424104,81470.66908603016
5866,Yb14MnSb11,750,0.00012167488188652163,0.8284446410954218,0.4563903774786298,27644.723231124102
10200,(FeSi2)0.995Cu0.005,750,-0.00019053731935868008,10.37778592906002,0.005832986882707948,2223.178544560237
6244,Yb14MnSb11,750,0.00012276495434481696,0.7903473438019457,0.4679717980741697,27062.578693959076
16784,(GeTe)0.8(AgSbTe2)0.2,750,0.00023435349674169492,1.378951326924642,1.7511631129865437,60803.949026038674
13119,Ca5Ga1.95Zn0.05Sb6,750,0.00017625393344564494,0.9320853809053146,0.3675048758983111,14876.440532905293
13793,Yb0.029La0.392Te0.578,750,-0.0001512205901063669,1.2020101315430582,0.5000994691011484,30394.6042467254
13120,Ca5Ga1.9Zn0.1Sb6,750,0.00015433162391307914,1.080364787700086,0.3651640652479178,23558.103608212867
16783,Ge0.87Pb0.13Te,750,0.00021399099012874752,1.2293598027820274,1.5608430271427511,59590.88250422506
16273,Ge3MnSb2Te7,750,0.00017599288774283517,1.3390644647074523,0.4156314574930604,21922.498528370445
13122,Ca5Ga1.7Zn0.3Sb6,750,0.00010821426052782618,1.3213549685831751,0.2492389223899189,41303.36217506586
5898,Co3.6Fe0.4Sb12,750,0.00014119903122086913,3.2998059977859016,0.2548030824201851,55888.323650653205
16274,Ge3MnSb2Te7,750,0.00016631054533188078,1.4813889176870318,0.35615483588675295,23735.431127621727
10388,NaxCoO2,750,0.00017770917761623546,1.118589596464568,2.8585257073332973e-08,0.0013499941933817555
10206,Fe0.95Cr0.05Si1.958Ge0.042,750,0.00019668667930410608,7.039613336656919,0.04315515571339598,10470.570221016811
16341,Ge2.5Sn1.5SbTe5,750,0.0001825022248951344,1.5441409215740969,0.644148370577178,39817.61608937708
10198,(FeSi2)0.7(TiB2)0.3,750,-3.405210845821049e-05,10.098481223550376,0.0104410444790083,121241.34031863588
13794,Yb0.044La0.377Te0.579,750,-0.0002002849598872613,0.7954292468161841,0.577033872912704,12802.068541643897
13795,Yb0.079La0.348Te0.574,750,-0.0002201722541775413,0.6666873949276073,0.5242056999849616,8186.052923597243
16344,GeSn3SbTe5,750,0.00017102942402850708,1.7402439584872302,0.533375046054842,42309.69536473935
10084,MnSi1.73,750,0.00022906518834440396,2.1908403388307773,0.3138359850944717,17471.65389760541
13792,Yb0.02La0.399Te0.584,750,-0.00014718764836077142,1.2432119981764778,0.4617578543253733,35333.97385408003
5899,Co3.2Fe0.8Sb12,750,0.0001350232968550597,2.730560223161288,0.4245707979278184,83550.6261329716
10199,FeAl0.10Si2,750,0.00018720537682781984,7.820031517495887,0.07909940240745561,23533.352827512335
13116,Ca3Al0.98Zn0.02Sb3,750,0.000272410727707234,0.6887406664219536,0.30024628877125265,4299.219375052498
16266,Ir3Ru30.4xGa66.6,750,-0.00011098932302183522,5.029082302462114,0.16587789341673706,72486.9813189141
13117,Ca3Al0.95Zn0.05Sb3,750,0.0002696481944723975,0.6747439548582314,0.3212116145520288,4571.61219801639
16785,(GeTe)0.85(AgSbTe2)0.15,750,0.00021223057559036852,1.6043557987788335,1.3993393633455786,70342.1569704257
13115,Ca3Al0.99Zn0.01Sb3,750,0.0002459749813794386,0.7497767874327691,0.3793994348848313,5978.5828962005835
13018,ZrHf2Ni2.7Cu0.3Sb4,750,-0.00015676380958845794,2.1719014728497648,0.3078415107653997,37463.8158819111
13019,Hf3Ni2.7Cu0.3Sb4,750,-0.00012943073241317962,3.0936766469754935,0.2663792071771309,66922.98917651143
10262,Hf0.5Zr0.5NiSn0.98Sb0.02,750,-0.00015504220107429942,3.7712707559666585,0.6545403279251347,142548.74818750413
525,MnSi1.74Al0.005,750,0.0002328048213289767,2.203575415784337,0.35988253183936203,19509.380627504084
5983,Nd0.7Yb0.3Fe3CoSb12,750,0.00016746208417674587,2.1175278641277093,0.8054136020856177,80560.12973538048
10184,(FeSi2)0.745(TiB2)0.255,750,-3.85716570038754e-05,9.123021155605668,0.014069125673164951,115029.15652326975
6262,Sr3Ga0.95Zn0.05Sb3,750,0.00020938386626400004,0.6960646840703488,0.6153455424205982,12407.85855621089
10185,Fe0.85Cr0.15Si2,750,0.0002131740085849221,11.577596487794224,0.02164056503113414,7351.183062594115
5982,Nd0.6Yb0.4Fe3CoSb12,750,0.00016790390167185964,1.952603748564424,0.9964836904006942,90660.112373805
526,MnSi1.75Al0.005,750,0.0002326172581513597,2.4161296629821245,0.30256376574862337,18013.247899178386
5981,Ns0.5Yb0.5Fe3CoSb12,750,0.00016501442978108735,2.0131128462136707,0.974733183656359,94972.28647536259
6263,Sr3Ga0.93Zn0.07Sb3,750,0.00019274531328020004,0.7175172253516803,0.6506746814890558,16188.856207330511
13010,Zr2HfNi2.9Co0.1Sb4,750,0.00015725325817572819,2.111611680382365,0.4601054608598278,52261.22504531294
523,MnSi1.74,750,0.00020360745811265094,2.2501089889387766,0.2536556702181012,18356.906759569683
13011,ZrHf2Ni2.9Co0.1Sb4,750,0.00014116381632180817,1.7406280353983234,0.3981213433975615,47268.23481358807
10261,Hf0.6Zr0.4NiSn0.98Sb0.02,750,-0.000161549656424295,3.98653148123237,0.7818082419818465,161204.09354782104
5985,Yb14MnSb11,750,0.00012266104668725913,0.8175433560970808,0.4400837441173836,26817.350477271226
524,MnSi1.72Al0.005,750,0.0002276081709131706,2.287736078144281,0.3225366184111513,18991.00677023589
13012,Hf3Ni2.9Co0.1Sb4,750,0.00016142892012069548,1.7041608751325474,0.47444513754823103,42066.613045375554
13013,Zr3Ni2.6Pt0.3Co0.1Sb4,750,0.00016795969895979125,1.9305122567341464,0.5444093359978127,49744.70872912208
10087,MnSi1.73,750,0.00021019284319011704,2.6132134781528804,0.305027726215045,24055.649868728065
13015,Zr3Ni1.7Pt1.2Co0.1Sb4,750,0.00016856241675545402,1.9335303653853744,0.6025755157675725,57305.77725842648
13017,Zr2HfNi2.7Cu0.3Sb4,750,-0.00017649450452284274,2.497977698503168,0.4939380125310907,53230.279537129056
5984,Yb13.6La0.4MnSb11,750,0.0001511022172904671,0.680188172028044,0.579147395938201,18624.051283716784
6261,Sr3Ga0.98Zn0.02Sb3,750,0.00025254421141727214,0.6694967481094521,0.6003603543098952,8879.937867758003
13205,Yb13.47Sm0.53MnSb11,750,0.00014192879179216735,0.8035069120763283,0.4382978675778454,18954.58633962827
13037,Mo2.2Ru0.8Sb7,750,0.00012109209233048733,3.5133477698017077,0.2557930780413461,71229.36748551954
6260,Sr3GaSb3,750,0.0003364667921710411,0.6792980447521362,0.3209758119033155,2528.7393911295558
1838,MnGe0.02625Si1.72375,750,0.00019442590404463169,2.22509130950294,0.5715704792551839,44858.8473458145
538,Ba24Ga4Ag0Ge96,750,-5.400888255706877e-05,3.191300340678385,0.10060146055741592,155994.728041269
13041,Ca5Al1.95Mn0.05Sb6,750,0.00021104448801385992,0.9534171384255541,0.31693828909937594,8381.068884707829
10186,Fe0.99Co0.01Si2,750,-0.0002842581223212966,9.580801421966813,0.051184343703753625,8091.926856853475
10187,FeAl0.05Si2,750,0.0002702668656675232,5.000491975955222,0.06765732846165043,6175.622008695752
10263,Hf0.6Zr0.4NiSn0.98Sb0.02,750,-0.00015422111822925734,4.295910022808037,0.7269105062651479,172353.9391041405
5980,Nd0.4Yb0.6Fe3CoSb12,750,0.0001550449628709771,2.066162848772636,0.9430230219728948,106744.76399015397
5979,Nd0.3Yb0.7Fe3CoSb12,750,0.0001497067816132007,2.10697169511736,0.8987756000788797,110454.22914295543
1839,MnGe0.035Si1.715,750,0.0001875855113903442,2.190509715941141,0.5598483001955701,46468.184091169074
5978,Nd0.3Yb0.7Fe3CoSb12,750,0.0001220897152247287,2.559177787207292,0.5173063623133316,115577.19249840072
10279,Si0.8Ge0.2,750,0.00018440378121874348,2.5292096617265423,0.3844027517620935,37329.95601011996
13009,Zr3Ni2.9Co0.1Sb4,750,0.0001720980349797423,2.17331553077282,0.4954031159944216,49207.95959435165
12978,Ni0.2Mo2.8Ni0.2Sb7,750,5.575680610793318e-05,8.220904645230531,0.12737192669115882,420411.6713695881
12980,Ni0.3Mo2.7Ni0.3Sb7,750,5.445956458392293e-05,8.598219788260371,0.11805157003252,443312.34319632885
10178,Fe0.98Co0.02Si2,750,-0.0001862810431163801,4.888460217674265,0.03341917092625318,6277.246324307057
10255,HfNiSn0.98Sb0.02,750,-0.0001336396946377157,4.052185586523427,0.2843786120030901,89460.5048032451
5995,Eu11Cd6Sb12,750,0.0001506026301410713,0.6325739773088138,0.2249004910714676,7727.481592111587
10256,Hf0.75Zr0.25NiSn0.98Sb0.02 ,750,-0.00013771810032699186,3.0687824110636863,0.3730170553292455,83003.62662058293
12984,Ni0.06Mo3Sb5.4Te1.6,750,0.0001335812256846104,3.798414628427056,0.5005083852123369,119286.74330099775
12985,Ni0.05Mo3Sb5.4Te1.6,750,0.00012666498128945938,3.98374981436408,0.3359969753292504,120648.01784266207
12977,Ni0.15Mo2.85Ni0.15Sb7,750,5.7221169458291515e-05,7.870776477251138,0.13522217838259248,406938.311193656
12277,TiCoSb,750,-0.0002731916854518211,11.71940070365644,0.014060420151956255,2696.6698892910863
16930,Ag6.52Sb6.52Ge36.96Te49.00Ce1.00,750,0.00021432099353880168,1.7400862865753557,1.5668482504740422,81723.78910963237
16929,Ag6.52Sb6.52Ge36.96Te49.00Yb1.00,750,0.00021260656700404596,1.7121247724083557,1.5750176773296367,82160.34252605271
10253,Hf0.75Zr0.25NiSn0.96Sb0.04,750,-0.00010942870998908302,5.806256861716907,0.3932427684695519,242471.97424326304
10177,(FeSi2)0.85(TiB2)0.15,750,-0.0001416656330043386,6.4420641185916825,0.0927613791792098,39701.0473301159
16928,Ag6.52Sb6.52Ge36.96Te50.00,750,0.0001857874867736518,1.596873283247778,1.2858221021335343,83812.1212839518
5996,Eu11Cd6Sb11As,750,0.00013486281137714144,0.5935493725326986,0.18550353595245725,8550.255017433341
10254,Hf0.75Zr0.25NiSn0.94Sb0.06,750,-9.230373556118565e-05,7.344330997086265,0.2700193369335873,316338.7103424945
12976,Mo3Sb7,750,5.194676082744953e-05,9.064953087660646,0.09135726096578267,389849.55837949476
12986,Mo3Sb5.4Te1.6,750,0.00012139467831290771,3.630824202971697,0.3923775343928392,114815.26869455099
12987,Ni0.05Mo3Sb5.3Te1.7,750,0.0001308769737002434,3.583237797396575,0.32383236633955303,95401.24418394305
11938,LaPdBi,750,4.652712328917126e-05,6.452236037137,0.05812126036752808,218952.98266729122
12998,Mo2.2Ru0.8b7,750,0.00012262885444628738,3.5041260271599266,0.2557506627408281,71395.46618290017
10259,HfNiSn0.98Sb0.02,750,-0.00013470276874892506,5.92977770929769,0.3985139768614322,183843.16453925954
10181,Fe0.95Co0.05Si2,750,-0.00018118501211584383,4.153203713286707,0.12892889151758566,21748.418442467042
13449,Ca2.85Na0.15AlSb3,750,0.0002290764094262668,0.739517950901817,0.38762170702954735,7283.41090790315
522,MnSi1.73,750,0.00019868406134197726,2.3255881030962358,0.2765015280738807,21719.159346171044
13005,Zr3Ni2.9Co0.1Sb4,750,0.0001713676987765481,2.1700466064724164,0.4941450756303904,49591.41543643038
10182,(FeSi2)0.8(TiB2)0.2,750,-8.276270103469578e-05,7.838301920799028,0.041504768021741634,63327.071320834715
6279,Yb14MnSb11,750,0.00012130349756594358,0.9999332203835388,0.3591738513722776,27440.06691777905
13007,Zr3Ni2.7Cu0.3Sb4,750,-0.00014830503424951593,3.0593074116323,0.3506293032292705,67717.0282662064
6281,Yb13CaMnSb11,750,0.00012627480808931986,0.8464585280369573,0.4265293112390739,26157.176448275448
11939,GdPdBi,750,5.772527966060965e-05,6.910354496110308,0.06928671434633171,183469.6652178336
10179,(FeSi2)0.825(TiB2)0.175,750,-0.00011975238171656812,6.6080853703988875,0.07241591571446672,44491.8115455312
10257,Hf0.6Zr0.4NiSn0.98Sb0.02,750,-0.00014326369878195464,3.7381051984650897,0.4830389934220789,121631.82355065086
10215,(FeSi2)0.95(TiB2)0.05,750,-0.00020413357433628036,5.182338251005296,0.1393950422726223,23114.41680892352
10258,Hf0.5Zr0.5NiSn0.98Sb0.02,750,-0.0001350347941314021,3.1168948556682468,0.3736454348713095,85389.55772348684
13042,Ca5Al1.9Mn0.1Sb6,750,0.00019355528702744875,0.8899369650565732,0.3250098167004404,10739.20145979378
13201,Yb13.55Pr0.45MnSb11,750,0.000160520805980923,0.8881136973589929,0.4823974069647111,21595.431995475414
14004,Cu2Se1.01,750,0.0001925137914986381,0.8112045186919974,1.0838086359188428,28490.589106851916
14005,Cu2Se1.01,750,0.0001926906632775705,0.8795782360550608,1.001056280989892,28572.5109360743
543,Ba24Ga4Ge96,750,-5.777152287877448e-05,3.5569679317095626,0.11891065377401433,158645.13444166948
13996,Cu1.97Ag0.03Se1.009,750,0.00015662288738997482,1.0398376848081847,0.7564066087831264,41798.12698707289
13995,Cu1.97Ag0.03Se,750,0.00023520264728308803,0.7467758121317407,0.8437603548008483,15293.686802525017
10213,Fe0.94Co0.06Si2.00,750,-0.00019480326148610844,3.8762497392485513,0.1769895620735989,21617.365497033217
13994,Cu2Se,750,0.00019011931217238848,0.8160614838682732,0.8521239038380378,25269.64737107687
14009,Cu2Se1.02,750,0.0001572822818094476,1.4126833116191149,0.8218587850983359,55535.848178592976
14008,Cu2Se,750,0.0002498298522198964,0.6076591921750037,1.1674667685508353,14438.643738618326
14007,Cu2Se1.01,750,0.00020269811518597552,0.7928571533457287,1.1388945738360357,27708.767439871583
14006,Cu2Se1.01,750,0.0001890698800438151,0.7843695436447038,1.1055417785046655,28674.263370984707
13991,Cu2Zn0.025Sn0.975Se3,750,0.00011889941023103701,2.042740768027491,0.2207518864066651,44369.6005146266
16402,NaCoO2,750,0.00013220171068741737,4.67362676092344,0.07843318120045867,31084.472988421712
16401,NaCo0.9Ni0.1O2,750,0.00015155802037609945,1.6753433182243782,0.15770810474899166,17445.78450661221
9646,Mg2Si,750,-0.00023565927572749424,2.3669580541661905,0.028711047958769588,1924.2847130456125
13199, Yb13.82Pr0.18MnSb11,750,0.00015033511114606198,1.0201250632858774,0.5000313750331193,25929.999148425097
9647,Mg2Si:Sb0.001,750,-0.00030021638515709265,2.7471579395599104,0.3500094014129039,14361.455092022461
13990,Cu2SnSe3,750,0.00013273184936546593,1.1045110285105424,0.3825472685731465,33321.65426297218
13200,Yb13.66Pr0.34MnSb11,750,0.00014983024577625416,0.9719827821762131,0.4920260528688095,23349.85763971179
1836,MnGe0.00875Si1.74125,750,0.00019909176341007342,2.1432996476641217,0.5268373739198843,37983.206002212064
14055,AgPb18SbSe19.928Cl0.072,750,-0.00023688372353277047,0.7363209002378528,1.1112364574133542,20865.249758922713
14054,AgPb18SbSe19.964Cl0.036,750,-0.00026805965131936716,0.7048591525832367,1.0004634493200646,14921.093136630989
537,Ba24Ga0Ag0Ge100,750,-4.852812052774657e-05,3.795630721348264,0.07813258795916593,175591.52847298776
16834,AgPb17SnSbTe20,750,-0.000273878165539796,0.9022724599539164,0.6447595400588261,10942.893155808892
10485,In0.19Al0.81N,750,-0.00017966046973418574,3.4722634344743426,0.03814848614677306,5656.8339021005395
10191,Fe0.95Co0.05Si2,750,-0.00018037391683923865,4.100370022046927,0.1234377485428342,20742.557650683164
14056,AgPb18SbSe19.856Cl0.144,750,-0.00021503767930701774,0.7794624122392635,1.0318638833666225,24468.671761495007
10190,Fe0.98Co0.02Si2,750,-0.00016819145450970894,6.233883087071046,0.023242506186310803,6829.241837078193
13043,Ca5Al1.8Mn0.2Sb6,750,0.00017784397915780118,0.8983375571708068,0.2936114032591475,10198.346558327017
1837,MnGe0.0175Si1.7325,750,0.0002021825762271627,2.2094973632130293,0.5580435300099302,40217.29431545144
10189,Fe0.94Co0.06Si2.00,750,-0.00019853450098704167,3.4471238736814898,0.19321555537208726,20534.08381726521
541,Ba24Ga8Ag2Ge90,750,-7.926656244794283e-05,2.06112709964864,0.2424938940647585,104399.76444694216
13204,Yb13.810.19MnSb11,750,0.00013815614511260686,0.9764197678798892,0.4289264069203321,24815.78304322912
13045,Ca4.75Na0.25Al2Sb6,750,0.000192388559824646,0.8721342630427436,0.4869786091842223,13133.801085056775
539,Ba24Ga4Ag1Ge95,750,-6.120352640010053e-05,2.7776601931515135,0.13652947146985633,134504.98942123482
14057,AgPb18SbSe19.73Cl0.27,750,-0.00021685083740943746,0.81403884380047,0.993839816739312,23777.043403359232
540,Ba24Ga4Ag2Ge94,750,-6.572423720871079e-05,2.5914072742537244,0.16386236757921702,128948.35561662064
13044,Ca5Al1.7Mn0.3Sb6,750,0.00018014227519897144,0.9491697183383818,0.29047836889161016,10746.066165405771
13203,Yb14MnSb11,750,0.00010425436943108259,1.0712655360963526,0.2991027567727968,32338.930754771613
16420,Ag0.5In0.5Pb5Sn4Te10,750,0.0002195869010750493,0.975827005737251,0.5168213700880664,13565.205662676697
16096,HT C/C composites,750,2.605785478467449e-05,35.3764863947625,0.0006528541416261446,48773.98449390009
9275,Sn0.98Na0.02Se,750,0.0002808817507311558,0.4458264820240112,1.21550954286919,7422.348705753785
10483,MnSi1.73,750,0.00015017894705282982,3.8104355470757114,0.1932291923627051,43527.92706442492
16095,MT C/C composites,750,2.426099855245525e-05,18.929800925407296,0.0006081453377637194,28071.09427054001
16425,Ag0.5In0.3Pb5Sn4Te10,750,0.00018098663224752845,1.0613193025337604,1.0614317853973276,41053.36699316313
10086,MnSi1.73Al0.001,750,0.0002203238449218292,2.3405892927109044,0.36030371757711577,23163.79377668046
10484,MnSi1.73,750,0.00018623737615479762,2.1887446621809192,0.454693850805407,38257.73272364842
16424,Ag0.5In0.35Pb5Sn4Te10,750,0.00018674358082197373,1.066882576317564,0.9649745929952244,33959.50884667181
16423,Ag0.5In0.4Pb5Sn4Te10,750,0.00020168279189501092,0.986388853794928,1.0145474612001564,29045.20093597213
16422,Ag0.5In0.425Pb5Sn4Te10,750,0.0002369012516256436,0.8172989620809061,0.9192630788190151,16623.366383038814
16093,ISO C/C composites,750,1.1005132054035544e-05,9.400038707635336,0.0001359291132325557,15420.480867523
9280,Sn0.97Ag0.03Se,750,0.00035644053591097903,0.5010525150570221,0.7507525104099941,3390.8257548327197
16094,LT C/C composites,750,1.7487206097496383e-05,14.298194170545678,0.0003634828723215093,24650.430116964526
1835,MnSi1.75,750,0.0002085278301398404,2.22523590668142,0.4548311715013378,31033.94374327203
16421,Ag0.5In0.45Pb5Sn4Te10,750,0.00021594938033543651,0.8999341988539648,0.5520256632606508,13747.390459983384
9279,Sn0.98Ag0.02Se,750,0.0003713569668667493,0.5016784598570228,0.5156825259097498,2220.3359858193908
13202,Yb13.45Pr0.55MnSb11,750,0.0001632381698385059,0.9180462229573,0.493140773285969,23401.32998235196
12659,NbCo(1+x)Sb here x is 0 ,750,-0.00010146213674352857,5.195942998446637,0.2687974665369904,176922.03258347363
10146,MnSi1.73,750,0.00022659381054897733,2.1776742716445168,0.3107520094497783,17573.145978032833
14448,SnSe1.0%LaCl3,750,0.0003321620240099303,0.2777103919348172,0.2759712566196953,855.9355741085657
14449,(Ag0.985)2Te,750,0.0001574203649951059,0.8292841458573803,0.3699883899965817,16642.451754468842
12660,NbCo(1+x)Sb here x is 0.2,750,-0.00011377460876160976,5.104204085730835,0.2917433184218241,153860.32336705938
12420,Nb0.99Ti0.01CoSn0.94Sb0.06,750,-0.00015967227153466278,4.936815677955177,0.23399385227747085,61662.07286641183
9424,(Mg2Si0.9975Sb0.0025)0.4(Mg2Sn)0.6,750,-0.0002610306952508275,2.084452724571161,0.5047239744946675,19952.57816293036
309,Sn1Te1,750,0.00010449300367964812,4.308370824232819,0.3630019683879072,199379.21794501625
350,Sn1Mn0.01Te1,750,0.0001181732774334989,3.8720111357035965,0.4760992449833097,183711.9016983528
10975,Nb0.99Ti0.01CoSn0.94Sb0.06,750,-0.00015991790304084404,5.038352737406544,0.23365829949622124,62200.10059111944
14451,(Ag0.785Cu0.2)2Te,750,0.00018347458151285557,0.6147031718608863,1.0867238050834798,23114.690867951664
4725,YbCo4Sb12,750,-0.0001101059600076316,5.5969006557225685,0.4109561373903833,249154.90825351735
12661,NbCo(1+x)Sb here x is 0.3,750,-0.0001319657920334639,4.395864898154542,0.3104924322137025,103939.02652112674
4724,Yb0.5Co4Sb12,750,-0.00016617282508986565,3.4447524146500133,0.9228871425787648,152028.06804920948
4723,Yb0.4Co4Sb12,750,-0.00017795251650188374,3.3037882529225917,1.0501748188786841,144628.28958551926
12410,TiPtSn,750,-0.000278760776329262,10.706036296712439,0.02249891930929824,3418.429169038139
10976,Nb0.99Ti0.01CoSn0.92Sb0.08,750,-0.00014738511855065032,5.796186171915012,0.25913850574712644,93561.99033985024
2305,Ba8Ga16.4Ge27.9,750,0.00024527995184036927,0.9849631543371916,0.9784780905254902,20644.658145372163
12411,NbCoSn,750,-0.00013333953357237786,5.658395952664017,0.08683223174019476,32591.326607450654
10974,Nb0.99Ti0.01CoSn0.96Sb0.04,750,-0.00017143699016539641,5.793034985512634,0.19683492750779147,54115.47269265719
14550,La3Te3.6Pb0.4,750,-7.985173788311407e-05,2.7568489434465917,0.2443788706843225,120716.91332179682
311,Pb0.99Na0.01Se1,750,0.0001580972208111807,1.57119460081232,0.5840023589794433,48810.2074890025
14450,(Ag0.885Cu0.1)2Te,750,0.0002041554076744297,0.5942742497706242,0.9401305294546636,18479.694291666587
6399,YbCuZnP2,750,0.00014109208837336952,1.8660343496745797,0.4018428361498885,44358.443139651485
9423,(Mg2Si0.9875Sb0.0125)0.4(Mg2Sn)0.6,750,-0.00026458437473496105,2.1098236829375194,0.4287410904285857,18645.330994900927
338,Sn1Mn0.07Te1,750,0.00019489500787031724,2.051029803421721,0.7534193022009114,53319.78251613502
310,Pb0.96Ca0.03Na0.01Se1,750,0.00018498192171008767,1.2370943074386496,0.7129238547706781,37352.15740002145
9426,(Mg2Si0.9375Sb0.0625)0.4(Mg2Sn)0.6,750,-0.0002760666259956111,3.326857008398475,0.5120242386548289,32371.981593002398
381,Pb0.98Ba0.01Na0.01Se1,750,0.0001773472208203475,1.2774303916419942,0.6965182279658899,38410.089351607545
325,Pb0.97Ba0.02Na0.01Se1,750,0.00019077219980277957,1.1763359182111994,0.7814387618653056,36297.52363606915
10123,MnSi1.74,750,0.00019859295942205223,2.947560853486173,0.31851446612580675,31739.712087943968
14447,SnSe0.5%LaCl3,750,0.00035330083006994363,0.41588127568160893,0.1689151212823739,822.6746280304802
12419,Nb0.99Ti0.01CoSn0.96Sb0.04,750,-0.0001713022473792961,5.705588954016834,0.1970133134944467,53254.356223642615
414,Pb0.96Sr0.03Na0.01Se1,750,0.00017221473955925917,1.2802369139254064,0.7133410682636103,43344.65389299614
10145,MnSi1.75,750,0.00019636501769975024,3.298375311594121,0.22086971118138687,25191.076621369102
10973,Nb0.99Ti0.01CoSn0.98Sb0.02,750,-0.00018046568912254718,5.372479146051122,0.17745555745380606,39484.58180666616
9425,(Mg2Si0.995Sb0.005)0.4(Mg2Sn)0.6,750,-0.00019737494729555902,2.5967808775494747,1.2003053628000098,116533.22216390865
286,Pb0.98Sr0.01Na0.01Se1,750,0.00016961391010498824,1.3602016001365635,0.6966746740416299,46916.30669604626
12412,NbCoSn0.98Sb0.02,750,-0.00014920700169196948,6.004406628730592,0.1767648064330689,63660.442226506886
4722,Yb0.35Co4Sb12,750,-0.00019198324275101266,3.0415491259573413,1.1869865005004103,128065.30489560336
15320,TiO1.77,750,-9.038639111547604e-05,3.4984852420901165,0.11007035972359408,55888.9772246843
10124,MnSi1.73Al0.005,750,0.00022452582432021319,2.5296776287139915,0.3780477067575168,25294.023959317685
12458,In0.17Ga0.83N,750,0.0001937547431351013,1.5898916511867731,0.249045385316918,14068.825273933753
14294,Cu2-xSe,750,0.00016684696816590133,0.5925103578507113,1.202451611649534,31297.886134193588
10980,ZrCoSn0.05Sb0.95,750,0.00022233923881311685,6.758373912095095,0.17573389932735278,31205.527561985917
2386,Ba8Cu4.5Si6Ge35.5,750,-0.00010209873084350386,1.8790347249758208,0.29452329427560864,74265.65187949657
4478,Cey(Fe3.7Ru0.3)4Sb12,750,0.00014394317380665627,2.620644020299548,0.8481733865183817,140767.3073368423
12584,CdO,750,-0.00013463737394223656,4.0964667439068565,0.18391736997453864,45777.27213697497
10105,MnAl0.0063Ge0.027Si1.7667,750,0.0002408643268703598,2.5605916829735227,0.5332897883085661,31383.210323468462
10148,Zr3Mn4Si6,750,2.092080943672768e-05,28.56071375776031,0.0015164052754551118,131936.8504977774
14936,(GeTe)1x(AgSbTe2)x,750,0.00019366438595876941,1.7870605325107132,1.2193201101231586,77463.33852523367
4475,Cey(Fe3.925Ru0.075)4Sb12,750,0.00014888598413422444,2.9105656182666566,0.8188313149630542,145962.3423973202
14296,Cu2-xSe,750,0.00016359981068059514,0.5073981330099707,0.9930298341294886,22181.81710857513
4476,Cey(Fe3.875Ru0.125)4Sb12,750,0.000145272308737821,2.8401235895965016,0.7813518304569348,141627.6323600518
5139,Sr0.22Co4Sb12,750,-0.00017765119745875271,3.3924137519606856,0.6785161570130925,97207.6002648294
299,Pb0.95Ca0.04Na0.01Se1,750,0.00018900758007830049,1.216454591685098,0.824274854082945,42080.77254296755
4710,Ca0.15Co3.98Ni0.02Sb11.80,750,-0.00021722648049465732,4.357455605342347,0.5266997266695248,70851.00977022063
12663,NbCo(1+x)Sb here x is 0.5,750,-0.00015583354642114016,3.74412765407554,0.18236660458388648,35048.95098559375
9605,Mg2Si0.6Sn0.4,750,-0.00020056866474114652,4.025118721344895,0.6499976335597036,87410.59764619354
4479,Cey(Fe3.6Ru0.4)4Sb12,750,0.00013438741779060414,2.727833484058379,0.6775096415425161,144408.56988973918
5141,Sr0.23Co3.95Ni0.05Sb12,750,-0.00017209317172344493,3.5153502567515535,0.8723532219733088,137669.05011864498
2382,Ba8Cu4.5Si6Ge35.5,750,-0.00010435260444179568,1.3591012356852588,0.3110837977134171,52364.10810953732
12523,Ti10Ru19B8,750,4.817442484127576e-05,14.358116915176794,0.05828506096004681,458853.41744213365
10981,ZrCoSn0.1b0.9,750,0.00024288264772528848,6.257381732690373,0.32753795349586906,44354.33280651999
12421,Nb0.99Ti0.01CoSn0.92Sb0.08,750,-0.0001500837569038882,5.691569049255378,0.2579167407559085,91549.53447116887
5140,Sr0.19Co3.98Ni0.02Sb12,750,-0.00019606009267137208,3.2974019307431406,0.8651080470041719,96115.61775500957
14455,SnTe ,750,9.965386204488875e-05,3.7507103440633234,0.3629005868113157,188829.04329536532
4480,Cey(Fe3.5Ru0.5)4Sb12,750,0.00012347305671890637,2.9149768590289327,0.5684728152628351,147673.6558242499
12666,ZrCo(1-x)Pd(x)Bi here x is 0.3,750,-0.0001882864043645317,7.237524930465339,0.21550551462846426,62707.470902476925
14546,La3Te4,750,-9.040425249251156e-05,1.898664266444792,0.2484428868994503,71524.49280468971
9604,Mg2Si0.6Sn0.4,750,-0.00020236481736845232,3.39817470626406,0.76590967574889,84184.75003018935
14452,(Ag0.685Cu0.3)2Te,750,0.00016867750689769786,0.6098939880242601,1.1729931428287426,27186.47962372853
294,Sn1Mn0.03Te1,750,0.00012893973723480403,2.8730660261931003,0.5351759502977242,131881.6911855226
14548,La3Te3.8Pb0.2,750,-9.502893434753268e-05,1.5538593609573057,0.3491632141386045,69679.39746587981
10136,Re0.04Mn0.96Si1.8,750,0.0002349139561684288,2.4490914203427097,0.5963393236421886,35287.3905577416
15321,TiO1.83,750,-0.00013385591873207194,3.2655648983166228,0.1276473050208845,27120.939606086373
4721,Yb0.3Co4Sb12,750,-0.00019723576281819628,3.0184736311973217,1.1024263138277646,111566.1592457184
225,Pb0.97Sr0.02Na0.01Se1,750,0.00017800294128339587,1.4507862351887253,0.8252720137427212,54131.34732663259
10977,Nb0.99Ti0.01CoSn0.9Sb0.1,750,-0.00013937180699241712,6.134900073056878,0.2680870721134825,121038.95316356087
12422,Nb0.99Ti0.01CoSn0.9Sb0.1,750,-0.00013886654112126146,6.082632426773304,0.2664191898701762,120042.86237774653
15322,TiO1.90,750,-0.0002262833629849961,3.240228463920776,0.11582685874987905,9232.62281392758
10113,MnSi1.75,750,0.00022748359414437143,2.5112081633021366,0.4866391463491252,31486.785827878022
12585,CdO,750,-0.00010722364584522429,4.871802502145363,0.1433515727225307,67538.11314893952
