Repository: starrydata/starrydata_datasets

> [!NOTE]
> **The duplicated `sample_id` issue was fixed on 2026-09-08**
>
> Datasets published between **2026-04-01 and 2026-09-08** contain duplicated
> `sample_id` values: the same `sample_id` can refer to samples belonging to
> **different papers**. Joining tables on `sample_id` alone mixes data from
> unrelated papers.

# starrydata_datasets

Daily per-project splits of the [Starrydata2](https://starrydata.nims.go.jp/) dataset, with a browsable download page at **https://starrydata.github.io/starrydata_datasets/**.

Historically this repository also hosted the raw CSVs (from 2019/7/11 until 2022/12/22); those older archives are still available via git tags.

File: datasets/20190711/20190711_preprocessing_interpolated_data.csv (part 33 of 94)
sampleid,composition,Temperature,Seebeck coefficient,Thermal conductivity,ZT,Electrical conductivity
12586,CdO,750,-9.75212757940248e-05,5.154499184052749,0.1249446951207184,72418.27772933285
12662,NbCo(1+x)Sb here x is 0.4,750,-0.00017590100278585345,3.550171851088656,0.2856374584691187,43028.56715114138
14547,La3Te3.9Pb0.1,750,-9.38347315042414e-05,1.5599973876388318,0.22225885827212613,61755.19110679322
203,Pb0.96Ba0.03Na0.01Se1,750,0.00020012080571130703,1.0788839228797138,0.8497964425607087,31179.381965990004
12414,NbCoSn0.94Sb0.06,750,-0.0001474570620526423,5.9436159785873866,0.2369158781338497,89105.38600943732
10129,MnAl0.0027Si1.7973,750,0.00025640718112596687,2.62152369067502,0.5264628473145089,27989.80567485196
303,Pb0.98Na0.015Te0.88S0.12,750,0.00026317159992966213,1.1846109239964069,1.2426526611621231,28339.10840820149
12639,WOx here x is 2.84.Matrial family tungsten oxide,750,-3.70604869895182e-05,5.5159617610821545,0.03679349982665133,207381.56509170218
4230,CuGaTe2,750,0.00027252668783471474,1.8607158984594083,0.4362468839465419,14770.009764565824
14781,Mo2.6Fe0.4Sb6.5Te0.5,750,8.366028159788041e-05,4.614184925372482,0.27170275030754754,242014.12979152703
14782,Mo2.6Fe0.4Sb6.25Te0.75,750,8.969498796573056e-05,4.067377849490478,0.2897368057953276,195399.51743537406
12640,WOx here x is 2.86.Matrial family tungsten oxide,750,-3.957469322559856e-05,5.129480469104012,0.03644071729941682,160852.5264362259
15205,Cu30Ga22Te48,750,0.00021297859810089773,1.493362060766268,0.11502054236935046,5049.0228186920785
12416,NbCoSn0.9Sb0.1,750,-0.00013874353399021612,5.476658094844042,0.26849377339893665,106687.32672697453
14735,Cu1.995Ni0.005Se,750,0.00017855675107455164,0.692870993629428,1.0109851321863383,25569.25880600196
14727,Cu1.99Zn0.01Se,750,0.0001554247581853978,0.8676543944919501,1.017825463119436,45254.073443565554
14734,Cu0.9975Ni0.0025Se,750,0.0001831725034051653,0.7397258193238501,0.9794068748491284,24530.84190507959
10131,MnSi1.73,750,0.000200167563352212,2.3405463779810303,0.2673673751295184,20824.61567331549
15233,CsAg5Te3,750,0.0002696739062340321,0.18147779493356447,1.4078428674744043,4093.351078765195
12634,WOx here x is 2.9.material family tungsten oxide,750,-4.806328033479178e-05,4.110886341747879,0.034693111276235936,76983.17597737249
14728,Cu1.99Ni0.01Se,750,0.00017651402690697292,0.663749333365428,1.2066595449440891,34963.99035647764
15487,Mg2Si,750,-0.00018184977090091332,3.2202975538577108,0.5764372901242328,71858.17886979853
14729,Cu1.99Fe0.01Se,750,0.00014317855138937225,0.9708995592883556,0.846551496804668,52004.35099277631
14731,Cu1.99In0.01Se,750,0.00023405369097652441,1.0719044626749181,0.5195242508553566,13217.38723691562
14733,Cu2Se,750,0.00019429895565915845,0.8076004156643931,0.8413933273868481,23194.8472823695
17281,Zn4Sb3,750,0.00020352601321994035,0.7058990550352104,1.363468272430054,30980.364463028214
15488,MnSi1.73,750,0.00020367235843344632,2.428425665950771,0.4319033404168385,33040.85514249331
14732,Cu1.99Sm0.01Se,750,0.00017517499330181528,0.7805600840962938,0.8877300391429739,30304.016811543363
166,Pb1Se0.88S0.12Bi0.003,750,-0.00018214712008043942,1.3827357198118966,0.4938273797338682,27441.53910240019
15243,Ga2Te3,750,0.0004353332229581456,0.4617048891292133,0.08455934686476728,328.2064481516571
387,Pb0.98Na0.005Te0.88S0.12,750,0.00032629958580906006,1.0759123999527551,0.5120907988119797,6899.6899750221055
5033,In0.25Co3.8Ni0.2Sb12,750,-0.00021854830627090227,2.7641307579510235,0.571664364607709,43908.035243604274
12415,NbCoSn0.92Sb0.08,750,-0.00013457053177337504,5.9331984664014605,0.21655883164786435,97222.76879428748
5031,In0.25Co3.95Ni0.05Sb12,750,-0.0002292495920168267,3.1330310488059783,0.8448144842051125,67643.21216059355
5032,In0.25Co3.9Ni0.1Sb12,750,-0.00023170316524648407,2.9454578981167243,0.6934494572963487,49769.742132601896
10966,NbCoSn,750,-0.00013241054916110557,5.714998129924406,0.07495255846539556,32376.82932711834
4831,Ba0.15Yb0.09Co4Sb11.86,750,-0.00019123715427246728,3.2904632669591805,1.094919159261991,131614.68280091474
14335,Yb0.33Co4Sb12.2,750,-0.00019035312382632318,3.2635819681578417,1.139827962738762,139612.88760633225
14336,Yb0.30Co4Sb12,750,-0.00017467174657552189,3.3707210393451965,1.184484328133676,178187.1819003719
10970,NbCoSn0.92Sb0.08,750,-0.00013420983747215102,5.9926390994590815,0.21850191863404025,96530.31929740206
4833,Ba0.14Eu0.13Ci4Sb12.05,750,-0.00017214455502807254,3.814204171008176,1.1142363744255157,194288.68205172356
4832,Ba0.24Yb0.12Co4SB11.85,750,-0.00017345094578916515,3.5773202912078768,1.1188110951939747,178342.79572925574
2307,Ba8Ga16.6Ge29.8,750,0.00017666145189962096,1.4414636355373416,0.8734025321525927,52408.69531868561
2306,Ba8Ga16.6Ge28.7,750,0.00022324420795979703,1.2523812596732435,0.9916155564611416,32981.72214631844
10127,Mn0.97Cr0.03Si1.74,750,0.00019920841808614284,2.598188387979603,0.5383765680988938,46998.08368959715
10972,Nb0.99Ti0.01CoSn,750,-0.00016429226768183104,4.845907512405222,0.08788750440292435,21739.34816902984
12418,Nb0.99Ti0.01CoSn0.98Sb0.02,750,-0.00018064192283818659,5.301971934144337,0.1767648064330689,39063.456356433766
480,Fe0.98Zr0.02Si2,750,6.357244620878874e-05,7.513038944381861,0.0011520718724037336,2623.664579381627
10971,NbCoSn0.9Sb0.1,750,-0.0001395011284109229,5.548218240526213,0.2711887421363296,104980.40586202724
2820,FeNbSb,750,9.318066150326232e-06,8.282601870204957,0.0004265368860001064,62239.520704197465
393,Pb0.95Ba0.04Na0.01Se1,750,0.00019244384163217984,1.096835863769483,0.7621871851064751,33390.984556644216
15467,MgFe2O4,750,-0.00014145949220528313,5.260358612528615,0.002571552107709464,890.6872887129637
4830,Yb0.14Co4Sb12.05,750,-0.000219721753013558,2.9465637378655947,1.147669447467839,93263.23886274298
4829,Ba0.23Co4Sb12.22,750,-0.00017945983192488982,3.772473452751667,0.9972053661437796,156438.48566663332
10110,MnAl0.0063Ge0.045Si1.7487,750,0.00021664190282140984,2.572456529146357,0.4479284585872351,32734.86195040198
4347,Yb0.05Co4Sb12,750,-0.00016233210532588853,3.9793503434195716,0.10489530135973618,23809.385972807806
12417,Nb0.99Ti0.01CoSn,750,-0.00016453861769862672,4.73267457764428,0.08683223174019476,21174.089653024286
249,Pb1.003Se0.88S0.12Cl0.006,750,-0.00022017355310656206,1.1783473940459777,1.1340236523092369,37573.374259241864
297,Pb1.005Se1,750,-0.0001772287998368209,1.7388168796333645,0.6225744152477087,45953.147204466746
15201,Cu25Ga25Te50,750,0.00018798751176150383,1.5940383060525125,0.3735563968129342,22466.51287555229
14783,Mo2.6Fe0.4Sb6Te ,750,9.672779153004492e-05,5.175683477353375,0.2265190100707364,168482.83104382636
10967,NbCoSn0.98Sb0.02,750,-0.00014897014325030108,6.092696880458808,0.17459081880615693,63078.609450037766
10108,MnSi1.73Cr0.005,750,0.0002170317919296086,1.9957279220926616,0.3553765953415946,20076.230815228224
12413,NbCoSn0.96Sb0.04,750,-0.00014223929716874516,6.939992179865753,0.15342312824852933,74252.66316137531
15200,CuGaTe2,750,0.00019681426602438854,1.4125122227040188,0.04432522412317878,2567.2264644074485
4346,LaFe3CoSb12,750,-5.1943937495661045e-05,1.695178357876958,0.05076985053706447,42529.500895411766
15199,CuGaTe2,750,0.00020211258862174147,1.30503557309199,0.484509278133295,23775.12908905249
10968,NbCoSn0.96Sb0.04,750,-0.00014237267667172748,6.967262372145041,0.15414474803255207,72489.71745745004
12641,WOx here x is 2.88.Matrial family tungsten oxide,750,-4.415903603213884e-05,4.641081675483134,0.03878808086620973,120576.79150373336
12643,WOx here x is 2.95.Matrial family tungsten oxide,750,-6.424592324879381e-05,3.4792879105052057,0.03764462837185112,40759.4486276098
10969,NbCoSn0.94Sb0.06,750,-0.00014728414710973544,6.018636021670555,0.2395168636992272,88566.01663085242
12642,WOx here x is 2.92.Matrial family tungsten oxide,750,-5.679791339668974e-05,3.884602855973131,0.038352850688915495,61376.31788088523
4838,Yb0.6Co4Sb12,750,-0.00016193782265330625,3.244982327442455,0.9827861619569084,162596.52637492606
10144,MnSi1.74,750,0.00013716143385414408,5.092646710380345,0.1305288640230961,47111.269926213245
14456,In0.005Sn0.995Te ,750,0.00011316814599817469,3.1550808755732707,0.5017811996040304,140377.81787257898
11015,Fe2.08V0.92Si,750,-4.944738643769718e-05,13.479250677113715,0.04892113673939616,363795.70115002507
4616,La0.3Co3.68Ni0.32Sb11.84Te0.16,750,-0.0001907901815164762,2.0881426237957856,1.0809272567795714,84224.89890417298
14512,Cu1.85Ag0.15Sn0.8In0.2Se3,750,0.00014844343346822995,1.0450410289956769,0.6861780064331061,38531.43341993213
435,Pb0.995Ga0.005Se1,750,-0.00019457017415605392,1.3029063637443654,0.8135794496237332,37333.55759629351
5147,Sr0.3Yb0.2,750,-0.0001676587749100494,3.4027540276490016,0.9094284379669949,145870.04778981302
4615,La0.3Co3.68Ni0.32Sb11.84Te0.16,750,-0.0001866845248606953,2.5127103144122787,0.8651973169515573,85901.51979590113
5148,Sr0.3Yb0.1,750,-0.00018369013811408736,3.2500362461972605,0.7615883249074051,99863.04297707946
15075,ErB22C2N,750,-1.686641886161294e-05,1.5742374402687282,4.417245835942751e-08,0.32592282862945976
12528,Ti9Ni2Ru18B8,750,3.825698217347537e-05,13.207845498326028,0.030688091717227587,357115.1032910187
234,Pb0.97Ca0.02Na0.01Se1,750,0.00017558985451456588,1.3311891715572075,0.6639286655103578,41870.606439351686
10118,Mn0.85Cr0.1Ru0.05Si1.74,750,0.0001946614551113386,2.581018685963456,0.3848115235473046,34947.653684108765
15071,CaB6:SrB6=50:50,750,-0.00012748111318366427,10.2794528137012,0.20198722600359095,158647.4037321315
15022,Ag3.4Mo9Se11,750,0.00013592714849654312,1.1596593990824755,0.4230365781443672,32964.895066036115
14509,Cu1.85Ag0.15Sn0.95In0.05Se3,750,0.00023028808927326084,0.630343430445504,0.6333874019301262,10911.677097673964
15023,Ag3.8Mo9Se11,750,0.00017563476577144087,0.7804009536973365,0.6064882914153563,20242.643614664485
12433,Zr0.99Nb0.01NiSn,750,-0.00022323756878194067,6.333359286571929,0.47647480663162106,77025.42604450716
14510,Cu1.85Ag0.15Sn0.9In0.1Se3,750,0.000181333861413356,0.8488073205541775,0.8030420795063146,26068.057000193043
9483,(CoGe2)0.15(GeTe)12Sb2Te3,750,0.0002620237864276813,1.5084896294925252,1.5083325676874642,48715.500265823954
12687,"(TiNiSn + xTiC/yTiN (x, y = 0, 1, 10 at. %)) here x is 0 and y is 1",750,-0.00023927633086595718,4.295607024746242,0.3854764085133015,43442.955750701614
15073,SrB6,750,-0.00015742731653651306,16.032762949428154,0.1454958796307938,118052.70328488755
14465,La2.2Ca0.8Te4,750,-0.00016848859558368272,1.033137368070395,0.41561268864658457,20167.152583489617
14511,Cu1.85Ag0.15Sn0.85In0.15Se3,750,0.000168765649915674,0.8167583913022314,0.8494061241926941,32789.073740678665
12434,Zr0.98Nb0.02NiSn,750,-0.00019307068674546282,6.6509031721414855,0.4977181957405309,115269.23319003385
15072,CaB6:SrB6=25:75,750,-0.00013989641561834858,12.794768906201911,0.16182891326354806,130584.86634705972
10615,(Sr0.9La0.1)3Ti2O7,750,0.000163697145430124,3.0796296976526283,0.06701059043252477,8402.116645996191
2293,Ba24Ge100,750,-4.757873776019394e-05,3.7856777556376153,0.07800201253938434,174309.85302623815
12526,Ti9Fe2Ru18B8,750,3.846458794029124e-05,12.167443841597748,0.02966296604271472,318391.7133957011
14243,RhSn1.5Te1.5,750,0.0001445523538735464,2.440542610863425,0.3342756077367462,49079.12194893122
10617,(Sr0.95La0.05)2TiO4,750,0.0002237374760249948,2.723824718442666,0.058206643981729235,4029.0036094574953
4617,La0.3Co3.68Ni0.32Sb11.84Te0.16,750,-0.0001987273343447277,2.31296281981775,0.9806730368993252,74135.59312328383
11013,Fe2.6V0.4Si,750,-1.0432709737167636e-05,13.52095508760615,0.002480854864238209,425352.42735172104
10120,MnAl0.0063Ge0.0054Si1.7883,750,0.0002522982135995252,2.592926600223496,0.5226688656557889,28387.50603025459
5224,In0.3Co4Sb12,750,-0.0002055453352904505,2.8879904099414038,1.06226402884894,113378.98143436172
15084,La2.99Te4,750,-5.946772628743844e-05,2.806989687476842,0.12501766451433294,126626.72329096895
5146,Sr0.3Yb0.3,750,-0.00015709776511305216,3.48699774146421,0.9003624130991559,172451.99600028712
14244,IrSn1.5Te1.5,750,0.00019836250656350967,2.034332657071517,0.2558700395282212,15775.299868818645
6770,PbS-ZnS,750,1.8263185733547023e-05,1.6457697619233145,3.4512517760309324e-09,0.022705516560712343
4482,CeyFe4Sb12,750,0.00014808967288977554,3.0149103091444296,0.7774882708540325,141179.68081196668
12688,"(TiNiSn + xTiC/yTiN (x, y = 0, 1, 10 at. %)) here x is 0 and y is 10",750,-0.00018593652767017816,5.837231315877808,0.15170601932103325,34282.709298130714
10115,MnSi1.73,750,0.000237328926500594,2.6381933805255984,0.4887465119324622,28649.231663445167
15077,ErB22C2N:ErB4,750,-2.6768697803181396e-05,2.083212005789981,1.742303879466383e-06,6.753697743559649
15004,(CuInTe2)0.99(2ZnTe)0.01,750,0.0002737172764942665,1.0108405376526075,0.8100336392481602,17179.85992121502
10616,(Sr0.95La0.05)3Ti2O7,750,0.00020373109687952813,2.891251508050606,0.10069034348593724,8164.516247695335
12527,Ti9Co2Ru18B8,750,3.7596746731528246e-05,11.819305762657473,0.0314267631773126,342811.78773631353
6415,Yb11Sb9.3Ge0.5,750,2.482187259687061e-05,1.9324532287306968,0.015475108325680028,62421.29662881546
9358,Mg2Si0.975Sb0.025,750,-0.00016493940837615588,3.3690309033069865,0.4646000779479406,91240.71334841447
11014,Fe2.2V0.8Si,750,-4.472323249831648e-05,12.871512571948806,0.040100040108071465,364611.1482976981
10138,MnSi1.73Al0.0025,750,0.00021748839760422274,2.549405101547044,0.3836659865814867,27571.392396909057
15003,(CuInTe2)0.995(2ZnTe)0.005,750,0.0002939847257231986,1.0533018814723114,0.9513683719874868,15459.333717053269
179,Pb0.95Sr0.04Na0.01Se1,750,0.00017885282034521116,1.122939745914187,0.7413739287564954,36122.87280721695
14466,La1.9Ca1.1Te4,750,-0.00013096109952675242,1.0509058623997931,0.5134527427886141,34724.64730300416
15047,(Cu2Se)0.975(CuGaSe2)0.025,750,0.00016047779290336955,0.9835855347427136,0.7265837515437066,36798.36120743456
14218,Mg2Ge0.97Bi0.03,750,-0.00028035474143293167,2.290362698471781,0.3141518978100034,13687.525921218274
14474,Ge4SbTe5,750,0.0002678738199548228,1.5176583242064827,0.954933420407892,27047.571763882675
11026,NiZrSn0.97Sb0.03,750,-7.433585776523609e-05,11.864669173257276,0.07258163845004928,205971.18870272112
5230,LaFe4Sb12,750,0.00013417265017148824,3.316669771611088,0.5441320540231418,133339.60064362903
15048,(Cu2Se)0.97(CuGaSe2)0.03,750,0.00014671946055789446,1.0534908453637593,0.7044398901608502,44325.08050234956
12429,Ti0.99Nb0.01NiSn ,750,-0.00020410245931570304,5.352218244740606,0.4533909385946123,81137.62104557626
14470,CuGa0.99Zn0.01Te2,750,0.0001979485024042232,1.7155066117573339,0.3931651491510213,23721.136633242066
2056,Fe0.92Mn0.08Si2.5,750,0.00019766222075573396,7.29497880960264,0.04017533210754114,10001.724923820795
14471,CuGa0.97Zn0.03Te2,750,0.00018838351697569603,1.805164598042124,0.33537289041271345,27224.5070463038
14219,Mg2Ge0.98Bi0.02,750,-0.00026892048618847134,2.341849925599289,0.2564150789043288,12746.93697906969
11025,NiZrSn0.98Sb0.02,750,-7.354980111823476e-05,13.895280634688628,0.06911197941212112,235416.42285756886
14472,CuGa0.95Zn0.05Te2,750,0.00016886069855070166,1.7367480566833893,0.315451087927497,29005.626462700995
15046,(Cu2Se)0.985(CuGaSe2)0.015,750,0.0001743388786140736,0.92719138873637,0.7979757305743594,36137.017083147046
14473,CuGa0.9Zn0.1Te2,750,0.00015749996769700295,1.7121556309818828,0.32651150235052845,31968.37360614533
207,Pb1.003Se0.92S0.08,750,-0.00017326150663018926,1.5263543378998181,1.087040636036085,73694.60714709152
14482,Cu1.98Se,750,0.0001813933458993081,0.680438479292215,1.0434685149511622,26290.853540549684
10150,MnSi1.73Cr0.03,750,0.00020385346539607285,2.3361253731804426,0.3205166420085264,24024.218541277052
12427,TiCoSn0.1Sb0.9,750,0.00024323720941259424,6.113297354159832,0.3312808712788694,44599.595460230936
5232,La0.6Fe2Co2Sb12,750,0.00018788682789386334,2.1824793171351518,0.5147018092799757,42149.54711232415
14481,Cu2Se,750,0.00025450136967135594,0.4088776779232617,1.6196160191258246,12195.590931124607
7,Fe0.96Ti0.04Si2,750,8.448133494238109e-05,6.8955219746162415,0.00197050208834994,2111.4997442068147
6392,Ca5In2Sb6,750,0.0003755494012972347,0.5796914914020467,0.3962591696051119,2171.605033945904
2055,Fe0.92Mn0.08Si2.3,750,0.00021212515157228388,6.598007741131794,0.05057205844748626,9887.303313720135
10117,MnSi1.73,750,0.00025849405987853,2.6248972388161333,0.4310719327222984,21560.747439337967
14483,Cu1.95Se,750,0.00014512125032401627,0.9225828728571768,0.7488469004956109,40424.23345365083
14475,Ge4SbTe5,750,0.0002658365218970668,1.4039889714405382,1.0311665069621956,28668.99649182793
11027,NiZrSn0.95Sb0.05,750,-6.526368734239821e-05,12.34189054046344,0.04884171099676113,193608.06870406284
5231,La0.9Fe3CoSb12,750,0.00016053042136082284,2.394611188516953,0.6576369768356256,81773.8177763501
12428,TiNiSn ,750,-0.0002357432830026685,5.166128831349266,0.2996918059545489,39954.81890754115
15070,CaB6:SrB6=75:25,750,-0.00012290483684755492,10.97621541227711,0.17470637515792675,157226.74344245967
6393,Ca3.75Sr1.25In2Sb6,750,0.0003170747704994542,0.5857378811683513,0.4777710704457426,3711.406500967778
14504,Cu1.9Ag0.1SnSe3,750,0.0002524796409314725,0.5906775071538468,0.3764878647064833,5190.996953657678
12431,Ti0.95Nb0.05NiSn,750,-0.000145131829733281,5.4227873925633725,0.4904245676737762,175999.05454444163
9487,(CoGe2)0.2(GeTe)17Sb2Te3,750,0.0002614171232731041,1.5115798739477435,2.049948293258039,65702.49126414067
14503,Cu1.95Ag0.05SnSe3,750,0.0002041325036855004,0.7086648459663949,0.3612413006885992,8579.233349542901
14467,La0.9Ca2.1Te4,750,-0.00011884339183886504,1.4838473194009298,0.4746352809773038,54092.40961799445
12690,"(TiNiSn + xTiC/yTiN (x, y = 0, 1, 10 at. %)) here x is 10 and y is 0",750,-5.315703675020114e-05,6.087805803576268,0.08269140526031764,220323.85515043983
15025,YbSb2Te4,750,0.00011195646553514002,0.7919122285460503,0.3629647478839693,27616.35680476933
14507,Cu 2SnSe3,750,0.00019750021697225784,0.9245690214440309,0.3338440103616699,11472.071263414775
12689,"(TiNiSn + xTiC/yTiN (x, y = 0, 1, 10 at. %)) here x is 0 and y is 0",750,-0.00016109163167299191,6.625975409407401,0.1722830732778392,57244.073907099424
12426,TiCoSn0.05Sb0.95,750,0.00022272973894547706,6.570938770108015,0.17939852756097824,31834.581349726788
15069,CaB6,750,-0.00012502233050078562,16.847397437516197,0.1406114920377496,180071.46896770038
2291,Ba24Cu4Ge96,750,-6.631970804169319e-05,2.972206464452668,0.10835183896745933,105618.547522165
12529,Ti9Cu2Ru18B8,750,4.4999091146075985e-05,12.9007241016239,0.05292516064823774,431156.7604665308
15044,(Cu2Se)0.9925(CuGaSe2)0.0075,750,0.00017185900689381121,0.666709128743744,1.0969786095571767,33356.562598655626
14220, Mg2Ge0.995Bi0.005,750,-0.00026762045938833454,2.0484309081496046,0.20590546637176785,9343.133426924793
12430,Ti0.98Nb0.02NiSn,750,-0.00018510805429036787,5.496257424696241,0.5071168162989423,110506.51157185051
12691,"(TiNiSn + xTiC/yTiN (x, y = 0, 1, 10 at. %)) here x is 1 and y is 0",750,-0.00017241523186557915,5.566402602775704,0.3059009077424627,75484.46472844775
11024,NiZrSn0.99Sb0.01,750,-8.199981891440731e-05,13.668092458990676,0.06959126098610617,187783.06738527972
9489,(GeTe)17Sb2Te3,750,0.00022519340691928442,1.5117679198797205,1.7621025320745993,79818.59867825487
15042,Cu2Se,750,0.00019223334480503458,0.6874957696487174,0.996864268429603,24466.66963204547
2290,Ba24Cu2Ge98,750,-5.823816225515313e-05,3.516103794342261,0.08672695266998874,143817.47310314956
15043,(Cu2Se)0.995(CuGaSe2)0.005,750,0.0001731010402572706,0.6922739600007624,1.0459854235015156,31890.246004577388
5223,In0.3Co4Sb12,750,-0.00021736897138024491,2.8582078308385803,1.0994196732663262,84078.86982036692
15388,Mn0.96Ag0.04Te2,750,0.00022617971031754766,0.5999009101531046,0.5451262300607216,8932.365122717025
10141,MnAl0.0054Si1.7946,750,0.000244786639463048,2.5684487581357183,0.504419078969968,28828.744344419414
12524,Ti9Cr2Ru18B8,750,4.242739576878436e-05,11.421304577817828,0.038969614017678816,313441.46682339074
15387,Mn0.97Ag0.03Te2,750,0.00023751900512611533,0.6296128835096712,0.5933657536456763,9319.258386633926
14267,Cu2.1Zn0.9SnSe4,750,0.00013342960088035964,1.8115396334311669,0.3153447445450376,44592.667859643225
14268,Cu2.1Zn0.9Sn0.95In0.05Se4,750,0.00015779657809158378,1.8114579228038301,0.2783115655976847,28318.4170352628
14269,Cu2.1Zn0.9Sn0.925In0.075Se4,750,0.000128446305766523,1.609485886551027,0.33262367633090817,41976.22197087788
15089,La2.74Te4,750,-0.00016929497316475444,1.0228874639801044,0.4910316808772025,21063.184173507856
4618,La0.3Co3.68Ni0.32Sb11.84Te0.16,750,-0.0001892200093672387,2.397213316328098,0.7542579950212007,70435.57702161216
322,Pb0.985Ga0.015Se1,750,-0.00013884452724113685,1.8106790368988401,0.37095623963487545,46456.37926029414
202,Pb0.98Ca0.01Na0.01Se1,750,0.00016059147665194181,1.476455549864201,0.6429718936767319,50025.1740136476
6398,YbZn2P2,750,0.00019351028711789918,1.3546256439070108,0.09000995850434129,4367.8442896919
160,Pb0.993Ga0.007Se1,750,-0.0001388985880479643,1.441356333438491,0.6729324763971326,67032.57822407923
14461,In0.015Sn0.985Te,750,0.00014730297168223362,2.448736906379702,0.6087310948872899,91476.68119302584
12423,TiCoSb,750,-0.00033031350967407556,8.445828713103014,0.037175824911476564,3740.416243219787
4619,Co0.92Ni0.08Sb2.96Te0.04,750,-0.00016292512023321554,3.933531070885397,0.4568971578043093,95761.98951692713
9485,(GeTe)12Sb2Te3,750,0.00023867134596261446,1.4949019267604104,1.4027968240250548,54269.16846850744
14270,Cu2.1Zn0.9Sn0.9In0.1Se4,750,0.00014139027326206817,1.6712878610557929,0.28346908834751694,31329.729992701716
15386,Mn0.98Ag0.02Te2,750,0.00025282694041453807,0.7089683674593714,0.4170723981219863,6525.126364925106
12668,ZrCo(1-x)Pd(x)Bi here x is 0.09,750,-0.0001528646756207532,6.150574636779777,0.1883643198012312,71253.55310519124
9606,Mg2Si0.6Sn0.4,750,-0.00019640390850394083,2.721244400272462,0.9423490379525676,87049.26113412369
10789,Ba0.7K0.3Cu2Se2,750,8.793371396582956e-05,2.1092176850978146,0.2623744139331923,94119.96502473221
11029,NiZrSn,750,-0.00019917786711263545,8.203162439385974,0.20124034595741205,61358.174262262226
5142,Sr0.21Co3.92Ni0.08Sb12,750,-0.00018132401352423215,3.4407081648924525,0.8519550116150765,119079.37529910458
15383,MnTe2,750,0.0003409671234686278,0.8584224279239303,0.1760763559893688,1903.4375232539667
14457,In0.015Sn0.985Te ,750,0.00012985762575217286,2.7553293009812307,0.6002423975004091,129976.30461755351
10982,ZrCoSn0.15Sb0.85,750,0.00020317312570043082,6.396216371730193,0.32935689805050883,62117.58030945426
12667,ZrCo(1-x)Pd(x)Bi here x is 0.6,750,-0.0001646260526922692,6.611772313253068,0.19760099949854376,65973.80566574207
14460,In0.005Sn0.995Te,750,0.0001136637124994725,2.6598551832573407,0.5606760936846471,142492.37109161686
10107,MnSi1.73,750,0.00019848855208864176,2.980112891545528,0.25452172647744464,25669.97146258016
5143,Sr0.26Co3.95Ni0.05Sb12,750,-0.00016259307006659542,3.689873220404997,0.908400897308958,166058.80335005335
2384,Ba8Cu4.5Si6Ge35.5,750,-0.00010019202616134504,2.0170318868202344,0.2674330791036681,72464.32757415755
14459,SnTe,750,0.00010266785461234618,3.4814048440629453,0.3672986172492174,161333.51937468024
12671,TiNi(1+y)Sn. Here y is 0,750,-0.0002168435316357652,4.775549156722756,0.4033557712356196,65180.355585426165
15385,Mn0.99Ag0.01Te2,750,0.00025571535792152873,0.7394331304343857,0.3080831144780181,4928.53211098031
15092,La2.72Te4,750,-0.00026408106737333293,0.6062302690207557,0.4379254096859471,5075.770356521209
327,Pb0.98Na0.01Te0.88S0.12,750,0.0002854392333690537,1.0745433042832941,0.943894186590116,16598.10997089173
10122,MnSI1.75,750,0.00020439395120078595,2.119859380739914,0.5792372952676788,39189.184699132464
15384,Mn0.995Ag0.005Te2,750,0.00028150570081670256,0.7888618326260428,0.1722139688894841,2712.076846954322
14458,In0.03Sn0.97Te,750,0.00011697120908668518,2.7639147344793,0.5396901399777131,140324.5571242917
12525,Ti9Mn2Ru18B8,750,4.862154594397408e-05,11.50657718010358,0.060210500637605975,389845.02559290477
12424,TiCoSn0.1Sb0.9,750,0.00027661668232918467,5.846118232830781,0.19784597306720986,20041.64045368673
12674,TiNi(1+y)Sn. Here y is 0.075,750,-0.00016970483736375032,4.664956648990873,0.44332232559292417,94873.25245561199
14462,In0.03Sn0.97Te,750,0.00012007686883787971,2.4518042783278418,0.5603665379869942,121270.70377093555
335,Sn1Mn0.05Te1,750,0.00016232704070135538,2.504101594802353,0.677572272630129,87638.64502125734
15086,La3Te3.65Sb0.35,750,-9.195910049993637e-05,1.9664528335361693,0.20527910297928775,52663.199072006966
12675,TiNi(1+y)Sn. Here y is 0.25,750,-0.00012345137905599236,6.3550224901954735,0.2639845830579813,155195.25814687012
15085,La3Te3.80Sb0.20,750,-6.887322997868958e-05,2.648288380524708,0.17172759720130956,120329.95022522286
6414,Mg3Sb1.7Pb0.3,750,0.0002670826589151299,0.2138969562827262,0.3091731041346043,1392.0436976298317
476,FeSi2,750,0.0001195589817002034,8.138186969754598,0.0013631819877743278,1010.47297860586
16250,OsGa3,800,-0.0002557392718012523,1.5264655524351634,0.038075672088802505,1110.835500431088
327,Pb0.98Na0.01Te0.88S0.12,800,0.00029616016235966956,1.1234579214739542,0.9048553431104748,14487.475015971691
5146,Sr0.3Yb0.3,800,-0.00016514062255864524,3.4497724401205647,0.9856834142572902,157654.46116897019
10107,MnSi1.73,800,0.00020696115986526046,2.980754128091656,0.2812479621307401,24465.14827285293
14004,Cu2Se1.01,800,0.00020494502829672558,0.7845382719286451,1.182430642053056,26040.515213444032
13124,Yb9Mn4.2Sb9,800,0.00016287918137079712,0.5935535236425692,0.5581537480498946,15646.808659278711
2386,Ba8Cu4.5Si6Ge35.5,800,-0.00010617504405802952,1.893768813023588,0.32730239221225377,71618.66387483338
12529,Ti9Cu2Ru18B8,800,4.6990101714932926e-05,13.564598229105066,0.057555666920758586,428399.208084089
5139,Sr0.22Co4Sb12,800,-0.00018299110014468472,3.2243699089766684,0.7384487368214497,90213.16071827641
13996,Cu1.97Ag0.03Se1.009,800,0.00016720908466566077,1.0084347576295392,0.8404257372470098,38223.60248393817
5869,Yb14Mn0.6Al0.4Sb11,800,0.0001557911997415455,0.740870210180985,0.6315166731791361,21723.463399915487
10200,(FeSi2)0.995Cu0.005,800,-0.0001402574143979695,9.771915442112745,0.004154306694570074,2579.506411532326
14546,La3Te4,800,-9.674735701812545e-05,1.8761935263932863,0.2791185645005491,67286.25443963183
13995,Cu1.97Ag0.03Se,800,0.0002461280132604094,0.7339408816855599,0.9154215954786641,13953.286833033251
13123,CaAl1.9Zb0.1Sb6,800,0.00017287686446143842,0.9496494081351464,0.3694691076775977,15704.91006854758
13994,Cu2Se,800,0.00020339870806200126,0.7980022245243497,0.9425090981790406,23098.227495879906
203,Pb0.96Ba0.03Na0.01Se1,800,0.0002205173841672681,1.004889784150344,0.9573952347823343,24937.0394223808
2384,Ba8Cu4.5Si6Ge35.5,800,-0.0001063652296265647,2.0053464380123502,0.3002956752811574,69520.01563679634
12411,NbCoSn,800,-0.00013924320823822028,5.488413483615877,0.09449815716934774,31444.624424337104
10394,NaxCoO2,800,0.00013923385914074124,1.6828811824496064,1.1464674743646191e-08,0.0012440432644418766
14005,Cu2Se1.01,800,0.0002050497713023676,0.8589027709948831,1.091828194104138,26120.028096049464
14009,Cu2Se1.02,800,0.00016805940257838683,1.3960304793030056,0.9087408754286104,51366.015153450775
12414,NbCoSn0.94Sb0.06,800,-0.00015493046831270668,5.8525722883434845,0.2566069232635483,82305.72827208242
14727,Cu1.99Zn0.01Se,800,0.00016778320507212211,0.8474041009930279,1.1171639676190686,42013.0944936844
14482,Cu1.98Se,800,0.00019193189529665268,0.6566307299933962,1.1397666387364491,20577.5380254435
14008,Cu2Se,800,0.0002647784091409229,0.592513773445565,1.252900818125514,13130.192007326792
13129,Yb9Mn1.2ZnSb9,800,9.45028236663763e-05,1.1090801071511744,0.2602879901764438,40405.221191822326
13887,Mo3Sb5.2Te1.8,800,0.00016639411025741203,3.233853178180936,0.4581041970017517,63962.73486364693
14483,Cu1.95Se,800,0.00015431007558600838,0.9035058790584244,0.8232880211379159,33545.5721825176
207,Pb1.003Se0.92S0.08,800,-0.00018332689110106264,1.444687730115218,1.1497889129962406,61780.26496871351
9651,Mg2Si:Sb0.02,800,-0.0001867259559074021,2.6488181082172204,0.533853735335558,58926.8564886992
13130,Yb9Mn4.2Sb9,800,0.0001620163131924644,0.5722750352730207,0.5743307069059315,15651.622333771009
12523,Ti10Ru19B8,800,5.042651478236479e-05,15.042784606623215,0.06348490280437369,452704.400600136
13885,Mo3Sb6Te,800,8.575368603351348e-05,4.6664410306038775,0.2372298205537665,195362.4485396732
14729,Cu1.99Fe0.01Se,800,0.00015199125245231443,0.9470768896983001,0.932506695531536,47606.27142558378
13884,Mo3Sb7,800,4.6833789455787814e-05,8.166880688764818,0.08140988983944747,405739.66440366546
12525,Ti9Mn2Ru18B8,800,5.005516860899779e-05,12.194408100275808,0.06420583636004602,390486.8009778864
10202,FeAl0.05Si2,800,0.00023199643890251743,6.282426539795758,0.11205215891305613,16349.144164953694
2382,Ba8Cu4.5Si6Ge35.5,800,-0.00010773070385103072,1.3237656075000075,0.3495081772594659,50230.05257916509
5141,Sr0.23Co3.95Ni0.05Sb12,800,-0.00017923533098091642,3.4033284727838518,0.956179568889974,128524.22948432574
179,Pb0.95Sr0.04Na0.01Se1,800,0.00020042319204073445,1.036385960991125,0.8434911598789986,29320.83747083915
14006,Cu2Se1.01,800,0.00020121644506465952,0.7621845660085323,1.2105844405648598,26183.239989528578
15243,Ga2Te3,800,0.0003869398148962186,0.4500611544854107,0.09872679602244304,385.8318655116265
10388,NaxCoO2,800,0.00018502918329452842,1.0551919306047364,3.6807802420147464e-08,0.0014180805474512251
13125,Yb9Mn4.2Sb9,800,0.00015231695259601032,0.580048461528421,0.5209506745428301,16390.601294074608
10201,Fe0.98Co0.02Si2,800,-0.00018277228239414072,3.965894071962628,0.044476243525064664,6600.222135027975
6242,Sr3AlSb3,800,0.000481078507954262,0.5870677776897475,0.4858337775812335,1540.4728627230252
5033,In0.25Co3.8Ni0.2Sb12,800,-0.0002234887437788168,2.816030899560542,0.6091640307477789,43051.08758610936
14007,Cu2Se1.01,800,0.00021585407637602987,0.7801045547699562,1.2424559491524287,25419.88052952485
5870,Yb14Mn0.2Al0.8Sb11,800,0.0001867623124076849,0.6167676623284029,0.7342184105970341,13540.034239012783
6770,PbS-ZnS,800,1.7123043512827285e-05,1.6918741230890224,3.426673908098916e-09,0.02471661074981729
5031,In0.25Co3.95Ni0.05Sb12,800,-0.0002335928086027063,3.16898316855644,0.8920078432002828,64737.203758524716
5140,Sr0.19Co3.98Ni0.02Sb12,800,-0.0002027711815222512,3.157804975537003,0.9890823361236536,89581.99813521377
5871,Yb14Mn0.05Al0.95Sb11,800,0.0002021270328272544,0.5844838135578875,0.5697069101887381,8956.856159786721
5032,In0.25Co3.9Ni0.1Sb12,800,-0.00023440380186009663,2.9563427039210124,0.7401614406315093,49384.77273654741
5142,Sr0.21Co3.92Ni0.08Sb12,800,-0.00018863064474053008,3.324880306824645,0.9325914115059062,111539.32846416961
12413,NbCoSn0.96Sb0.04,800,-0.00014879162300366608,6.8815073179387225,0.168696288693387,67585.33253633142
15386,Mn0.98Ag0.02Te2,800,0.0002601188328442273,0.6538087812945953,0.46303256601741904,6632.400136772363
6245,Yb14MNSb11,800,0.00013007362436198797,0.9894939109671004,0.3924464001884074,25831.63663510585
10085,MnSi1.68,800,0.00021549509441320169,3.108842278994917,0.35101540717550805,29373.79810733378
544,Ba24Ga9Ge91,800,-8.321252545912887e-05,2.38762076678946,0.2525349503053933,112409.79382648657
10392,NaxCoO2,800,0.00012479455350842926,1.8339247188648908,8.118734643561387e-08,0.011950569477712787
15320,TiO1.77,800,-9.43807218136012e-05,3.5390101255783604,0.12218422039761988,55495.203878464345
13916,PbSeGa0.007,800,-0.00015878751314614637,1.4885848518846956,0.9172155096168384,59892.7315587838
10197,FeAl0.06Si1.95,800,0.00024096706460661465,3.4645979330436165,0.0775299305362324,5782.516429125612
14550,La3Te3.6Pb0.4,800,-8.633767325816429e-05,2.7373294439311686,0.2753058279836161,112483.33233152296
234,Pb0.97Ca0.02Na0.01Se1,800,0.0001962968943163361,1.2073063398186488,0.7502208574629505,31746.207224490117
13915,PbSeGa0.005,800,-0.00017026510912419588,1.156718909830528,1.0688976462590958,48178.83542610059
14511,Cu1.85Ag0.15Sn0.85In0.15Se3,800,0.0001820978440992204,0.7175205560872577,0.958193593550047,27022.760855804023
13795,Yb0.079La0.348Te0.574,800,-0.00023014856628250074,0.6494825401649879,0.5746367917886313,7623.96057417519
6244,Yb14MnSb11,800,0.00012990876040469624,0.7824031061686512,0.5253378716631156,25757.575144127266
14512,Cu1.85Ag0.15Sn0.8In0.2Se3,800,0.00016127904742360474,0.8554808552637994,0.7855510521072381,31783.598638354422
12527,Ti9Co2Ru18B8,800,3.896318567460778e-05,12.663705060438302,0.033612176161276,347310.1228518152
10196,Fe0.95Co0.05Si1.946Ge0.054,800,-0.0001585472810056525,5.534904924290107,0.08450965910778058,23259.958258022853
16245,Ru0.85Fe0.15)0.95Mn0.05Al2,800,0.00010854639810848514,7.330615110719363,0.11481466070035512,90378.90740710589
12410,TiPtSn,800,-0.00025174500702412217,9.947718184782179,0.022025117657544432,3734.0424698566817
13918,PbSeIn0.005,800,-0.00018133054788179896,1.189176496874052,1.01277555252096,39496.72982639057
7904,La2.27Ca0.73S4,800,-9.416383945917707e-05,1.4358167665428183,0.17948660787670126,36330.61644585199
393,Pb0.95Ba0.04Na0.01Se1,800,0.00021227746151501132,1.0162588045197745,0.8555714533028239,27203.54621023999
9646,Mg2Si,800,-0.00019613081655502895,2.1093209979672736,0.03188648521571444,2194.834619753606
5867,Yb14Mn0.8Al0.2Sb11,800,0.00013740776111404143,0.8580108994567052,0.5172250046803885,26321.86490015979
5866,Yb14MnSb11,800,0.0001291548518196953,0.8186268523373599,0.518007878581721,26226.175312450257
5148,Sr0.3Yb0.1,800,-0.00019164680623032644,3.1354048001415795,0.8333342128601948,92043.6933536093
10138,MnSi1.73Al0.0025,800,0.00022657174909317452,2.5064338225857195,0.4151172508231034,25335.26914153793
160,Pb0.993Ga0.007Se1,800,-0.0001483680204108694,1.3676462093919728,0.7427737792436963,57684.580546104815
5147,Sr0.3Yb0.2,800,-0.00017518721910755633,3.333731034620331,0.993980598756662,133285.36321587412
13917,PbSeIn0.003,800,-0.0002255559884819444,1.0459168594561072,1.053584110818815,25269.032239001423
13919,PbSeIn0.007,800,-0.0001746698811028391,1.2674891310480532,0.8981276681569312,38197.774217385384
13792,Yb0.02La0.399Te0.584,800,-0.00015551622052077405,1.223053646354228,0.5209200274670175,33138.00381657185
297,Pb1.005Se1,800,-0.00018342597644122852,1.6851609645035426,0.6406055038106203,40107.019556875915
15387,Mn0.97Ag0.03Te2,800,0.00024602381558255353,0.5804784719353239,0.6593827562363744,9366.3977031225
13120,Ca5Ga1.9Zn0.1Sb6,800,0.00016040429055770954,1.0262891948288444,0.4021032262269313,22455.268218269222
13793,Yb0.029La0.392Te0.578,800,-0.00015965229908481012,1.180710500313471,0.561414848818155,28602.08816399833
13119,Ca5Ga1.95Zn0.05Sb6,800,0.00018137894009985392,0.8880116427575463,0.4035375725988838,14563.367794275506
12524,Ti9Cr2Ru18B8,800,4.4447086199398405e-05,12.084982840533181,0.04237116532149968,315594.3333711913
5143,Sr0.26Co3.95Ni0.05Sb12,800,-0.0001673603971250084,3.588776337138933,0.9954306524904992,154775.20583833387
10108,MnSi1.73Cr0.005,800,0.00022629827461652838,1.9585997336501275,0.3867475784199249,18489.31500821734
7903,La2.76S4,800,-8.806729025632299e-05,1.5919224276353081,0.1631702423140194,41864.27796491324
13122,Ca5Ga1.7Zn0.3Sb6,800,0.00010947985633488916,1.267802483982004,0.2758602286722355,38579.01985488276
12412,NbCoSn0.98Sb0.02,800,-0.00015517842713257737,5.8404242360356236,0.19032183775916528,58791.477013838565
12526,Ti9Fe2Ru18B8,800,4.005126663385491e-05,12.901005520373968,0.03210861303885523,322460.2743708912
543,Ba24Ga4Ge96,800,-6.0970714896973495e-05,3.6439150984074384,0.13268976793761633,154353.72890106114
14510,Cu1.85Ag0.15Sn0.9In0.1Se3,800,0.00019502967439157605,0.7424533401003808,0.9115246463890846,22167.73600056122
13914,PbSeGa0.003,800,-0.00018012571049329617,1.1498325793669009,0.7746774429442111,28519.446724493
13115,Ca3Al0.99Zn0.01Sb3,800,0.00025640572077024684,0.6678955967624105,0.4198914017245277,5614.057024842187
15321,TiO1.83,800,-0.00013710119146694342,3.3176249532755397,0.14079128368026578,27831.776710310507
12528,Ti9Ni2Ru18B8,800,3.97345015510341e-05,14.07522752941292,0.032895816450968236,361223.9098847084
14548,La3Te3.8Pb0.2,800,-0.00010140464763219778,1.5502215601115557,0.3933165339442692,66651.23856039377
13826,PbSe,800,-0.0003012986033108753,0.7748349481536663,0.5471094408956005,5972.086667951026
15322,TiO1.90,800,-0.0002254358830032017,3.239353702144677,0.12650367879910568,9606.858853094942
13794,Yb0.044La0.377Te0.579,800,-0.00021028010377273888,0.7741601977000601,0.6371147933403825,11914.48899827387
10136,Re0.04Mn0.96Si1.8,800,0.00024905368388755515,2.4770256506389234,0.6625930384332742,33075.121296466845
10199,FeAl0.10Si2,800,0.00018712085546909136,7.444562019319983,0.08659471946851581,23014.216079339723
15388,Mn0.96Ag0.04Te2,800,0.00023348298995046714,0.5521345652793684,0.606380061896141,8985.88257620799
14509,Cu1.85Ag0.15Sn0.95In0.05Se3,800,0.00024840209515535717,0.5593473742703206,0.7163375938128693,9645.20630435627
15089,La2.74Te4,800,-0.00017962649850944613,1.0041205178380013,0.5487287654562871,19709.40325720092
1338,Si80Ge18Sb2,800,-0.0004274509344775242,4.038928093639605,0.4329867446223672,13398.82342358078
4619,Co0.92Ni0.08Sb2.96Te0.04,800,-0.0001683080250721645,3.9166437227346136,0.4995734980529848,95566.58437301476
12423,TiCoSb,800,-0.00032488273194764884,7.701560297889116,0.04016340152389364,3953.887017320661
16492,MnSir,800,0.00022853714005439585,3.3590050696927594,0.23877563201678484,20040.466075192664
16493,(Mn0.95Cr0.05)Sir,800,0.0001907143151299876,2.844940209265248,0.33918282260119004,33715.45519468561
322,Pb0.985Ga0.015Se1,800,-0.0001544669636225578,1.6598048485262105,0.4126638282611146,35883.28755542275
16494,(Mn0.9Cr0.1)Sir,800,0.0001841035533542901,3.02257842074657,0.3304663977262079,37727.86297453639
10217,Fe0.98Co0.02Si2,800,-0.00017711729140080634,4.566852188842737,0.05209834915672055,9480.45118373429
10219,Fe0.95Cr0.05Si1.946Ge0.054,800,0.0001955519064864864,6.796493455270456,0.04125075257529519,9164.371446318506
1339,Si80Ge18Sb2,800,-0.00043728485453522944,2.710668402854659,0.5352724207236159,10593.978932918642
6006,Yb14MgSb11,800,0.0001778011641907431,0.7431676121258579,0.5950331177478001,15773.163977112295
6007,Ca14MgSb11,800,0.00015047641652294117,0.6885779435293978,0.18503322433437824,5978.254787325379
15085,La3Te3.80Sb0.20,800,-7.25647323310192e-05,2.655345906339013,0.19179198558963165,114090.85272095859
15084,La2.99Te4,800,-6.249208897879456e-05,2.8221407863710946,0.1402833162478678,121496.8389598628
1342,Si80Ge18Sb2,800,-0.00041304427186919214,2.548534716427623,0.4127347818029544,9213.646266897891
10120,MnAl0.0063Ge0.0054Si1.7883,800,0.0002676905761150352,2.6050238815347337,0.5710803482517446,25950.920843168657
16495,(Mn0.85Cr0.15)Sir,800,0.00016163040103268607,3.017081057696985,0.3352189377907973,49578.961697136845
16639,"HMS(Mn4Si7, Mn11Si19, Mn15Si26, and Mn27Si47)",800,0.00021285465905833764,2.360728407101776,0.4029058455145745,25759.414949951763
4618,La0.3Co3.68Ni0.32Sb11.84Te0.16,800,-0.00019525002627419723,2.4389990466516696,0.8215253393286244,70943.01111733959
12424,TiCoSn0.1Sb0.9,800,0.00027925164675904064,5.566942733049128,0.21828999642058888,20360.64238375925
16496,(Mn0.8Cr0.2)Sir,800,0.00015226337796321772,2.91307632000616,0.37053115583709983,59213.392277766376
16638,"HMS(Mn4Si7, Mn11Si19, Mn15Si26, and Mn27Si47)",800,0.00019567184725497995,2.5250541675483578,0.3654166442874179,29947.014670562963
10223,Fe0.9Fe0.95Co0.05Si1.958Ge0.0425Cr0.05Si1.946Ge0.054,800,-0.00016638588929317286,5.004586477852994,0.0959801740561367,21688.362318332423
16637,"HMS(Mn4Si7, Mn11Si19, Mn15Si26, and Mn27Si47)",800,0.00020529552012287812,2.6371178870829777,0.3705583226252235,28939.13681611913
1340,Si80Ge18Sb2,800,-0.0004229894584000967,2.470169019974975,0.40841051497966224,8002.247699970372
15086,La3Te3.65Sb0.35,800,-9.773443288012176e-05,1.9519497708276117,0.2335387996907708,50712.843363782384
1341,Si80Ge18Sb2,800,-0.0004160680305334937,1.5326948409139425,0.4299949031372648,5032.989229375977
335,Sn1Mn0.05Te1,800,0.00017884573857602834,2.403356407194142,0.7578771975024916,76425.38752812576
15092,La2.72Te4,800,-0.0002735356021989665,0.5971742017499395,0.4732597405163764,4721.53150089735
