Repository: starrydata/starrydata_datasets

> [!NOTE]
> **The duplicated `sample_id` issue was fixed on 2026-09-08**
>
> Datasets published between **2026-04-01 and 2026-09-08** contain duplicated
> `sample_id` values: the same `sample_id` can refer to samples belonging to
> **different papers**. Joining tables on `sample_id` alone mixes data from
> unrelated papers.

# starrydata_datasets

Daily per-project splits of the [Starrydata2](https://starrydata.nims.go.jp/) dataset, with a browsable download page at **https://starrydata.github.io/starrydata_datasets/**.

Historically this repository also hosted the raw CSVs (from 2019/7/11 until 2022/12/22); those older archives are still available via git tags.

File: datasets/20190711/20190711_preprocessing_interpolated_data.csv (part 34 of 94)
sampleid,composition,Temperature,Seebeck coefficient,Thermal conductivity,ZT,Electrical conductivity
5982,Nd0.6Yb0.4Fe3CoSb12,800,0.00017421248135117358,1.9778687568629665,1.0769836461358826,86886.23607362232
4478,Cey(Fe3.7Ru0.3)4Sb12,800,0.00015065408652981867,2.654790394251737,0.924043638878018,133233.8719783647
5983,Nd0.7Yb0.3Fe3CoSb12,800,0.00017342176137806302,2.1567358826607,0.8681241954023801,77938.50772270298
5984,Yb13.6La0.4MnSb11,800,0.00016104954335166005,0.6758846385888793,0.6482170243407355,17458.030673803016
4479,Cey(Fe3.6Ru0.4)4Sb12,800,0.00013870079262721615,2.7596398772838824,0.7387245019122202,136690.7183188709
12421,Nb0.99Ti0.01CoSn0.92Sb0.08,800,-0.00015768998336407233,5.583066044271922,0.27911238402409794,85410.72573982214
5985,Yb14MnSb11,800,0.00013003527404882473,0.8078511607623705,0.49878376363533505,25513.441245693397
5981,Ns0.5Yb0.5Fe3CoSb12,800,0.00017129050343347318,2.0451218672680715,1.0550622757225492,91595.20222838034
4476,Cey(Fe3.875Ru0.125)4Sb12,800,0.00015181138516226142,2.8815438367120216,0.8489354893271029,133805.83261214563
10279,Si0.8Ge0.2,800,0.00019320139027491863,2.5178724953083287,0.42221685783059504,35286.737617386745
10124,MnSi1.73Al0.005,800,0.0002341788972895178,2.4867024059187024,0.4117946723104136,23340.97738278649
12458,In0.17Ga0.83N,800,0.00020148086523519987,1.414023086547909,0.2763485756286128,13041.46058005729
5978,Nd0.3Yb0.7Fe3CoSb12,800,0.00012026383147039516,2.6039164529934418,0.5559318513983531,111578.94397286381
5979,Nd0.3Yb0.7Fe3CoSb12,800,0.0001554238397302387,2.1454420352971617,0.9731957793606096,106793.65821491717
4475,Cey(Fe3.925Ru0.075)4Sb12,800,0.00015550875166388917,2.9516179872106747,0.8891048605589125,138673.832379017
5980,Nd0.4Yb0.6Fe3CoSb12,800,0.00016083111739193334,2.1011500322187686,1.0204732973065098,103045.70207643813
13205,Yb13.47Sm0.53MnSb11,800,0.00015172908386784368,0.8054335306397874,0.4880708243233592,17815.63110962759
10263,Hf0.6Zr0.4NiSn0.98Sb0.02,800,-0.00015919236891626787,4.268644633589021,0.7909299075374664,166574.504979663
14936,(GeTe)1x(AgSbTe2)x,800,0.00020392142671879152,1.8284749010721475,1.4030206069906799,77114.73032221875
10789,Ba0.7K0.3Cu2Se2,800,9.274549809911314e-05,2.0669498059646525,0.2875043947256527,83024.01310082652
16465,RuGa2,800,0.00013647686818936923,3.2229825759369697,0.4710064623815667,108968.37330530408
10122,MnSI1.75,800,0.00021218187231450536,2.0953225428318785,0.6214756397999655,36155.007325260536
16466,RuGa2,800,0.00011964281205606435,2.8322813357625147,0.5198585439723495,137264.18778250928
11938,LaPdBi,800,4.283636029932623e-05,6.694785607061702,0.054567546684583884,227508.85013045734
4480,Cey(Fe3.5Ru0.5)4Sb12,800,0.00012934364121546996,2.948945471770463,0.620391664287943,140146.444367168
11939,GdPdBi,800,5.5547559201548255e-05,7.259977127648182,0.06787162786809611,200427.1153956168
10113,MnSi1.75,800,0.00023551344919593267,2.4745798340179714,0.5418536321033938,30217.74454348638
1344,Si0.8Ge0.2B0.016 ,800,0.0002419416030060125,2.314505840113425,0.4782526137289315,23637.66310594643
15042,Cu2Se,800,0.00020443371455464718,0.6369899571550052,1.09663628519906,22516.873143504516
15043,(Cu2Se)0.995(CuGaSe2)0.005,800,0.0001842654122829156,0.6325992565366799,1.1578077092751735,29512.798951202047
10232,Fe0.97Co0.03Si2,800,-0.00024907699762710266,7.135664929536881,0.07958875601413151,11442.711122818955
8214,Bi1.8Sr2Co2Ox,800,0.00016140740526578758,0.7971138084863576,0.023250941875401162,885.7332059167577
12430,Ti0.98Nb0.02NiSn,800,-0.00018877316008906385,5.393368786232033,0.5458197890033805,107082.559412961
15044,(Cu2Se)0.9925(CuGaSe2)0.0075,800,0.00018230705933499456,0.612421827573371,1.2128183980460188,31011.216673327457
8185,FeSi2.0,800,0.0002530038953072472,4.503130614821091,0.1163790272009665,10233.987076587182
15045,(Cu2Se)0.99(CuGaSe2)0.01,800,0.00020298417071522174,0.9286148664386052,1.0223339190588678,24093.6414320255
8215,Bi2Sr2Co1.7Ox,800,0.00015547575433353422,0.9434550934079514,0.02278044215741435,1070.5632465430467
12426,TiCoSn0.05Sb0.95,800,0.0002285377036207101,6.14784273188272,0.1947400803190776,30078.38717494483
1347,Si0.8Ge0.2B0.016 (CrSi2)0.091,800,0.0003032683610310313,1.7090906568335995,0.18506004151565852,4298.664589568717
1348,Si93.75Ge6.25P0.15,800,-0.00026333704707660096,5.825130356994778,0.5104544792322704,53598.021441523386
10227,FeAl0.10Si2,800,0.00024424448625464247,5.234390982788755,0.08624343770702157,9459.162681577964
12431,Ti0.95Nb0.05NiSn,800,-0.00015022137497095302,5.301292078375457,0.5314050092387382,165498.632046667
1349,Si91.25Ge8.75P0.45,800,-0.00023833420351751817,5.119223033350321,0.5969067248773717,67243.10986538668
15069,CaB6,800,-0.0001307817228809979,16.126212248665887,0.15482465551127314,163878.83011171187
8213, Bi2Sr2Co2Ox,800,0.00017149735270824258,0.921601307189542,0.02390196147792097,921.3644688758328
13266,Ca0.84Ce0.16Ag0.9Sb,800,0.0001096438008726152,1.0815311233648728,0.3997123527188506,45939.064880137434
10231,FeAl0.06Si1.95,800,0.00022033967985113316,5.353331552021125,0.08035524799269729,11075.490586947608
16566,Mn30.4Re6Si63.6,800,0.00020979929819334587,1.8853527320219128,0.9143664630209041,46175.896979768535
10229,Fe0.95Co0.05Si2,800,-0.00019420486059155064,3.1859616397588395,0.14047521395906373,14833.036556770174
12428,TiNiSn ,800,-0.00022670061853989523,5.172824313826571,0.3252949870926924,44051.68919642996
13267,Ca0.84Ce0.16Ag0.89Sb,800,4.2422902534923026e-05,2.5252255817125877,0.08738594857137749,127988.71345740551
16567,Mn28.4Re8Si63.6,800,0.0001778362103312738,2.0073028727037534,0.6738272984217142,52680.38965371626
1351,Si86.25Ge13.75P1.05,800,-0.0002189227626501887,4.0491779446259155,0.6853503300655234,72378.18060867395
8188,FeSi2.5,800,0.0002085507565283597,8.189340322081941,0.039559335626384334,9310.743926767374
12427,TiCoSn0.1Sb0.9,800,0.0002514904706344797,5.752942739838525,0.3620351159146594,42084.366201279285
1352,Si83.75Ge16.25P1.35,800,-0.00022792711316109375,3.615336523353175,0.7795477895690974,67812.46106281411
8187,FeSi2.3,800,0.00021495632419178283,6.1577741747823636,0.04890519467232349,8146.82352905592
16565,Mn32.4Re4Si63.6,800,0.00020982004530884684,2.166109828037349,0.7063776698488271,42046.15200432554
10117,MnSi1.73,800,0.0002738911074079196,2.6288184831325827,0.4716329342515148,18465.42411303286
15046,(Cu2Se)0.985(CuGaSe2)0.015,800,0.00018545278926383407,0.8855481697397659,0.8778005445076772,33597.878538011464
12429,Ti0.99Nb0.01NiSn ,800,-0.00020483668961313216,5.294801876830708,0.4837014963647854,81532.92812007674
10228,Fe0.95Cr0.05Si2,800,0.00026187614772401935,7.404233964510808,0.03742127245424076,5050.295732227084
8186,FeSi2.1,800,0.0002135350824217991,5.293674447388495,0.05394955109502154,7829.185872564157
1350,Si88.75Ge11.25P0.75,800,-0.000224650575029894,4.6449358941527645,0.6495511512376984,74728.80290353419
15048,(Cu2Se)0.97(CuGaSe2)0.03,800,0.0001558720203850113,1.0062230199113666,0.7790711519843391,39967.200002818194
16564,Mn36.4Si63.6,800,0.00021865472512071573,2.8312257372818164,0.4289054859762021,30722.94229228888
15047,(Cu2Se)0.975(CuGaSe2)0.025,800,0.00017064302582026498,0.944265288196902,0.7985716813807886,34177.058621254415
12425,ZrCoSb,800,-0.00018811192851120526,7.587574095600555,0.01162488331873012,3258.4779255463227
10226,,800,-0.00019724688179512736,3.8134022327140484,0.19160000855570866,21741.06690668845
15077,ErB22C2N:ErB4,800,-2.845764672114594e-05,2.105689989846104,2.4814148297993e-06,8.065027482991978
13355,Zr3Ni2.7Cu0.3Sb4,800,-0.00014855291992704593,2.984004734767788,0.3716436518094561,66219.02107597108
4615,La0.3Co3.68Ni0.32Sb11.84Te0.16,800,-0.00019283389594997185,2.5575008566045216,0.942572060385912,86661.06196117478
15003,(CuInTe2)0.995(2ZnTe)0.005,800,0.00030157165702908467,0.6971485479341162,1.606029759212035,15388.910855876435
435,Pb0.995Ga0.005Se1,800,-0.00020658883523408408,1.2292058716579009,0.8597040876241292,30950.66158362525
13352,Zr3Ni2.7Co0.3Sb4,800,0.00012069070914086853,2.8791416076037417,0.31303781837604383,80694.53812336388
13351,Zr3Ni2.8Co0.2Sb4,800,0.00014626428285921254,2.4626348489594574,0.456535721772622,68818.74679562423
13354,Zr3Ni2.5Cu0.5Sb4,800,-0.0001230817338202594,2.73993758439488,0.3682858937179085,88684.94866931559
10115,MnSi1.73,800,0.0002508044381047442,2.6458575068223693,0.5346985804613764,25830.82253970652
6015,BaGa1.9Zn0.1Sb2,800,0.00021276001198928304,0.8901583689511942,0.5893242630174262,15981.244769272576
11955,NbCoSn,800,-0.00017299660035815736,9.51057787962084,0.10931596644831068,46465.45086580068
4482,CeyFe4Sb12,800,0.00015469472903732845,3.0588177567517265,0.8438213124314515,133677.2392539928
4617,La0.3Co3.68Ni0.32Sb11.84Te0.16,800,-0.00020318515323810744,2.3567993614671705,1.0634495465925586,74843.44665540551
1345,Si0.8Ge0.2B0.016 (CrSi2)0.091,800,0.00029268107166284687,2.7448272688293973,0.4504352255349099,18041.311537480677
6013,BaGa1.975Zn0.025Sb2,800,0.0002040581470047221,0.8396592559020712,0.6269200138852931,17244.5679108305
6014,BaGa1.95Zn0.05Sb2,800,0.00021638078886070515,0.8993385453469128,0.6098638089684402,16816.62451599138
13349,Zr3Ni2.95Co0.05Sb4,800,0.0001542422912780314,3.0424225679195285,0.2349186686030416,38708.43861077739
10236,FeAl0.06Si1.95,800,0.00021694770622609632,5.623838783763118,0.07920216047512017,11829.592334415263
15075,ErB22C2N,800,-1.7898407503955368e-05,1.6020563210676635,6.375883757757508e-08,0.39856522171677594
12434,Zr0.98Nb0.02NiSn,800,-0.0001990345041167916,6.3751220976283145,0.5464790073441447,111532.70285284703
15072,CaB6:SrB6=25:75,800,-0.00014607594222122136,12.35962646001436,0.17810114981500672,121571.39359511215
1346,Si0.8Ge0.2B0.016 (CrSi2)0.091,800,0.0002874411936232736,2.9525882125153764,0.35473119609313514,15845.803374335044
8382,Mg2Si,800,-0.0002736998118840224,3.9051559993532496,0.049850420259226036,2860.8472873942333
15071,CaB6:SrB6=50:50,800,-0.00013337850739790255,9.93935077333057,0.22274166290910946,147047.92927861382
10235,Fe0.90Cr0.10Si2,800,0.0002320867320746435,10.193343136535793,0.028719837685726377,6793.7257505347825
12433,Zr0.99Nb0.01NiSn,800,-0.00022731663602828717,6.073511643374324,0.5221603412112283,76527.59323560834
15070,CaB6:SrB6=75:25,800,-0.00012888292098988866,10.562428496539132,0.19283766496518195,144940.93401626713
15025,YbSb2Te4,800,0.00011292337512412171,0.8107783662591931,0.3549621519762749,25570.758635417773
10118,Mn0.85Cr0.1Ru0.05Si1.74,800,0.00020447361637865996,2.6016782456328063,0.4423283247624983,34405.968936374426
4616,La0.3Co3.68Ni0.32Sb11.84Te0.16,800,-0.0001960661759482225,2.1245297986673197,1.1710511263089851,86517.82075104558
15073,SrB6,800,-0.00016385941034196988,15.040002599953759,0.16122131982706545,109323.03080596149
8184,FeSi1.9,800,0.00019449452279046052,4.357931208438154,0.07780189868961326,11203.812395166333
13204,Yb13.810.19MnSb11,800,0.00014755983887408325,0.9673339429553018,0.4853649501689621,23278.20037026497
6235,Yb14MnSb11,800,0.00012957496543149202,0.7885698103111343,0.5017047086097977,25965.355257095547
12417,Nb0.99Ti0.01CoSn,800,-0.00016976050555249893,4.584793812661016,0.09449815716934774,20800.30511561209
7909,La2.90S4,800,-5.764479217856038e-05,2.304750069538576,0.10568985833135723,91631.96711778584
5900,Co3.4Fe0.6Sb12,800,0.00015392703149770426,2.933555004285398,0.3743220364077821,62321.00098718642
10110,MnAl0.0063Ge0.045Si1.7487,800,0.00022907530857498555,2.592309684492832,0.489249478244239,30211.389913477746
249,Pb1.003Se0.88S0.12Cl0.006,800,-0.00023267546643854345,1.1001553920531055,1.2577713945582654,31146.37727545132
4348,Yb0.1Co4Sb12,800,-0.00016430255538860282,3.2304693168380734,0.5014954939120596,75016.022363207
6233,Yb14Mn1.05Sb11,800,0.00015182923563451383,0.8525063909501502,0.6157605683636701,25163.417207715072
10207,Fe0.98Co0.02Si2,800,-0.00014945494237713453,4.346649745062677,0.03428430545109441,8339.489223413879
5901,Co3FeSb12,800,0.0001297991190581384,2.924947793766968,0.3620496942694213,80234.6451127995
6234,Yb14Mn1.1Sb11,800,0.00015338865053462643,0.8854539291154011,0.5730410640097994,23812.04239686164
5899,Co3.2Fe0.8Sb12,800,0.00014265642494943706,2.7029276431206517,0.4731510099278433,82731.0008081404
5897,CoSb3,800,9.591662979646523e-05,3.9459978457311102,0.06408883659432424,34448.81845914922
14781,Mo2.6Fe0.4Sb6.5Te0.5,800,8.854980031241418e-05,4.613301692077066,0.300309522473835,229042.59870440786
10206,Fe0.95Cr0.05Si1.958Ge0.042,800,0.00019412759783580258,6.827564532653684,0.0478451513521346,10835.256541010207
14782,Mo2.6Fe0.4Sb6.25Te0.75,800,9.512914176275121e-05,4.042011623003591,0.3213575099901186,185278.87002983058
14783,Mo2.6Fe0.4Sb6Te ,800,0.00010122122122040855,5.2261761913752505,0.2498170587536441,159914.57322158586
5898,Co3.6Fe0.4Sb12,800,0.00015268639799183412,3.1702708887312934,0.28759154487012084,53783.945874895944
4838,Yb0.6Co4Sb12,800,-0.00016978321125544324,3.2536965531408417,1.076263338230376,154686.60302262616
6230,Yb14MnSb11,800,0.0001594380922659404,0.8556221393906734,0.6554876718628259,24640.177829229684
8962,CrSi2,800,0.00012457429757167988,7.654347077462138,0.09772710762963924,67978.17486608673
6229,Yb14MnSb11,800,0.00015866706824662344,0.7806397780601917,0.6107135610907546,21111.442928117074
4833,Ba0.14Eu0.13Ci4Sb12.05,800,-0.00017918335242156846,3.7775759529157384,1.2096035608293576,179598.45732345668
4832,Ba0.24Yb0.12Co4SB11.85,800,-0.00018043139687952224,3.5741384972764747,1.2116588073969683,165957.54622386632
6236,Yb14MnSb11,800,0.00015136058593000665,0.8472221681486302,0.6340849575698082,24840.62493476729
7910,La8/3Ca1/3S4,800,-5.992665197542061e-05,2.02256182590253,0.11929543828168165,83983.82033108291
6232,Yb14Mn1.05Sb11,800,0.0001588271752162627,0.828299912616512,0.7053293483878884,26017.890265050482
6231,Yb14MnSb11,800,0.00015024611994232496,0.9223216263176556,0.4953194564965461,22090.950858080767
12415,NbCoSn0.92Sb0.08,800,-0.00014137092904183596,5.811518332818439,0.2351576483795077,89554.12922263239
14736,Cu1.9925Ni0.0025Se,800,0.0001836171974050308,0.6377731582219671,1.3068018024559536,25160.700209900304
10203,(Fe0.95Cr0.05Si2)0.995u0.005,800,0.00023939365856842827,9.29360129969892,0.02671144027110286,5414.596171295007
7905,La2Ca0.1S3,800,-9.347789067804748e-05,1.6775548349178298,0.15787944575680546,37887.37557684484
14731,Cu1.99In0.01Se,800,0.0002470425161178742,1.0634998728177143,0.557516530622545,12184.150253562631
14732,Cu1.99Sm0.01Se,800,0.00018594346200817167,0.7502039156892713,0.9719553749869252,28058.189304994496
10131,MnSi1.73,800,0.00020798923480624569,2.327075297666344,0.2988426721034928,20094.69162163729
14733,Cu2Se,800,0.00020656293613257663,0.7868380141393078,0.9168735869862328,21095.51860728089
14734,Cu0.9975Ni0.0025Se,800,0.0001945222367121012,0.7163226938252403,1.069609558684482,22728.015619050326
5875,Ca4.75Na0.25Al2Sb6,800,0.00019199783990573856,0.8114917199647501,0.5039160182526796,12466.892179432893
14735,Cu1.995Ni0.005Se,800,0.0001900766744538527,0.6540884789901762,1.1132108016460005,23583.577671500043
10084,MnSi1.73,800,0.00023940090870231358,2.156106975550279,0.3403861306229289,16006.655003832117
7907,La2.53Ca0.47S4,800,-6.913676850707686e-05,1.5405495621561736,0.131861460834324,53123.3455357225
7908,La2Ca0.2S3,800,-5.9260142687785996e-05,1.9329831208239356,0.08507982595369101,58538.18890700928
10205,FeSi2,800,-0.00016675243953107738,8.56960409933173,0.00561663559066297,2163.7278095481315
10129,MnAl0.0027Si1.7973,800,0.00027180470514834835,2.6379510461967177,0.5845883878109377,26092.337555716476
166,Pb1Se0.88S0.12Bi0.003,800,-0.00019315148752865617,1.303049657190515,0.527907041108019,23047.950873778198
7906,La2.84S4,800,-6.445162418432579e-05,1.944256236277208,0.10703373895332764,62620.49238955339
387,Pb0.98Na0.005Te0.88S0.12,800,0.0002861816461012861,1.2087594661358785,0.3430477686296551,6328.793787642848
10204,Fe0.94Co0.06Si2.00,800,-0.0001949348167409437,3.977725281779732,0.18928966383467946,22884.919822276792
12416,NbCoSn0.9Sb0.1,800,-0.0001457789275765379,5.349947891687352,0.2918216542506433,99605.89299310533
13201,Yb13.55Pr0.45MnSb11,800,0.00017240351799414794,0.8776456928227918,0.5376163134141027,20153.360739609725
10213,Fe0.94Co0.06Si2.00,800,-0.00019917402820481044,3.9141399568244113,0.1953992632438148,22287.066432642383
12420,Nb0.99Ti0.01CoSn0.94Sb0.06,800,-0.00016669182852141652,4.818601206787527,0.2514539206481948,57453.18564732645
13200,Yb13.66Pr0.34MnSb11,800,0.00016018260260789222,0.9625732718660888,0.5540996587319967,21842.15711243657
12419,Nb0.99Ti0.01CoSn0.96Sb0.04,800,-0.00017857538542533145,5.5581664221593385,0.2129572960775304,49613.530351414316
311,Pb0.99Na0.01Se1,800,0.00017766841902856423,1.442742992902402,0.6595444836620016,38630.59976695722
13203,Yb14MnSb11,800,0.00011157033210625747,1.0622386004265458,0.33955482163774797,30452.12616693813
12422,Nb0.99Ti0.01CoSn0.9Sb0.1,800,-0.00014465752026043276,6.108002585662457,0.2876534386276193,110073.5116461985
13202,Yb13.45Pr0.55MnSb11,800,0.00017415922996711047,0.911509973856754,0.5557085026751697,21892.551990462438
4725,YbCo4Sb12,800,-0.00011516643983453884,5.685340655698991,0.4458259276070865,234451.04321102914
4724,Yb0.5Co4Sb12,800,-0.00017217924463513504,3.50962866009716,0.989613850523374,142613.04769262346
4723,Yb0.4Co4Sb12,800,-0.00018412895677545821,3.350774096266098,1.1274297595505436,136299.8445364319
4722,Yb0.35Co4Sb12,800,-0.0001982550427420208,3.077149789003441,1.2704885201702971,120201.27975759235
4721,Yb0.3Co4Sb12,800,-0.0002032887478010942,3.0406258339891474,1.1765229671559387,103622.37038032
16422,Ag0.5In0.425Pb5Sn4Te10,800,0.0002458017297890774,0.7879522275518127,1.0010165984507935,15058.013294922925
4829,Ba0.23Co4Sb12.22,800,-0.00018608462619157184,3.6972336283437834,1.0825635827505595,144821.3456783325
480,Fe0.98Zr0.02Si2,800,5.78421666914101e-05,7.275200256409477,0.0012612061540376587,3249.4970576522246
10127,Mn0.97Cr0.03Si1.74,800,0.0002097751430700143,2.5999897371206218,0.6085544018223102,44944.132573239534
12418,Nb0.99Ti0.01CoSn0.98Sb0.02,800,-0.0001870745549521242,5.167223938478727,0.19032183775916528,36906.39717052411
16386,Ca2Co2O5,800,0.00016613728169727842,1.6578456292939283,0.13854568656208702,9065.95078336403
4831,Ba0.15Yb0.09Co4Sb11.86,800,-0.00019871921329342018,3.2786269873434986,1.1856064318413362,121615.824103544
4830,Yb0.14Co4Sb12.05,800,-0.00022595994136236943,2.9013117463554168,1.2342928846501986,86961.01116126405
381,Pb0.98Ba0.01Na0.01Se1,800,0.0002016538780802442,1.1753967419334457,0.7936444934245104,30627.943831569686
13199, Yb13.82Pr0.18MnSb11,800,0.0001610460093141064,1.0098601021912492,0.5640461123588532,23888.550629373978
16388,Ca2.8Yb0.2Co4O9,800,0.00016657204516718098,1.1045007812045264,0.14558958862648352,7540.986574162945
13888,Mo3Sb4.8Te2.2,800,0.0001554010395150963,3.0471597034403413,0.3501174481798495,53311.839121321034
15853,(SnTe0.996I0.004)2.88(In2Te2.988I0.012)0.04,800,0.00014382030852133653,2.3508869718308816,0.8304787776048845,117180.29208169914
12986,Mo3Sb5.4Te1.6,800,0.00012902224563608833,3.5372626680394483,0.4436331963847914,108962.50523856154
12736,Pb(1-x)Sb(x)Se at nominal compositions. here x is 0.01,800,-0.00015889817522093006,1.4873151893779726,0.7799427024946974,61290.383840053866
9606,Mg2Si0.6Sn0.4,800,-0.00020699959469060403,2.6545091089980657,1.0317580585500885,81395.66974267038
15855,(SnTe0.992I0.008)2.88(In2Te2.976I0.024)0.04,800,0.00015022351442872632,2.1588514161630736,0.7706172742559673,93650.27566470289
12737,Pb(1-x)Sb(x)Se at nominal compositions. here x is 0.0125,800,-0.0001501942833782906,1.6511671869025657,0.7180237890512278,74389.13631693326
15854,(SnTe0.994I0.006)2.88(In2Te2.922I0.018)0.04,800,0.00015250033646680547,2.164907190600754,0.9047583073969424,106936.9449300217
10982,ZrCoSn0.15Sb0.85,800,0.000210344113153874,6.156401517000008,0.3595257187144608,58480.872502643615
15841,(SnTe)2.7(In2Te3)0.1,800,0.00010597495925914007,3.2695231760210968,0.4183187391432861,148689.19327321794
486,Fe0.98Co0.02Si2,800,-0.00013309153838477343,4.122696213060377,0.03511807108241576,10216.946302310316
6398,YbZn2P2,800,0.0002019656133389861,1.2906332307279973,0.097690085219879,4031.635552814359
10541,CaMnO3,800,-0.00029811904815316067,3.163314479491003,0.043864030233324094,1798.6765746862077
487,Fe0.98Co0.02Si2,800,-0.00015217038404376562,4.364237621924609,0.044982150386298415,10597.375952808941
10178,Fe0.98Co0.02Si2,800,-0.00017099863635229617,4.885239413996512,0.033257705083973535,6945.4893388328255
12634,WOx here x is 2.9.material family tungsten oxide,800,-5.099146418397923e-05,4.138874106364973,0.03904539789131472,76623.17141996446
488,Fe0.98Mn0.02Si2,800,0.00023998664830026265,6.329790863210758,0.10225506543702104,14047.855924793515
10980,ZrCoSn0.05Sb0.95,800,0.0002277580064890953,6.341632155209108,0.1912177569822132,29468.194607363163
6351,CaMnZn0.8Cu0.2P2,800,0.0001108332219582677,1.4733139764891852,0.010919845549062907,1637.1252261093298
15487,Mg2Si,800,-0.0001911282934202072,2.9634604681255983,0.6408219115628842,65674.19277309225
14294,Cu2-xSe,800,0.00017874928188803146,0.5898508565473088,1.3270011813920748,28835.668051991597
12740,Pb(1-x)Sb(x)Se at nominal compositions. here x is 0.02,800,-0.00014672558063338821,1.5645910696177223,0.7184921257616218,73409.17268803
10155,MnSi1.73Cr0.02,800,0.00022237155904896908,2.228627780180917,0.32141686901553496,18107.46844936973
12978,Ni0.2Mo2.8Ni0.2Sb7,800,5.9372947723460744e-05,8.50651644947807,0.14177711241687066,402381.89485449257
15856,(SnTe0.99I0.01)2.88(In2Te2.97I0.03)0.04,800,0.00014578313030548347,2.0958469277463028,0.6770185567315236,83762.53244225269
10981,ZrCoSn0.1b0.9,800,0.0002508103786972336,5.910197690502063,0.3582523964311462,41838.59325289704
12980,Ni0.3Mo2.7Ni0.3Sb7,800,5.791189015033038e-05,8.909176302043582,0.13071575614665304,424865.4630532717
12979,Ni0.25Mo2.75Ni0.25Sb7,800,5.908064191160653e-05,8.11079072346796,0.15094323988900565,413037.46599565056
15852, (SnTe0.998I0.002)2.88(In2Te2.994I0.006)0.04,800,0.00013767807171652076,2.611012396953226,0.7441481049087024,127428.36900998902
12976,Mo3Sb7,800,5.5437543406762755e-05,9.391804153255146,0.1017370496786275,374019.31673235033
10148,Zr3Mn4Si6,800,2.1855316110275166e-05,30.50671523603149,0.0016014659622530973,127852.43063130096
9605,Mg2Si0.6Sn0.4,800,-0.00020961206595541748,4.009182143959366,0.6968060568354154,81866.39963007973
12977,Ni0.15Mo2.85Ni0.15Sb7,800,6.082326681330903e-05,8.13066716022403,0.15057182224194332,389675.42227153975
12739,Pb(1-x)Sb(x)Se at nominal compositions. here x is 0.0175,800,-0.000144371328106773,1.616682847043081,0.6922024815351868,74976.67596391484
15840,(SnTe)2.76(In2Te3)0.08,800,0.00011582108851959587,3.100276507234926,0.467666884842272,135487.9395511694
10087,MnSi1.73,800,0.0002186314845919383,2.6189421864276965,0.3397667532034012,23269.732824629966
13015,Zr3Ni1.7Pt1.2Co0.1Sb4,800,0.00016814189348641256,1.9404835812381092,0.6436491232528622,55641.099756154355
476,FeSi2,800,0.00010045538656084341,7.844701032102468,0.0013386003409495096,1302.905827031191
414,Pb0.96Sr0.03Na0.01Se1,800,0.0001931753354979075,1.1673423029032302,0.8017199873718617,34097.8707406529
10545,Ca0.8Dy0.10Yb0.10MnO3,800,-7.778529312305015e-05,2.572957035613169,0.0598427763366276,30127.7125718747
13017,Zr2HfNi2.7Cu0.3Sb4,800,-0.00017829099692976623,2.4577860097624846,0.5135816935848777,50362.65709053524
5223,In0.3Co4Sb12,800,-0.00022301343604085025,2.8197014478554334,1.2015515109034358,78645.75105710336
523,MnSi1.74,800,0.0002008008487323291,2.3180803039123643,0.2660081906792442,19116.237206692636
10544,Ca0.84Dy0.08Yb0.08MnO3,800,-8.913936166346403e-05,2.1751871765236586,0.08331203516219039,28076.799352628783
524,MnSi1.72Al0.005,800,0.00022906359668309028,2.3322994943752033,0.3355937358372467,18646.444192095485
13011,ZrHf2Ni2.9Co0.1Sb4,800,0.00014097504425241174,1.749277162453106,0.41857578245718174,46856.2366633945
13012,Hf3Ni2.9Co0.1Sb4,800,0.00016253959883192267,1.6887479523006532,0.5060586232916643,41411.13669448781
12715,Cu1.94Al0.02Se,800,0.00021765535774641472,1.906921076896956,0.3714646978749444,18725.075886013885
13013,Zr3Ni2.6Pt0.3Co0.1Sb4,800,0.00016879996009406346,1.929064807590661,0.5758798896665621,48804.33594584884
10153,MnAl0.0063Ge0.0108Si1.7829,800,0.000239083856274292,2.8120257560157618,0.4935978573598938,30353.031230970788
13018,ZrHf2Ni2.7Cu0.3Sb4,800,-0.00015680623878610444,2.1312816766561897,0.31961706865033634,36008.1818722884
14450,(Ag0.885Cu0.1)2Te,800,0.00022564260662186788,0.6252884604484916,0.9972294260668628,16604.9145738321
10185,Fe0.85Cr0.15Si2,800,0.00020590679007919036,11.207127283320665,0.02298013168324909,7593.036607491734
10617,(Sr0.95La0.05)2TiO4,800,0.0002406453070742304,2.5807189654733964,0.06536131865763113,3810.7171637131382
6262,Sr3Ga0.95Zn0.05Sb3,800,0.00021573489432812656,0.658111069118426,0.6868970551529519,12168.386041206888
14451,(Ag0.785Cu0.2)2Te,800,0.00019746012440833376,0.6563669284221055,1.1690221359058663,19776.37415820919
14243,RhSn1.5Te1.5,800,0.00014853712982106936,2.203939141646136,0.3676496960988644,46128.48883362326
526,MnSi1.75Al0.005,800,0.00023436706835228046,2.4732684668247926,0.31393268504652183,17669.515158881186
5224,In0.3Co4Sb12,800,-0.00021242037903082049,2.865227260144324,1.150380215454171,105005.53579173044
13019,Hf3Ni2.7Cu0.3Sb4,800,-0.00012935099277271186,3.0377747174906955,0.2766501568295304,64236.453065544265
14244,IrSn1.5Te1.5,800,0.0002036307186258025,1.8737527799919471,0.2813188587699923,14955.481799518648
525,MnSi1.74Al0.005,800,0.0002341869511117828,2.2725691635812133,0.3673361581388479,19026.78527021276
6263,Sr3Ga0.93Zn0.07Sb3,800,0.000199545934290452,0.6842237749227496,0.7235476983502436,16159.971700761196
15465,MgFe2O4,800,-0.00022344160757225282,3.7097610505703966,0.0035777170971617047,349.9309728870288
13010,Zr2HfNi2.9Co0.1Sb4,800,0.00015904472957681227,2.1335064781414044,0.4841116465898839,50861.418739573426
15837,(SnTe)2.94(In2Te3)0.02,800,0.00014609020157413112,2.81698727638806,0.7144668331745452,112283.39372862935
483,Fe0.98Co0.02Si2,800,-0.00019637265917717259,6.0061714339599845,0.043487443538855884,8466.610341069396
15836,(SnTe)3,800,0.00011665884452260049,3.4763762665223994,0.4206632435372344,116251.08125601207
10100,MnAl0.0063Ge0.018Si1.7757,800,0.00025445929121776557,2.7449553112693854,0.5030919517123877,26659.747684481787
10154,MnSi1.73,800,0.0002422976218191063,2.6452650472724044,0.3092243371847585,17416.246818737844
485,Fe0.98Co0.02Si2,800,-0.0001198911823109689,4.3388341385593545,0.02679785058949822,10111.33587636423
15839,(SnTe)2.82(In2Te3)0.06,800,0.0001248616532354651,3.0003145999234997,0.5750755549673682,135439.11989262525
10542,Ca0.96Dy0.02Yb0.02MnO3,800,-0.00016789481357792633,1.6487876131654868,0.1985129511553784,13380.694918912846
484,Fe0.98Co0.02Si2,800,-0.00020810445584645712,6.4896162111091,0.052747673731261414,9880.287444547232
12663,NbCo(1+x)Sb here x is 0.5,800,-0.00016210204347452217,3.6959115154404074,0.2023583419277944,35190.49808645948
521,MnSi1.72,800,0.0001906031754962444,2.163714091749487,0.2489745489519761,18535.51158543041
6279,Yb14MnSb11,800,0.000128566646142651,0.9954437069137256,0.4039615943507721,26103.484064582466
15466,MgFe2O4,800,-0.00021108695890620813,3.1848338086625283,0.0026944118200933217,213.23001048543333
13009,Zr3Ni2.9Co0.1Sb4,800,0.00017140064739967686,2.146641954775968,0.5225106075767938,48479.870071831465
12716,Cu1.94Ga0.02Se,800,0.00017155817009060259,2.075068108868064,0.4653520113283886,38076.81842425026
13007,Zr3Ni2.7Cu0.3Sb4,800,-0.0001488101420699809,2.9366189488385555,0.3707251286674183,65577.45662368322
12717,Cu1.94In0.02Se,800,0.00024173705019059916,1.1503649422945368,0.6473687605502128,15542.861182429173
13005,Zr3Ni2.9Co0.1Sb4,800,0.00017066058105630945,2.1434142791659587,0.5214463927487836,48860.57765465802
6281,Yb13CaMnSb11,800,0.00013445729009016987,0.8533176499503611,0.4771359300133968,24857.1142916129
15467,MgFe2O4,800,-0.00014204624745328212,5.501027781248814,0.0028561665588615844,1137.9255119723605
10543,Ca0.90Dy0.05Yb0.05MnO3,800,-0.00011551331685240283,1.913198490532272,0.13714187635472125,23144.823922745443
522,MnSi1.73,800,0.00019686141188038635,2.3925965167504457,0.2905727413090912,22424.003819071226
10181,Fe0.95Co0.05Si2,800,-0.0001827116740233495,4.127862151608099,0.1457170759762404,22522.316298816182
225,Pb0.97Sr0.02Na0.01Se1,800,0.00019687266773175182,1.3312696462577778,0.9396841372605708,44426.08322682336
493,Fe0.98Co0.02Si2,800,-0.00016443612809787346,4.8391872588737534,0.03865790477497287,8648.210836051965
10168,Fe0.95Co0.05Si2,800,-0.00023581373408205702,7.1106662327608445,0.0886087940068912,14163.120228730493
9616,Mg2Si0.4Sn0.6,800,-0.00022152933728159795,3.039914309177268,1.143863434008528,93364.03817575103
12289,Zr0.7Ti0.3NiSn,800,-0.00022334453657621542,7.337721752797644,0.4248789643900801,81325.79985322065
10145,MnSi1.75,800,0.00020391455732102882,3.2314234634603016,0.2495577638190807,24242.561765901908
12844,Yb14MnSn11,800,0.0001343315638625594,0.7783961372416053,0.5025369971778213,26065.00599057917
12892,Ca5In0.95Zn0.05Sb6,800,0.0002114409772599869,0.8327985374962527,0.5945551812280511,13468.874717143999
495,Fe0.98Co0.02Si2-SiC-Cu2mass%,800,-0.00021305237043451984,4.361134586561184,0.07138788914348465,8573.562178820395
494,Fe0.98Co0.02Si2-SiC,800,-0.00026684661253947807,3.7274182567254464,0.1020340122240762,6676.35955305022
12893,Ca5In0.9Zn0.1Sb6,800,0.0001834982594856176,0.8266805865157898,0.5833058770621351,17918.354468023466
12642,WOx here x is 2.92.Matrial family tungsten oxide,800,-6.008968922778972e-05,3.922894396757112,0.04332274861742261,62694.855993277735
10162,MnSi1.6,800,0.00017004673449659932,4.052987615267631,0.20125652331534846,35261.327877432064
12641,WOx here x is 2.88.Matrial family tungsten oxide,800,-4.657439357392228e-05,4.661242327442885,0.043330483222120665,116848.89424438776
10966,NbCoSn,800,-0.00013815918791281747,5.548072396550468,0.08196978465936948,31206.775613616133
10169,Fe0.94Co0.06Si2.00,800,-0.00019370674643225664,3.9387726541891186,0.19557215519627005,23787.57877319373
1913,Al5.5Re4.7Si4.5,800,6.27434703123001e-05,10.934864755178411,0.07813198780330217,271278.4099630788
10524,La0.1Sr0.80Yb0.10TiO3,800,-0.00018451721390142168,4.295540231539949,0.07369688817448544,10709.267746052585
1912,Al5.7Re4.7Si4.3,800,1.4673309307220666e-05,12.258868836605707,0.005232931985431288,372434.0302002672
10161,MnSi1.73Cr0.01,800,0.000231733476564872,2.0971114036797087,0.3722470988011172,18171.27003235269
1904,CrSi2,800,0.00012820845148981308,7.167139588798528,0.14807057708602292,80703.30776716096
6320,Ca16Sb11,800,1.6551641427763322e-05,1.3611186008930105,0.00013175252902016059,818.2439518676073
10973,Nb0.99Ti0.01CoSn0.98Sb0.02,800,-0.0001868551552755397,5.234204452619709,0.19107321995374368,37325.212755468165
492,Fe0.98Mn0.02Si2,800,0.00013849727646011886,6.190412930070281,0.05164691391889435,20834.90585195755
12288,Zr0.7Ti0.3NiSn ,800,-0.00022322158199663872,7.709901702315844,0.27034939079163645,54289.91433350764
1911,Al6Re4.7Si4,800,1.692828339251544e-06,11.339930434462993,9.8751821975848e-05,488472.00506188156
12286,ZrNiSn,800,-0.00025318265340035337,9.58687824575174,0.2510272453432277,48381.289509018476
10968,NbCoSn0.96Sb0.04,800,-0.00014893685605965183,6.908205846803791,0.16614816278324607,67887.48190197269
10967,NbCoSn0.98Sb0.02,800,-0.0001548927334186983,5.914239979855901,0.1884327283405881,59395.88518959693
12290,Zr0.5Ti0.5NiSn,800,-0.0001746603610339071,6.508623095488312,0.26651054313100675,74871.26985221876
10146,MnSi1.73,800,0.0002366296593879747,2.140106310423353,0.3369958282039389,16100.20953027816
14335,Yb0.33Co4Sb12.2,800,-0.000196446570197904,3.2428154640592273,1.227072317083474,133826.37280573574
10972,Nb0.99Ti0.01CoSn,800,-0.00016958505300703475,4.707076100955471,0.09571400165222152,21234.641612646963
12858,Yb14Mn0.9Zn0.1Sb11,800,9.304482000089238e-05,1.0235511624303335,0.2998248500886449,41568.14271985207
10093,MnSi1.73,800,0.0002554952681734497,2.696384690383665,0.4891293856531552,21928.27140489128
507,Fe0.95Co0.05Si2-1wt%Er2O3,800,-0.0002068098266306834,2.3584608887913543,0.5013756743086,34558.876049777435
14336,Yb0.30Co4Sb12,800,-0.00018085914129410205,3.3570154229853144,1.2793103956680685,170964.50749617934
12853,Yb14MnSb11,800,0.00013215017071537726,0.8076081528563517,0.4853207610281738,24940.662150755717
10970,NbCoSn0.92Sb0.08,800,-0.000139425185870376,5.850883514481794,0.2373936411441889,90198.62751815296
12859,Yb14ZnSb11,800,4.797409763167843e-05,1.507328790871281,0.07944299062165662,56818.794559322625
508,Fe0.95co0.05Si2-10wt%Er2O3,800,-0.00023201991278450795,3.4787972244849787,0.31333665310851805,25310.4466824415
506,Fe0.95Co0.05Si2-10wt%SmO2,800,-0.00021128649302112727,4.609962568978641,0.2540596253113521,32794.392940494065
12856,Yb14Mn0.6Zn0.4Sb11,800,0.00013070817832865384,0.856934901379881,0.5262292691793561,34112.079842892315
504,Fe0.95Co0.05Si2,800,-0.0002307121543179496,5.742808443377968,0.1518410575757783,20477.767800377867
499,Fe0.98Co0.02Si2-SiC-2mass%Cu-3mass%Si,800,-0.0002502641988947885,4.378619869766506,0.12079588021988398,10556.061838178432
10094,MnSi1.75,800,0.0002026403970061647,2.6383062474942003,0.38599609498042653,31000.3127052316
2306,Ba8Ga16.6Ge28.7,800,0.00023486502327487178,1.1897667761433035,1.1207656908967252,30114.632147238237
10971,NbCoSn0.9Sb0.1,800,-0.00014668757942624117,5.413082339209572,0.2951792105641491,97795.889904244
505,Fe0.95Co0.05Si2-1wt%SmO2,800,-0.00022006541110950928,2.984895244742152,0.5264932199119262,40562.8363144841
12857,Yb14Mn0.7Zn0.3Sb11,800,0.00012603670963862285,0.8785404410577429,0.5214470051863161,34527.40229910931
12643,WOx here x is 2.95.Matrial family tungsten oxide,800,-6.731965692811421e-05,3.511004613810904,0.04221518662966784,42493.09837672589
10096,MnSi1.8,800,0.0002630642220225542,2.7487730610280394,0.4719290405691903,23431.604579782223
10969,NbCoSn0.94Sb0.06,800,-0.00015470808156280437,5.934252529443546,0.25975544322710503,82046.44980817034
338,Sn1Mn0.07Te1,800,0.0002161030245044837,1.9666377024822763,0.8497770466162758,46214.26099570113
496,Fe0.98Co0.02Si2-Sic-2mass%Cu,800,-0.00019526790260763767,4.645057788779695,0.06454089794223282,9828.209711753028
310,Pb0.96Ca0.03Na0.01Se1,800,0.00020246937467238585,1.1419353109089636,0.8046914302527345,28432.543516204347
12891,Ca5In0.98Zn0.02Sb6,800,0.0002685981723360061,0.6894983570695326,0.4169202870779199,5176.810558653761
12292,Zr0.5Ti0.5NiSn,800,-0.00017013863691374274,6.539726737405454,0.3025149361273012,92158.25260155939
325,Pb0.97Ba0.02Na0.01Se1,800,0.00021130466286010548,1.0760492625488602,0.880613191057116,28675.53899148933
498,Fe0.98Co0.02Si2-SiC-5mass%Cu,800,-0.00011947639907942983,5.043652414161229,0.038189311227054566,16866.80166881512
10123,MnSi1.74,800,0.00020942593489554217,2.935611012147449,0.35794640892644186,29947.846967246787
6322,Ca16Bi11,800,2.1308362979495775e-05,1.1986221459691302,0.004694873186148423,15492.303775239363
2307,Ba8Ga16.6Ge29.8,800,0.0001915360457360844,1.392071843249984,1.0195321344503334,48532.36119642004
12659,NbCo(1+x)Sb here x is 0 ,800,-0.00010676740505753412,5.039766860164867,0.2967848156365317,161754.84151275028
489,Fe0.98Mn0.02Si2,800,0.0002305955761822032,6.765863440579338,0.08469033712528994,13469.924447754436
10521,La0.1Sr0.87Yb0.03TiO3,800,-0.00019027229216275502,4.629976737548502,0.16162516259764192,24911.57331952326
1917,Mn3Si4Al3,800,-8.807933346406414e-05,3.543588571969305,0.18612176358806976,106267.98003614423
12662,NbCo(1+x)Sb here x is 0.4,800,-0.00018280686351891974,3.4741389107837275,0.3150719600844386,42160.792993755436
12948,Cu2Sn0.925In0.075Se3,800,0.00020053550245264023,0.9922171378727592,0.7475090504840037,26704.288457357936
12949,Cu2Sn0.90In0.10Se3,800,0.0001881434197862542,1.0062701945369068,0.8256396679317981,32816.043511723365
10157,MnSi1.65,800,0.00020657706463362712,3.827576605619012,0.2533150034650668,28400.80262360502
10520,La0.1Sr0.89Yb0.01TiO3,800,-0.00019200268968193549,4.999523805965345,0.18008173824562435,29228.608924302724
9604,Mg2Si0.6Sn0.4,800,-0.00021274005570404148,3.3621399415093483,0.8282803541888779,78538.13626513006
10979,ZrCoSb,800,-0.0001900939842723505,7.814661947152034,0.01215191663799245,3283.511812066812
15488,MnSi1.73,800,0.00021136751486709962,2.403105410105292,0.4683043641586296,30271.428287627896
14296,Cu2-xSe,800,0.00017694443038988468,0.4986017159451071,1.0981324592188586,20265.698868466432
10099,MnSi1.81,800,0.00024725292389450896,3.228464565630816,0.2610291902337641,17231.069777565244
12278,ZrCoSb,800,-0.00020162006339247062,10.439976349404064,0.015094416413816425,4432.452287540841
10090,MnSi1.85,800,0.00024404551271309398,5.278867962137054,0.1380171756488962,15291.225569965804
12947,Cu2Sn0.95In0.05Se3,800,0.00020650837149513096,0.9963328790997208,0.6177117109641823,20252.31911932725
10522,La0.1Sr0.85Yb0.05TiO3,800,-0.0001899585322820647,4.4678275559567835,0.12816757562701664,19207.370457274283
2305,Ba8Ga16.4Ge27.9,800,0.00026221124857343683,1.0381824826474901,1.0501580484011033,19468.507529037142
12928,MoSb5.5Te1.5,800,0.000114158932142102,3.712590656779845,0.3434901426567593,120413.63832838285
10974,Nb0.99Ti0.01CoSn0.96Sb0.04,800,-0.00017860467142652255,5.656252410063049,0.2126857283458541,50740.389515983894
10975,Nb0.99Ti0.01CoSn0.94Sb0.06,800,-0.0001669418194031606,4.93104546168596,0.2510284309335681,57949.19006728634
12639,WOx here x is 2.84.Matrial family tungsten oxide,800,-3.853756757696489e-05,5.490265767738579,0.03980880370769828,190605.58276687175
6399,YbCuZnP2,800,0.00014631232165770552,1.8102181798535668,0.4466031953766149,44168.53301363631
491,Fe0.98Mn0.02Si2,800,0.00013509716891284688,5.151601076935542,0.05358878046958356,18907.47853425164
10091,Mn0.75r0.15Ru0.1Si1.74,800,0.00018931492793107814,2.6265295064526613,0.4088985058804892,37457.44062310446
10523,La0.1Sr0.83Yb0.07TiO3,800,-0.00018940909957912536,4.345678924345553,0.08736506878188931,12577.242975972295
1914,Al5.4Re4.7Si4.6,800,7.039882092377855e-05,10.900166669265436,0.08996555282424684,247336.74081287353
12640,WOx here x is 2.86.Matrial family tungsten oxide,800,-4.156749535617824e-05,5.136253863744933,0.04011840356985874,151178.15839617
12660,NbCo(1+x)Sb here x is 0.2,800,-0.00011956731470841421,5.026954833828515,0.3204438278489697,142092.9921256906
12277,TiCoSb,800,-0.00027015393959676565,10.64155398887452,0.015328231185507172,2849.673388234654
6343,Mg3BiSb,800,0.00021217344494173172,0.8773760698118999,0.41876608168184215,11048.909750309249
490,Fe0.98Mn0.02Si2,800,0.00015192129654528408,4.978204528325282,0.06580294084816707,17741.516343584957
1916,Al5.1Re4.7Si4.9,800,-0.00027143874799518894,6.839473663798789,0.060540113977623426,7024.772142674017
10977,Nb0.99Ti0.01CoSn0.9Sb0.1,800,-0.0001442237076831243,6.158568740335923,0.2894893147428781,113103.01525987887
10171,Fe0.94Co0.06Si2.00,800,-0.0001906839772404249,4.0395653082084335,0.19660518002381044,25379.541604758924
1915,Al5.2Re4.7Si4.8,800,0.00015392018925277934,8.52401754734143,0.15593703555118651,70131.38964922214
12661,NbCo(1+x)Sb here x is 0.3,800,-0.00013823989847071467,4.315979427045353,0.3412742472961279,96641.60707626569
10976,Nb0.99Ti0.01CoSn0.92Sb0.08,800,-0.00015443967081331852,5.697695768887288,0.28046034482758625,87479.78521498224
6340,Yb14MnSb11,800,0.0001280397932354253,0.9985173516439484,0.3981778946932278,25889.75275011586
6341,Yb13CaMnSb11,800,0.00014582204131594032,0.8538305248613819,0.4964982174920888,24643.346793886587
10098,Mn0.65r0.2Ru0.15Si1.74,800,0.00020011366907789687,2.5738312781314088,0.4881324190374651,39216.98749384647
12929,MoSb5.4Te1.6,800,0.00012810766264870213,2.97895989812616,0.43300977878719255,91377.15711721832
12855,Yb14Mn0.7Zn0.3Sb11,800,0.00012767434912443516,0.8758296056739014,0.5077242194985622,30314.65475888118
14466,La1.9Ca1.1Te4,800,-0.00013989386251708522,1.0327222071723334,0.5787927292545917,32399.17432746364
11025,NiZrSn0.98Sb0.02,800,-7.692842015972145e-05,13.919903927258115,0.07588880197482148,225435.29731484022
14459,SnTe,800,0.00011513285590746218,2.939011535091325,0.4233241722716883,111196.65182700963
10615,(Sr0.9La0.1)3Ti2O7,800,0.00018029364628542656,2.934443142648217,0.07546791168610217,7584.988984093396
