Repository: starrydata/starrydata_datasets

> [!NOTE]
> **The duplicated `sample_id` issue was fixed on 2026-09-08**
>
> Datasets published between **2026-04-01 and 2026-09-08** contain duplicated
> `sample_id` values: the same `sample_id` can refer to samples belonging to
> **different papers**. Joining tables on `sample_id` alone mixes data from
> unrelated papers.

# starrydata_datasets

Daily per-project splits of the [Starrydata2](https://starrydata.nims.go.jp/) dataset, with a browsable download page at **https://starrydata.github.io/starrydata_datasets/**.

Historically this repository also hosted the raw CSVs (from 2019/7/11 until 2022/12/22); those older archives are still available via git tags.

File: datasets/20190711/20190711_preprocessing_interpolated_data.csv (part 35 of 94)
sampleid,composition,Temperature,Seebeck coefficient,Thermal conductivity,ZT,Electrical conductivity
12405,HfPtSn,800,0.00016865490204460892,7.6282923038959805,0.02258286851399826,6390.848108761366
6260,Sr3GaSb3,800,0.0003452724048281541,0.6498334725306215,0.3528661668172095,2533.654890554565
10191,Fe0.95Co0.05Si2,800,-0.00018236017697915633,4.0730319175528376,0.14027354181444646,21475.51459335578
14458,In0.03Sn0.97Te,800,0.00012014059622145984,2.6581094403186505,0.5803333868608707,126505.8240427149
537,Ba24Ga0Ag0Ge100,800,-5.122136160652968e-05,3.8730308627953542,0.0895348985579008,172815.8898131167
1838,MnGe0.02625Si1.72375,800,0.0001985698052796799,2.262645745339736,0.6013511256841392,43134.84926185873
5311,CoSb3,800,0.0001910073083515525,4.4040034843080615,0.6987451145444552,105432.98008468832
2293,Ba24Ge100,800,-4.977118451393282e-05,3.8566132244189704,0.08903964584412782,173800.06516756758
11015,Fe2.08V0.92Si,800,-4.8972645522465666e-05,14.114017176352618,0.04845935346963498,363735.8035503991
538,Ba24Ga4Ag0Ge96,800,-5.7398300561681556e-05,3.219172825898288,0.1168497380318306,151037.12973567194
5310,CoSb3,800,0.00017783191488917173,4.164932319618972,0.5929305485635832,97611.81269229326
14465,La2.2Ca0.8Te4,800,-0.000178825274729041,1.0147351583155273,0.4753729872013938,18855.559281288377
14460,In0.005Sn0.995Te,800,0.00012262110759363133,2.43803502923617,0.6243858468775361,114316.23353016133
13041,Ca5Al1.95Mn0.05Sb6,800,0.000216198321509921,0.9046687820723612,0.3459707970527274,8108.138018061759
10152,Mn0.95Cr0.05Si1.74,800,0.00022143720522096392,2.8213777725566924,0.6128725338576789,44079.862301058194
1931,(CoSi)0.975(SiO2)0.025,800,-8.225480936794067e-05,11.000988198541146,0.1814992038697644,372596.4791887133
2052,Fe0.92Mn0.08Si1.9,800,0.0002090419275283397,4.765229036901608,0.10289958038987387,14026.218296320305
10105,MnAl0.0063Ge0.027Si1.7667,800,0.0002552995225600978,2.571628375460524,0.5830819183511966,28757.278995574976
1835,MnSi1.75,800,0.0002097703950471044,2.2819704138293004,0.4627626063778111,29997.833390215997
2055,Fe0.92Mn0.08Si2.3,800,0.00020433479484192757,6.351218812949952,0.05959423746965016,11331.48174149098
10187,FeAl0.05Si2,800,0.00027115707392451674,4.744740554396665,0.0752083629733717,6066.619281288158
5309,CoSb3,800,0.00020475627207079856,4.438910573099738,0.9280642576784586,122825.92064556912
10484,MnSi1.73,800,0.00019187430652855587,2.2178321962547694,0.4815142808120316,36258.86642524859
5230,LaFe4Sb12,800,0.00013998024916508274,3.343196706778948,0.5905196457468149,126092.62181070162
14467,La0.9Ca2.1Te4,800,-0.00012746070475044542,1.470812928433249,0.5369824933777236,51034.10690082633
10141,MnAl0.0054Si1.7946,800,0.000259531579716891,2.5747003366095447,0.5614069271667622,26824.64909313014
9607,Mg2Si0.6Sn0.4,800,-0.00020756347632707242,2.957066591303602,0.9571940443548416,81439.87950854789
14457,In0.015Sn0.985Te ,800,0.00013533395777581353,2.5874955070577985,0.6556693790677959,114914.52675375437
541,Ba24Ga8Ag2Ge90,800,-8.501852881973907e-05,2.071753955885528,0.2837975623298583,98524.31616362276
6415,Yb11Sb9.3Ge0.5,800,2.5247856094018555e-05,2.0552496406961613,0.01632574072525037,63512.886123955
12690,"(TiNiSn + xTiC/yTiN (x, y = 0, 1, 10 at. %)) here x is 10 and y is 0",800,-5.563480481297846e-05,6.047176666650647,0.09097147670899153,226317.34152492444
13044,Ca5Al1.7Mn0.3Sb6,800,0.00018603643616539283,0.9018886303125146,0.32152147472748915,10431.098797917908
2289,Ba24Ge100,800,-5.014174608675941e-05,3.88118185172566,0.07512136027034234,172203.85128831907
14055,AgPb18SbSe19.928Cl0.072,800,-0.0002500117031750477,0.6680033713923401,1.2237527596039364,18653.802450479183
14462,In0.03Sn0.97Te,800,0.00012414997392914102,2.412704128285803,0.6146813556184743,117588.3678250243
9608,Mg2Si0.6Sn0.4,800,-0.000203896309494426,2.6539413657131763,1.0127267715922914,79626.83056874457
1836,MnGe0.00875Si1.74125,800,0.00020123729677929311,2.211067209684078,0.5337392536159797,36427.06253912365
540,Ba24Ga4Ag2Ge94,800,-6.996506094460742e-05,2.6328275366175484,0.18765969522203066,123914.18169779856
14057,AgPb18SbSe19.73Cl0.27,800,-0.00022756763881805967,0.7458424674814648,1.085712062104678,20144.90629255681
10190,Fe0.98Co0.02Si2,800,-0.00015583040032748183,6.252582362496572,0.02386574591845728,7681.394571587238
10151,TiMnSi2,800,2.060137487424396e-05,11.16708629617388,0.002277798531367644,74915.6900486551
1930,CoSi,800,-8.408497825822832e-05,11.716329959409233,0.17063252066210455,349442.44304237136
11064,Al2CrCoFeNi + 5 wt.% Sc,800,-1.6417715936717763e-05,15.610820591562385,0.009375666607247216,692594.2703220072
539,Ba24Ga4Ag1Ge95,800,-6.513221992917928e-05,2.84842578483232,0.15535136553520426,129142.64726069053
10101,MnAl0.0063Ge0.063Si1.7307,800,0.00020673778240285092,2.5851846863490047,0.3789943760634751,28654.6195221909
13045,Ca4.75Na0.25Al2Sb6,800,0.0001962788739085145,0.8245369550478918,0.5331912304603887,12604.612675132725
2291,Ba24Cu4Ge96,800,-6.932185410299442e-05,3.0437580721534685,0.12232716181766932,105719.82517420707
14056,AgPb18SbSe19.856Cl0.144,800,-0.00022657432283200484,0.7018848493928331,1.1314986533946354,20904.667137932243
14054,AgPb18SbSe19.964Cl0.036,800,-0.0002824162317702122,0.6488933962310477,1.0899506105692165,13015.198376177605
10485,In0.19Al0.81N,800,-0.00018814468407890957,3.4368952721113115,0.04218555121307122,5553.945220740805
13043,Ca5Al1.8Mn0.2Sb6,800,0.00018146217427254398,0.8611461937149312,0.32032384963001204,9771.86549936592
1932,(CoSi)0.95(SiO2)0.05,800,-7.981578560911138e-05,9.16304328443264,0.1403722689105282,258596.4242042657
12691,"(TiNiSn + xTiC/yTiN (x, y = 0, 1, 10 at. %)) here x is 1 and y is 0",800,-0.00017055732394752874,5.576637856119057,0.3339989155565513,91072.13831957876
14464,La2.5Ca0.5Te4,800,-0.00019180972657371355,0.956199905918932,0.5605040888445783,14732.98940940246
2056,Fe0.92Mn0.08Si2.5,800,0.00018854257024006208,6.994971911220888,0.04704603692757636,11571.78048964475
9609,Mg2Si0.6Sn0.4,800,-0.00016877708565146503,4.506378097855925,0.4672828407718421,92403.94373670909
13042,Ca5Al1.9Mn0.1Sb6,800,0.00019831542884885708,0.8428052247004862,0.35723044069637244,10365.873352763521
10609,Zn0.98Al0.02O,800,-5.888351016944784e-05,12.68002781907629,0.017149865474871538,64100.13498514786
10189,Fe0.94Co0.06Si2.00,800,-0.00020277792957445524,3.4813713561605746,0.2129765246755967,21187.726068436285
11024,NiZrSn0.99Sb0.01,800,-8.550972191954544e-05,13.60292097684726,0.07633385387040496,180618.06498382427
10086,MnSi1.73Al0.001,800,0.00022982257820174337,2.3033866321747367,0.3887850829756204,21193.420925114468
1837,MnGe0.0175Si1.7325,800,0.00020466995612307388,2.260035994985061,0.5763010297211622,38865.70695113813
1933,(CoSi)0.9(SiO2)0.1,800,-8.105445686108567e-05,6.257195101528331,0.12770880944260138,172912.96694278426
12689,"(TiNiSn + xTiC/yTiN (x, y = 0, 1, 10 at. %)) here x is 0 and y is 0",800,-0.00016269288575782568,6.5998346939280275,0.189819989785992,67405.57193573994
479,Fe0.96Nb0.04Si2,800,5.0098602329703415e-05,6.696527053876156,0.0017078213351743705,5440.408837227073
11148,Cu2Ga4Te7,800,0.0002196976499947539,0.8412997695937163,0.4380482658252332,9862.359255149944
202,Pb0.98Ca0.01Na0.01Se1,800,0.0001840286820486327,1.3430329056490584,0.7342174977540671,38917.99061953288
11065,Al2CrCoFeNi + 0.3 wt.% Sc,800,-1.905374708030021e-05,14.778984756784256,0.011690115780192313,692167.1744110693
14461,In0.015Sn0.985Te,800,0.00015414193292562158,2.3070876033972803,0.6722725411622512,83852.82906376175
12584,CdO,800,-0.00014152949275151038,3.7910502472573167,0.2077313553327038,44421.47350761135
11014,Fe2.2V0.8Si,800,-4.3771130118353414e-05,13.473502047103365,0.03971351126768144,368487.78551187826
9614,Mg2Si0.4Sn0.6,800,-0.00022312191045220224,2.9167226730911837,1.085831177835467,85149.91227674282
12586,CdO,800,-0.00010328695089909316,4.8507547556588095,0.14170358349432075,70592.46698413737
10616,(Sr0.95La0.05)3Ti2O7,800,0.00022345123725038305,2.7357679962019312,0.11256947657151152,7380.399504879577
299,Pb0.95Ca0.04Na0.01Se1,800,0.00021084065336811082,1.1320219392968065,0.9278755724347932,33150.218742578145
14121,CuInTe2 ,800,0.00031532331977681235,29.4464344611476,0.027279368431718392,11247.931678335592
14122, CuIn0.75Ga0.25Te2 ,800,0.0003146555108651928,29.26383102284658,0.031062748108176868,11821.134914000642
5231,La0.9Fe3CoSb12,800,0.00016646661400913565,2.4069637438827534,0.7115711422541928,78330.50740718583
10483,MnSi1.73,800,0.00015099250120568264,3.8263240229202986,0.203018038164948,42590.78311769971
5233,La0.3FeCo3Sb12,800,0.00016352941971053362,2.6244735745631567,0.2538372324928235,33587.772685298536
14455,SnTe ,800,0.00010983759987384938,3.2339589992669424,0.4136832753572063,133263.75201917518
11026,NiZrSn0.97Sb0.03,800,-7.619410656478562e-05,11.868456686436524,0.08003966221685108,197881.33400452492
2053,Fe0.92Mn0.08Si2.0,800,0.00024026337277646128,4.620398815987245,0.11432799239475865,11438.443084584094
2054,Fe0.92Mn0.08Si2.1,800,0.0002438390412057745,4.337106847511741,0.10357327354066412,9443.89942360142
1839,MnGe0.035Si1.715,800,0.0001907097716277078,2.222090216536396,0.5877731079171276,44888.54413663528
14123,CuIn0.65Ga0.35Te2,800,0.0002701503622078494,29.585864928588673,0.031773678865017814,17826.490550243034
5232,La0.6Fe2Co2Sb12,800,0.00019304354203103144,2.2274072122549433,0.5515754507164117,41479.11865682216
11027,NiZrSn0.95Sb0.05,800,-6.866777378809492e-05,12.272226672461944,0.05392660497818669,185359.49579197718
12585,CdO,800,-0.00011281543485949079,4.557385043631776,0.1619768068861044,65789.61160750277
10150,MnSi1.73Cr0.03,800,0.00021230190781523032,2.2951662849573027,0.3853729638764167,24530.003943869826
14470,CuGa0.99Zn0.01Te2,800,0.00020926335322037206,1.139985802858087,0.6715033353800071,22598.178109827797
10186,Fe0.99Co0.01Si2,800,-0.0002803974025814079,9.40250299312962,0.0563144378151854,8418.316964888585
6340,Yb14MnSb11,850,0.00013564878757044938,0.9929823099257932,0.44401449548416977,24691.52515449125
10972,Nb0.99Ti0.01CoSn,850,-0.00017487783833223847,4.568244689505719,0.1035404989015187,20752.838138566334
1915,Al5.2Re4.7Si4.8,850,0.0001593261946587184,8.487666421234437,0.17250390077030114,67856.8866649433
310,Pb0.96Ca0.03Na0.01Se1,850,0.00022040428135588583,1.0570820082481325,0.8964590057347911,21192.993190312525
12661,NbCo(1+x)Sb here x is 0.3,850,-0.0001445140049079654,4.236093955936165,0.3720560623785534,89344.18763140462
10284,(W1.083O3)x(Nb2.1O5)1−x,850,-5.6902615954146654e-05,3.3068624220117497,0.021572091003197902,25649.399929119303
2056,Fe0.92Mn0.08Si2.5,850,0.0001798414997859156,6.778882933958258,0.05341336544204807,13170.714010762102
311,Pb0.99Na0.01Se1,850,0.00019622908884191952,1.3460055521219347,0.7350866083445601,32072.27887990023
8213, Bi2Sr2Co2Ox,850,0.000178660494320795,0.9232625272331152,0.02643283272230871,921.9341866475536
10975,Nb0.99Ti0.01CoSn0.94Sb0.06,850,-0.00017396573576547713,4.823738185965376,0.26839856237091503,54242.14606943809
16386,Ca2Co2O5,850,0.00016898849600022894,1.6351911388974647,0.1540194212274613,9765.369607095097
12853,Yb14MnSb11,850,0.000139300839262472,0.7973920257032227,0.5453853701129865,23806.77177046906
10609,Zn0.98Al0.02O,850,-6.0532435139802184e-05,11.582075927907901,0.019163470066693875,63246.1680610879
1352,Si83.75Ge16.25P1.35,850,-0.0002392177105125371,3.5910213230341346,0.8429051810137239,62228.75645743077
6341,Yb13CaMnSb11,850,0.00015403573419913423,0.8541036224702542,0.5464250554166608,23499.799354382685
13203,Yb14MnSb11,850,0.00011888629478143235,1.053211664756739,0.3800068865026992,28773.35401534207
10098,Mn0.65r0.2Ru0.15Si1.74,850,0.00021004141148020638,2.602312914480517,0.5616053930467341,38972.83553196087
480,Fe0.98Zr0.02Si2,850,5.179792368183438e-05,7.037361568437094,0.0013767034519767643,4267.420833925805
10127,Mn0.97Cr0.03Si1.74,850,0.00022034186805388575,2.60179108626164,0.6830251318293765,43062.191250362455
1916,Al5.1Re4.7Si4.9,850,-0.0002474487635457951,6.8390766550542805,0.08520692111718586,11196.514384054752
2290,Ba24Cu2Ge98,850,-6.462177042066433e-05,3.763790799969833,0.10878492645040154,137906.7651593701
8215,Bi2Sr2Co1.7Ox,850,0.00016122437890612044,0.9371614615223026,0.0253268224467035,1074.2168998596449
10157,MnSi1.65,850,0.00021039149463970472,3.9728226134484537,0.2554460794053646,26972.619894709504
1930,CoSi,850,-8.293605531867433e-05,11.365522752166124,0.17824427121548675,327271.8120176778
489,Fe0.98Mn0.02Si2,850,0.00022266155114650805,6.667750569343179,0.1021896068092868,16168.75897606896
499,Fe0.98Co0.02Si2-SiC-2mass%Cu-3mass%Si,850,-0.00022647427186191362,4.331575579935541,0.11747940092283285,11672.152418245076
12426,TiCoSn0.05Sb0.95,850,0.00023434566829594311,5.724746693657424,0.21008163307717695,28505.827818435384
10977,Nb0.99Ti0.01CoSn0.9Sb0.1,850,-0.0001508718675108533,6.182237407614972,0.3108915573722737,106143.68776291957
10232,Fe0.97Co0.03Si2,850,-0.00024343621095860684,7.208133100481562,0.08235415853476903,11784.713978679409
490,Fe0.98Mn0.02Si2,850,0.00014966205699149687,4.9295820552189875,0.07430417470151628,19238.93242421916
8214,Bi1.8Sr2Co2Ox,850,0.00016658984525635663,0.8130931631912025,0.024998560182170185,862.193117531262
13202,Yb13.45Pr0.55MnSb11,850,0.00018439424633061264,0.9049737247562076,0.6182762320643703,20566.54406373395
2289,Ba24Ge100,850,-5.18801051202787e-05,3.944945432579536,0.08542710365808487,172328.6687366446
12430,Ti0.98Nb0.02NiSn,850,-0.00019243826588775982,5.290480147767827,0.5845227617078186,103658.60725407152
2054,Fe0.92Mn0.08Si2.1,850,0.00023605686087623285,4.181488955287144,0.11935251723516993,10536.83929399732
338,Sn1Mn0.07Te1,850,0.00023753478053104907,1.9231522434659445,0.9461347910316404,40904.92864755856
10162,MnSi1.6,850,0.00017176291967088483,4.260049920137437,0.20170833134163335,34265.79179665052
12844,Yb14MnSn11,850,0.00014260773126576617,0.7691090222090773,0.5638546079327817,24854.62730727125
10229,Fe0.95Co0.05Si2,850,-0.0001964125766871165,3.175312132715484,0.15867377754614792,15365.05333266256
1350,Si88.75Ge11.25P0.75,850,-0.0002380581617448986,4.555545806593615,0.7371193291236846,69709.68822937799
492,Fe0.98Mn0.02Si2,850,0.00013748202265188446,6.132889911452332,0.061542961508063335,23492.693276257203
2055,Fe0.92Mn0.08Si2.3,850,0.0001953995429789311,6.21260985004529,0.06684538081211032,12796.154342550171
16564,Mn36.4Si63.6,850,0.0002271497779964228,2.8369900480609,0.4654758515594878,29858.528648894728
1904,CrSi2,850,0.00012807803488693408,7.247855330089272,0.14847055426901473,77175.88335461916
12419,Nb0.99Ti0.01CoSn0.96Sb0.04,850,-0.0001858485234713668,5.410743890301843,0.228901278660614,46366.514002413525
8186,FeSi2.1,850,0.00020751461880729973,4.923164462019425,0.06442104817784264,8664.745500782954
13266,Ca0.84Ce0.16Ag0.9Sb,850,0.00011267093371197859,1.1391016291514562,0.4193392708603465,45528.89240910157
2052,Fe0.92Mn0.08Si1.9,850,0.0002066594836235916,4.625294537770365,0.12148736323845212,15478.928511283466
495,Fe0.98Co0.02Si2-SiC-Cu2mass%,850,-0.00019249961844200776,4.411357638602869,0.06793048705877575,9513.894367444964
12428,TiNiSn ,850,-0.0002176579540771218,5.179519796303875,0.35089816823083586,48148.55948531875
6400,YbMnCuP2,850,4.1272565207475346e-05,2.3538530846350296,0.020708490495261887,38491.97217297078
16566,Mn30.4Re6Si63.6,850,0.00021704214558215318,1.9169189683742276,0.9829516344646198,45470.56023178245
493,Fe0.98Co0.02Si2,850,-0.0001484983330195626,4.827151951653984,0.03768098677256502,9704.008196929695
16565,Mn32.4Re4Si63.6,850,0.0002173511730949568,2.2000236793974293,0.7605553874916167,40698.59668987742
13199, Yb13.82Pr0.18MnSb11,850,0.00017175690748215088,0.9995951410966208,0.6280608496845868,22148.98564695997
496,Fe0.98Co0.02Si2-Sic-2mass%Cu,850,-0.00017532128154328086,4.6905307355683865,0.06049717538548612,10860.976779767792
10231,FeAl0.06Si1.95,850,0.00022295528754542808,5.125098416603403,0.08984779918795434,10898.21005972834
494,Fe0.98Co0.02Si2-SiC,850,-0.00024161472703686625,3.795744580791519,0.09562180517397596,7314.559699725063
1911,Al6Re4.7Si4,850,5.5974845467618534e-06,11.647910670031473,0.0010477949461829787,458268.06974032096
12420,Nb0.99Ti0.01CoSn0.94Sb0.06,850,-0.00017371138550817026,4.700386735619878,0.2689139890189188,53782.160077744506
498,Fe0.98Co0.02Si2-SiC-5mass%Cu,850,-0.00011115863199505944,5.078487114068802,0.037087836886154274,17933.313746774253
6399,YbCuZnP2,850,0.0001515325549420415,1.754402010032554,0.4913635546033414,43980.24206558482
13201,Yb13.55Pr0.45MnSb11,850,0.00018342452833937977,0.8671776882865907,0.5928352198634942,18891.82723423772
12659,NbCo(1+x)Sb here x is 0 ,850,-0.00011207267337153973,4.883590721883095,0.3247721647360731,146587.65044202702
12429,Ti0.99Nb0.01NiSn ,850,-0.0002055709199105613,5.237385508920808,0.5140120541349584,81928.23519457721
325,Pb0.97Ba0.02Na0.01Se1,850,0.0002309742351873129,0.9915396980554854,0.9797876202489264,22645.70975574269
8188,FeSi2.5,850,0.00019882318783936984,7.671179812812944,0.045283526378008566,10338.30667446129
491,Fe0.98Mn0.02Si2,850,0.0001343638318612169,5.053309309208544,0.06484265139466956,21352.707911190584
12660,NbCo(1+x)Sb here x is 0.2,850,-0.00012536002065521862,4.949705581926193,0.34914433727611544,130325.6608843218
8185,FeSi2.0,850,0.0002492803367352698,4.112460443260964,0.14555320393478227,11332.573180553696
9607,Mg2Si0.6Sn0.4,850,-0.00021473732796474743,2.916253107411894,1.037523224568575,76428.02709134042
1914,Al5.4Re4.7Si4.6,850,7.338019421337701e-05,10.741411414877527,0.09810477743144624,230236.8678887747
1912,Al5.7Re4.7Si4.3,850,1.8604345420472143e-05,12.244277619838504,0.008653909937865677,360161.9464796586
10123,MnSi1.74,850,0.00022025891036903217,2.923661170808725,0.3998282399710797,28347.48972527495
10145,MnSi1.75,850,0.00021146409694230745,3.1644716153264825,0.2806192432043163,23362.883520359494
2053,Fe0.92Mn0.08Si2.0,850,0.0002333586549586064,4.444630172898947,0.1333050600411629,12800.163394926372
8187,FeSi2.3,850,0.00021079113272730492,5.7038917150327775,0.05974819671915725,9023.447032505295
1913,Al5.5Re4.7Si4.5,850,6.596812614629834e-05,10.918468761099534,0.08287735224953276,244630.3756238548
5311,CoSb3,850,0.0001964950056630448,4.3192360887988785,0.766779068817418,100914.88600930359
10213,Fe0.94Co0.06Si2.00,850,-0.00020354479492351246,3.952030174400272,0.21380896441403074,22956.767368251538
10228,Fe0.95Cr0.05Si2,850,0.0002520613180647007,6.901200685695514,0.04116208714012369,5260.06018071262
13200,Yb13.66Pr0.34MnSb11,850,0.00017053495943953034,0.9531637615559646,0.6161732645951841,20517.351531211592
16567,Mn28.4Re8Si63.6,850,0.0001836431339823965,2.0478170071488924,0.7201857448230301,50938.4584223601
16492,MnSir,850,0.00023569653589370902,3.4473503688519846,0.25454800209834344,19379.21479251414
10236,FeAl0.06Si1.95,850,0.00022089672484420185,5.426843948122735,0.08906090225636915,11652.978485821686
10154,MnSi1.73,850,0.00024350915554757587,2.733651127435749,0.31239895977901994,16943.500999532047
13349,Zr3Ni2.95Co0.05Sb4,850,0.00014881909780856898,3.0388115266185065,0.23913202720393856,39943.15081824933
1338,Si80Ge18Sb2,850,-0.00043622790605675867,3.9925668176493705,0.4670768988012754,13044.523864204406
483,Fe0.98Co0.02Si2,850,-0.00017471317807179608,6.064425176262412,0.04000601210332319,9350.711351984077
15837,(SnTe)2.94(In2Te3)0.02,850,0.00015123242143116991,2.6750644295728265,0.7551700753420608,97292.71886730196
10542,Ca0.96Dy0.02Yb0.02MnO3,850,-0.00017167434017578877,1.6003228354843912,0.2135876699913705,12759.006711260481
15089,La2.74Te4,850,-0.0001893363521618124,0.9853535716958982,0.6064258500353719,18519.13446325433
15075,ErB22C2N,850,-1.8930396146297792e-05,1.6298752018665987,9.585097055524954e-08,0.5128761887084046
16495,(Mn0.85Cr0.15)Sir,850,0.0001667871020699689,3.1174930534551355,0.35949533918156296,48569.14616822795
4618,La0.3Co3.68Ni0.32Sb11.84Te0.16,850,-0.0002012800431811557,2.4807847769752405,0.888792683636048,71457.80961174065
1339,Si80Ge18Sb2,850,-0.00044423639996051017,2.7223722119875937,0.5762970927600262,10452.009130782397
6006,Yb14MgSb11,850,0.00018954400211904768,0.7339615370620044,0.6627903803920301,14881.602502963133
12717,Cu1.94In0.02Se,850,0.0002563858711166668,1.1372918497062554,0.6984041100072498,14308.383199772099
16494,(Mn0.9Cr0.1)Sir,850,0.0001893898872571564,3.0977339126905252,0.3526561087226843,37043.08168412731
10543,Ca0.90Dy0.05Yb0.05MnO3,850,-0.00011886150347859512,1.877295583765155,0.14852949405827706,22114.36680756001
13351,Zr3Ni2.8Co0.2Sb4,850,0.00014807237319538328,2.461128783411704,0.4867348333974469,67965.95352354366
322,Pb0.985Ga0.015Se1,850,-0.0001681883025622569,1.5440227922197023,0.4350143228545045,27934.876943775802
16493,(Mn0.95Cr0.05)Sir,850,0.00019563329820927727,2.9038686999800514,0.3677011392533821,33414.90314322299
13352,Zr3Ni2.7Co0.3Sb4,850,0.00012305312264503923,2.8849025806323247,0.3336593908331548,79063.61715280346
10217,Fe0.98Co0.02Si2,850,-0.0001635931389173408,4.621738689153481,0.05138050077743097,10438.897258917059
4616,La0.3Co3.68Ni0.32Sb11.84Te0.16,850,-0.00020134217037996884,2.1609169735388534,1.2611749958383984,89043.55586073115
1931,(CoSi)0.975(SiO2)0.025,850,-8.051837655173858e-05,10.713049071996755,0.18575844804631936,361756.54720078205
486,Fe0.98Co0.02Si2,850,-0.00012344284525628746,4.222179463348433,0.03310982295097312,10793.014863278824
15841,(SnTe)2.7(In2Te3)0.1,850,0.00010753848411473979,3.2955898868297386,0.4343233010116567,141708.87930370815
10152,Mn0.95Cr0.05Si1.74,850,0.0002328112332635801,2.8392725075803082,0.7160504462246009,44128.98194442667
487,Fe0.98Co0.02Si2,850,-0.00014074578195681146,4.40825103661925,0.04200301033537671,10996.564686950584
2294,Ba24Ag2Ge98,850,-6.740285788498336e-05,3.217486087846672,0.16659178512312234,142320.49157316785
15090,La3Te3.35Sb0.65,850,-0.00019366961595225526,1.1381803132126174,0.5046496458314871,14718.117408141698
484,Fe0.98Co0.02Si2,850,-0.00018724074986938336,6.5352075406189,0.04913985846498657,10776.397841645301
10219,Fe0.95Cr0.05Si1.946Ge0.054,850,0.0001940190145945945,6.6255438193481275,0.04567220420255863,9457.274345297303
15839,(SnTe)2.82(In2Te3)0.06,850,0.0001279755498587033,2.9689307837497485,0.6037800702150524,126798.53181079695
485,Fe0.98Co0.02Si2,850,-0.00011023324926082009,4.366212241610868,0.02529697027728221,10693.729880070125
15840,(SnTe)2.76(In2Te3)0.08,850,0.00011811069284487593,3.11473295022321,0.488157446753455,129492.44119836946
16639,"HMS(Mn4Si7, Mn11Si19, Mn15Si26, and Mn27Si47)",850,0.0002204122234689085,2.3790503443513176,0.4309335033025403,23784.134980494964
14244,IrSn1.5Te1.5,850,0.00020889893068809542,1.7131729029123768,0.3067676780117634,14216.663656734023
15084,La2.99Te4,850,-6.551645167015069e-05,2.837291885265348,0.15554896798140266,116766.41411280795
10616,(Sr0.95La0.05)3Ti2O7,850,0.00024266517717730978,2.5802844843532564,0.12444860965708585,6596.282762063821
11014,Fe2.2V0.8Si,850,-4.2819027738390365e-05,14.075491522257922,0.03932698242729141,373038.2746630289
4617,La0.3Co3.68Ni0.32Sb11.84Te0.16,850,-0.00020764297213148717,2.4006359031165907,1.1462260562857918,75564.94779879037
14243,RhSn1.5Te1.5,850,0.00015252190576859232,1.9673356724288464,0.4373399345115165,43512.51944180978
1344,Si0.8Ge0.2B0.016 ,850,0.00025841806252115536,2.3079450182820342,0.4910810605670084,19967.053692311478
10617,(Sr0.95La0.05)2TiO4,850,0.0002578363220703912,2.4376132125041274,0.07251599333353298,3592.4307179687817
11955,NbCoSn,850,-0.0001765135639450728,9.696455501540406,0.11475323312792812,44502.933966953366
476,FeSi2,850,8.135179142148343e-05,7.551215094450339,0.001290050217892526,1833.5341947421966
12715,Cu1.94Al0.02Se,850,0.00023011489284877035,1.8909577292110653,0.4002929263969945,17259.021915103418
1341,Si80Ge18Sb2,850,-0.00042282863812022787,1.5313699010081558,0.4645481693629422,5160.493698831886
12716,Cu1.94Ga0.02Se,850,0.00018273339027118627,2.0562063046447707,0.5122039340832654,35427.163220564784
435,Pb0.995Ga0.005Se1,850,-0.00021812408618205952,1.172724411416291,0.8938933882089449,25921.224596901564
15086,La3Te3.65Sb0.35,850,-0.0001032323710701251,1.9374467081190536,0.2617984964022537,48913.49482642915
16637,"HMS(Mn4Si7, Mn11Si19, Mn15Si26, and Mn27Si47)",850,0.00021277236043380733,2.629905909659496,0.3972066056942635,26815.781929471108
10223,Fe0.9Fe0.95Co0.05Si1.958Ge0.0425Cr0.05Si1.946Ge0.054,850,-0.00016850916959114685,5.048454955970247,0.10647294574699627,22270.59154818464
16638,"HMS(Mn4Si7, Mn11Si19, Mn15Si26, and Mn27Si47)",850,0.0002026809573198778,2.5212454537687794,0.39085386300380986,27634.382548941277
16496,(Mn0.8Cr0.2)Sir,850,0.00015717359343210292,2.9897019608464936,0.3977851208654645,58261.76677173751
12424,TiCoSn0.1Sb0.9,850,0.00028188661118889655,5.287767233267477,0.2387340197739679,20735.105965463765
10226,,850,-0.00020180589371511856,3.8539593387654714,0.21001037288155466,22402.124669975565
10545,Ca0.8Dy0.10Yb0.10MnO3,850,-8.056253999422234e-05,2.5695692968024155,0.06507017216644884,29113.557542282368
15077,ErB22C2N:ErB4,850,-3.0146595639110492e-05,2.128167973902228,3.6328640089423537e-06,10.008282768148364
6007,Ca14MgSb11,850,0.00015470576275882032,0.6964808468154733,0.2059148113473991,7086.317244023984
15085,La3Te3.80Sb0.20,850,-7.625623468334881e-05,2.6624034321533188,0.21185637397795373,108466.85564394752
13355,Zr3Ni2.7Cu0.3Sb4,850,-0.00014900197774272856,2.8689956626165958,0.3919346396547024,64256.0754627545
4615,La0.3Co3.68Ni0.32Sb11.84Te0.16,850,-0.00019898326703924831,2.602291398796765,1.0199468038202668,87434.15570974218
10544,Ca0.84Dy0.08Yb0.08MnO3,850,-9.178388428518972e-05,2.1801580941457384,0.08995354586075383,27064.874713695226
15092,La2.72Te4,850,-0.00028299013702459984,0.5881181344791231,0.5108357038865676,4413.511781164839
15069,CaB6,850,-0.0001365411152612102,15.405027059815565,0.16903781898479675,147686.19125572336
6351,CaMnZn0.8Cu0.2P2,850,0.0001196577660907382,1.3487140693285435,0.017087524843274998,1893.6440162766405
8184,FeSi1.9,850,0.00019597723748444304,4.07120161231094,0.09919088111023623,12369.842478506484
1933,(CoSi)0.9(SiO2)0.1,850,-7.918916803528029e-05,6.257835202341468,0.13351055291971234,169879.08698816173
14294,Cu2-xSe,850,0.00019065159561016166,0.5871913552439064,1.4515507511346148,26732.602764192314
10263,Hf0.6Zr0.4NiSn0.98Sb0.02,850,-0.00016416361960327843,4.241379244370005,0.8549493088097851,160795.07085518554
12663,NbCo(1+x)Sb here x is 0.5,850,-0.00016837054052790416,3.647695376805272,0.2223500792717024,35332.04518732522
13205,Yb13.47Sm0.53MnSb11,850,0.00016152937594351999,0.8073601492032465,0.5378437810688731,16845.420955741894
14295,Cu2-xSe,850,0.00017942902512171536,0.6852312408893482,1.3598592860471048,32880.63792469868
11064,Al2CrCoFeNi + 5 wt.% Sc,850,-1.6562826829745467e-05,16.040747456572667,0.00978371849354447,687068.9736470757
488,Fe0.98Mn0.02Si2,850,0.00023303620591388433,6.238190122705254,0.13535086027241355,18291.692827616047
14289,Cu2Se,850,0.00015275515294282683,0.920607050953006,0.9851035859024811,36763.54999687643
15070,CaB6:SrB6=75:25,850,-0.00013486100513222237,10.148641580801154,0.2109689547724372,132655.12459007456
1932,(CoSi)0.95(SiO2)0.05,850,-7.896857252822126e-05,9.095880060083687,0.14647506518918255,250824.50820135747
10148,Zr3Mn4Si6,850,2.2789822783822656e-05,32.452716714302674,0.0016870114806626587,124013.30307243188
5985,Yb14MnSb11,850,0.00013740950141039035,0.7981589654276602,0.5574837831532864,24351.37510340673
11065,Al2CrCoFeNi + 0.3 wt.% Sc,850,-1.8982755756028247e-05,15.161560036232073,0.01211432822657085,688786.1657172812
5984,Yb13.6La0.4MnSb11,850,0.00017099686941285296,0.6715811051497144,0.71728665274327,16429.412703965685
10980,ZrCoSn0.05Sb0.95,850,0.00023317677416507382,5.9248903983231225,0.20670161463707354,27914.107779390302
2291,Ba24Cu4Ge96,850,-7.13705779331799e-05,3.135255819439238,0.13533179255816266,106616.83158179211
13204,Yb13.810.19MnSb11,850,0.00015696353263555964,0.9582481180307144,0.5418034934175919,21920.03770016952
1917,Mn3Si4Al3,850,-7.782670459128505e-05,3.721111547956767,0.15071573338501668,108931.89817977713
1349,Si91.25Ge8.75P0.45,850,-0.00025002946816567173,4.990141669287637,0.6642151070950788,62376.3997564154
10151,TiMnSi2,850,2.1484584955641352e-05,11.713810567071151,0.0026351552274342022,78674.05538016543
12662,NbCo(1+x)Sb here x is 0.4,850,-0.00018971272425198608,3.3981059704787997,0.3445064616997586,41293.01883636951
10227,FeAl0.10Si2,850,0.00024628388063902305,5.060809554686054,0.09399133168660108,9226.07318950364
14936,(GeTe)1x(AgSbTe2)x,850,0.0002141784674788136,1.8698892696335816,1.6247309912442132,77916.02977062447
9608,Mg2Si0.6Sn0.4,850,-0.00021141305763056599,2.5869894952083263,1.1005856499857125,74582.35450438896
14296,Cu2-xSe,850,0.00019076251958952223,0.4898052988802435,1.203235084308229,18654.296286106204
10099,MnSi1.81,850,0.0002509019253865324,3.375631151371692,0.25693160352347977,16208.603539255128
12431,Ti0.95Nb0.05NiSn,850,-0.00015531092020862507,5.179796764187541,0.5723854508037003,154998.20954889234
10279,Si0.8Ge0.2,850,0.00020199899933109381,2.506535328890115,0.4600309638990967,33243.51922465353
12458,In0.17Ga0.83N,850,0.0002092069873352984,1.2381545219090455,0.3036517659403075,12014.095886180829
12690,"(TiNiSn + xTiC/yTiN (x, y = 0, 1, 10 at. %)) here x is 10 and y is 0",850,-5.811257287575576e-05,6.006547529725026,0.0992515481576654,233665.91017634017
12433,Zr0.99Nb0.01NiSn,850,-0.0002313957032746336,5.813664000176718,0.5678458757908357,76029.76042670952
10122,MnSI1.75,850,0.00021996979342822485,2.0707857049238427,0.6578260570819568,33120.829951388616
12434,Zr0.98Nb0.02NiSn,850,-0.00020499832148812032,6.099341023115143,0.5952398189477586,107796.17251566023
10982,ZrCoSn0.15Sb0.85,850,0.00021751510060731718,5.916586662269824,0.3896945393784127,55246.4394082816
12736,Pb(1-x)Sb(x)Se at nominal compositions. here x is 0.01,850,-0.00017103014814293723,1.2221656503758336,0.8626354943093648,40646.84629462578
15072,CaB6:SrB6=25:75,850,-0.00015225546882409411,11.924484013826811,0.19437338636646534,112557.92084316454
10113,MnSi1.75,850,0.00024354330424749393,2.4379515047338063,0.6006867557812868,29047.034818604483
10235,Fe0.90Cr0.10Si2,850,0.0002222964591196337,9.720337162636527,0.0304917507019844,7056.342848712846
9606,Mg2Si0.6Sn0.4,850,-0.00021759528087726722,2.58777381772367,1.1211670791476092,76431.66005772809
6398,YbZn2P2,850,0.00021042093956007303,1.2266408175489838,0.10537021193541664,3743.4859318159724
15073,SrB6,850,-0.0001699785058962105,14.047242250479364,0.17694676002333715,100593.35832703537
16465,RuGa2,850,0.00013266534597626274,3.1548196169817047,0.4952845093323504,113694.08374401713
10615,(Sr0.9La0.1)3Ti2O7,850,0.0001968901471407292,2.7892565876438065,0.0839252329396796,6767.861322190601
10118,Mn0.85Cr0.1Ru0.05Si1.74,850,0.00021428577764598129,2.622337805302157,0.5056889449052638,33975.54835752984
10541,CaMnO3,850,-0.0002880974876842688,3.1181430197966544,0.04764901443168837,1963.825861152944
15854,(SnTe0.994I0.006)2.88(In2Te2.922I0.018)0.04,850,0.0001580704582952485,2.1006967738442808,0.9844409291916844,101077.15003603141
15856,(SnTe0.99I0.01)2.88(In2Te2.97I0.03)0.04,850,0.00015114144253396483,2.020587606588672,0.738698939205782,79867.1287513897
15071,CaB6:SrB6=50:50,850,-0.00013927590161214083,9.599248732959943,0.2434960998146279,135448.45482509615
13448,Ca2.94Na0.06AlSb3,850,0.0002448639641563713,0.7782119437252438,0.486637807913805,7347.696227741827
14288,Cu2Se,850,0.00020554086927675983,0.708306029680446,0.7345331830102587,14430.455179623406
15852, (SnTe0.998I0.002)2.88(In2Te2.994I0.006)0.04,850,0.00014224317116912167,2.5618190956964764,0.8038490328099218,118678.8074511928
12740,Pb(1-x)Sb(x)Se at nominal compositions. here x is 0.02,850,-0.00015465318614410402,1.2933222182653514,0.7959522711999201,50943.061060890206
479,Fe0.96Nb0.04Si2,850,4.113694346287293e-05,6.590829800421936,0.0018894903910236093,7520.258258978011
13447,Ca2.97Na0.03AlSb3,850,0.0002603506034376315,0.7561502084860048,0.5221719769652615,5546.121159933784
12737,Pb(1-x)Sb(x)Se at nominal compositions. here x is 0.0125,850,-0.00016081560818450295,1.3601585476080125,0.7948905271789601,52944.871413283225
10981,ZrCoSn0.1b0.9,850,0.0002587381096691787,5.563013648313756,0.3889668393664233,39592.9170972152
11939,GdPdBi,850,5.303876751003358e-05,7.609599759186053,0.06645654138986051,220838.427699525
15855,(SnTe0.992I0.008)2.88(In2Te2.976I0.024)0.04,850,0.0001557050197251913,2.0892516627971482,0.8383937353746412,88873.07765370609
8382,Mg2Si,850,-0.00023260987404408442,3.459504886900889,0.053567005347645885,3753.315101731074
2293,Ba24Ge100,850,-5.136527196721358e-05,3.935064022876291,0.10058529942878247,173683.09881912597
11938,LaPdBi,850,3.9145597309481206e-05,6.9373351769864025,0.05101383300163971,236760.5718877877
11015,Fe2.08V0.92Si,850,-4.849790460723416e-05,14.748783675591516,0.047997570199873815,364844.6170988768
12739,Pb(1-x)Sb(x)Se at nominal compositions. here x is 0.0175,850,-0.00015494393691860883,1.3521537787571702,0.7659500214926505,50680.33920262528
6352,CaMnZn0.9Cu0.1P2,850,0.00023065713286799693,1.371446511850875,0.1113095727301746,3153.297983808655
12855,Yb14Mn0.7Zn0.3Sb11,850,0.0001355168803506882,0.8766401497574811,0.5704287938541049,28750.472323420814
12413,NbCoSn0.96Sb0.04,850,-0.000155343948838587,6.823022456011692,0.18469196116788625,60533.39161158785
10388,NaxCoO2,850,0.0001923491889728213,0.9917942647449048,4.712437865491706e-08,0.0014861669015206948
297,Pb1.005Se1,850,-0.00018902098460509676,1.6201560970418845,0.6315632161844354,33692.61499605025
4231,CuGaTe2,850,0.0002648306100504795,1.4663853721312092,0.4808608241029867,12827.380861354117
13042,Ca5Al1.9Mn0.1Sb6,850,0.0002030755706702654,0.7956734843443992,0.3894510646923046,9944.219868605029
13793,Yb0.029La0.392Te0.578,850,-0.00016808400806325334,1.1594108690838838,0.6227302285351612,27009.22423243901
13123,CaAl1.9Zb0.1Sb6,850,0.00017855244948874254,0.9057824762094641,0.44287934104631105,14803.308363681805
13043,Ca5Al1.8Mn0.2Sb6,850,0.00018508036938728664,0.8239548302590557,0.3470362960008767,9422.184778696905
203,Pb0.96Ba0.03Na0.01Se1,850,0.0002413374146700329,0.9427428206323358,1.06499402700396,20334.853144858265
12986,Mo3Sb5.4Te1.6,850,0.000136649812959269,3.4437011331071985,0.4948888583767436,103109.74178257208
202,Pb0.98Ca0.01Na0.01Se1,850,0.00020851436372198358,1.2385878528124787,0.825463101831402,30991.13774808438
10200,(FeSi2)0.995Cu0.005,850,-8.997750943725885e-05,9.166044955165471,0.002204125988705014,2935.834278504417
12524,Ti9Cr2Ru18B8,850,4.6466776630012455e-05,12.748661103248534,0.045772716625320536,317747.19991899177
5868,Yb14Mn0.4Al0.6Sb11,850,0.00017730529320102062,0.7015934638960746,0.7653823038377023,16662.585641802834
5869,Yb14Mn0.6Al0.4Sb11,850,0.0001649953636566763,0.7261221285693268,0.6995520003592101,20440.59827324348
14460,In0.005Sn0.995Te,850,0.00013209211554139817,2.216214875215,0.6880956000704251,86140.09596870582
13115,Ca3Al0.99Zn0.01Sb3,850,0.000266836460161055,0.586014406092052,0.460383368564224,5291.428310149052
13792,Yb0.02La0.399Te0.584,850,-0.00016350234563684152,1.202895294531978,0.5800822006086618,31199.017078562534
13794,Yb0.044La0.377Te0.579,850,-0.0002202752476582165,0.7528911485839362,0.6971957137680607,11142.003347882925
10199,FeAl0.10Si2,850,0.0001870363341103629,7.069092521144081,0.09462257283731597,22495.0793311671
13130,Yb9Mn4.2Sb9,850,0.00017132841451716102,0.5641845223383882,0.6553024301790534,14817.851178168588
1836,MnGe0.00875Si1.74125,850,0.00019984870865169432,2.3195740419484103,0.511729044172858,34964.44898383085
14388,La0.95Sr0.05CoO3,850,2.0171420626169045e-05,5.9359086165497175,0.006740464388039853,119293.23644597885
5870,Yb14Mn0.2Al0.8Sb11,850,0.00019742596829526178,0.6005309697640479,0.8070287202452691,12623.683188705356
13129,Yb9Mn1.2ZnSb9,850,0.00010126848176631686,1.0867265775748471,0.3067148837649158,38237.33500668692
12525,Ti9Mn2Ru18B8,850,5.1327638475665165e-05,12.882239020448036,0.06820117208248606,391128.5763628679
13045,Ca4.75Na0.25Al2Sb6,850,0.00020016918799238304,0.7769396470530401,0.5794038517365553,12116.416812747522
12634,WOx here x is 2.9.material family tungsten oxide,850,-5.39196480331667e-05,4.166861870982069,0.043397684506393495,76263.16686255642
179,Pb0.95Sr0.04Na0.01Se1,850,0.00022091907071551738,0.9771930411025176,0.9456083910015016,24184.88255889772
15487,Mg2Si,850,-0.00020040681593950092,2.7066233823934844,0.7052065330015354,59490.20667638598
10202,FeAl0.05Si2,850,0.00023253320109053525,6.056079418771505,0.12132570505915312,15986.578312742375
14461,In0.015Sn0.985Te,850,0.00016098089416900953,2.1654383004148583,0.7358139874372125,76228.97693449765
10178,Fe0.98Co0.02Si2,850,-0.00015571622958821218,4.882018610318757,0.03281508834361632,7772.958048834209
1837,MnGe0.0175Si1.7325,850,0.0002051371880352776,2.3551137479242557,0.5696539549079289,37507.255141888396
13124,Yb9Mn4.2Sb9,850,0.00017244005515965706,0.5851560124039655,0.6124630909495359,14849.94775632949
5871,Yb14Mn0.05Al0.95Sb11,850,0.00020997662119540795,0.5937658476534171,0.6156343088272924,8610.78639200204
10189,Fe0.94Co0.06Si2.00,850,-0.0002070213581618688,3.5156188386396594,0.2327374939791061,21841.36831960736
160,Pb0.993Ga0.007Se1,850,-0.00015705687505068066,1.3138031360975564,0.7975906115960817,49977.841756127316
10201,Fe0.98Co0.02Si2,850,-0.00016663832089835692,3.9644297609649914,0.044166794715351225,7418.360305449358
15243,Ga2Te3,850,0.00033854640683429163,0.4384174198416081,0.1128942451801188,443.45728287159585
13125,Yb9Mn4.2Sb9,850,0.00016218995175028595,0.5724798508762459,0.5752102151842768,15488.87542570406
14462,In0.03Sn0.97Te,850,0.00012822307902040232,2.3736039782437643,0.6689961732499543,113906.03187911304
5140,Sr0.19Co3.98Ni0.02Sb12,850,-0.00020948227037313025,3.0182080203308645,1.1278604914052828,83048.378515418
13019,Hf3Ni2.7Cu0.3Sb4,850,-0.0001292712531322441,2.9818727880058966,0.2869211064819299,61792.973623533886
6263,Sr3Ga0.93Zn0.07Sb3,850,0.0002063465553007039,0.6509303244938187,0.7964207152114311,16131.190083334644
13826,PbSe,850,-0.0003062055793600709,0.7172419595834406,0.5775652072602356,5109.138150655575
12584,CdO,850,-0.00014842161156078417,3.485633750607777,0.2315453406908689,43143.67488518541
2386,Ba8Cu4.5Si6Ge35.5,850,-0.00010782131476209173,1.9058511070926232,0.35749630349969364,70272.85424622729
6262,Sr3Ga0.95Zn0.05Sb3,850,0.00022208592239225308,0.6201574541665031,0.7584485678853057,12041.694040693068
14550,La3Te3.6Pb0.4,850,-9.312767807942e-05,2.717809944415745,0.3062327852829099,104249.75134124912
16250,OsGa3,850,-0.00022577711494876343,1.363569546067866,0.041849573756390666,1317.011502628358
13015,Zr3Ni1.7Pt1.2Co0.1Sb4,850,0.00016462334924928254,1.9474367970908435,0.6847227307381517,54070.40664650106
13018,ZrHf2Ni2.7Cu0.3Sb4,850,-0.00015684866798375095,2.090661880462616,0.33139262653527296,34661.4327711562
13017,Zr2HfNi2.7Cu0.3Sb4,850,-0.00018008748933668966,2.4175943210218023,0.5332253746386647,47788.20990381461
10394,NaxCoO2,850,0.00014718334507779048,1.6511923806655364,1.4825131354457319e-08,0.0013294131249950742
14548,La3Te3.8Pb0.2,850,-0.0001077803609168629,1.5465837592658058,0.4374698537499339,63623.07965490776
15321,TiO1.83,850,-0.0001403464642018148,3.3696850082344563,0.153935262339647,28542.613814534638
299,Pb0.95Ca0.04Na0.01Se1,850,0.0002330057194531541,1.0694117576482816,1.0314762907866415,26664.17108946381
1839,MnGe0.035Si1.715,850,0.00019246909409881768,2.279745932832016,0.5963008349077101,43172.871659088734
14546,La3Te4,850,-0.00010274368329708398,1.8537227863417811,0.309794242101648,63048.016074573934
15322,TiO1.90,850,-0.00022458840302140738,3.2384789403685765,0.1371804988483323,9981.094892262303
12585,CdO,850,-0.00011840722387375728,4.24296758511819,0.1806020410496781,64152.61759703407
10186,Fe0.99Co0.01Si2,850,-0.00027653668284151925,9.224204564292428,0.06162270585268485,8744.707072923697
10107,MnSi1.73,850,0.00021543376764187916,2.9813953646377827,0.3092110395039194,23368.35187456984
10185,Fe0.85Cr0.15Si2,850,0.0001986395715734585,10.836658078847108,0.024248674661148214,7834.890152389353
16245,Ru0.85Fe0.15)0.95Mn0.05Al2,850,0.00011001415334085688,6.962474060661244,0.12570714978066666,96954.4037527696
12410,TiPtSn,850,-0.00022472923771898247,9.189400072851917,0.021551316005790626,4113.863097106575
