Repository: starrydata/starrydata_datasets

> [!NOTE]
> **The duplicated `sample_id` issue was fixed on 2026-09-08**
>
> Datasets published between **2026-04-01 and 2026-09-08** contain duplicated
> `sample_id` values: the same `sample_id` can refer to samples belonging to
> **different papers**. Joining tables on `sample_id` alone mixes data from
> unrelated papers.

# starrydata_datasets

Daily per-project splits of the [Starrydata2](https://starrydata.nims.go.jp/) dataset, with a browsable download page at **https://starrydata.github.io/starrydata_datasets/**.

Historically this repository also hosted the raw CSVs (from 2019/7/11 until 2022/12/22); those older archives are still available via git tags.

File: datasets/20190711/20190711_preprocessing_interpolated_data.csv (part 36 of 94)
sampleid,composition,Temperature,Seebeck coefficient,Thermal conductivity,ZT,Electrical conductivity
225,Pb0.97Sr0.02Na0.01Se1,850,0.00021531828692562306,1.220701838963297,1.05409626077842,35839.14638920524
12427,TiCoSn0.1Sb0.9,850,0.0002597437318563651,5.392588125517216,0.3927893605504493,39837.68843382925
15320,TiO1.77,850,-9.837505251172634e-05,3.5795350090666043,0.1342980810716457,55101.43053224441
544,Ba24Ga9Ge91,850,-8.758273781431807e-05,2.4470805157826008,0.2799028668749808,107602.8210826566
12586,CdO,850,-0.0001090465059227502,4.547010327264871,0.1584624718679231,68856.456920606
414,Pb0.96Sr0.03Na0.01Se1,850,0.00021286985436274429,1.0787818917236005,0.8900989064801128,27379.86904763605
12583,CdO,850,-0.00019484627513750665,3.035478560896641,0.2120398043367556,17542.622659476667
2384,Ba8Cu4.5Si6Ge35.5,850,-0.00011268039452750715,1.974056920196164,0.3608392014724302,68270.30639628659
10392,NaxCoO2,850,0.00013013585612818278,1.8133119902548325,9.5353998367629e-08,0.012011536602038313
10197,FeAl0.06Si1.95,850,0.00024119860344238257,3.351515711473548,0.08521731762894245,5775.646656679882
10181,Fe0.95Co0.05Si2,850,-0.0001833429864008355,4.102520589929492,0.16224902981071265,23296.21415516532
14457,In0.015Sn0.985Te ,850,0.00014091679983651247,2.4196617131343663,0.7110963606351827,99852.74888995526
12523,Ti10Ru19B8,850,5.267860472345382e-05,15.727452298069634,0.06868474464870059,446555.3837581382
10187,FeAl0.05Si2,850,0.0002720472821815103,4.4889891328381095,0.08348946966179177,5957.616553880565
5867,Yb14Mn0.8Al0.2Sb11,850,0.00014482375458129432,0.8437656251967462,0.5733637432988336,24853.442374372436
2819,ZrCoSb,850,-0.00010479674014153155,7.565289484013121,0.01668602361213858,11952.120872770076
10196,Fe0.95Co0.05Si1.946Ge0.054,850,-0.00016095380551950491,5.60416048114446,0.09387709176389528,23891.79423559059
13795,Yb0.079La0.348Te0.574,850,-0.00024012487838746005,0.6322776854023684,0.6250678835923011,7134.1001777942565
1838,MnGe0.02625Si1.72375,850,0.0002015191833942324,2.3352862751158323,0.610809631829528,41323.232689720164
14458,In0.03Sn0.97Te,850,0.0001233099833562345,2.5523041461580016,0.6209766337440283,112687.09096113815
6244,Yb14MnSb11,850,0.0001370525664645755,0.7744588685353566,0.5827039452520616,24572.640640041947
7903,La2.76S4,850,-9.429725338527366e-05,1.652023355502558,0.18167445679319907,39709.37404917837
10085,MnSi1.68,850,0.00020882536762407286,3.2535974086536714,0.32483113770282857,28512.548153844255
6260,Sr3GaSb3,850,0.00035407801748526705,0.6203689003091069,0.3847565217311035,2538.589537222514
6281,Yb13CaMnSb11,850,0.0001426397720910199,0.860176771863765,0.5277425487877198,23680.16441404764
6245,Yb14MNSb11,850,0.00013728417872736526,0.9836783840084437,0.4372334865371592,24646.58531562668
2382,Ba8Cu4.5Si6Ge35.5,850,-0.00010807824091208064,1.3179336708722431,0.3741825766882272,49358.134330805966
13010,Zr2HfNi2.9Co0.1Sb4,850,0.00016083620097789638,2.155401275900444,0.5081178323199401,49534.64337059583
12412,NbCoSn0.98Sb0.02,850,-0.00016114985257318517,5.6764418433406565,0.2038788690852617,54375.477958039664
13013,Zr3Ni2.6Pt0.3Co0.1Sb4,850,0.00016964022122833565,1.927617358447176,0.6073504433353115,47898.857097640284
6279,Yb14MnSb11,850,0.00013582979471935845,0.9909541934439122,0.4487493373292668,24882.640494316478
10087,MnSi1.73,850,0.00022707012599375957,2.624670894702513,0.3762647875102225,22533.54417346065
7904,La2.27Ca0.73S4,850,-0.00010110202852745504,1.4842019747765358,0.20179359669718747,34471.62222181892
393,Pb0.95Ba0.04Na0.01Se1,850,0.00022728757649410322,0.9539062349241516,0.9489557214991731,22836.90368639189
13007,Zr3Ni2.7Cu0.3Sb4,850,-0.00014931524989044578,2.813930486044812,0.3908209541055659,63568.946808373825
5866,Yb14MnSb11,850,0.00013663482175286888,0.8088090635792979,0.5796253796848123,24946.103079269786
12893,Ca5In0.9Zn0.1Sb6,850,0.00018928209508814906,0.7900069496666527,0.6389721478214571,17576.966020554828
14466,La1.9Ca1.1Te4,850,-0.00014882662550741796,1.0145385519448735,0.6441327157205695,30365.620758354893
10484,MnSi1.73,850,0.00019751123690231419,2.2469197303286204,0.5055945054836671,34260.000126848754
5901,Co3FeSb12,850,0.00013666823148211725,2.915293118590672,0.4156357479203031,79035.56507254185
12289,Zr0.7Ti0.3NiSn,850,-0.00022118118649082667,7.506147130010036,0.45301408071798793,85931.24240560492
6233,Yb14Mn1.05Sb11,850,0.00016096045788773928,0.8471422939410008,0.6833407021267665,23702.03057601277
12642,WOx here x is 2.92.Matrial family tungsten oxide,850,-6.338146505888971e-05,3.961185937541092,0.04829264654592973,64013.394105670246
12891,Ca5In0.98Zn0.02Sb6,850,0.00026941500414536776,0.6575135944169247,0.44770822689890777,5167.565201472826
13996,Cu1.97Ag0.03Se1.009,850,0.00017779528194134667,0.9770318304508929,0.9244448657108932,35212.290621187414
6232,Yb14Mn1.05Sb11,850,0.00016967258761654402,0.8195172588561014,0.7890613456681843,24495.810685900702
12417,Nb0.99Ti0.01CoSn,850,-0.0001749823934063711,4.436913047677751,0.10216408259850074,20732.22192553361
12290,Zr0.5Ti0.5NiSn,850,-0.00017249923004925092,6.659971296633179,0.2852735029515499,79066.30598248373
12892,Ca5In0.95Zn0.05Sb6,850,0.00021583680519085132,0.7947404513813299,0.6484140765979527,13350.17070460962
13995,Cu1.97Ag0.03Se,850,0.0002556815306763833,0.7211059512393789,0.9870828361564796,12828.909793184492
14467,La0.9Ca2.1Te4,850,-0.00013607801766202574,1.4577785374655678,0.5993297057781435,48179.671417361504
10207,Fe0.98Co0.02Si2,850,-0.00013748134460995722,4.400565092512188,0.033749478637190376,9244.19397441869
7910,La8/3Ca1/3S4,850,-6.435947114876564e-05,2.0907501855829205,0.13486772531040428,80087.79144927376
10168,Fe0.95Co0.05Si2,850,-0.00023744788241253232,7.099544003211284,0.0979278379157908,14507.116343750979
6234,Yb14Mn1.1Sb11,850,0.00016305680727902652,0.8838430282320932,0.6361425973068537,22458.617835233003
10524,La0.1Sr0.80Yb0.10TiO3,850,-0.0001932922780433828,4.137271659234839,0.08179564083335203,10800.959590307697
234,Pb0.97Ca0.02Na0.01Se1,850,0.0002162329338141067,1.1125090574787473,0.8365130494155429,24559.4320527591
10206,Fe0.95Cr0.05Si1.958Ge0.042,850,0.00019156851636749909,6.615515728650447,0.052810380669050576,11199.942861003601
10169,Fe0.94Co0.06Si2.00,850,-0.00019845818331196027,3.964794569752286,0.21437754008960205,24473.234721911074
5897,CoSb3,850,7.809888833805509e-05,3.664240245241976,0.06397502815765255,42783.127233079234
12641,WOx here x is 2.88.Matrial family tungsten oxide,850,-4.898975111570573e-05,4.681402979402635,0.04787288557803159,113120.99698504213
12405,HfPtSn,850,0.00016264070134864523,7.0772172571667715,0.02281032046144907,6547.479114102267
6320,Ca16Sb11,850,1.830874372553387e-05,1.2817138234988301,0.0001734268963895694,780.1381268438244
5900,Co3.4Fe0.6Sb12,850,0.00016387332913530826,2.8592628469444668,0.4159198622743061,60809.811136747245
10191,Fe0.95Co0.05Si2,850,-0.000184346437119074,4.045693813058748,0.15856746420811202,22208.4715360284
7909,La2.90S4,850,-6.1149001791776e-05,2.3673000082222835,0.11780845667415678,87746.96352726512
537,Ba24Ga0Ag0Ge100,850,-5.39146026853128e-05,3.943374252399881,0.1018217703272241,170040.2511532456
249,Pb1.003Se0.88S0.12Cl0.006,850,-0.00024372107754599444,1.0272182125196476,1.3882272395180035,26084.29357967712
12288,Zr0.7Ti0.3NiSn ,850,-0.00022226653019264718,7.81249546629091,0.2908389453102949,57445.15798632682
12286,ZrNiSn,850,-0.000246908503511034,9.388046448795984,0.2751702241204765,52568.3411012287
6235,Yb14MnSb11,850,0.00013687722624728128,0.7875341154437554,0.5577086380261836,24791.079965416757
10968,NbCoSn0.96Sb0.04,850,-0.0001555010354475762,6.849149321462543,0.17815157753394004,63834.73488013122
543,Ba24Ga4Ge96,850,-6.432175603661669e-05,3.731289486921268,0.14610028241850026,150389.436650928
5899,Co3.2Fe0.8Sb12,850,0.00015028955304381442,2.675295063080017,0.521731221927868,81285.81432586558
12528,Ti9Ni2Ru18B8,850,4.121202092859283e-05,14.942609560499813,0.03510354118470889,365332.7164783981
14465,La2.2Ca0.8Te4,850,-0.0001888306905141648,0.9963329485606598,0.5385607245529579,17704.150097800062
6231,Yb14MnSb11,850,0.00015894629493658994,0.9258543285531264,0.5495602870376022,21090.866507610714
10970,NbCoSn0.92Sb0.08,850,-0.00014424081173952224,5.709127929504504,0.2562853636543375,84646.43286068452
12858,Yb14Mn0.9Zn0.1Sb11,850,0.00010062712136463656,1.0259516875782106,0.3421176655196372,39279.76966078533
14007,Cu2Se1.01,850,0.00022825197437381759,0.7673519561941836,1.3460173244688214,23480.2878157971
507,Fe0.95Co0.05Si2-1wt%Er2O3,850,-0.00020611760908108311,2.38574973829175,0.522175307071055,34497.855421407636
6770,PbS-ZnS,850,1.5982901292107557e-05,1.7379784842547303,3.339238453551905e-09,0.02672770493892224
508,Fe0.95co0.05Si2-10wt%Er2O3,850,-0.0002311403448912831,3.6130736891763435,0.3230163020974344,25699.863728289434
14006,Cu2Se1.01,850,0.00021336301008550402,0.7399995883723609,1.315627102625054,24090.428730184576
12859,Yb14ZnSb11,850,5.266505874971943e-05,1.5140694737864735,0.0903483791053458,54573.932185765225
506,Fe0.95Co0.05Si2-10wt%SmO2,850,-0.00021090589269084464,4.788328753391541,0.2686558843517529,34023.88985077762
12856,Yb14Mn0.6Zn0.4Sb11,850,0.00013873140345676782,0.8701701552145651,0.5899107372390743,32272.32898136953
504,Fe0.95Co0.05Si2,850,-0.00023222678333098545,6.173282570494024,0.15669933349963888,21102.784633758358
10094,MnSi1.75,850,0.0002044657307037456,2.6859434718371995,0.38166299929325415,28848.081986519388
207,Pb1.003Se0.92S0.08,850,-0.00019455302310668007,1.374767791437364,1.2017342185610411,51350.287976066815
12643,WOx here x is 2.95.Matrial family tungsten oxide,850,-7.039339060743458e-05,3.5427213171166025,0.04678574488748455,44226.74812584197
14009,Cu2Se1.02,850,0.00017883652334732604,1.3793776469868964,0.9956229657588846,47778.62276400736
505,Fe0.95Co0.05Si2-1wt%SmO2,850,-0.0002173457757428061,3.0274530262591237,0.5574069418859542,42027.00610708526
12857,Yb14Mn0.7Zn0.3Sb11,850,0.00013449649689581714,0.8783383179938505,0.5845469327319551,32589.735284739338
14008,Cu2Se,850,0.0002797269660619494,0.5773683547161264,1.338334867700193,12039.183033830339
10091,Mn0.75r0.15Ru0.1Si1.74,850,0.00019769282395058372,2.6518040292213367,0.4674606388702604,37315.196970804216
10969,NbCoSn0.94Sb0.06,850,-0.00016213201601587322,5.849869037216537,0.2799940227549829,76418.92208017544
10483,MnSi1.73,850,0.00015180605535853545,3.842212498764888,0.2123580294146793,41653.639170974515
1835,MnSi1.75,850,0.00020712297478287268,2.375368125147316,0.4557346558102421,29687.08144855557
14004,Cu2Se1.01,850,0.00021737626509481315,0.7578720251652931,1.2810526481872695,23978.465460508418
12529,Ti9Cu2Ru18B8,850,4.898111228378988e-05,14.228472356586227,0.062186173193279425,425641.6557016471
6230,Yb14MnSb11,850,0.00017044741314358708,0.8458992973891263,0.7389595038874429,23333.29146473109
6236,Yb14MnSb11,850,0.00016072412155810638,0.8367070664259459,0.7082505628111837,23511.222377605958
14005,Cu2Se1.01,850,0.00021740887932716465,0.8382273059347053,1.182600107218384,24055.276007819317
6322,Ca16Bi11,850,2.307149756109823e-05,1.165424784259326,0.005742020309891037,14790.350897394617
6229,Yb14MnSb11,850,0.0001695267642700679,0.7725539685672814,0.6828893374725333,19825.1897985174
8962,CrSi2,850,0.00012257883633057736,7.336903866305143,0.10237196218315237,66033.18709703736
12292,Zr0.5Ti0.5NiSn,850,-0.0001686891478653968,6.755295283740572,0.32183546978666244,96774.37553073735
541,Ba24Ga8Ag2Ge90,850,-9.077049519153532e-05,2.104848420117336,0.31939620846549666,92648.86788030334
10521,La0.1Sr0.87Yb0.03TiO3,850,-0.0001998201504327213,4.45424002347225,0.17576375994789822,23705.41607604479
166,Pb1Se0.88S0.12Bi0.003,850,-0.00020342209980580628,1.2422475328844618,0.5645204902651462,19937.590020412932
12526,Ti9Fe2Ru18B8,850,4.163794532741857e-05,13.634567199150188,0.03455426003499575,326528.83534608124
7906,La2.84S4,850,-6.917268881982303e-05,1.986950730939729,0.12256149646849444,59876.01832322622
12527,Ti9Co2Ru18B8,850,4.024310632957953e-05,13.508104358219128,0.035797589145239395,351808.45796731696
14054,AgPb18SbSe19.964Cl0.036,850,-0.00029677281222105734,0.5929276398788588,1.1794377718183684,11109.303615724224
10203,(Fe0.95Cr0.05Si2)0.995u0.005,850,0.0002311468937744933,9.046400949693464,0.028211100382861086,5619.54055426959
6415,Yb11Sb9.3Ge0.5,850,2.5673839591166505e-05,2.178046052661625,0.01717637312482071,64643.33338253704
10204,Fe0.94Co0.06Si2.00,850,-0.00019952881015451008,4.01804751403719,0.20753580871876665,23557.39503352624
10090,MnSi1.85,850,0.00024545619408261767,5.850014083783558,0.1282983339700009,14655.849978685195
7905,La2Ca0.1S3,850,-9.922827210507844e-05,1.7368044740938982,0.17256829563895096,35811.47058498747
10520,La0.1Sr0.89Yb0.01TiO3,850,-0.00020199639056521404,4.789510520757805,0.1951827312194648,27459.370016959816
5875,Ca4.75Na0.25Al2Sb6,850,0.0001961653666614708,0.7637361153731992,0.54404041781918,12026.832678209776
15488,MnSi1.73,850,0.00021906267130075293,2.377785154259813,0.5047053879004207,27502.00143276249
10131,MnSi1.73,850,0.00021581090626027937,2.3136042173516587,0.33219739529827724,19414.203941880365
12277,TiCoSb,850,-0.0002671161937417104,9.563707274092598,0.01659604221905809,3021.0834445615405
14057,AgPb18SbSe19.73Cl0.27,850,-0.00023828444022668183,0.6776460911624596,1.1775843074700445,16512.769181754404
14056,AgPb18SbSe19.856Cl0.144,850,-0.00023811096635699189,0.6243072865464028,1.2311334234226483,17340.662514369484
10190,Fe0.98Co0.02Si2,850,-0.0001434693461452547,6.271281637922095,0.0244852022174751,8776.52989192359
12415,NbCoSn0.92Sb0.08,850,-0.00014817132631029682,5.6898381992354174,0.2730323620665109,82690.11218715209
540,Ba24Ga4Ag2Ge94,850,-7.420588468050401e-05,2.694643455035925,0.21101067490802328,118880.00777897649
14053,AgPb18SbSe20,850,-0.0001843684182226969,0.7927405368110289,0.0804639967353298,2403.9077373675273
12640,WOx here x is 2.86.Matrial family tungsten oxide,850,-4.353244117803272e-05,5.143027258385856,0.04379608984030065,141503.7903561141
12639,WOx here x is 2.84.Matrial family tungsten oxide,850,-4.0014648164411575e-05,5.464569774395007,0.042824107588745226,173829.6004420414
14464,La2.5Ca0.5Te4,850,-0.00020336228523612062,0.9342861282466852,0.6211168170174919,13711.636525652051
12929,MoSb5.4Te1.6,850,0.00013503229415814204,2.8764603241485713,0.481914870306115,87866.28984359093
10205,FeSi2,850,-0.00011562704728937151,7.837304033770027,0.003579709571697429,2468.7476022681376
12928,MoSb5.5Te1.5,850,0.00011917189710139778,3.6388976219251257,0.37967589929118695,115565.44738475865
10522,La0.1Sr0.85Yb0.05TiO3,850,-0.0001994739646560425,4.3028861690410265,0.1411573210360076,18673.96628163527
7907,La2.53Ca0.47S4,850,-7.541672593458356e-05,1.5851900141680069,0.1532930174837158,50263.11805040557
10523,La0.1Sr0.83Yb0.07TiO3,850,-0.00019876516475991776,4.1793039401974,0.09676894225248096,12602.114265630586
10171,Fe0.94Co0.06Si2.00,850,-0.00019546931352169817,4.069515112111953,0.2155466737270053,26091.296512467416
7908,La2Ca0.2S3,850,-6.349560493769663e-05,1.9958467159668607,0.0961978722243272,56025.584201206446
1349,Si91.25Ge8.75P0.45,900,-0.0002598014700668673,4.875420493078474,0.7253775035498721,58217.08328494109
13045,Ca4.75Na0.25Al2Sb6,900,0.0002040595020762516,0.7293423390581883,0.6256164730127218,11664.627990053934
234,Pb0.97Ca0.02Na0.01Se1,900,0.00023630975827369536,1.049565714365344,0.9228052413681358,19296.56593765668
12434,Zr0.98Nb0.02NiSn,900,-0.0002109621388594491,5.823559948601973,0.6440006305513724,104059.64217847344
1352,Si83.75Ge16.25P1.35,900,-0.0002478483951600362,3.584373181520349,0.9042878815466432,58628.01608808286
207,Pb1.003Se0.92S0.08,900,-0.00020418194571175164,1.3111438327731548,1.1773188711646148,41140.2812506326
12429,Ti0.99Nb0.01NiSn ,900,-0.00020630515020799044,5.179969141010909,0.5443226119051315,82323.54226907769
179,Pb0.95Sr0.04Na0.01Se1,900,0.00023929267789550118,0.9477110136688598,1.0477256221240046,20404.40666884079
10226,,900,-0.00020636490563510982,3.894516444816895,0.22842073720740075,23063.18243326269
12525,Ti9Mn2Ru18B8,900,5.24389555439762e-05,13.570069940620265,0.0721965078049261,391770.35174784955
12584,CdO,900,-0.00015531373037005802,3.1802172539582365,0.2553593260490341,41937.33338858973
12527,Ti9Co2Ru18B8,900,4.143650869644349e-05,14.352503655999955,0.0379830021292028,356306.7930828186
10227,FeAl0.10Si2,900,0.00024832327502340363,4.887228126583353,0.10212182294817926,8992.983697429314
12430,Ti0.98Nb0.02NiSn,900,-0.00019610337168645572,5.187591509303621,0.6232257344122567,100234.65509518202
7,Fe0.96Ti0.04Si2,900,2.1013418223394352e-05,6.285914416032842,0.0005215077394379587,8248.848052514779
6415,Yb11Sb9.3Ge0.5,900,2.6099823088314457e-05,2.300842464627089,0.018027005524391054,65814.75085734269
12428,TiNiSn ,900,-0.00020861528961434847,5.186215278781178,0.3765013493689793,52245.42977420756
13043,Ca5Al1.8Mn0.2Sb6,900,0.00018869856450202943,0.7867634668031801,0.3737487423717413,9151.925879295106
12426,TiCoSn0.05Sb0.95,900,0.00024015363297117618,5.3016506554321285,0.2254231858352763,27089.5319043028
1350,Si88.75Ge11.25P0.75,900,-0.0002494334460635578,4.471997274008892,0.822704246532139,65704.23848115875
12431,Ti0.95Nb0.05NiSn,900,-0.00016040046544629711,5.0583014499996235,0.6133658923686625,144497.78705111775
10191,Fe0.95Co0.05Si2,900,-0.0001863326972589916,4.018355708564659,0.17839912863280008,22941.42847870101
13266,Ca0.84Ce0.16Ag0.9Sb,900,0.000115698066551342,1.1966721349380394,0.4389661890018423,45125.97966726992
10190,Fe0.98Co0.02Si2,900,-0.00013110829196302763,6.28998091334762,0.025175470159636396,10235.854146857506
12524,Ti9Cr2Ru18B8,900,4.848646706062652e-05,13.412339365963886,0.0491742679291414,319900.06646679225
202,Pb0.98Ca0.01Na0.01Se1,900,0.0002349359168037477,1.167418125496808,0.9167087059087368,25435.254965383912
543,Ba24Ga4Ge96,900,-6.833915393868944e-05,3.8021362479202256,0.16131817206737895,146012.81759600338
12528,Ti9Ni2Ru18B8,900,4.2689540306151535e-05,15.809991591586712,0.037311265918449535,369441.5230720879
12529,Ti9Cu2Ru18B8,900,5.097212285264682e-05,14.892346484067392,0.06681667946580025,422884.1033192053
479,Fe0.96Nb0.04Si2,900,3.4381608477998024e-05,6.4851325469677175,0.0020825609274901387,10601.0856139645
10189,Fe0.94Co0.06Si2.00,900,-0.00021126478674928233,3.549866321118744,0.25249846328261555,22495.010570778428
1351,Si86.25Ge13.75P1.05,900,-0.0002415216896583899,3.995755178021572,0.8168326911526534,62169.474378813
7903,La2.76S4,900,-0.00010052721651422432,1.7121242833698085,0.2003455294452527,37714.21897219884
1348,Si93.75Ge6.25P0.15,900,-0.00028334082015965296,5.632394555151492,0.6167031911662471,48073.801167366015
12433,Zr0.99Nb0.01NiSn,900,-0.00023547477052098003,5.553816356979114,0.613531410370443,75531.92761781072
12523,Ti10Ru19B8,900,5.493069466454284e-05,16.412119989516057,0.07388458649302747,440406.3669161405
12583,CdO,900,-0.00020162465559491266,2.7588159233989065,0.2338573079039979,18260.66786299797
12405,HfPtSn,900,0.00015662650065268157,6.526142210437563,0.023037772408899874,6711.980641571963
160,Pb0.993Ga0.007Se1,900,-0.0001653900957984709,1.275895616286145,0.8586236171965745,44499.63700065762
10228,Fe0.95Cr0.05Si2,900,0.00024224648840538203,6.398167406880219,0.045151823378614064,5469.8246291981595
12526,Ti9Fe2Ru18B8,900,4.322462402098223e-05,14.36812887792641,0.036999907031136266,330597.3963212713
10118,Mn0.85Cr0.1Ru0.05Si1.74,900,0.00022409793891330264,2.6429973649715075,0.5754260863546267,33648.68081565944
10229,Fe0.95Co0.05Si2,900,-0.0001986202927826824,3.164662625672128,0.1783525883171964,15897.070108554944
12928,MoSb5.5Te1.5,900,0.00012398645208810271,3.5652045870704057,0.4158616559256145,111092.54962601676
12639,WOx here x is 2.84.Matrial family tungsten oxide,900,-4.1491728751858256e-05,5.438873781051433,0.04583941146979217,157053.61811721098
12929,MoSb5.4Te1.6,900,0.00014195692566758197,2.7739607501709806,0.5308199618250373,84615.22751568048
7907,La2.53Ca0.47S4,900,-8.184803145926863e-05,1.6298304661798406,0.17643745553813778,47695.151341823526
12661,NbCo(1+x)Sb here x is 0.3,900,-0.00015078811134521618,4.156208484826977,0.4028378774609788,82046.76818654357
10171,Fe0.94Co0.06Si2.00,900,-0.00020025464980297144,4.099464916015471,0.23448816743020026,26803.051420175907
6341,Yb13CaMnSb11,900,0.00016224942708232816,0.8543767200791266,0.5963518933412328,22457.675586497422
13201,Yb13.55Pr0.45MnSb11,900,0.0001934257962956709,0.8567096837503897,0.6480541263128857,17778.92549580046
6340,Yb14MnSb11,900,0.00014325778190547352,0.987447268207638,0.4898510962751119,23599.303939009504
311,Pb0.99Na0.01Se1,900,0.0002130757863435671,1.2788660535157137,0.8106287330271186,28536.62157118612
10213,Fe0.94Co0.06Si2.00,900,-0.00020791556164221443,3.9899203919761317,0.2322186655842467,23626.4683038607
13200,Yb13.66Pr0.34MnSb11,900,0.0001808873162711684,0.9437542512458404,0.6782468704583713,19344.064286788278
10206,Fe0.95Cr0.05Si1.958Ge0.042,900,0.00018900943489919561,6.403466924647209,0.05806654925819864,11564.629180996997
10169,Fe0.94Co0.06Si2.00,900,-0.0002032096201916639,3.9908164853154533,0.23318292498293405,25158.890670628418
7908,La2Ca0.2S3,900,-6.805354145101042e-05,2.0587103111097877,0.1087634794036742,53719.79686939752
12659,NbCo(1+x)Sb here x is 0 ,900,-0.00011737794168554531,4.727414583601323,0.35275951383561444,131420.45937130373
6399,YbCuZnP2,900,0.0001567527882263775,1.6985858402115412,0.536123913830068,43793.549675678456
12640,WOx here x is 2.86.Matrial family tungsten oxide,900,-4.5604601035933086e-05,5.1498006530267775,0.04747377611074257,131829.4223160582
491,Fe0.98Mn0.02Si2,900,0.00013334303967800558,4.968089583652294,0.07692345690399342,23881.686876630083
12660,NbCo(1+x)Sb here x is 0.2,900,-0.00013115272660202306,4.8724563300238755,0.3778448467032611,118558.32964295305
10205,FeSi2,900,-6.450165504766575e-05,7.105003968208326,0.0014618066731677901,2773.767394988144
13202,Yb13.45Pr0.55MnSb11,900,0.0001939432189290124,0.8984374756556615,0.6808439614535712,19391.99230207493
10204,Fe0.94Co0.06Si2.00,900,-0.0002041228035680765,4.058369746294648,0.22578195360285386,24229.870244775688
12662,NbCo(1+x)Sb here x is 0.4,900,-0.0001966185849850524,3.322073030173871,0.3739409633150785,40425.24467898357
12663,NbCo(1+x)Sb here x is 0.5,900,-0.00017463903758128615,3.5994792381701384,0.2423418166156103,35473.592288190936
10202,FeAl0.05Si2,900,0.00023306996327855303,5.82973229774725,0.1310264846089725,15624.012460531058
12634,WOx here x is 2.9.material family tungsten oxide,900,-5.684783188235416e-05,4.194849635599162,0.04774997112147227,75903.16230514843
488,Fe0.98Mn0.02Si2,900,0.00022409224939310185,6.136893372304031,0.173526320822625,23562.30399815069
7906,La2.84S4,900,-7.389375345532026e-05,2.02964522560225,0.13880276723297835,57327.14215456504
10098,Mn0.65r0.2Ru0.15Si1.74,900,0.00021996915388251598,2.6307945508296267,0.6411294955088299,38731.70477936191
13203,Yb14MnSb11,900,0.00012620225745660726,1.0441847290869326,0.4204589513676504,27270.006522529904
489,Fe0.98Mn0.02Si2,900,0.00021304516556359973,6.593818703315892,0.11710687318131435,18903.120841348293
10203,(Fe0.95Cr0.05Si2)0.995u0.005,900,0.0002229001289805583,8.79920059968801,0.029599028497969027,5824.484937244174
6348,CaZn1.9Cu0.1P2,900,0.00021546914596646944,1.0320983934357841,0.24808072178481896,5532.884757629688
13204,Yb13.810.19MnSb11,900,0.00016636722639703602,0.9491622931061271,0.5982420366662217,20711.62163312735
7905,La2Ca0.1S3,900,-0.0001049786535321094,1.7960541132699666,0.1874910904662723,33951.232649182224
490,Fe0.98Mn0.02Si2,900,0.00014556686670354942,4.847756957907112,0.08192608049053203,20825.50007451335
6235,Yb14MnSb11,900,0.00014417948706307054,0.7864984205763764,0.6137125674425696,23718.421566286983
498,Fe0.98Co0.02Si2-SiC-5mass%Cu,900,-9.952463416719904e-05,5.1485114997910415,0.033688614410210815,19456.340003370326
6236,Yb14MnSb11,900,0.00017008765718620612,0.8261919647032622,0.7824161680525592,22316.883580659025
325,Pb0.97Ba0.02Na0.01Se1,900,0.0002494369565999259,0.9277444565843608,1.078962049440737,18251.491970286937
6322,Ca16Bi11,900,2.483463214270069e-05,1.1322274225495217,0.006936777539426884,14149.251426195198
6229,Yb14MnSb11,900,0.0001803864602935123,0.7644681590743712,0.7550651138543121,18704.753446740633
12292,Zr0.5Ti0.5NiSn,900,-0.00016723965881705084,6.970863830075692,0.3411560034460237,101390.49845991524
6230,Yb14MnSb11,900,0.00018145673402123372,0.836176455387579,0.82243133591206,22158.054057275203
338,Sn1Mn0.07Te1,900,0.00025894439793670284,1.9121807168961649,1.0424925354470047,37532.13893671882
12859,Yb14ZnSb11,900,5.7356019867760436e-05,1.5208101567016663,0.10125376758903502,52499.71305842404
12855,Yb14Mn0.7Zn0.3Sb11,900,0.00014312734713744154,0.8774506938410608,0.6331333682096477,27364.326748731808
12856,Yb14Mn0.6Zn0.4Sb11,900,0.00014675462858488182,0.8834054090492492,0.6535922052987925,30625.904885200704
499,Fe0.98Co0.02Si2-SiC-2mass%Cu-3mass%Si,900,-0.00019768985020982217,4.298807261489369,0.10755543780860248,13145.257326488903
10127,Mn0.97Cr0.03Si1.74,900,0.0002309085930377572,2.6035924354026583,0.7617826562397342,41331.520484594635
12857,Yb14Mn0.7Zn0.3Sb11,900,0.00014283365594268407,0.8781361949299582,0.6476468602775943,30857.9942992657
12858,Yb14Mn0.9Zn0.1Sb11,900,0.00010810944348145206,1.0283522127260878,0.3844104809506295,37230.20495958543
12853,Yb14MnSb11,900,0.00014645150780956683,0.7871758985500936,0.6054499791977994,22835.130049386866
10123,MnSi1.74,900,0.0002310918858425221,2.9117113294700014,0.4441903864851942,26909.496292345753
6400,YbMnCuP2,900,3.883413382228351e-05,2.3553654777891024,0.022950440738661013,40199.07168672947
12289,Zr0.7Ti0.3NiSn,900,-0.0002190178364054378,7.674572507222428,0.4811491970458959,90536.6849579892
6233,Yb14Mn1.05Sb11,900,0.00017009168014096477,0.8417781969318514,0.7509208358898628,22401.069606050474
10168,Fe0.95Co0.05Si2,900,-0.0002390820307430076,7.088421773661723,0.10778189557793462,14851.112458771468
6234,Yb14Mn1.1Sb11,900,0.00017272496402342662,0.8822321273487851,0.6992441306039081,21250.770389025358
7909,La2.90S4,900,-6.465321140499164e-05,2.429849946905991,0.13032922837206473,84177.99284244557
6320,Ca16Sb11,900,2.006584602330443e-05,1.202309046104649,0.0002246696783517499,745.4235653899678
12288,Zr0.7Ti0.3NiSn ,900,-0.00022131147838865562,7.915089230265977,0.3113284998289533,60600.40163914599
492,Fe0.98Mn0.02Si2,900,0.00013455134664864266,6.0888561550782825,0.07060029566403278,26382.966571675937
12286,ZrNiSn,900,-0.00024063435362171466,9.18921465184023,0.2993132028977254,56755.39269343892
12641,WOx here x is 2.88.Matrial family tungsten oxide,900,-5.1405108657489175e-05,4.7015636313623865,0.05241528793394251,109393.09972569652
13199, Yb13.82Pr0.18MnSb11,900,0.0001824678056501953,0.9893301800019924,0.6920755870103203,20679.674651224173
496,Fe0.98Co0.02Si2-Sic-2mass%Cu,900,-0.00015129817074379642,4.773602431768968,0.05266815997012398,12203.503445540244
12290,Zr0.5Ti0.5NiSn,900,-0.00017033809906459468,6.8113194977780465,0.30403646277209306,83261.34211274867
6231,Yb14MnSb11,900,0.00016764646993085494,0.9293870307885976,0.6038011175786584,20177.410469732262
12891,Ca5In0.98Zn0.02Sb6,900,0.00027023183595472944,0.6255288317643168,0.4784961667198955,5158.35280831341
310,Pb0.96Ca0.03Na0.01Se1,900,0.00024458040289167195,0.9781712272247648,0.9882265812168476,14983.33489608916
6232,Yb14Mn1.05Sb11,900,0.0001805180000168253,0.8107346050956907,0.8727933429484802,23141.975753231738
495,Fe0.98Co0.02Si2-SiC-Cu2mass%,900,-0.00016716868652247337,4.488169280233553,0.06007427023552098,10720.261097529728
12892,Ca5In0.95Zn0.05Sb6,900,0.00022023263312171567,0.7566823652664072,0.7022729719678544,13233.540739684768
10207,Fe0.98Co0.02Si2,900,-0.00012550774684277988,4.454480439961704,0.033000964863356755,10369.077451391448
7910,La8/3Ca1/3S4,900,-6.903633308480943e-05,2.1589385452633114,0.15206536224457895,76537.21243302182
494,Fe0.98Co0.02Si2-SiC,900,-0.00021193025325067663,3.8897944974076433,0.08451088887075606,8132.2534152332055
12893,Ca5In0.9Zn0.1Sb6,900,0.00019506593069068046,0.7533333128175158,0.6946384185807789,17248.342930474235
493,Fe0.98Co0.02Si2,900,-0.0001288374206243044,4.833520379170956,0.034205345774722506,11067.027435341564
6351,CaMnZn0.8Cu0.2P2,900,0.0001284823102232087,1.2241141621679024,0.02725320655253045,2245.485974576228
13130,Yb9Mn4.2Sb9,900,0.0001806405158418576,0.5560940094037558,0.7429676311914842,14068.41823874071
13205,Yb13.47Sm0.53MnSb11,900,0.00017132966801919634,0.8092867677667056,0.5876167378143871,16011.2291181211
12716,Cu1.94Ga0.02Se,900,0.00019390861045176996,2.0373445004214785,0.5590558568381423,33122.27995871526
393,Pb0.95Ba0.04Na0.01Se1,900,0.0002353243263683371,0.9175800627151768,1.0423399896955217,19852.258247882128
10223,Fe0.9Fe0.95Co0.05Si1.958Ge0.0425Cr0.05Si1.946Ge0.054,900,-0.0001706324498891209,5.092323434087499,0.11759520027161667,22852.820778036847
12715,Cu1.94Al0.02Se,900,0.00024243881977132207,1.8749943815251744,0.4291211549190446,16005.864821272395
1341,Si80Ge18Sb2,900,-0.00042702807427855084,1.5326147418033529,0.4991014355886196,5287.998168287795
12424,TiCoSn0.1Sb0.9,900,0.0002845215756187524,5.008591733485824,0.2591780431273469,21170.65810483836
1340,Si80Ge18Sb2,900,-0.00043362469043920144,2.4310872753338386,0.5045530608503939,8190.803557709404
1339,Si80Ge18Sb2,900,-0.00045082834009086884,2.7674507679018845,0.6173217647964364,10310.039328646148
6279,Yb14MnSb11,900,0.00014309294329606587,0.9864646799740988,0.4935370803077613,23763.21091475142
12717,Cu1.94In0.02Se,900,0.0002710346920427344,1.1242187571179743,0.7494394594642866,13255.571198194599
6281,Yb13CaMnSb11,900,0.00015082225409186994,0.8670358937771687,0.5783491675620427,22609.62980881937
6245,Yb14MNSb11,900,0.00014449473309274255,0.9778628570497868,0.4820205728859111,23565.49541674503
7904,La2.27Ca0.73S4,900,-0.00010804021759573305,1.5325871830102535,0.22479025407794367,32793.61227410442
10197,FeAl0.06Si1.95,900,0.0002414301422781505,3.238433489903479,0.0934489122072996,5768.77688423415
10181,Fe0.95Co0.05Si2,900,-0.0001830789492483017,4.077179028250885,0.17808923217129405,24070.11201151446
322,Pb0.985Ga0.015Se1,900,-0.00017778749309373118,1.4692002751421418,0.4725250105408301,24403.99232202
10196,Fe0.95Co0.05Si1.946Ge0.054,900,-0.00016336033003335729,5.6734160379988126,0.1038187607506556,24523.630213158325
414,Pb0.96Sr0.03Na0.01Se1,900,0.00023058396645955122,1.0169124448046016,0.9784778255883642,23153.198972323207
12410,TiPtSn,900,-0.00019771346841384276,8.431081960921656,0.02107751435403681,4579.702905945474
10185,Fe0.85Cr0.15Si2,900,0.00019137235306772668,10.466188874373552,0.02543598948844199,8076.743697286972
544,Ba24Ga9Ge91,900,-9.230781348801334e-05,2.5095893584396003,0.3097782359444061,103198.81659553923
225,Pb0.97Sr0.02Na0.01Se1,900,0.00023723452357891402,1.1164403087209704,1.1685083842962694,27544.63350343169
12586,CdO,900,-0.00011474486682685251,4.243265898870932,0.17522136024152538,67203.781418058
10186,Fe0.99Co0.01Si2,900,-0.00027267596310163057,9.045906135455237,0.06710331317108469,9071.097180958808
12585,CdO,900,-0.00012399901288802378,3.9285501266046023,0.1992272752132518,62617.26819805472
6262,Sr3Ga0.95Zn0.05Sb3,900,0.00022843695045637958,0.5822038392145803,0.8300000806176595,12073.987550311758
299,Pb0.95Ca0.04Na0.01Se1,900,0.0002569631681162421,1.0315456095921336,1.1350770091384896,23273.22272847983
1338,Si80Ge18Sb2,900,-0.0004425345303717004,3.9693452409344303,0.5011670529801837,12690.224304828032
10178,Fe0.98Co0.02Si2,900,-0.0001404338228241282,4.8787978066410025,0.03210342451768311,8824.258781501441
10148,Zr3Mn4Si6,900,2.3724329457370146e-05,34.398718192573845,0.0017729948340090402,120398.0152283604
203,Pb0.96Ba0.03Na0.01Se1,900,0.00026507542090579316,0.8946779277535413,1.1725928192255854,17465.189962323115
12986,Mo3Sb5.4Te1.6,900,0.00014427738028244963,3.3501395981749504,0.5461445203686958,97256.9783265826
6398,YbZn2P2,900,0.00021887626578115995,1.1626484043699699,0.11305033865095435,3493.778131760375
10200,(FeSi2)0.995Cu0.005,900,-3.969760447654824e-05,8.560174468218195,0.0005454685439862666,3292.1621454765063
13124,Yb9Mn4.2Sb9,900,0.0001820009289485169,0.5767585011653619,0.6667724338491774,14130.318677608562
13129,Yb9Mn1.2ZnSb9,900,0.00010803413986625744,1.0643730479985194,0.3580295870022968,36278.409593624274
10201,Fe0.98Co0.02Si2,900,-0.00015050435940257309,3.9629654499673563,0.04356146367617079,8468.024019255336
13125,Yb9Mn4.2Sb9,900,0.0001720629509045616,0.5649112402240708,0.6294697558257236,14237.05343926576
485,Fe0.98Co0.02Si2,900,-9.737472425783242e-05,4.377440385024388,0.022207102571857342,11391.401196089982
484,Fe0.98Co0.02Si2,900,-0.00016202367497200092,6.587851616946909,0.04309818411975065,12017.200700667805
10219,Fe0.95Cr0.05Si1.946Ge0.054,900,0.00019248612270270264,6.4545941834257965,0.05037150498409875,9750.177244276103
483,Fe0.98Co0.02Si2,900,-0.00014870933720114425,6.1418194196520846,0.033866457924797984,10450.75903539958
6244,Yb14MnSb11,900,0.00014419637252445478,0.7665146309020621,0.6400700188410074,23491.933232638043
10217,Fe0.98Co0.02Si2,900,-0.0001500689864338753,4.676625189464224,0.05033078254442752,11612.930831955577
10199,FeAl0.10Si2,900,0.0001869518127516344,6.693623022968179,0.103273318517545,21975.94258299448
297,Pb1.005Se1,900,-0.00019449665863160613,1.5307091290208807,0.6432784127390171,28921.768856475483
487,Fe0.98Co0.02Si2,900,-0.0001241197143088418,4.493967745368192,0.03586585424709132,11624.842733992571
486,Fe0.98Co0.02Si2,900,-0.00011000819507895872,4.35761459038632,0.029015209023557018,11608.655737384819
12844,Yb14MnSn11,900,0.00015053050036616168,0.7598219071765492,0.6251722186877424,23743.32179062568
12427,TiCoSn0.1Sb0.9,900,0.00026799699307825055,5.0322335111959084,0.42354360518623935,37818.73194424105
10544,Ca0.84Dy0.08Yb0.08MnO3,900,-9.442840690691536e-05,2.1851290117678173,0.09659505655931726,26123.354776953343
10545,Ca0.8Dy0.10Yb0.10MnO3,900,-8.333978686539453e-05,2.5661815579916625,0.0702975679962701,28165.455739632598
13793,Yb0.029La0.392Te0.578,900,-0.00017651571704169658,1.1381112378542966,0.6840456082521678,25584.415908084044
13794,Yb0.044La0.377Te0.579,900,-0.00023027039154369404,0.7316220994678123,0.7572766341957389,10463.588048633217
10521,La0.1Sr0.87Yb0.03TiO3,900,-0.0002093680087026875,4.2785033093959965,0.18990235729815447,22610.663251299127
13795,Yb0.079La0.348Te0.574,900,-0.0002501011904924195,0.6150728306397488,0.6754989753959708,6703.389030284669
10543,Ca0.90Dy0.05Yb0.05MnO3,900,-0.00012220969010478744,1.8413926769980384,0.15991711176183274,21171.75494758136
13792,Yb0.02La0.399Te0.584,900,-0.00017114602370897373,1.182736942709728,0.6392443737503061,29474.397052790162
1931,(CoSi)0.975(SiO2)0.025,900,-7.892785485506659e-05,10.425109945452373,0.19001769222287435,352070.6097150695
2819,ZrCoSb,900,-0.00011197887290207117,7.312175279141974,0.01865099491682604,11955.498454705545
11939,GdPdBi,900,4.955390056577718e-05,7.959222390723928,0.0650414549116249,245878.4632911928
10388,NaxCoO2,900,0.0001996691946511143,0.9283965988850732,6.00693436839784e-08,0.0015542532555901645
5868,Yb14Mn0.4Al0.6Sb11,900,0.00018778649925132649,0.6851149592323875,0.8421442197216384,15778.485506158257
16465,RuGa2,900,0.00012885382376315627,3.0866566580264405,0.519562556283134,118419.79418273011
14244,IrSn1.5Te1.5,900,0.00021416714275038822,1.5525930258328071,0.3322164972535344,13547.406086910845
5869,Yb14Mn0.6Al0.4Sb11,900,0.00017419952757180709,0.7113740469576686,0.767587327539284,19300.80186188859
4229,CuGaTe2,900,0.00020858393537881323,1.0021438182542823,0.8253652300768539,19007.379265170915
11013,Fe2.6V0.4Si,900,-1.1328104251596e-05,15.015196938453428,0.002812333862929924,430641.97926622437
10520,La0.1Sr0.89Yb0.01TiO3,900,-0.00021199009144849256,4.5794972355502646,0.21028372419330524,25892.09392511666
16492,MnSir,900,0.00024285593173302222,3.5356956680112104,0.2703203721799021,18717.96350983561
10981,ZrCoSn0.1b0.9,900,0.00026666584064112385,5.215829606125449,0.4196812823017004,37576.03281962748
15851,(SnTe)2.88(In2Te3)0.04,900,0.0001394031660769898,2.4945982435714584,0.8316171749095649,111147.25025625835
5866,Yb14MnSb11,900,0.00014411479168604244,0.798991274821236,0.6412428807879036,23785.173591346826
10541,CaMnO3,900,-0.0002780759272153771,3.072971560102306,0.05143399863005263,2162.3682681597134
10982,ZrCoSn0.15Sb0.85,900,0.00022468608806076035,5.676771807539638,0.4198633600423647,52351.03266534745
15856,(SnTe0.99I0.01)2.88(In2Te2.97I0.03)0.04,900,0.00015649975476244617,1.9453282854310399,0.8003793216800404,75971.72506052669
16493,(Mn0.95Cr0.05)Sir,900,0.00020055228128856696,2.9627971906948547,0.3967722760075627,33114.35109176038
16250,OsGa3,900,-0.00019581495809627465,1.2006735397005692,0.04647971635139117,1617.1643966065453
15855,(SnTe0.992I0.008)2.88(In2Te2.976I0.024)0.04,900,0.00016118652502165637,2.019651909431222,0.9061701964933152,84095.87964270926
10394,NaxCoO2,900,0.00015524222297906486,1.6195035788814665,1.8948294740056008e-08,0.0014147829855482722
10392,NaxCoO2,900,0.00013569103464066538,1.792699261644774,1.1159242772323294e-07,0.012072503726363835
15837,(SnTe)2.94(In2Te3)0.02,900,0.00015637464128820868,2.5331415827575943,0.7958733175095765,82302.04400597455
10542,Ca0.96Dy0.02Yb0.02MnO3,900,-0.00017545386677365128,1.5518580578032957,0.2286623888273625,12192.522853330664
5867,Yb14Mn0.8Al0.2Sb11,900,0.00015223974804854724,0.8295203509367872,0.6295024819172786,23540.201022582318
15841,(SnTe)2.7(In2Te3)0.1,900,0.00010910200897033957,3.3216565976383805,0.4503278628800272,134728.56533419836
15840,(SnTe)2.76(In2Te3)0.08,900,0.00012040029717015595,3.1291893932114934,0.5086480086646378,123496.94284556947
15839,(SnTe)2.82(In2Te3)0.06,900,0.0001310894464819415,2.937546967575998,0.6324845854627368,118157.94372896869
15838,(SnTe)2.88(In2Te3)0.04,900,0.00013998792099083457,2.478014016198548,0.8389933928723043,111858.40528320594
480,Fe0.98Zr0.02Si2,900,4.5439717180061604e-05,6.79952288046471,0.0014992314769455425,6213.988829906944
1932,(CoSi)0.95(SiO2)0.05,900,-7.803527255023101e-05,9.02871683573473,0.1525778614678369,243407.0309009643
10615,(Sr0.9La0.1)3Ti2O7,900,0.0002134866479960317,2.6440700326393958,0.09238255419325699,5950.733660287804
2055,Fe0.92Mn0.08Si2.3,900,0.00018607841586799556,6.181312729680897,0.07219655084042086,14320.647553246406
11015,Fe2.08V0.92Si,900,-4.802316369200265e-05,15.383550174830418,0.04753578693011263,367066.4992882322
14467,La0.9Ca2.1Te4,900,-0.00014469533057360608,1.4447441464978872,0.6616769181785631,45517.46160084906
14466,La1.9Ca1.1Te4,900,-0.0001577593884977507,0.9963548967174136,0.7094727021865471,28572.26541756291
16386,Ca2Co2O5,900,0.00017183971030317939,1.6125366485010009,0.16949315589283562,10581.72737120184
8962,CrSi2,900,0.00012058337508947483,7.019460655148148,0.10701681673666548,64088.199327988
2056,Fe0.92Mn0.08Si2.5,900,0.00017153029106592018,6.659978742337613,0.05868014285673458,14758.419367583369
15852, (SnTe0.998I0.002)2.88(In2Te2.994I0.006)0.04,900,0.00014680827062172263,2.5126257944397263,0.8635499607111413,109929.2458923966
5984,Yb13.6La0.4MnSb11,900,0.00018094419547404588,0.6672775717105496,0.7863562811458045,15515.261660856717
10263,Hf0.6Zr0.4NiSn0.98Sb0.02,900,-0.0001691348702902889,4.2141138551509885,0.9189687100821036,155015.63673070807
5870,Yb14Mn0.2Al0.8Sb11,900,0.0002080896241828386,0.5842942771996928,0.8798390298935042,11823.502153321353
10279,Si0.8Ge0.2,900,0.00021079660838726897,2.495198162471901,0.4978450699675983,31200.300831920318
14463,La2.8Ca0.2Te4,900,-0.00031675146705120564,0.6800464272927224,0.6497231276976035,4070.71534629457
15320,TiO1.77,900,-0.00010236938320985147,3.620059892554848,0.14641194174567151,54707.65718602447
14457,In0.015Sn0.985Te ,900,0.00014660615193426963,2.251827919210934,0.7665233422025695,84790.9710261561
11065,Al2CrCoFeNi + 0.3 wt.% Sc,900,-1.881467201910788e-05,15.544135315679894,0.012538540672949385,685405.1570234931
11938,LaPdBi,900,3.545483431963618e-05,7.179884746911105,0.047460119318695516,246796.63783687996
13447,Ca2.97Na0.03AlSb3,900,0.000271158894862726,0.6970334051897704,0.5793019622424037,6858.523573453146
11014,Fe2.2V0.8Si,900,-4.1866925358427296e-05,14.67748099741248,0.03894045358690139,378138.52285259275
