Repository: starrydata/starrydata_datasets

> [!NOTE]
> **The duplicated `sample_id` issue was fixed on 2026-09-08**
>
> Datasets published between **2026-04-01 and 2026-09-08** contain duplicated
> `sample_id` values: the same `sample_id` can refer to samples belonging to
> **different papers**. Joining tables on `sample_id` alone mixes data from
> unrelated papers.

# starrydata_datasets

Daily per-project splits of the [Starrydata2](https://starrydata.nims.go.jp/) dataset, with a browsable download page at **https://starrydata.github.io/starrydata_datasets/**.

Historically this repository also hosted the raw CSVs (from 2019/7/11 until 2022/12/22); those older archives are still available via git tags.

File: datasets/20190711/20190711_preprocessing_interpolated_data.csv (part 37 of 94)
sampleid,composition,Temperature,Seebeck coefficient,Thermal conductivity,ZT,Electrical conductivity
14461,In0.015Sn0.985Te,900,0.00016781985541239748,2.023788997432436,0.799355433712174,68605.12480523356
1933,(CoSi)0.9(SiO2)0.1,900,-7.749136940989705e-05,6.258475303154603,0.1393122963968233,167325.8384531485
11064,Al2CrCoFeNi + 5 wt.% Sc,900,-1.6707937722773167e-05,16.470674321582948,0.010191770379841723,681543.6769721443
5871,Yb14Mn0.05Al0.95Sb11,900,0.00021782620956356145,0.6030478817489469,0.6615617074658469,8290.464283632684
5985,Yb14MnSb11,900,0.00014478372877195598,0.78846677009295,0.6161838026712378,23309.729395627885
2052,Fe0.92Mn0.08Si1.9,900,0.00020412996650908015,4.555485337678945,0.14098404688826355,17125.71008509898
14464,La2.5Ca0.5Te4,900,-0.0002149148438985277,0.912372350574438,0.6817295451904055,12822.71211066719
14465,La2.2Ca0.8Te4,900,-0.0001984213849644273,0.977930738805792,0.6045671972876075,16685.269049211878
2053,Fe0.92Mn0.08Si2.0,900,0.00022612508529880424,4.3490889682320235,0.15065965238539306,14238.205481173423
2054,Fe0.92Mn0.08Si2.1,900,0.00022863175439326137,4.088538448166965,0.1341894885796296,11661.944672013698
1930,CoSi,900,-8.169789811468897e-05,11.014715544923012,0.18585602176886898,305101.1809929843
15322,TiO1.90,900,-0.00022374092303961295,3.237604178592478,0.1478573188975589,10355.330931429666
15321,TiO1.83,900,-0.00014359173693668622,3.4217450631933732,0.16707924099902827,29253.45091875877
10609,Zn0.98Al0.02O,900,-6.218136011015652e-05,10.484124036739516,0.02117707465851621,62392.20113702793
5875,Ca4.75Na0.25Al2Sb6,900,0.00020033289341720304,0.7159805107816483,0.5841648173856804,11616.780628693015
10616,(Sr0.95La0.05)3Ti2O7,900,0.00026042203695027775,2.4248009725045816,0.13632774274266013,5812.166019248061
10284,(W1.083O3)x(Nb2.1O5)1−x,900,-5.8887733014592954e-05,3.3159326464949954,0.023662754807492255,26792.473865524033
16494,(Mn0.9Cr0.1)Sir,900,0.00019467622116002269,3.1728894046344798,0.3748458197191608,36358.30039371824
15071,CaB6:SrB6=50:50,900,-0.00014517329582637911,9.259146692589313,0.2642505367201464,123848.98037157848
14296,Cu2-xSe,900,0.0002050540782795078,0.4810088818153798,1.3083377093975987,17280.275999410114
1904,CrSi2,900,0.00012794761828405506,7.433596271938398,0.14597269123969858,73648.45894207737
11955,NbCoSn,900,-0.0001800305275319882,9.882333123459972,0.12019049980754552,42699.47691538187
14295,Cu2-xSe,900,0.00019296817030876298,0.6831742409693635,1.4810031079383807,29957.593536757675
15069,CaB6,900,-0.00014230050764142249,14.683841870965244,0.18325098245832036,131493.5523997348
10236,FeAl0.06Si1.95,900,0.00022484574346230742,5.229849112482352,0.09984516285168628,11476.364637228113
15070,CaB6:SrB6=75:25,900,-0.00014083908927455612,9.734854665063176,0.2291002445796924,120369.315163882
15072,CaB6:SrB6=25:75,900,-0.00015843499542696687,11.48934156763926,0.210645622917924,103544.44809121694
15077,ErB22C2N:ErB4,900,-3.183554455707504e-05,2.1506459579583512,5.592247801188223e-06,13.185246522438348
14009,Cu2Se1.02,900,0.00018961364411626528,1.362724814670787,1.0825050560891591,44659.60475683647
14008,Cu2Se,900,0.0002946755229829759,0.5622229359866875,1.4237689172748718,11115.572099621124
14007,Cu2Se1.01,900,0.00023965783088977368,0.7545993576184111,1.449578699785214,21815.70185104421
15084,La2.99Te4,900,-6.854081436150681e-05,2.8524429841596013,0.17081461971493747,112390.5389653784
14006,Cu2Se1.01,900,0.00022550957510634838,0.7178146107361894,1.4206697646852482,22307.410300729556
1915,Al5.2Re4.7Si4.8,900,0.00016355239998959003,8.379083571183479,0.18898884873274074,65777.34640947892
14005,Cu2Se1.01,900,0.00022976798735196172,0.8175518408745275,1.2733720203326298,22293.04188552517
15085,La3Te3.80Sb0.20,900,-7.994773703567846e-05,2.6694609579676243,0.23192076236627585,103371.26992401716
1914,Al5.4Re4.7Si4.6,900,7.747438903746697e-05,10.52130563590616,0.1109717719635556,216134.11786541343
10483,MnSi1.73,900,0.00015261960951138827,3.858100974609477,0.22123813236479584,40716.49522424933
1911,Al6Re4.7Si4,900,9.541860988724498e-06,11.94690335757388,0.0029423512377661693,428984.0897393138
1912,Al5.7Re4.7Si4.3,900,2.2776536784611945e-05,12.082773948513372,0.013435700215085087,347703.5039032372
14294,Cu2-xSe,900,0.00020255390933229182,0.584531853940504,1.5761003208771558,24915.4498669341
15073,SrB6,900,-0.00017573977085125734,13.05448190100497,0.1926722002196088,91863.68584810932
11954,ZrNiSn,900,-0.00018765285020167744,6.834329389797144,0.4538442799681007,85773.86824456207
1913,Al5.5Re4.7Si4.5,900,7.114179049223313e-05,10.775918165277105,0.09310357252517927,220256.40093702078
10484,MnSi1.73,900,0.0002031481672760725,2.2760072644024705,0.5264708254234879,32261.133828448925
15075,ErB22C2N,900,-1.9962384788640217e-05,1.6576940826655338,1.555850737994462e-07,0.7191259531487891
10980,ZrCoSn0.05Sb0.95,900,0.0002385955418410523,5.5081486414371374,0.22218547229193386,26515.7274795729
1835,MnSi1.75,900,0.000199151188167049,2.5142898499662403,0.43041810138369857,30317.791123074057
10235,Fe0.90Cr0.10Si2,900,0.0002125061861646239,9.247331188737263,0.032167597218463954,7318.959946890908
16566,Mn30.4Re6Si63.6,900,0.0002242849929709605,1.9484852047265424,1.0515368059083354,45152.49386214822
16565,Mn32.4Re4Si63.6,900,0.00022488230088106676,2.233937530757508,0.8147331051344062,39434.73578356814
10231,FeAl0.06Si1.95,900,0.00022557089523972295,4.8968652811856845,0.10025889667941512,10720.92953250907
1838,MnGe0.02625Si1.72375,900,0.00020335245089617192,2.48888556303862,0.5884035367167947,39349.46857023983
16564,Mn36.4Si63.6,900,0.00023564483087212983,2.842754358839983,0.5020462171427734,29041.42576797196
16567,Mn28.4Re8Si63.6,900,0.00018945005763351918,2.0883311415940318,0.766544191224346,49308.03748183413
1836,MnGe0.00875Si1.74125,900,0.00019423199867342003,2.4782006198434425,0.4618884037844586,33712.383020631605
1837,MnGe0.0175Si1.7325,900,0.00020417267616280296,2.515584585813305,0.5389083928842321,36134.0066584075
10232,Fe0.97Co0.03Si2,900,-0.00023594587957027799,7.280601271426242,0.08345325756526555,12126.716834539857
14004,Cu2Se1.01,900,0.00022980750189290064,0.7312057784019409,1.3796746543214828,22219.025037978678
10522,La0.1Sr0.85Yb0.05TiO3,900,-0.00020898939703002033,4.137944782125272,0.15414706644499848,18169.38772402593
1917,Mn3Si4Al3,900,-6.533518831065732e-05,4.163661552849881,0.1044132419539514,113160.32782804275
10523,La0.1Sr0.83Yb0.07TiO3,900,-0.00020812122994071013,4.0129289560492465,0.10617281572307262,12627.084115316373
15089,La2.74Te4,900,-0.00019842453412185327,0.9665866255537952,0.6641229346144566,17464.440983444347
16495,(Mn0.85Cr0.15)Sir,900,0.00017194380310725177,3.217905049213286,0.3839432143379313,47559.330639319036
15092,La2.72Te4,900,-0.00029244467185023337,0.5790620672083069,0.55073511218622,4143.219541910084
1916,Al5.1Re4.7Si4.9,900,-0.00022468684159134691,6.771195229355914,0.11415879262835367,17012.843787490507
16496,(Mn0.8Cr0.2)Sir,900,0.00016208380890098812,3.066327601686828,0.42503908589382905,57310.141265708655
14289,Cu2Se,900,0.00016728342673006963,0.8431475900676872,1.0902475071269664,33049.18067576352
15090,La3Te3.35Sb0.65,900,-0.00020421387276221029,1.1131563412386296,0.5782333234178638,14726.557319139578
15086,La3Te3.65Sb0.35,900,-0.00010840814603131613,1.922943645410496,0.2900581931137367,47248.378830480186
6006,Yb14MgSb11,900,0.00020128684004735233,0.7247554619981509,0.7305476430362601,14115.740708445237
10524,La0.1Sr0.80Yb0.10TiO3,900,-0.00020206734218534392,3.97900308692973,0.08989439349221863,10894.235109477062
12641,WOx here x is 2.88.Matrial family tungsten oxide,950,-5.3820466199272617e-05,4.721724283322137,0.05695769028985344,105665.20246635092
10981,ZrCoSn0.1b0.9,950,0.0002745935716130689,4.86864556393714,0.4503957252369776,35754.670849514354
14466,La1.9Ca1.1Te4,950,-0.00016669215148808352,0.9781712414899536,0.7748126886525251,26978.92411754335
10204,Fe0.94Co0.06Si2.00,950,-0.00020871679698164288,4.0986919785521065,0.2440280984869411,24902.34545602513
5866,Yb14MnSb11,950,0.00015159476161921606,0.7891734860631741,0.7028603818909949,22727.49270300793
14464,La2.5Ca0.5Te4,950,-0.0002264674025609348,0.8904585729021912,0.7423422733633189,12042.0282788721
6399,YbCuZnP2,950,0.00016197302151071347,1.6427696703905283,0.5808842730567945,43608.435572736256
12640,WOx here x is 2.86.Matrial family tungsten oxide,950,-4.7973106465713974e-05,5.156574047667698,0.05115146238118448,122155.05427600227
7905,La2Ca0.1S3,950,-0.00011072903495914038,1.855303752446035,0.20262545221658745,32274.7126977046
10982,ZrCoSn0.15Sb0.85,950,0.00023185707551420356,5.436956952809456,0.45003218070631656,49744.002737460585
10615,(Sr0.9La0.1)3Ti2O7,950,0.00023008314885133432,2.4988834776349838,0.10083987544683444,5133.605998385008
12405,HfPtSn,950,0.00015061229995671786,5.975067163708353,0.023265224356350683,6884.961206347552
7906,La2.84S4,950,-7.861481809081749e-05,2.072339720264771,0.15569467019653838,54954.3738732929
13043,Ca5Al1.8Mn0.2Sb6,950,0.00019231675961677212,0.7495721033473046,0.420200124638794,8964.20378759042
14465,La2.2Ca0.8Te4,950,-0.00020747579535902505,0.9595285290509245,0.6724077755749877,15777.280150837558
12528,Ti9Ni2Ru18B8,950,4.416705968371027e-05,16.677373622673606,0.0395189906521902,373550.32966577756
10394,NaxCoO2,950,0.0001634104928445644,1.5878147770973965,2.3967302417129424e-08,0.0015001528461014695
6235,Yb14MnSb11,950,0.00015148174787885983,0.7854627257089976,0.6697164968589555,22734.73685108534
7909,La2.90S4,950,-6.815742101820728e-05,2.4923998855896987,0.1432241577044116,80887.99979409232
6234,Yb14Mn1.1Sb11,950,0.00018239312076782677,0.8806212264654771,0.7623456639009627,20166.21093162054
6233,Yb14Mn1.05Sb11,950,0.00017922290239419026,0.836414099922702,0.8185009696529589,21235.492391448264
12527,Ti9Co2Ru18B8,950,4.254339277519968e-05,15.196902953780784,0.0401684151131662,360805.12819832034
12529,Ti9Cu2Ru18B8,950,5.296313342150377e-05,15.556220611548556,0.0714471857383211,420126.55093676347
6400,YbMnCuP2,950,3.5751990697830186e-05,2.356877870943175,0.02519239098206014,42064.61615566706
12407,ZrPtSn,950,4.077302595688206e-05,8.588792121743035,0.005604748231436698,27891.461529272816
14467,La0.9Ca2.1Te4,950,-0.00015331264348518645,1.431709755530206,0.724024130578983,43035.582538385686
7907,La2.53Ca0.47S4,950,-8.843068508113202e-05,1.6744709181916742,0.20131962128543326,45376.82754882686
7908,La2Ca0.2S3,950,-7.303781082193115e-05,2.121573906252713,0.12324789276110858,51596.30099001987
10148,Zr3Mn4Si6,950,2.4658836130917636e-05,36.34471967084502,0.0018593753068119746,116987.54522489393
10189,Fe0.94Co0.06Si2.00,950,-0.00021550821533669585,3.584113803597829,0.272259432586125,23148.6528219495
5869,Yb14Mn0.6Al0.4Sb11,950,0.00018340369148693784,0.6966259653460104,0.8356226547193579,18281.40508903194
10191,Fe0.95Co0.05Si2,950,-0.00018831895739890926,3.9910176040705694,0.1998511988193984,23674.385421373627
14244,IrSn1.5Te1.5,950,0.00021943535481268108,1.3920131487532372,0.35766531649530553,12938.326948499296
5868,Yb14Mn0.4Al0.6Sb11,950,0.0001982677053016324,0.6686364545687005,0.9189061356055744,15013.595388925645
10388,NaxCoO2,950,0.00020698920032940718,0.8649989330252417,7.633877360052736e-08,0.0016223396096596342
10980,ZrCoSn0.05Sb0.95,950,0.00024401430951703082,5.0914068845511515,0.23766932994679424,25250.769321037627
6245,Yb14MNSb11,950,0.0001517052874581199,0.9720473300911302,0.5268076592346628,22575.261404352877
12663,NbCo(1+x)Sb here x is 0.5,950,-0.00018090753463466811,3.5512630995350047,0.26233355395951824,35615.13938905667
10181,Fe0.95Co0.05Si2,950,-0.00018191956256574825,4.051837466572279,0.19277561110476454,24844.0098678636
14294,Cu2-xSe,950,0.000214456223054422,0.5818723526371016,1.7006498906196963,23329.615562463197
6281,Yb13CaMnSb11,950,0.00015900473609272,0.8738950156905725,0.6289557863363656,21631.702231788466
12634,WOx here x is 2.9.material family tungsten oxide,950,-5.9776015731541624e-05,4.2228374002162585,0.052102257736551034,75543.15774774039
12586,CdO,950,-0.00012030312998669368,3.939521470476993,0.19198024861512766,65628.58059780594
14006,Cu2Se1.01,950,0.00023765614012719282,0.6956296331000178,1.5257124267454425,20770.13838507772
13795,Yb0.079La0.348Te0.574,950,-0.00026007750259737886,0.5978679758771295,0.7259300671996407,6321.7239421178965
14005,Cu2Se1.01,950,0.00024212709537675879,0.7968763758143498,1.3641439334468761,20771.37852982525
14004,Cu2Se1.01,950,0.0002422387386909882,0.7045395316385887,1.4782966604556966,20700.13492397048
13792,Yb0.02La0.399Te0.584,950,-0.00017844725473717076,1.1625785908874782,0.6984065468919501,27930.4565931222
14007,Cu2Se1.01,950,0.00024983766763433376,0.7418467590426385,1.553140075101607,20371.506448457956
14289,Cu2Se,950,0.00018181170051731246,0.7656881291823687,1.1953914283514515,30016.493599493337
10483,MnSi1.73,950,0.0001534331636642411,3.873989450454065,0.2296473021469292,39779.35127752413
13793,Yb0.029La0.392Te0.578,950,-0.00018494742602013982,1.1168116066247094,0.7453609879691743,24302.399764690126
14009,Cu2Se1.02,950,0.0002003907648852045,1.3460719823546778,1.1693871464194336,41922.85489340103
13794,Yb0.044La0.377Te0.579,950,-0.00024026553542917157,0.7103530503516884,0.8173575546234173,9863.04601800377
14008,Cu2Se,950,0.0003096240799040024,0.5470775172572488,1.5092029668495506,10323.5774141765
6279,Yb14MnSb11,950,0.00015035609187277331,0.9819751665042856,0.5383248232862559,22733.13925231371
6244,Yb14MnSb11,950,0.00015134017858433403,0.7585703932687675,0.6974360924299535,22502.28048977597
13124,Yb9Mn4.2Sb9,950,0.00019156180273737687,0.5683609899267581,0.7210817767488187,13477.212410191649
13130,Yb9Mn4.2Sb9,950,0.00018995261716655415,0.5480034964691233,0.8376227935775844,13391.143002153836
6415,Yb11Sb9.3Ge0.5,950,2.6525806585462413e-05,2.4236388765925536,0.0188776379239614,67029.40694817736
12858,Yb14Mn0.9Zn0.1Sb11,950,0.00011549178635133899,1.0307527378739652,0.4267032963816216,35383.92035129061
13129,Yb9Mn1.2ZnSb9,950,0.00011479979796619797,1.042019518422192,0.4145446960458305,34501.769072822506
14463,La2.8Ca0.2Te4,950,-0.0003303254984445668,0.6631501214417714,0.7104942756839551,4002.616875048614
7903,La2.76S4,950,-0.000106757179643175,1.7722252112370582,0.21908230011506408,35859.845429236266
6416,Yb11Sb10,950,2.253445413665634e-05,2.795071248727746,0.01264410140822476,73259.3672201501
5867,Yb14Mn0.8Al0.2Sb11,950,0.00015965574151580013,0.8152750766768284,0.685641220535724,22358.776363048648
13045,Ca4.75Na0.25Al2Sb6,950,0.00020794981616012012,0.6817450310633366,0.6776267243611729,11245.320039528013
12659,NbCo(1+x)Sb here x is 0 ,950,-0.0001226832099995509,4.571238445319552,0.3807468629351557,116253.26830058044
5875,Ca4.75Na0.25Al2Sb6,950,0.0002045004201729353,0.6682249061900974,0.6242892169521808,11233.767936216855
10616,(Sr0.95La0.05)3Ti2O7,950,0.00027553992893098584,2.269317460655907,0.14820687582823444,5028.049276432304
12660,NbCo(1+x)Sb here x is 0.2,950,-0.00013694543254882748,4.795207078121555,0.4065453561304068,106790.99840158423
12639,WOx here x is 2.84.Matrial family tungsten oxide,950,-4.296880933930495e-05,5.413177787707861,0.04885471535083912,140277.63579238055
5870,Yb14Mn0.2Al0.8Sb11,950,0.00021875328007041542,0.5680575846353381,0.9526493395417392,11118.716851788591
14296,Cu2-xSe,950,0.00021981910645984135,0.4722124647505162,1.4134403344869688,16094.7819666695
7904,La2.27Ca0.73S4,950,-0.00011497840666401104,1.5809723912439713,0.2484156703217203,31271.383573149134
12662,NbCo(1+x)Sb here x is 0.4,950,-0.0002035244457181188,3.2460400898689423,0.4033754649303984,39557.47052159764
10392,NaxCoO2,950,0.00014127299094252767,1.7720865330347155,1.2982012141860278e-07,0.01213347085068936
14295,Cu2-xSe,950,0.00020702791602301515,0.6811172410493789,1.6021469298296571,27506.975381659464
10201,Fe0.98Co0.02Si2,950,-0.00013437039790678923,3.96150113896972,0.042708121682022655,9863.690685541937
10190,Fe0.98Co0.02Si2,950,-0.00011874723778080051,6.3086801887731445,0.02606956536500197,12277.265987323477
12661,NbCo(1+x)Sb here x is 0.3,950,-0.00015706221778246691,4.076323013717788,0.43361969254340416,74749.34874168254
5871,Yb14Mn0.05Al0.95Sb11,950,0.000225675797931715,0.6123299158444765,0.7074891061044012,7993.119446921356
12928,MoSb5.5Te1.5,950,0.0001286025971022168,3.4915115522156857,0.4520474125600423,106952.99225673534
6351,CaMnZn0.8Cu0.2P2,950,0.00013730685435567916,1.0995142550072607,0.04492491273029641,2757.9098480180364
16494,(Mn0.9Cr0.1)Sir,950,0.00019996255506288905,3.2480448965784334,0.3970355307156373,35673.51910330916
6006,Yb14MgSb11,950,0.00021302967797565692,0.7155493869342975,0.7983049056804901,13463.707146388308
16495,(Mn0.85Cr0.15)Sir,950,0.00017710050414453465,3.3183170449714363,0.4085469969145615,46549.51511041014
488,Fe0.98Mn0.02Si2,950,0.00021217887728377204,6.0536634203826125,0.19101032094607528,27036.296817582726
10171,Fe0.94Co0.06Si2.00,950,-0.0002050399860842448,4.12941471991899,0.2534296611333952,27514.8063278844
12929,MoSb5.4Te1.6,950,0.0001488815571770219,2.6714611761933917,0.5797250533439597,81596.16065313571
16492,MnSir,950,0.0002500153275723354,3.6240409671704352,0.28609274226146064,18056.712227157084
16493,(Mn0.95Cr0.05)Sir,950,0.00020547126436785672,3.021725681409658,0.4263638902313937,32813.79904029777
1339,Si80Ge18Sb2,950,-0.00045628653705073817,2.846493828641461,0.6583464368328465,10168.069526509897
16496,(Mn0.8Cr0.2)Sir,950,0.00016699402436987337,3.1429532425271622,0.4522930509221936,56358.515759679794
15090,La3Te3.35Sb0.65,950,-0.00021364011582353384,1.088132369264642,0.6518170010042406,14661.796630453413
1341,Si80Ge18Sb2,950,-0.0004277899769618627,1.5418849582935747,0.5336547018142971,5415.502637743705
10169,Fe0.94Co0.06Si2.00,950,-0.00020796105707136757,4.01683840087862,0.2519883098762661,25844.54661934576
489,Fe0.98Mn0.02Si2,950,0.0002010696194200657,6.557176000974746,0.11929515805285006,20366.816030560123
15089,La2.74Te4,950,-0.00020689104438956872,0.947819679411692,0.7218200191935413,16523.40726804931
1916,Al5.1Re4.7Si4.9,950,-0.00018758319216298679,6.588570784242325,0.12218726218392005,24082.729098844986
15088,La3Te3.40Sb0.60,950,-0.00016600064842796767,1.3407192096274099,0.5274805180290142,22351.995745747787
15087,La3Te3.35Bi0.65,950,-0.00016657349647369768,1.5735214017152397,0.43686466819428943,21559.002590366417
490,Fe0.98Mn0.02Si2,950,0.00014002697532565245,4.7399796343164695,0.0883394229331849,22479.36363167813
6349,CaZn1.8Cu0.2P2,950,0.00015380088044531122,1.3056608089429127,0.14340941818124822,6901.483683639233
1917,Mn3Si4Al3,950,-5.060478462218099e-05,4.936307915746474,0.058753805410652025,119215.15721457065
15092,La2.72Te4,950,-0.00030189920667586685,0.5700059999374905,0.5930504548414415,3904.123268277652
15091,La3Te3.20Sb0.80,950,-0.0002569501888544441,0.9088625279166048,0.6129854903174587,7312.0283037854215
12717,Cu1.94In0.02Se,950,0.00028568351296880194,1.1111456645296929,0.8004748089213236,12347.072591003009
483,Fe0.98Co0.02Si2,950,-0.0001199174700542319,6.242384690621648,0.025715651492938536,11750.586397222583
10521,La0.1Sr0.87Yb0.03TiO3,950,-0.00021891586697265377,4.1027665953197445,0.2040409546484108,21612.561683412467
10217,Fe0.98Co0.02Si2,950,-0.00013654483395040979,4.731511689774967,0.04898145297764577,13084.508951218226
10543,Ca0.90Dy0.05Yb0.05MnO3,950,-0.00012555787673097974,1.8054897702309216,0.17130472946538855,20306.214514122552
10541,CaMnO3,950,-0.0002680543667464853,3.0278001004079576,0.05521898282841689,2405.571023947814
1338,Si80Ge18Sb2,950,-0.00044485297685660887,3.9750413419943036,0.5352572071590921,12335.92474545166
10542,Ca0.96Dy0.02Yb0.02MnO3,950,-0.00017923339337151372,1.5033932801221999,0.24373710766335466,11674.202919967649
484,Fe0.98Co0.02Si2,950,-0.00013377870369695529,6.656550081833268,0.03495860526642158,13686.920012781035
485,Fe0.98Co0.02Si2,950,-8.180569912759946e-05,4.3758616030536635,0.01773961798780889,12210.040792156355
486,Fe0.98Co0.02Si2,950,-9.3312442760582e-05,4.54227216756016,0.023172175161814336,12724.397661963885
487,Fe0.98Co0.02Si2,950,-0.00010300390207242616,4.648915576247303,0.027221283092711303,12555.363526628384
12716,Cu1.94Ga0.02Se,950,0.0002050838306323536,2.0184826961981863,0.6059077795930192,31098.98687529564
1915,Al5.2Re4.7Si4.8,950,0.0001626455075286492,8.159495449612656,0.1885107890601576,61205.685517121805
1349,Si91.25Ge8.75P0.45,950,-0.0002672439287976956,4.787647015999367,0.7815223641199317,55147.29725910002
12292,Zr0.5Ti0.5NiSn,950,-0.00016579016976870484,7.186432376410811,0.36047653710538496,106006.62138909317
498,Fe0.98Co0.02Si2-SiC-5mass%Cu,950,-8.484630907110559e-05,5.278816077502394,0.02797526059042195,21593.40631550542
12429,Ti0.99Nb0.01NiSn ,950,-0.0002070393805054196,5.1225527731010105,0.5746331696753045,82718.84934357817
12290,Zr0.5Ti0.5NiSn,950,-0.00016817696807993853,6.962667698922912,0.3227994225926362,87456.37824301365
496,Fe0.98Co0.02Si2-Sic-2mass%Cu,950,-0.00012407811886047687,4.916606821430321,0.04143274250572356,13928.205118552703
12428,TiNiSn ,950,-0.00019957262515157508,5.192910761258483,0.4021045305071228,56342.30006309635
16567,Mn28.4Re8Si63.6,950,0.00019525698128464186,2.1288452760391703,0.812902637625662,47778.751375283035
1351,Si86.25Ge13.75P1.05,950,-0.0002484589650946565,3.9924537744044177,0.9055228745090682,61646.20879231219
12859,Yb14ZnSb11,950,6.204698098580144e-05,1.5275508396168593,0.1121591560727242,50577.392444573525
1352,Si83.75Ge16.25P1.35,950,-0.00025321280853753407,3.5988949295664017,0.9705539319229968,57344.78053881828
12857,Yb14Mn0.7Zn0.3Sb11,950,0.00015104818677922382,0.8779340718660659,0.7107467878232335,29301.008433132436
12856,Yb14Mn0.6Zn0.4Sb11,950,0.00015477785371299576,0.8966406628839334,0.7172736733585107,29143.87761891212
10229,Fe0.95Co0.05Si2,950,-0.00020082800887824824,3.154013118628772,0.19958233584646165,16429.08688444733
12853,Yb14MnSb11,950,0.00015360217635666156,0.7769597713969645,0.6655145882826121,21988.158898869657
1350,Si88.75Ge11.25P0.75,950,-0.00025796315260719,4.404256540863537,0.9030044994334236,62910.56205070657
16564,Mn36.4Si63.6,950,0.0002441398837478368,2.8485186696190663,0.5386165827260592,28267.853017300175
16565,Mn32.4Re4Si63.6,950,0.00023241342866717665,2.267851382117588,0.8689108227771959,38247.00694778097
499,Fe0.98Co0.02Si2-SiC-2mass%Cu-3mass%Si,950,-0.0001651981638316267,4.305811592932198,0.09077503680721218,15076.044802535003
13266,Ca0.84Ce0.16Ag0.9Sb,950,0.00011872519939070539,1.2542426407246228,0.4585931071433381,44730.135608108016
12855,Yb14Mn0.7Zn0.3Sb11,950,0.00015050574948469506,0.8782612379246404,0.6958379425651905,26128.06654717196
16566,Mn30.4Re6Si63.6,950,0.00023152784035976778,1.9800514410788572,1.1201219773520512,45243.01648705871
15086,La3Te3.65Sb0.35,950,-0.00011326502923575449,1.9084405827019375,0.3183178898252197,45703.11784534211
495,Fe0.98Co0.02Si2-SiC-Cu2mass%,950,-0.00013803713695003089,4.596232101974506,0.04814661844530915,12225.095223328859
491,Fe0.98Mn0.02Si2,950,0.00013215330492672922,4.9349994583283205,0.08792210686876385,26152.037686930405
15075,ErB22C2N,950,-2.099437343098264e-05,1.685512963464469,2.9881697472033085e-07,1.2028401626921248
1913,Al5.5Re4.7Si4.5,950,7.907032193982022e-05,10.334979852645233,0.11518667019130835,200429.313444159
15073,SrB6,950,-0.0001811010770301175,12.061721551530573,0.2083976404158805,83134.0133691832
11954,ZrNiSn,950,-0.00018765679701175,6.9656210516472825,0.4877304265574683,101360.4895092134
12434,Zr0.98Nb0.02NiSn,950,-0.00021692595623077783,5.5477788740888005,0.6927614421549861,100323.11184128662
1912,Al5.7Re4.7Si4.3,950,2.831546201716292e-05,11.688329446165366,0.02060382269191924,316176.3183093909
12288,Zr0.7Ti0.3NiSn ,950,-0.00022035642658466405,8.017682994241044,0.3318180543476117,63755.645291965164
1911,Al6Re4.7Si4,950,1.5086716195888061e-05,12.154492073080338,0.007217767683882802,405720.23421601177
12286,ZrNiSn,950,-0.00023436020373239532,8.990382854884475,0.3234561816749743,60942.44428564912
6341,Yb13CaMnSb11,950,0.00017046311996552212,0.8546498176879989,0.6462787312658047,21504.055229056466
15085,La3Te3.80Sb0.20,950,-8.363923938800808e-05,2.6765184837819302,0.25198515075459793,98732.96556432033
6340,Yb14MnSb11,950,0.0001508667762404976,0.9819122264894828,0.5356876970660538,22599.61754499479
15084,La2.99Te4,950,-7.156517705286293e-05,2.8675940830538535,0.1860802714484723,108330.7926185984
1914,Al5.4Re4.7Si4.6,950,8.207083136166382e-05,10.204239103797576,0.1206154070324642,192345.5496190116
15077,ErB22C2N:ErB4,950,-3.3524493475039585e-05,2.1731239420144752,9.49088722053347e-06,19.317158999104496
15072,CaB6:SrB6=25:75,950,-0.00016461452202983965,11.054199121451713,0.22691785946938275,94530.97533926931
12844,Yb14MnSn11,950,0.00015799728473397834,0.7505347921440211,0.6864898294427029,22719.494777801337
10226,,950,-0.00021092391755510106,3.935073550868318,0.2468311015332468,23724.24019654981
493,Fe0.98Co0.02Si2,950,-0.00010662664970147629,4.866389696546358,0.028174781330339838,12694.403709144915
12892,Ca5In0.95Zn0.05Sb6,950,0.00022462846105258008,0.7186242791514844,0.8750839701171412,13118.930935160615
494,Fe0.98Co0.02Si2-SiC,950,-0.00017847069494377724,4.009482226660163,0.06911598122491516,9158.18338962535
15069,CaB6,950,-0.0001480599000216348,13.962656682114927,0.19746414593184392,115300.91354374627
12431,Ti0.95Nb0.05NiSn,950,-0.0001654900106839691,4.936806135811708,0.6543463339336245,133997.36455334307
12891,Ca5In0.98Zn0.02Sb6,950,0.0002710486677640911,0.593544069111709,0.6054840261037087,5149.173203191021
15070,CaB6:SrB6=75:25,950,-0.00014681717341688983,9.321067749325199,0.2472315343869476,108083.50573768947
1904,CrSi2,950,0.000127817201681176,7.672557032881392,0.14184381558567036,70121.03452953555
492,Fe0.98Mn0.02Si2,950,0.00012975912190725088,6.1103315609553155,0.07634315098614547,29163.218823672032
11955,NbCoSn,950,-0.00018354749111890362,10.068210745379538,0.12562776648716295,41036.49539063611
12289,Zr0.7Ti0.3NiSn,950,-0.000216854486320049,7.842997884434818,0.5092843133738039,95142.12751037348
15071,CaB6:SrB6=50:50,950,-0.0001510706900406174,8.919044652218684,0.28500497362566485,112249.50591806084
12433,Zr0.99Nb0.01NiSn,950,-0.00023955383776732647,5.293968713781509,0.6592169449500502,75034.0948089119
12893,Ca5In0.9Zn0.1Sb6,950,0.00020084976629321195,0.7166596759683788,0.9054322826901552,16931.78234609138
2053,Fe0.92Mn0.08Si2.0,950,0.00022067153512250615,4.3341878939021266,0.16860983216523145,15796.991813639414
15322,TiO1.90,950,-0.00022289344305781865,3.2367294168163783,0.15853413894678553,10729.566970597027
13200,Yb13.66Pr0.34MnSb11,950,0.00019123967310280646,0.9343447409357158,0.7403204763215585,18297.707647974672
13199, Yb13.82Pr0.18MnSb11,950,0.0001931787038182398,0.9790652189073642,0.7560903243360539,19450.433450060118
2054,Fe0.92Mn0.08Si2.1,950,0.00022588814173401435,4.059358338108368,0.15469823524134027,12954.84672048155
16386,Ca2Co2O5,950,0.00017469092460612994,1.5898821581045368,0.18496689055820995,11547.026719186255
13201,Yb13.55Pr0.45MnSb11,950,0.0002022492811420736,0.8462416792141886,0.7032730327622774,16789.849506875573
13204,Yb13.810.19MnSb11,950,0.0001757709201585124,0.9400764681815396,0.6546805799148515,19629.480275651447
12410,TiPtSn,950,-0.00017069769910870293,7.672763848991394,0.02060371270228301,5164.51494185155
10279,Si0.8Ge0.2,950,0.0002195942174434441,2.483860996053688,0.5356591760360998,29157.08243918711
10263,Hf0.6Zr0.4NiSn0.98Sb0.02,950,-0.0001741061209772994,4.186848465931973,0.9829881113544222,149236.20260623062
5984,Yb13.6La0.4MnSb11,950,0.00019089152153523882,0.6629740382713848,0.8554259095483391,14697.477447749243
13205,Yb13.47Sm0.53MnSb11,950,0.00018112996009487267,0.8112133863301647,0.6373896945599008,15288.405293881004
15320,TiO1.77,950,-0.0001063637139079766,3.660584776043092,0.15852580241969733,54313.88383980452
10609,Zn0.98Al0.02O,950,-6.383028508051086e-05,9.386172145571127,0.023190679250338547,61538.23421296796
13202,Yb13.45Pr0.55MnSb11,950,0.00020280614776230964,0.8919012265551153,0.7434116908427718,18344.34967617392
10213,Fe0.94Co0.06Si2.00,950,-0.00021228632836091643,4.0278106095519925,0.25062836675446265,24296.169239469855
10608,Zn0.99Al0.01O,950,-6.342137110773501e-05,10.485997673058527,0.027504604610378857,63609.486783820124
13203,Yb14MnSb11,950,0.0001335182201317821,1.035157793417126,0.4609110162326016,25915.95228635178
1930,CoSi,950,-8.070101703463782e-05,10.663908337679905,0.1934677723222512,282930.5499682907
8962,CrSi2,950,0.00011858791384837236,6.702017443991152,0.11166167129017858,62143.21155893865
6230,Yb14MnSb11,950,0.0001924660548988804,0.8264536133860318,0.9059031679366768,21095.52704309397
12524,Ti9Cr2Ru18B8,950,5.050615749124057e-05,14.076017628679242,0.05257581923296225,322052.9330145928
6229,Yb14MnSb11,950,0.00019124615631695675,0.7563823495814608,0.8272408902360908,17744.11145579021
12525,Ti9Mn2Ru18B8,950,5.3389119813930905e-05,14.257900860792489,0.07619184352736615,392412.127132831
10207,Fe0.98Co0.02Si2,950,-0.00011353414907560254,4.5083957874112155,0.03206598661691895,11805.653118769873
7910,La8/3Ca1/3S4,950,-7.392211874402769e-05,2.2271269049437015,0.1708287048601665,73288.08862878516
6232,Yb14Mn1.05Sb11,950,0.00019136341241710663,0.8019519513352801,0.956525340228776,21929.950813006002
2056,Fe0.92Mn0.08Si2.5,950,0.00016406270376073098,6.639635820394119,0.0626899644039042,16277.921443970019
12526,Ti9Fe2Ru18B8,950,4.481130271454589e-05,15.101690556702628,0.039445554027276786,334665.9572964614
6231,Yb14MnSb11,950,0.00017634664492511998,0.9329197330240686,0.6580419481197144,19339.7942520902
6236,Yb14MnSb11,950,0.0001794511928143059,0.815676862980578,0.8565817732939347,21238.020417057505
10178,Fe0.98Co0.02Si2,950,-0.0001251514160600442,4.87557700296325,0.03114277537637133,10204.416871370842
12523,Ti10Ru19B8,950,5.718278460563187e-05,17.096787680962482,0.07908442833735435,434257.35007414274
7,Fe0.96Ti0.04Si2,950,1.4696210478438306e-05,6.082711896505043,0.0004677330981510541,13866.313599917135
2055,Fe0.92Mn0.08Si2.3,950,0.00017923106585077293,6.243115653522217,0.07811730916991662,15980.79848814578
15321,TiO1.83,950,-0.0001468370096715577,3.4738051181522893,0.18022321965840948,29964.288022982906
11939,GdPdBi,950,4.430049270570718e-05,8.3088450222618,0.06362636843338929,277323.08040860284
11065,Al2CrCoFeNi + 0.3 wt.% Sc,950,-1.8549495869539113e-05,15.926710595127721,0.01296275311932792,682024.148329705
10520,La0.1Sr0.89Yb0.01TiO3,950,-0.00022198379233177114,4.369483950342723,0.2253847171671457,24494.066070831217
10544,Ca0.84Dy0.08Yb0.08MnO3,950,-9.707292952864104e-05,2.1900999293898966,0.1032365672578807,25245.138939317887
479,Fe0.96Nb0.04Si2,950,2.992597873467781e-05,6.3794352935135,0.0022875996586157717,14583.256419841367
10545,Ca0.8Dy0.10Yb0.10MnO3,950,-8.611703373656672e-05,2.5627938191809103,0.07552496382609132,27277.15749059733
1931,(CoSi)0.975(SiO2)0.025,950,-7.762025253226195e-05,10.137170818907986,0.19427693639942933,339833.60126436607
2819,ZrCoSb,950,-0.0001182388651375616,7.095286019247954,0.020615966221513498,11939.241776998706
1932,(CoSi)0.95(SiO2)0.05,950,-7.642384859818572e-05,8.961553611385776,0.15868065774649126,238398.14901928732
11064,Al2CrCoFeNi + 5 wt.% Sc,950,-1.6853048615800868e-05,16.900601186593235,0.010599822266138977,676018.3802972129
5985,Yb14MnSb11,950,0.00015215795613352155,0.7787745747582396,0.6748838221891893,22371.204081774704
16465,RuGa2,950,0.0001250423015500498,3.018493699071176,0.5438406032339176,123145.50462144312
12715,Cu1.94Al0.02Se,950,0.00025462713851406995,1.859031033839284,0.4579493834410948,14922.369300080774
4229,CuGaTe2,950,0.00020635265289630807,0.7711619343641773,0.9045242070128864,20542.114202497083
10542,Ca0.96Dy0.02Yb0.02MnO3,1000,-0.0001830129199693762,1.4549285024411045,0.2588118264993467,11198.154857609548
496,Fe0.98Co0.02Si2-Sic-2mass%Cu,1000,-9.521943581265308e-05,5.147763571463641,0.028408151786335576,16129.108529762518
483,Fe0.98Co0.02Si2,1000,-9.057255493913054e-05,6.3711921181178175,0.01700813881121947,13209.435393325835
7,Fe0.96Ti0.04Si2,1000,1.4510508179669266e-05,5.879509376977242,0.0006141849833228414,17150.43091742229
488,Fe0.98Mn0.02Si2,1000,0.00019659937951698665,6.028983330320956,0.16517558386739029,25764.73310845834
12855,Yb14Mn0.7Zn0.3Sb11,1000,0.00015765208739244887,0.8790717820082201,0.7585425169207333,25019.1958286998
12856,Yb14Mn0.6Zn0.4Sb11,1000,0.00016280107884110974,0.9098759167186176,0.7809551414182289,27802.815333090733
12859,Yb14ZnSb11,1000,6.673794210384244e-05,1.5342915225320517,0.12306454455641345,48790.87405247341
10543,Ca0.90Dy0.05Yb0.05MnO3,1000,-0.00012890606335717205,1.7695868634638054,0.18269234716894436,19508.664297157968
10545,Ca0.8Dy0.10Yb0.10MnO3,1000,-8.889428060773893e-05,2.559406080370157,0.08075235965591257,26443.17743944773
498,Fe0.98Co0.02Si2-SiC-5mass%Cu,1000,-6.799040005913684e-05,5.501394717135316,0.0206123121965825,24530.3827499915
499,Fe0.98Co0.02Si2-SiC-2mass%Cu-3mass%Si,1000,-0.00013101566960277476,4.388395956846214,0.0687570314704764,17578.282622263574
12853,Yb14MnSb11,1000,0.00016075284490375634,0.7667436442438355,0.7255791973674252,21229.688741911767
10544,Ca0.84Dy0.08Yb0.08MnO3,1000,-9.971745215036668e-05,2.1950708470119755,0.10987807795644416,24424.050375386792
6279,Yb14MnSb11,1000,0.0001576192404494807,0.977485653034472,0.5831125662647505,21782.20646626805
486,Fe0.98Co0.02Si2,1000,-7.457040135738172e-05,4.793176735222064,0.016471710044733384,14198.06533173854
489,Fe0.98Mn0.02Si2,1000,0.00018629857544145439,6.577829830733478,0.10455176970885516,19815.040045648824
490,Fe0.98Mn0.02Si2,1000,0.00013352911401676122,4.62343392675324,0.09316304224432097,24157.744444076332
10608,Zn0.99Al0.01O,1000,-6.555917488280802e-05,9.332886769675179,0.03000654577032922,63284.42547561307
10616,(Sr0.95La0.05)3Ti2O7,1000,0.00028660595755286,2.113833948807232,0.20336481764804284,4243.932533616546
6341,Yb13CaMnSb11,1000,0.00017867681284871605,0.8549229152968713,0.6962055691903768,20628.12316262712
6340,Yb14MnSb11,1000,0.00015847577057552168,0.9763771847713276,0.5815242978569959,21681.18431404478
11064,Al2CrCoFeNi + 5 wt.% Sc,1000,-1.6998159508828572e-05,17.330528051603522,0.011007874152436231,670493.0836222814
487,Fe0.98Co0.02Si2,1000,-7.918090513507809e-05,4.908283390438204,0.0177250603949191,13876.387830828397
12844,Yb14MnSn11,1000,0.00016490549793944878,0.7412476771114931,0.7478074401976635,21773.291487607425
10178,Fe0.98Co0.02Si2,1000,-0.00010986900929596028,4.8723561992854965,0.02996853930165452,12096.34567255618
493,Fe0.98Co0.02Si2,1000,-8.332721760621539e-05,4.935826236642537,0.020349164899767583,14465.474776472573
485,Fe0.98Co0.02Si2,1000,-6.454299416527397e-05,4.368301691033137,0.01257474401268042,13186.014845519472
484,Fe0.98Co0.02Si2,1000,-0.00010444695875730423,6.7533401293517175,0.025624221393093127,15862.721649192126
494,Fe0.98Co0.02Si2-SiC,1000,-0.00014280045871567374,4.15558948955552,0.05114445776632344,10422.50261363686
495,Fe0.98Co0.02Si2-SiC-Cu2mass%,1000,-0.00010708771959405428,4.741878613655159,0.033981832550025216,14051.344672450572
6281,Yb13CaMnSb11,1000,0.00016718721809357004,0.8807541376039763,0.6795624051106887,20734.863368631017
491,Fe0.98Mn0.02Si2,1000,0.00013067955505869844,5.008800391022176,0.0948305529303132,27814.208974333244
1904,CrSi2,1000,0.00012768678507829698,7.8603794822435225,0.1381277541259391,66593.61011699375
479,Fe0.96Nb0.04Si2,1000,2.745865931556889e-05,6.273738040059283,0.002505211489464857,18248.950652388954
492,Fe0.98Mn0.02Si2,1000,0.00012346295095749742,6.269713448011438,0.07629002261519731,31379.218965183925
10615,(Sr0.9La0.1)3Ti2O7,1000,0.00024667964970663693,2.353696922630573,0.11159524042390784,4316.478336482213
10541,CaMnO3,1000,-0.0002580328062775936,2.982628640713609,0.05900396702678117,2710.412632707835
12858,Yb14Mn0.9Zn0.1Sb11,1000,0.00012277414997429728,1.0331532630218423,0.4689961118126139,33712.102123805395
10217,Fe0.98Co0.02Si2,1000,-0.00012302068146694434,4.786398190085711,0.047375173302418985,14983.158728955426
1338,Si80Ge18Sb2,1000,-0.00044119772319065303,4.0164714207686085,0.5693473613380001,11981.625186075284
13200,Yb13.66Pr0.34MnSb11,1000,0.00020159202993444455,0.9249352306255916,0.8023940821847457,17358.74086830955
13201,Yb13.55Pr0.45MnSb11,1000,0.0002097369421576404,0.8357736746779876,0.7584919392116689,15905.022370729597
15321,TiO1.83,1000,-0.00015008228240642908,3.5258651731112063,0.1933671983177907,30675.125127207037
13202,Yb13.45Pr0.55MnSb11,1000,0.0002109830328305045,0.885364977454569,0.8059794202319724,17404.1018325645
13203,Yb14MnSb11,1000,0.00014083418280695702,1.0261308577473194,0.5013630810975527,24690.004463164292
15322,TiO1.90,1000,-0.0002220459630760242,3.2358546550402787,0.16921095899601213,11103.803009764391
13199, Yb13.82Pr0.18MnSb11,1000,0.00020388960198628427,0.968800257812736,0.8201050616617875,18434.843877596857
2819,ZrCoSb,1000,-0.00012271531133683445,6.901925198035363,0.02258093752620096,12008.84327591633
15320,TiO1.77,1000,-0.00011035804460610176,3.7011096595313364,0.17063966309372314,53920.11049358458
13204,Yb13.810.19MnSb11,1000,0.00018517461391998882,0.930990643256952,0.7111191231634814,18654.803601357118
10279,Si0.8Ge0.2,1000,0.0002283918264996192,2.472523829635475,0.5734732821046015,27113.86404645389
10263,Hf0.6Zr0.4NiSn0.98Sb0.02,1000,-0.0001790773716643099,4.159583076712958,1.0470075126267409,143456.76848175313
13205,Yb13.47Sm0.53MnSb11,1000,0.000190930252170549,0.8131400048936239,0.6871626513054147,14658.039133764605
5984,Yb13.6La0.4MnSb11,1000,0.0002008388475964317,0.6586705048322199,0.9244955379508736,13961.585004782924
12410,TiPtSn,1000,-0.00014368192980356324,6.914445737061134,0.0201299110505292,5920.548234340905
1348,Si93.75Ge6.25P0.15,1000,-0.0003000434308697489,5.4580169412984665,0.7204992129744899,43681.76162303335
15070,CaB6:SrB6=75:25,1000,-0.00015279525755922352,8.90728083358722,0.2653628241942028,95797.6963114969
15069,CaB6,1000,-0.0001538192924018471,13.241471493264608,0.2116773094053675,99108.27468775773
1349,Si91.25Ge8.75P0.45,1000,-0.00027213317338384643,4.737086231201007,0.8359922938498956,53474.975278240214
1351,Si86.25Ge13.75P1.05,1000,-0.0002520986188530525,4.012423337444392,1.015418512448528,64107.80273980874
1352,Si83.75Ge16.25P1.35,1000,-0.00025490351556178506,3.6390441800550377,1.0440835037663592,58475.091750337575
13266,Ca0.84Ce0.16Ag0.9Sb,1000,0.0001217523322300688,1.311813146511206,0.4782200252848339,44341.17583021374
16565,Mn32.4Re4Si63.6,1000,0.00023994455645328657,2.301765233477668,0.9230885404199854,37128.73228227022
1350,Si88.75Ge11.25P0.75,1000,-0.0002629781126404821,4.3634376410008135,0.9750723189462892,61521.425936192005
16564,Mn36.4Si63.6,1000,0.0002526349366235438,2.8542829803981493,0.5751869483093449,27534.422130141007
15324,TiO2,1000,-0.0005961526727847825,3.1133287481633185,0.019745605174648653,142.97833443123773
15071,CaB6:SrB6=50:50,1000,-0.00015696808425485565,8.578942611848056,0.3057594105311833,100650.03146454316
1339,Si80Ge18Sb2,1000,-0.0004589250677815153,2.9551809880190287,0.6993711088692568,10026.099724373653
1340,Si80Ge18Sb2,1000,-0.0004280566674010296,2.4758804109723123,0.591608485952646,8379.359415448436
15092,La2.72Te4,1000,-0.00031135374150150034,0.5609499326666743,0.6378842417224049,3691.1168660607673
15091,La3Te3.20Sb0.80,1000,-0.00026569805533629563,0.8911854848015329,0.6706968752915259,7690.650169402429
15090,La3Te3.35Sb0.65,1000,-0.0002218370043327813,1.063108397290654,0.7254006785906175,14571.781495441963
1341,Si80Ge18Sb2,1000,-0.0004240304831735728,1.5654555063977158,0.5682079680399744,5543.007107199615
15089,La2.74Te4,1000,-0.00021473588296495877,0.9290527332695888,0.7795171037726261,15678.59975360806
16492,MnSir,1000,0.0002571747234116486,3.7123862663296605,0.3018651123430193,17395.460944478556
6006,Yb14MgSb11,1000,0.00022477251590396151,0.7063433118704439,0.8660621683247198,12915.385648033598
15088,La3Te3.40Sb0.60,1000,-0.00017432609611636997,1.3079772034409551,0.5880340150050675,22333.967508942467
15073,SrB6,1000,-0.0001860230004267828,11.068961202056176,0.22412308061215214,74404.34089025712
15072,CaB6:SrB6=25:75,1000,-0.00017079404863271238,10.619056675264162,0.24319009602084135,85517.50258732174
11955,NbCoSn,1000,-0.00018706445470581908,10.254088367299108,0.13130970018526028,39498.19169705149
