Repository: starrydata/starrydata_datasets

> [!NOTE]
> **The duplicated `sample_id` issue was fixed on 2026-09-08**
>
> Datasets published between **2026-04-01 and 2026-09-08** contain duplicated
> `sample_id` values: the same `sample_id` can refer to samples belonging to
> **different papers**. Joining tables on `sample_id` alone mixes data from
> unrelated papers.

# starrydata_datasets

Daily per-project splits of the [Starrydata2](https://starrydata.nims.go.jp/) dataset, with a browsable download page at **https://starrydata.github.io/starrydata_datasets/**.

Historically this repository also hosted the raw CSVs (from 2019/7/11 until 2022/12/22); those older archives are still available via git tags.

File: datasets/20190711/20190711_preprocessing_interpolated_data.csv (part 38 of 94)
sampleid,composition,Temperature,Seebeck coefficient,Thermal conductivity,ZT,Electrical conductivity
15087,La3Te3.35Bi0.65,1000,-0.00017473016191926766,1.5545788660951632,0.4811642245163003,21093.172913169405
1342,Si80Ge18Sb2,1000,-0.0004095985496370973,2.6341182368016067,0.5445127103810259,9988.731774455258
15086,La3Te3.65Sb0.35,1000,-0.00011785433266619003,1.89393751999338,0.3465775865367027,44265.318044501924
15084,La2.99Te4,1000,-7.458953974421906e-05,2.8827451819481067,0.2013459231820072,104554.11196557802
15085,La3Te3.80Sb0.20,1000,-8.733074174033771e-05,2.6835760095962358,0.2720495391429201,94493.03083946105
5985,Yb14MnSb11,1000,0.00015953218349508717,0.7690823794235293,0.7335838417071407,21521.6761357343
14464,La2.5Ca0.5Te4,1000,-0.0002380199612233419,0.8685447952299442,0.8029550015362326,11350.94960858287
7905,La2Ca0.1S3,1000,-0.00011647941638617136,1.9145533916221036,0.2179517665633699,30755.975314170955
10483,MnSi1.73,1000,0.0001542467178170939,3.8898779262986536,0.2375744829985737,38842.20733079893
7903,La2.76S4,1000,-0.00011298714277212569,1.8323261391043089,0.23779197635522406,34130.442655923434
5875,Ca4.75Na0.25Al2Sb6,1000,0.00020866794692866756,0.6204693015985465,0.6644136165186811,10875.205451952032
10394,NaxCoO2,1000,0.00017168815467428908,1.5561259753133263,3.003366826632004e-08,0.001585522706654667
6415,Yb11Sb9.3Ge0.5,1000,2.6951790082610355e-05,2.5464352885580173,0.019728270323531742,68289.74066299494
14463,La2.8Ca0.2Te4,1000,-0.00034389952983792787,0.6462538155908206,0.7712654236703068,3936.759336587015
10190,Fe0.98Co0.02Si2,1000,-0.0001063861835985734,6.327379464198669,0.027431713143058308,15335.797027992778
14467,La0.9Ca2.1Te4,1000,-0.00016192995639676674,1.4186753645625252,0.7863713429794028,40722.205539627845
12407,ZrPtSn,1000,4.105113869438149e-05,7.870391469118188,0.0060874012392020315,34036.888528273346
7907,La2.53Ca0.47S4,1000,-9.516468680017372e-05,1.7191113702035077,0.2279654132502992,43273.430840768255
14466,La1.9Ca1.1Te4,1000,-0.00017562491447841632,0.9599875862624938,0.8401526751185026,25553.902753676
12405,HfPtSn,1000,0.00014459809926075425,5.423992116979145,0.023492676303801484,7067.093713450306
7906,La2.84S4,1000,-8.333588272631469e-05,2.115034214927292,0.17317796609186695,52740.7075797232
14465,La2.2Ca0.8Te4,1000,-0.00021583425423097756,0.9411263192960568,0.7406480846874396,14963.013954878816
5870,Yb14Mn0.2Al0.8Sb11,1000,0.00022941693595799234,0.551820892070983,1.0254596491899743,10493.227674813405
5871,Yb14Mn0.05Al0.95Sb11,1000,0.0002335253862998685,0.6216119499400062,0.7534165047429556,7716.365182422317
6245,Yb14MNSb11,1000,0.00015891584182349717,0.9662318031324736,0.5715947455834146,21664.891718705967
5868,Yb14Mn0.4Al0.6Sb11,1000,0.00020874891135193836,0.6521579499050135,0.9956680514895108,14346.940655629378
10388,NaxCoO2,1000,0.0002143092060077001,0.80160126716541,9.685441315472103e-08,0.0016904259637291034
13793,Yb0.029La0.392Te0.578,1000,-0.000193379134998583,1.0955119753951224,0.8066763676861806,23142.734470770643
6244,Yb14MnSb11,1000,0.00015848398464421329,0.750626155635473,0.7548021660188994,21592.639928513137
13794,Yb0.044La0.377Te0.579,1000,-0.00025026067931464916,0.6890840012355646,0.8774384750510955,9327.696773064454
13795,Yb0.079La0.348Te0.574,1000,-0.00027005381470233817,0.5806631211145099,0.7763611590033106,5981.178720388271
13792,Yb0.02La0.399Te0.584,1000,-0.00018540603872143257,1.1424202390652285,0.7575687200335944,26540.21567599369
5869,Yb14Mn0.6Al0.4Sb11,1000,0.00019260785540206867,0.6818778837343522,0.9036579818994319,17364.287806567052
10392,NaxCoO2,1000,0.0001464284192123338,1.751473804424657,1.4928249695794524e-07,0.012194437975014884
5866,Yb14MnSb11,1000,0.00015907473155238964,0.7793556973051121,0.7644778829940859,21759.873032269617
10201,Fe0.98Co0.02Si2,1000,-0.00011823643641100545,3.960036827972084,0.041692771753599416,11810.202097411398
7904,La2.27Ca0.73S4,1000,-0.00012191659573228904,1.629357599477689,0.27261575559334705,29884.205050314005
5867,Yb14Mn0.8Al0.2Sb11,1000,0.00016707173498305302,0.8010298024168695,0.7417799591541692,21290.270185826917
7908,La2Ca0.2S3,1000,-7.855227164466271e-05,2.184437501395639,0.14020380020473516,49634.30113022757
6230,Yb14MnSb11,1000,0.00020347537577652708,0.8167307713844847,0.989374999961294,20130.238220531694
6231,Yb14MnSb11,1000,0.000185046819919385,0.9364524352595396,0.7122827786607706,18568.949391772032
7910,La8/3Ca1/3S4,1000,-7.893789860033746e-05,2.2953152646240924,0.19085620765080868,70303.59172667532
6232,Yb14Mn1.05Sb11,1000,0.00020220882481738797,0.7931692975748693,1.0402573375090718,20838.56350223749
10207,Fe0.98Co0.02Si2,1000,-0.00010156055130842525,4.56231113486073,0.030982911406698763,13704.305301329607
6229,Yb14MnSb11,1000,0.0002021058523404012,0.7482965400885505,0.8994166666178698,16938.483696642175
13620,Yb3.6Sm0.4Sb3,1000,8.098967870069618e-05,2.562549371118997,0.3250548800330053,102481.01386926416
6236,Yb14MnSb11,1000,0.00018881472844240564,0.8051617612578938,0.93074737853531,20258.65787965949
13045,Ca4.75Na0.25Al2Sb6,1000,0.00021184013024398864,0.6341477230684849,0.7681752853833757,10855.111739685246
7909,La2.90S4,1000,-7.16616306314229e-05,2.5549498242734066,0.15646764025211649,77845.50425349527
6233,Yb14Mn1.05Sb11,1000,0.0001883541246474157,0.8310500029135526,0.8860811034160553,20185.211192739946
6234,Yb14Mn1.1Sb11,1000,0.0001920612775122269,0.8790103255821691,0.8254471971980171,19186.979600080333
6235,Yb14MnSb11,1000,0.0001587840086946491,0.7844270308416187,0.7257204262753416,21829.39651736234
15072,CaB6:SrB6=25:75,1050,-0.00017697357523558516,10.183914229076613,0.2594623325723,76504.02983537412
489,Fe0.98Mn0.02Si2,1050,0.00016874227989697728,6.682686770942148,0.08237514098082155,18412.389438865812
15087,La3Te3.35Bi0.65,1050,-0.00018288682736483755,1.5356363304750866,0.5254637808383111,20527.74545565365
12856,Yb14Mn0.6Zn0.4Sb11,1050,0.00017082430396922368,0.9231111705533016,0.844636609477947,26583.537379784633
15086,La3Te3.65Sb0.35,1050,-0.00012227540881606222,1.8794344572848216,0.37483728324818577,42924.23860972195
498,Fe0.98Co0.02Si2-SiC-5mass%Cu,1050,-5.054625177726261e-05,5.8551446523802255,0.01302632018169218,28431.002001858094
15088,La3Te3.40Sb0.60,1050,-0.00018265154380477225,1.2752351972545002,0.6485875119811207,22306.202436859097
15091,La3Te3.20Sb0.80,1050,-0.00027444592181814716,0.8735084416864612,0.7284082602655932,8110.6238635619375
496,Fe0.98Co0.02Si2-Sic-2mass%Cu,1050,-6.705189320923991e-05,5.501178071642585,0.01628211866572321,18973.839841967318
15090,La3Te3.35Sb0.65,1050,-0.00022873053378682408,1.0380844253166663,0.7989843561769943,14503.04785742526
15071,CaB6:SrB6=50:50,1050,-0.00016286547846909398,8.238840571477429,0.3265138474367017,89050.55701102549
15089,La2.74Te4,1050,-0.0002219590498480234,0.9102857871274858,0.8372141883517108,14915.976821220214
495,Fe0.98Co0.02Si2-SiC-Cu2mass%,1050,-7.752225500706365e-05,4.933111244413111,0.020785871403325527,16249.763767603588
499,Fe0.98Co0.02Si2-SiC-2mass%Cu-3mass%Si,1050,-9.79397858671125e-05,4.592678439891749,0.04556785607656154,20778.6360179211
12844,Yb14MnSn11,1050,0.00017115255355280555,0.7319605620789651,0.8091250509526242,20896.282493777544
491,Fe0.98Mn0.02Si2,1050,0.00012850822954274998,5.259957739243298,0.09505524221933542,28834.149636753682
15073,SrB6,1050,-0.00019046882120622976,10.076200852581778,0.23984852080842384,65674.66841133102
12853,Yb14MnSb11,1050,0.00016790351345085113,0.7565275170907064,0.7856438064522377,20524.764398478692
6341,Yb13CaMnSb11,1050,0.00018689050573191,0.8551960129057435,0.7461324071149489,19820.757442985105
494,Fe0.98Co0.02Si2-SiC,1050,-0.00010748941535398199,4.329765508020252,0.0335764526245929,11983.356693861624
15085,La3Te3.80Sb0.20,1050,-9.102224409266734e-05,2.6906335354105413,0.2921139275312421,90602.25684369817
1904,CrSi2,1050,0.00012755636847541798,7.827775582755699,0.13764225876114194,63066.185704451935
15084,La2.99Te4,1050,-7.761390243557518e-05,2.8978962808423603,0.21661157491554206,101031.88922403584
6340,Yb14MnSb11,1050,0.00016608476491054578,0.9708421430531724,0.627360898647938,20834.484885164457
493,Fe0.98Co0.02Si2,1050,-6.0606848428110254e-05,5.053865510062453,0.012416097599555285,16269.570830550392
15070,CaB6:SrB6=75:25,1050,-0.00015877334170155726,8.493493917849243,0.283494114001458,83511.88688530434
12855,Yb14Mn0.7Zn0.3Sb11,1050,0.00016456636086070286,0.8798823260917997,0.8212470912762758,24019.52262821939
11064,Al2CrCoFeNi + 5 wt.% Sc,1050,-1.7143270401856273e-05,17.760454916613806,0.011415926038733487,664967.78694735
14466,La1.9Ca1.1Te4,1050,-0.00018455767746874906,0.941803931035034,0.9054926615844804,24271.86757380955
14467,La0.9Ca2.1Te4,1050,-0.00017054726930834706,1.4056409735948443,0.8487185553798224,38565.79394477631
479,Fe0.96Nb0.04Si2,1050,2.626263907869165e-05,6.168040786605062,0.0027360427883839165,20119.56236111995
15321,TiO1.83,1050,-0.0001533275551413005,3.5779252280701224,0.206511176977172,31385.962231431164
15322,TiO1.90,1050,-0.00022119848309422983,3.2349798932641787,0.17988777904523875,11478.039048931752
7,Fe0.96Ti0.04Si2,1050,1.7659592717960167e-05,5.676306857449442,0.0008493037839577329,14722.387980575833
15324,TiO2,1050,-0.0005994253192127265,2.958346674727037,0.02123977586445734,154.74969212813298
15320,TiO1.77,1050,-0.00011435237530422691,3.74163454301958,0.18275352376774892,53526.337147364626
15092,La2.72Te4,1050,-0.00032080827632713376,0.5518938653958579,0.6853487609984429,3500.1509294189837
488,Fe0.98Mn0.02Si2,1050,0.00017715592852176034,6.116056420503931,0.1191004094030282,22104.671096092432
487,Fe0.98Co0.02Si2,1050,-5.567084557266133e-05,5.314921082228208,0.009600996326306536,15680.799047023083
6415,Yb11Sb9.3Ge0.5,1050,2.737777357975831e-05,2.6692317005234814,0.02057890272310208,69598.37796473001
14465,La2.2Ca0.8Te4,1050,-0.00022329898936712797,0.9227241095411892,0.8073378232877821,14228.671525400005
14464,La2.5Ca0.5Te4,1050,-0.00024957251988574897,0.8466310175576972,0.863567729709146,10734.886365468736
10541,CaMnO3,1050,-0.0002480112458087018,2.93745718101926,0.06278895122514544,3103.7267555951366
486,Fe0.98Co0.02Si2,1050,-5.5759938918930505e-05,5.1311068006901035,0.010211877107910229,16050.285290381684
484,Fe0.98Co0.02Si2,1050,-7.65755808030831e-05,6.8932945059095765,0.01658806937866065,18571.74784855594
483,Fe0.98Co0.02Si2,1050,-6.364676389449843e-05,6.534353433541369,0.00964902580724761,14823.273991570422
14463,La2.8Ca0.2Te4,1050,-0.00035747356123128906,0.6293575097398697,0.8320365716566583,3873.033907083907
6236,Yb14MnSb11,1050,0.0001981782640705054,0.7946466595352097,1.0049129837766857,19365.637732958432
13199, Yb13.82Pr0.18MnSb11,1050,0.00021460050015432877,0.9585352967181076,0.8841197989875211,17611.2640500925
13200,Yb13.66Pr0.34MnSb11,1050,0.00021194438676608264,0.9155257203154674,0.864467688047933,16511.438437035948
13201,Yb13.55Pr0.45MnSb11,1050,0.00021573073862142373,0.8253056701417865,0.8137108456610604,15108.787413854905
6229,Yb14MnSb11,1050,0.00021296554836384562,0.7402107305956402,0.9715924429996484,16285.237939376699
7908,La2Ca0.2S3,1050,-8.470078251340894e-05,2.2473010965385654,0.16027897961694465,47816.04905140463
6235,Yb14MnSb11,1050,0.00016608626951043838,0.7833913359742397,0.7817243556917275,20993.39953759356
6234,Yb14Mn1.1Sb11,1050,0.00020172943425662696,0.8773994246988611,0.8885487304950714,18298.44336857505
7909,La2.90S4,1050,-7.516584024463853e-05,2.6174997629571144,0.1700362535593022,75023.59073323871
6233,Yb14Mn1.05Sb11,1050,0.00019748534690064123,0.8256859059044032,0.9536612371791516,19233.92504052598
6232,Yb14Mn1.05Sb11,1050,0.00021305423721766924,0.7843866438144587,1.1239893347893677,19850.656384992257
7910,La8/3Ca1/3S4,1050,-8.396093264109684e-05,2.363503624304484,0.2115582542234488,67552.6576885147
6231,Yb14MnSb11,1050,0.00019374699491365,0.9399851374950106,0.7665236092018268,17857.197809927777
6230,Yb14MnSb11,1050,0.00021448469665417372,0.8070079293829374,1.0728468319859108,19249.423382670433
7907,La2.53Ca0.47S4,1050,-0.0001020500366163938,1.7637518222153412,0.2564016703432673,41356.397098795685
1338,Si80Ge18Sb2,1050,-0.00042908163098831715,4.101216073888978,0.6034375155169084,11627.325626698912
13202,Yb13.45Pr0.55MnSb11,1050,0.00021847387413359684,0.8788287283540228,0.8685471496211733,16555.54021746
13203,Yb14MnSb11,1050,0.00014815014548213187,1.0171039220775129,0.541815145962504,23574.804086479253
13204,Yb13.810.19MnSb11,1050,0.0001945783076814652,0.9219048183323648,0.7675576664121112,17772.340806205848
10279,Si0.8Ge0.2,1050,0.00023718943555579438,2.4611866632172608,0.611287388173103,25070.645653720683
10263,Hf0.6Zr0.4NiSn0.98Sb0.02,1050,-0.0001840486223513204,4.132317687493941,1.1110269138990594,137677.33435727571
13205,Yb13.47Sm0.53MnSb11,1050,0.00020073054424622533,0.8150666234570829,0.7369356080509284,14105.391486637607
5984,Yb13.6La0.4MnSb11,1050,0.00021078617365762463,0.6543669713930551,0.993565166353408,13295.870065686411
5985,Yb14MnSb11,1050,0.0001669064108566528,0.759390184088819,0.7922838612250922,20749.50282644769
7906,La2.84S4,1050,-8.805694736181194e-05,2.157728709589813,0.19119707011890985,50671.23883150764
10483,MnSi1.73,1050,0.00015506027196994672,3.9057664021432426,0.2450086084846708,37905.063384073736
10394,NaxCoO2,1050,0.00018007520846823898,1.5244371735292566,3.7319528492358e-08,0.0016708925672078649
7903,La2.76S4,1050,-0.00011921710590107637,1.8924270669715584,0.25638980766748765,32512.731614443062
5866,Yb14MnSb11,1050,0.00016655470148556326,0.7695379085470502,0.8260953840971772,20871.281290365878
5867,Yb14Mn0.8Al0.2Sb11,1050,0.0001744877284503059,0.7867845281569106,0.7979186977726141,20319.232031095496
6279,Yb14MnSb11,1050,0.00016488238902618815,0.9729961395646588,0.6279003092432449,20901.693512791822
10392,NaxCoO2,1050,0.00015036855094733082,1.7308610758145986,1.681004159631079e-07,0.01225540509934041
13045,Ca4.75Na0.25Al2Sb6,1050,0.00021573044432785716,0.5865504150736331,0.8740310042077495,10491.075438710977
12858,Yb14Mn0.9Zn0.1Sb11,1050,0.00012995653435032695,1.0355537881697194,0.5112889272436061,32191.136438622645
10190,Fe0.98Co0.02Si2,1050,-9.402512941634633e-05,6.346078739624194,0.029875034179843718,20423.806555866617
6245,Yb14MNSb11,1050,0.00016612639618887446,0.9604162761738168,0.6163818319321664,20825.099056207288
6281,Yb13CaMnSb11,1050,0.00017536970009442008,0.88761325951738,0.7301690238850115,19909.429035671932
7904,La2.27Ca0.73S4,1050,-0.00012885478480056703,1.6777428077114065,0.29734234215055083,28614.867861004794
5871,Yb14Mn0.05Al0.95Sb11,1050,0.00024137497466802208,0.6308939840355359,0.7993439033815101,7458.134277672441
5870,Yb14Mn0.2Al0.8Sb11,1050,0.00024008059184556913,0.535584199506628,1.0982699588382097,9934.364834187372
7905,La2Ca0.1S3,1050,-0.00012222979781320231,1.973803030798172,0.2334527694746601,29373.74741603154
5869,Yb14Mn0.6Al0.4Sb11,1050,0.00020181201931719945,0.6671298021226941,0.9716933090795059,16534.792278893514
5868,Yb14Mn0.4Al0.6Sb11,1050,0.00021923011740224423,0.6356794452413266,1.0724299673734468,13762.283561326443
6244,Yb14MnSb11,1050,0.0001656277907040926,0.7426819180021784,0.8121682396078452,20753.68523270241
13795,Yb0.079La0.348Te0.574,1050,-0.00028003012680729764,0.5634582663518904,0.8267922508069803,5675.447777454887
13792,Yb0.02La0.399Te0.584,1050,-0.0001920223756617592,1.1222618872429784,0.8167308931752387,25281.811309273493
13793,Yb0.029La0.392Te0.578,1050,-0.00020181084397702625,1.0742123441655351,0.8679917474031871,22088.702682289604
10388,NaxCoO2,1050,0.00022162921168599308,0.7382036013055786,1.2286057900695249e-07,0.0017585123177985733
13794,Yb0.044La0.377Te0.579,1050,-0.00026025582320012675,0.6678149521194405,0.937519395478774,8847.471190346067
13266,Ca0.84Ce0.16Ag0.9Sb,1050,0.00012477946506943218,1.3693836522977891,0.4978469434263298,43958.92229088764
1341,Si80Ge18Sb2,1050,-0.00041445238308050254,1.6100287021460602,0.6027612342656518,5670.511576655525
1342,Si80Ge18Sb2,1050,-0.0003938371291420747,2.764487106304248,0.5774571925255437,10182.5031513446
1351,Si86.25Ge13.75P1.05,1050,-0.0002526328549947446,4.062972597685184,1.1351349061868568,68821.22724528103
1350,Si88.75Ge11.25P0.75,1050,-0.00026403699750301356,4.361684722852008,1.0358272093675538,61719.54488972325
1349,Si91.25Ge8.75P0.45,1050,-0.00027448991810677853,4.730290120499219,0.8927402077509825,53379.04244414263
1348,Si93.75Ge6.25P0.15,1050,-0.00030591660890289527,5.396680250524519,0.7668233088272862,42114.008524084464
6006,Yb14MgSb11,1050,0.0002365153538322661,0.6971372368065905,0.9338194309689498,12462.584705802798
1339,Si80Ge18Sb2,1050,-0.0004559373101493716,3.0830228588941173,0.7403957809056669,9884.129922237404
1340,Si80Ge18Sb2,1050,-0.0004170811682872478,2.5402046909050067,0.6265086486226354,8473.637344317953
1352,Si83.75Ge16.25P1.35,1050,-0.00025278934164320115,3.710669603221056,1.1174590034352612,61798.37692170112
6279,Yb14MnSb11,1100,0.00017214553760289562,0.9685066260948454,0.6726880522217396,20084.115884448016
15090,La3Te3.35Sb0.65,1100,-0.00023428403598284962,1.0130604533426784,0.872568033763371,14500.594274433459
13199, Yb13.82Pr0.18MnSb11,1100,0.00022531139832237325,0.9482703356234792,0.9481345363132548,16963.231301708165
6231,Yb14MnSb11,1100,0.00020244716990791504,0.9435178397304816,0.8207644397428828,17197.995180007107
15087,La3Te3.35Bi0.65,1100,-0.00019104349281040745,1.51669379485501,0.5697633371603221,19879.969123792005
5869,Yb14Mn0.6Al0.4Sb11,1100,0.00021101618323233026,0.6523817205110358,1.03972863625958,15780.933887025092
7910,La8/3Ca1/3S4,1100,-8.882467036710603e-05,2.431691983984874,0.2320193245673313,65008.90145359301
15084,La2.99Te4,1100,-8.063826512693131e-05,2.913047379736613,0.2318772266490769,97739.24593806377
6233,Yb14Mn1.05Sb11,1100,0.00020661656915386674,0.8203218088952537,1.021241370942248,18368.26758341936
13794,Yb0.044La0.377Te0.579,1100,-0.0002702509670856043,0.6465459030033167,0.9976003159064522,8414.272205500623
1348,Si93.75Ge6.25P0.15,1100,-0.00030897719741741525,5.367998281664233,0.8030451401755928,41049.39701299064
5867,Yb14Mn0.8Al0.2Sb11,1100,0.0001819037219175588,0.7725392538969517,0.8540574363910595,19432.907234942944
15085,La3Te3.80Sb0.20,1100,-9.471374644499693e-05,2.697691061224847,0.31217831591956424,87019.21890899648
5866,Yb14MnSb11,1100,0.00017403467141873685,0.7597201197889882,0.8877128852002685,20052.415712390026
10279,Si0.8Ge0.2,1100,0.0002459870446119696,2.449849496799048,0.6491014942416047,23027.427260987464
13204,Yb13.810.19MnSb11,1100,0.0002039820014429416,0.9128189934077772,0.8239962096607409,16969.596490500142
15088,La3Te3.40Sb0.60,1100,-0.00019097699149317452,1.2424931910680452,0.7091410089571741,22262.641901511866
1342,Si80Ge18Sb2,1100,-0.00037003294537895086,2.9363467214849277,0.6104016746700617,10376.274528233942
6236,Yb14MnSb11,1100,0.0002075417996986052,0.7841315578125256,1.0790785890180608,18548.02389505425
13205,Yb13.47Sm0.53MnSb11,1100,0.00021053083632190168,0.8169932420205421,0.7867085647964425,13618.81446777936
6244,Yb14MnSb11,1100,0.00017277159676397185,0.7347376803688839,0.8695343131967913,19977.485324806723
13203,Yb14MnSb11,1100,0.00015546610815730675,1.0080769864077062,0.5822672108274551,22555.992937306797
13792,Yb0.02La0.399Te0.584,1100,-0.00019829626555815062,1.1021035354207285,0.8758930663168828,24137.33932824345
15086,La3Te3.65Sb0.35,1100,-0.00012667565068950068,1.864931394576264,0.4030969799596688,41670.52505588711
13795,Yb0.079La0.348Te0.574,1100,-0.000290006438912257,0.546253411589271,0.8772233426106502,5399.4520826712405
13202,Yb13.45Pr0.55MnSb11,1100,0.00022527867167158682,0.8722924792534766,0.931114879010374,15785.877423526797
5868,Yb14Mn0.4Al0.6Sb11,1100,0.00022971132345255015,0.6192009405776395,1.1491918832573829,13246.864233699609
5984,Yb13.6La0.4MnSb11,1100,0.00022073349971881757,0.6500634379538903,1.0626347947559425,12690.750914170192
13200,Yb13.66Pr0.34MnSb11,1100,0.0002222967435977207,0.9061162100053429,0.9265412939111204,15743.002280902814
6245,Yb14MNSb11,1100,0.00017333695055425175,0.95460074921516,0.6611689182809183,20047.982386318898
12855,Yb14Mn0.7Zn0.3Sb11,1100,0.00017124856988945714,0.8806928701753794,0.8839516656318188,23114.17723382368
1341,Si80Ge18Sb2,1100,-0.0003975392741262879,1.6823422208669747,0.6373145004913291,5798.016046111435
5985,Yb14MnSb11,1100,0.00017428063821821842,0.7496979887541086,0.8509838807430437,20045.000669375037
13793,Yb0.029La0.392Te0.578,1100,-0.0002102425529554695,1.052912712935948,0.9293071271201936,21126.499942304144
6281,Yb13CaMnSb11,1100,0.00018355218209527012,0.8944723814307838,0.7807756426593345,19147.19808213347
15089,La2.74Te4,1100,-0.0002285605450387627,0.8915188409853827,0.8949112729307953,14224.102123086164
13201,Yb13.55Pr0.45MnSb11,1100,0.00022007262981247597,0.8148376656055853,0.8689297521104521,14388.473699808008
14463,La2.8Ca0.2Te4,1100,-0.0003710475926246502,0.6124612038889188,0.8928077196430101,3811.338696718129
7907,La2.53Ca0.47S4,1100,-0.00010908673452979218,1.8083922742271743,0.28665607128615184,39602.00910086642
15092,La2.72Te4,1100,-0.00033026281115276725,0.5428377981250416,0.7355661321163335,3327.9728398226507
14466,La1.9Ca1.1Te4,1100,-0.00019349044045908182,0.9236202758075741,0.970832648050458,23112.32591039746
14467,La0.9Ca2.1Te4,1100,-0.00017916458221992743,1.3926065826271632,0.9110657677802424,36555.25637453541
5870,Yb14Mn0.2Al0.8Sb11,1100,0.000250744247733146,0.5193475069422729,1.1710802684864448,9432.021196728612
7908,La2Ca0.2S3,1100,-9.158720202237359e-05,2.3101646916814906,0.18423324243025194,46126.305293974874
6235,Yb14MnSb11,1100,0.00017338853032622764,0.7823556411068608,0.8377282851081136,20219.072870345142
14464,La2.5Ca0.5Te4,1100,-0.0002611250785481561,0.8247172398854503,0.9241804578820596,10182.253140224511
12844,Yb14MnSn11,1100,0.00017663586514428118,0.722673447046437,0.8704426617075847,20081.21504698047
1352,Si83.75Ge16.25P1.35,1100,-0.0002470927096967107,3.821447201875108,1.1722120262673332,66699.33241204749
7905,La2Ca0.1S3,1100,-0.00012798017924023328,2.03305266997424,0.2491132057476539,28110.415645953388
12858,Yb14Mn0.9Zn0.1Sb11,1100,0.000137038939479428,1.0379543133175968,0.5535817426745984,30801.486971944913
14465,La2.2Ca0.8Te4,1100,-0.00022963412380814195,0.9043218997863214,0.8699602376214252,13563.036054026594
1351,Si86.25Ge13.75P1.05,1100,-0.00025076184190412243,4.152897359861042,1.2385243835567419,74360.13528694195
6415,Yb11Sb9.3Ge0.5,1100,2.7803757076906257e-05,2.792028112488945,0.021429535122672424,70958.15003437884
7906,La2.84S4,1100,-9.277801199730915e-05,2.200423204252334,0.20969998989963656,48732.850565745466
5871,Yb14Mn0.05Al0.95Sb11,1100,0.0002492245630361756,0.6401760181310656,0.8452713020200643,7216.627279547806
6234,Yb14Mn1.1Sb11,1100,0.00021139759100102708,0.875788523815553,0.9516502637921258,17488.55982438507
12856,Yb14Mn0.6Zn0.4Sb11,1100,0.00017884752909733768,0.9363464243879858,0.9083180775376652,25470.1920346902
7904,La2.27Ca0.73S4,1100,-0.00013579297386884505,1.7261280159451244,0.3225524172187903,27448.967827430268
12853,Yb14MnSb11,1100,0.0001750541819979459,0.7463113899375774,0.8457084155370505,19839.73057481536
15091,La3Te3.20Sb0.80,1100,-0.00028319378829999884,0.8558313985713895,0.7861196452396606,8579.115162482585
6341,Yb13CaMnSb11,1100,0.00019510419861510394,0.8554691105146159,0.7960592450395207,19074.210434671128
6340,Yb14MnSb11,1100,0.0001736937592455699,0.9653071013350172,0.6731974994388801,20051.431019360287
7909,La2.90S4,1100,-7.867004985785416e-05,2.6800497016408213,0.18390854786193295,72399.10998412012
7903,La2.76S4,1100,-0.00012544706903002702,1.952527994838809,0.2747987895557663,30995.47969288081
1350,Si88.75Ge11.25P0.75,1100,-0.0002610100520407948,4.412054374646165,1.0814855601307172,63672.8705649435
1349,Si91.25Ge8.75P0.45,1100,-0.00027464103831040634,4.768707161165432,0.9544123010638794,54854.61007223878
11064,Al2CrCoFeNi + 5 wt.% Sc,1100,-1.728838129488397e-05,18.19038178162409,0.01182397792503074,659442.4902724186
14464,La2.5Ca0.5Te4,1150,-0.0002726776372105632,0.8028034622132033,0.984793186054973,9683.733394773511
14463,La2.8Ca0.2Te4,1150,-0.0003846216240180114,0.5955648980379681,0.9535788676293616,3751.5782060590773
15085,La3Te3.80Sb0.20,1150,-9.840524879732658e-05,2.7047485870391523,0.3322427043078863,83708.79594825051
6233,Yb14Mn1.05Sb11,1150,0.00021574779140709222,0.8149577118861043,1.0888215047053444,17577.175141096755
15084,La2.99Te4,1150,-8.366262781828743e-05,2.9281984786308666,0.2471428783826117,94654.4444616415
14465,La2.2Ca0.8Te4,1150,-0.00023456567584850932,0.8859196900314538,0.9254082746963402,12956.895875834196
7905,La2Ca0.1S3,1150,-0.00013373056066726422,2.092302309150309,0.26491954531801537,26951.2718209201
7904,La2.27Ca0.73S4,1150,-0.00014273116293712302,1.7745132241788417,0.3482074669988284,26374.356433094385
14467,La0.9Ca2.1Te4,1150,-0.00018778189513150777,1.3795721916594823,0.973412980180662,34680.04475310627
13793,Yb0.029La0.392Te0.578,1150,-0.00021867426193391268,1.031613081706361,0.9906225068372,20244.62672481465
5871,Yb14Mn0.05Al0.95Sb11,1150,0.0002570741514043291,0.6494580522265953,0.8911987006586187,6990.270501557847
6231,Yb14MnSb11,1150,0.00021114734490218002,0.9470505419659526,0.875005270283939,16585.72911410232
5870,Yb14Mn0.2Al0.8Sb11,1150,0.0002614079036207228,0.5031108143779179,1.2438905781346798,8978.035550830291
7908,La2Ca0.2S3,1150,-9.931538876576064e-05,2.373028286824417,0.2129581948112516,44551.91102612093
6235,Yb14MnSb11,1150,0.00018069079114201687,0.7813199462394819,0.8937322145244995,19499.83526310876
5868,Yb14Mn0.4Al0.6Sb11,1150,0.0002401925295028561,0.6027224359139525,1.2259537991413192,12790.523562974582
6236,Yb14MnSb11,1150,0.00021690533532670492,0.7736164560898415,1.1532441942594365,17796.652345770945
12853,Yb14MnSb11,1150,0.0001822048505450407,0.7360952627844484,0.9057730246218634,19142.873543918282
15086,La3Te3.65Sb0.35,1150,-0.00013125049180132475,1.8504283318677064,0.4313566766711517,40495.99256881118
7906,La2.84S4,1150,-9.749907663280639e-05,2.243117698914855,0.2286382136863634,46913.95367709786
6234,Yb14Mn1.1Sb11,1150,0.0002210657477454272,0.8741776229322451,1.0147517970891802,16747.32816773545
7910,La8/3Ca1/3S4,1150,-9.331875079260561e-05,2.4998803436652643,0.2509781526816127,62649.76795243258
5869,Yb14Mn0.6Al0.4Sb11,1150,0.00022022034714746098,0.6376336388993777,1.1077639634396537,15092.81833256058
14466,La1.9Ca1.1Te4,1150,-0.00020242320344941465,0.905436620580114,1.036172634516436,22058.52253751003
7909,La2.90S4,1150,-8.21742594710698e-05,2.7425996403245296,0.1980648564654071,69952.04250672867
12856,Yb14Mn0.6Zn0.4Sb11,1150,0.00018687075422545168,0.94958167822267,0.9719995455973834,24449.56433534326
6340,Yb14MnSb11,1150,0.000181302753580594,0.959772059616862,0.7190341002298222,19325.10640139645
5867,Yb14Mn0.8Al0.2Sb11,1150,0.0001893197153848117,0.7582939796369927,0.9101961750095046,18620.673550914868
5866,Yb14MnSb11,1150,0.00018151464135191046,0.7499023310309263,0.9493303863033596,19295.37920720596
13794,Yb0.044La0.377Te0.579,1150,-0.0002802461109710819,0.6252768538871928,1.0576812363341304,8021.514558819043
1348,Si93.75Ge6.25P0.15,1150,-0.00030796690273758614,5.387610505192941,0.8203290785252633,40520.83317139463
7903,La2.76S4,1150,-0.0001316770321589777,2.0126289227060594,0.29294938457087594,29569.120021068724
1349,Si91.25Ge8.75P0.45,1150,-0.0002732813462077669,4.847291832717267,1.0215967605176934,57658.17040281731
1351,Si86.25Ge13.75P1.05,1150,-0.0002477941317010596,4.292679401126632,1.2909724161250131,78481.18333395588
12844,Yb14MnSn11,1150,0.00018125284628410832,0.7133863320139091,0.9317602724625452,19321.814704238852
1352,Si83.75Ge16.25P1.35,1150,-0.00023846697715259742,3.981316586627529,1.1841357334174538,72089.80764229962
15090,La3Te3.35Sb0.65,1150,-0.00023849817901836225,0.9880364813686906,0.9461517113497476,14610.631821598186
12858,Yb14Mn0.9Zn0.1Sb11,1150,0.0001440213653616005,1.0403548384654742,0.5958745581055906,29526.85123041842
15092,La2.72Te4,1150,-0.00033971734597840084,0.5337817308542253,0.7886685823593643,3171.9399781639772
6279,Yb14MnSb11,1150,0.00017940868617960306,0.9640171126250319,0.7174757952002342,19323.012597634173
13792,Yb0.02La0.399Te0.584,1150,-0.0002042277084106068,1.0819451835984784,0.9350552394585272,23091.997149234678
6244,Yb14MnSb11,1150,0.0001799154028238511,0.7267934427355893,0.9269003867857372,19257.252858732758
13204,Yb13.810.19MnSb11,1150,0.00021338569520441798,0.90373316848319,0.8804347529093707,16236.235268564229
15088,La3Te3.40Sb0.60,1150,-0.00019930243918157682,1.2097511848815905,0.7696945059332271,22184.097494101923
13205,Yb13.47Sm0.53MnSb11,1150,0.00022033112839757799,0.8189198605840012,0.8364815215419563,13188.991538003716
6281,Yb13CaMnSb11,1150,0.00019173466409612015,0.9013315033441875,0.8313822614336573,18441.17896904086
13795,Yb0.079La0.348Te0.574,1150,-0.0002999827510172164,0.5290485568266515,0.9276544344143198,5149.05475705448
5984,Yb13.6La0.4MnSb11,1150,0.0002306808257800105,0.6457599045147255,1.1317044231584772,12138.314227449873
5985,Yb14MnSb11,1150,0.00018165486557978402,0.7400057934193984,0.9096839002609952,19400.050458335863
13203,Yb14MnSb11,1150,0.00016278207083248163,0.9990500507378994,0.6227192756924063,21621.59200173916
15087,La3Te3.35Bi0.65,1150,-0.00019920015825597738,1.4977512592349334,0.6140628934823331,19167.845540939867
13199, Yb13.82Pr0.18MnSb11,1150,0.00023602229649041768,0.9380053745288508,1.0121492736389883,16479.688853559954
13200,Yb13.66Pr0.34MnSb11,1150,0.0002326491004293588,0.8967066996952188,0.9886148997743076,15042.910848322954
13201,Yb13.55Pr0.45MnSb11,1150,0.00022260457500984947,0.8043696610693842,0.9241486585598436,13733.716689512206
13202,Yb13.45Pr0.55MnSb11,1150,0.0002313974254444744,0.8657562301529304,0.9936826083995746,15084.59833811066
6245,Yb14MNSb11,1150,0.0001805475049196291,0.9487852222565034,0.7059560046296701,19326.7776030884
12855,Yb14Mn0.7Zn0.3Sb11,1150,0.00017769871447871158,0.8815034142589591,0.9466562399873616,22290.887510409364
15089,La2.74Te4,1150,-0.00023454036853717646,0.8727518948432795,0.95260835750988,13593.567141994463
13794,Yb0.044La0.377Te0.579,1200,-0.00029024125485655947,0.6040078047710689,1.1177621567618088,7663.787693596355
6279,Yb14MnSb11,1200,0.00018667183475631045,0.9595275991552188,0.7622635381787286,18612.77702970849
5866,Yb14MnSb11,1200,0.00018899461128508402,0.7400845422728642,1.0109478874064508,18593.423851125608
14463,La2.8Ca0.2Te4,1200,-0.00039819565541137253,0.578668592187017,1.0143500156157137,3693.662832805157
13793,Yb0.029La0.392Te0.578,1200,-0.00022710597091235595,1.0103134504767737,1.0519378865542064,19433.426643052077
13795,Yb0.079La0.348Te0.574,1200,-0.00030995906312217573,0.5118437020640321,0.9780855262179896,4920.852295811999
13792,Yb0.02La0.399Te0.584,1200,-0.00020981670421912782,1.0617868317762285,0.9942174126001714,22133.44003089549
6281,Yb13CaMnSb11,1200,0.00019991714609697025,0.9081906252575912,0.8819888802079804,17785.374688451255
12855,Yb14Mn0.7Zn0.3Sb11,1200,0.0001839167946284663,0.8823139583425388,1.0093608143429045,21539.43600885062
13199, Yb13.82Pr0.18MnSb11,1200,0.00024673319465846216,0.9277404134342226,1.0761640109647221,16155.324639405184
15089,La2.74Te4,1200,-0.0002398985203432649,0.8539849487011764,1.0103054420889648,13016.56081456048
6231,Yb14MnSb11,1200,0.00021984751989644505,0.9505832442014236,0.929246100824995,16015.558975964404
15085,La3Te3.80Sb0.20,1200,-0.00010209675114965621,2.711806112853458,0.3523070926962084,80641.01537935277
6340,Yb14MnSb11,1200,0.0001889117479156181,0.9542370178987066,0.7648707010207643,18649.56180605572
15084,La2.99Te4,1200,-8.668699050964356e-05,2.94334957752512,0.2624085301161465,91758.40747926527
15086,La3Te3.65Sb0.35,1200,-0.00013624340617704396,1.8359252691591483,0.4596163733826347,39393.44874485997
15090,La3Te3.35Sb0.65,1200,-0.0002414109672911816,0.9630125093947028,1.0197353889361245,14886.401643928313
6236,Yb14MnSb11,1200,0.00022626887095480465,0.7631013543671574,1.227409799500812,17103.786173684628
14464,La2.5Ca0.5Te4,1200,-0.00028423019587297025,0.7808896845409563,1.0454059142278866,9231.749970104662
6233,Yb14Mn1.05Sb11,1200,0.00022487901366031768,0.8095936148769549,1.1564016384684406,16851.411316375063
13203,Yb14MnSb11,1200,0.00017009803350765646,0.9900231150680928,0.6631713405573574,20761.528270827588
6235,Yb14MnSb11,1200,0.00018799305195780618,0.7802842513721031,0.9497361439408852,18830.009735821903
15088,La3Te3.40Sb0.60,1200,-0.000207627886869979,1.1770091786951355,0.8302480029092804,22039.059818573798
13204,Yb13.810.19MnSb11,1200,0.00022278938896589434,0.8946473435586024,0.9368732961580004,15563.634365957505
12844,Yb14MnSn11,1200,0.00018490091054251942,0.7040992169813809,0.9930778832175058,18612.625779692742
14467,La0.9Ca2.1Te4,1200,-0.0001963992080430881,1.3665378006918014,1.0357601925810818,32930.210988435094
14466,La1.9Ca1.1Te4,1200,-0.00021135596643974741,0.8872529653526542,1.1015126209824135,21096.624784731743
14465,La2.2Ca0.8Te4,1200,-0.00023778155903654262,0.8675174802765862,0.9700020117196144,12402.615581321366
13202,Yb13.45Pr0.55MnSb11,1200,0.00023683013545225948,0.8592199810523842,1.0562503377887755,14442.976884424454
13205,Yb13.47Sm0.53MnSb11,1200,0.0002301314204732543,0.8208464791474603,0.8862544782874702,12808.392291546872
5984,Yb13.6La0.4MnSb11,1200,0.00024062815184120343,0.6414563710755606,1.2007740515610117,11631.967092887522
13201,Yb13.55Pr0.45MnSb11,1200,0.00022316853349259677,0.7939016565331832,0.9793675650092349,13135.956311228914
15087,La3Te3.35Bi0.65,1200,-0.0002073568237015473,1.4788087236148568,0.6583624498043439,18409.086257999545
5985,Yb14MnSb11,1200,0.00018902909294134964,0.7303135980846881,0.9683839197789466,18807.794165992997
6234,Yb14Mn1.1Sb11,1200,0.0002307339044898273,0.872566722048937,1.0778533303862348,16066.374147216897
13200,Yb13.66Pr0.34MnSb11,1200,0.00024300145726099688,0.8872971893850945,1.0506885056374948,14402.434476328666
15089,La2.74Te4,1250,-0.00024463500045702796,0.8352180025590732,1.0680025266680495,12486.544300575777
5984,Yb13.6La0.4MnSb11,1250,0.0002505754779023964,0.6371528376363959,1.3754596796087897,11166.172633219221
6340,Yb14MnSb11,1250,0.00019652074225064216,0.9487019761805514,0.8107073018117061,18019.65177534676
15090,La3Te3.35Sb0.65,1250,-0.00024309774149944345,0.9379885374207152,1.0933190665225014,15398.477632682827
6279,Yb14MnSb11,1250,0.00019393498333301787,0.9550380856854052,0.8070512811572232,17948.520232352326
15085,La3Te3.80Sb0.20,1250,-0.00010578825350198584,2.718863638667764,0.37237148108453055,77790.14305912386
14465,La2.2Ca0.8Te4,1250,-0.0002389315821743772,0.8491152705217184,0.9995662284290012,11893.812696178646
6235,Yb14MnSb11,1250,0.0001952953127735955,0.7792485565047241,1.0057400733572714,18204.673428425023
15086,La3Te3.65Sb0.35,1250,-0.00014194590835285757,1.8214222064505905,0.4878760700941177,38356.54761852167
6281,Yb13CaMnSb11,1250,0.00020809962809782023,0.9150497471709952,0.9325954989823032,17174.611998862467
15179,Ge0.1Sn0.9Te,50,9.643240894760671e-06,5.138512646085534,0.000960557489438657,1061560.5141907788
15178,Ge0.2Sn0.8Te,50,1.0105332881913145e-05,4.358555278638436,0.00037107050309931946,316758.1067918952
2869,SnMn0.03Te,50,1.0755510638378567e-05,7.182420872963491,0.0013283782009652614,1391574.9007065282
15177,GeTe,50,1.2588824909627735e-05,16.430045707931836,0.0003433050341081977,711833.7129034161
2671,PbSnTe,50,4.583973990476053e-06,0.933310164256558,3.651192623199861e-07,324.34443211004015
2867,Sn1.03Te,50,7.3791824079455715e-06,7.1012152484822675,0.0006119909382511642,1596214.208807291
15803,Bi-doped n-type PbTe,100,-5.1252494770355216e-05,1.7577329959853984,0.0007443832833495287,4981.033893967439
15799,Bi-doped n-type PbTe,100,-4.934053657059992e-05,1.6366608474698658,0.00048587038079866464,3266.415155251758
15802,Bi-doped n-type PbTe,100,-4.025190879884733e-05,1.4591680189062557,0.0006527703276987549,5878.8549839064535
2873,Sn0.93Mn0.1Te,100,1.1500753729798425e-05,2.2101406527855363,0.0019638972255236137,341418.46237509645
2872,Sn0.96Mn0.07Te,100,1.076655311029726e-05,2.4648581315697102,0.00179780746139969,386213.4792693626
15177,GeTe,100,1.720924895231392e-05,17.330709090232688,0.0008511935769271721,426550.67952435865
15179,Ge0.1Sn0.9Te,100,1.5099394507103547e-05,5.767786244992423,0.0033309456442710914,695184.568978626
2867,Sn1.03Te,100,6.466832898959193e-06,6.438367768418713,0.0008236380092684558,1268028.1143236721
2869,SnMn0.03Te,100,1.4183880425612387e-05,6.025536794446175,0.0029931916648969995,914617.8660366166
15800,Bi-doped n-type PbTe,100,-4.2506347913524016e-05,1.6816275848764908,0.0004234199272424624,3940.8829037738146
2869,SnMn0.03Te,150,1.4404079297270245e-05,4.820599355493913,0.003869571487959556,670093.8098974014
2870,Sn0.98Mn0.05Te,150,1.0387533428931385e-05,3.0810803273565623,0.0018312279666858847,366224.5492860064
15799,Bi-doped n-type PbTe,150,-7.267955555764873e-05,1.579459836096217,0.0016819188447892975,3352.7242717844265
15800,Bi-doped n-type PbTe,150,-6.384719554511073e-05,1.6112724995795196,0.0014858115438128776,3915.234800776206
15802,Bi-doped n-type PbTe,150,-6.258242270616527e-05,1.469049787260046,0.002346824174734701,5868.4183378051575
15593,(Pb0.78Sn0.22)Te(Cd(0.8%)),150,0.00030937524788473284,2.3467980647781626,0.000930391443692602,152.08242946549302
15803,Bi-doped n-type PbTe,150,-7.845063443607099e-05,1.6950747576243457,0.0026344088945682662,4837.1311352654275
15596,(Pb0.744Sn0.24Cd0.016)Te,150,1.3144937448064633e-05,0.7871182539589577,0.0002206174868405689,6699.9507538663975
2872,Sn0.96Mn0.07Te,150,1.4682909010210919e-05,2.5934927585118093,0.004045190986612274,337391.53252608323
15177,GeTe,150,2.1829672995000112e-05,18.231372472533547,0.001426389852499996,304511.13681454817
2873,Sn0.93Mn0.1Te,150,1.5975803780734972e-05,2.360276260063131,0.004690748364569311,290777.8773869634
15594,(Pb0.79Sn0.21)Te(Cd(0.1%)),150,0.000131318670765459,1.5755239644909214,0.00576440105667415,3511.033613898805
15595,(Pb0.74Sn0.24Cd0.02)Te,150,8.171943561632614e-05,1.7366484417451251,0.0068181193089505475,11820.464182644055
15177,GeTe,200,2.6450097037686296e-05,19.1320358548344,0.00200158612807282,236769.4994671931
15179,Ge0.1Sn0.9Te,200,2.601170173178931e-05,7.0263334428062025,0.011559440038910284,535094.6534234862
2870,Sn0.98Mn0.05Te,200,1.4698100132110452e-05,3.2221312779231246,0.003962449284629415,305246.9522580568
15593,(Pb0.78Sn0.22)Te(Cd(0.8%)),200,0.0003362857883847269,2.3346105822019627,0.0023670659589817658,244.33055727414944
15337,Pb0.78Sn0.22 Te(Ge(0.5 at.%)),200,0.0001065362066545585,1.4636538332226912,0.15193259378212287,116976.46020532596
15800,Bi-doped n-type PbTe,200,-8.518804317669746e-05,1.540917414282548,0.003663940450945671,3889.918385687379
15596,(Pb0.744Sn0.24Cd0.016)Te,200,4.465097073540337e-05,0.7522635511988012,0.0047169826169206905,8899.0262882689
15594,(Pb0.79Sn0.21)Te(Cd(0.1%)),200,0.00014509430144329287,1.671675964415705,0.010483692714556313,4162.321991439672
2869,SnMn0.03Te,200,1.3609270555753584e-05,4.5519161307782445,0.004104309484230868,524838.2871841444
2873,Sn0.93Mn0.1Te,200,2.0783009927947e-05,2.5322521997758254,0.008542908146720108,248622.2517989716
15595,(Pb0.74Sn0.24Cd0.02)Te,200,0.00011640230420886704,1.5714738920000917,0.024422963419652548,14162.90619777729
2872,Sn0.96Mn0.07Te,200,1.827975750722365e-05,2.733979366459732,0.007180166836477094,296713.462935122
15802,Bi-doped n-type PbTe,200,-8.491293661348321e-05,1.4789315556138365,0.00571189734929016,5858.018682088679
15803,Bi-doped n-type PbTe,200,-0.00010564877410178676,1.6324165192632931,0.006429049883341267,4701.309648729487
15799,Bi-doped n-type PbTe,200,-9.601857454469756e-05,1.5222588247225688,0.004171378734527817,3443.718303540644
15177,GeTe,250,3.1070521080372494e-05,20.032699237135255,0.002576782403645644,193682.77270220872
15800,Bi-doped n-type PbTe,250,-0.00010652889080828416,1.4705623289855767,0.007456460261147013,3864.927265633608
15799,Bi-doped n-type PbTe,250,-0.00011935759353174639,1.4650578133489205,0.008605235717700372,3539.789342410228
15596,(Pb0.744Sn0.24Cd0.016)Te,250,7.61570040227421e-05,0.7174088484386445,0.02243064109359515,11098.101822671402
2870,Sn0.98Mn0.05Te,250,1.8707868953381413e-05,3.2322466657949445,0.006820749467372425,257950.83542184878
