Repository: starrydata/starrydata_datasets

> [!NOTE]
> **The duplicated `sample_id` issue was fixed on 2026-09-08**
>
> Datasets published between **2026-04-01 and 2026-09-08** contain duplicated
> `sample_id` values: the same `sample_id` can refer to samples belonging to
> **different papers**. Joining tables on `sample_id` alone mixes data from
> unrelated papers.

# starrydata_datasets

Daily per-project splits of the [Starrydata2](https://starrydata.nims.go.jp/) dataset, with a browsable download page at **https://starrydata.github.io/starrydata_datasets/**.

Historically this repository also hosted the raw CSVs (from 2019/7/11 until 2022/12/22); those older archives are still available via git tags.

File: datasets/20190711/20190711_preprocessing_interpolated_data.csv (part 39 of 94)
sampleid,composition,Temperature,Seebeck coefficient,Thermal conductivity,ZT,Electrical conductivity
15802,Bi-doped n-type PbTe,250,-0.00010724345052080116,1.488813323967627,0.0112933587046061,5847.655820448541
2873,Sn0.93Mn0.1Te,250,2.503893630725175e-05,2.6268142971639588,0.012938066598999091,213980.01979919986
15594,(Pb0.79Sn0.21)Te(Cd(0.1%)),250,0.0001588699321211267,1.7678279643404888,0.01718123441125676,4813.61036898054
2872,Sn0.96Mn0.07Te,250,2.1566772479378383e-05,2.7520143655772586,0.011326005360706687,260750.22764081066
15803,Bi-doped n-type PbTe,250,-0.00013284691376750258,1.56975828090224,0.0128529424024667,4572.907286246311
15179,Ge0.1Sn0.9Te,250,3.146785534413219e-05,7.655607041713092,0.01567368723622988,483399.6862433615
2869,SnMn0.03Te,250,1.2922431210336004e-05,4.174652071230762,0.004293321107445433,426364.86479927844
15595,(Pb0.74Sn0.24Cd0.02)Te,250,0.00015108517280140794,1.406299342255058,0.06697775975847002,16505.348212910532
15593,(Pb0.78Sn0.22)Te(Cd(0.8%)),250,0.00036319632888472114,2.3224230996257633,0.004779342736992582,336.5786850828058
186,Pb1.01Ba0.03Te1.03Na0.02,300,8.152710778349259e-05,2.2236692380501206,0.12528818830658667,139718.8463902038
15301,Pb0.6Sn0.4Te,300,9.733835274298388e-05,1.436823252053444,0.2887139359571301,127315.54189756914
382,Pb1Cd0.05Te1.05I0.0011,300,-0.00011242064616882615,2.412752268226288,0.23325516546473254,148433.04387604375
2541,Pb0.986Na0.014Te,300,4.715369770344255e-05,3.21504380937383,0.040667240536525005,196010.2736557743
130,Pb1Te0.5Se0.5I0.0006,300,-0.00012744419201611077,2.1178436679251953,0.3377018538623123,146779.69885483905
268,Pb1.01Ca0.01Te1.01Na0.02,300,5.8311492886132554e-05,3.2260206535896927,0.08172284145132487,258452.67200799237
15179,Ge0.1Sn0.9Te,300,3.692400895647507e-05,8.284880640619981,0.019787934433549474,417660.7669958446
15177,GeTe,300,3.569094512305868e-05,20.93336261943611,0.003151978679218468,163863.32998742972
342,Sn0.9975In0.0025Te1,300,5.048025877728824e-05,3.8490071005192577,0.08590431253394815,432513.11305852456
308,Pb1Cd0.01Te1.01I0.0016,300,-7.13701216875863e-05,3.110849917949496,0.1529577171864578,311384.0216059776
109,Pb0.985Na0.015Te1,300,6.413524539992973e-05,3.869582092729021,0.08821176239415351,276615.03843650763
320,Sn0.19Pb0.78Cd0.03Te1,300,-9.774381041140986e-05,1.3974250975108315,0.2807865706373065,136900.51628597127
82,Pb1.001Te0.5Se0.5I0.002,300,-5.802377142144163e-05,2.5155018258463464,0.1003756491623228,249988.3913950566
375,Sn0.98Bi0.02Hg0.04Te1.04,300,6.723475294114144e-05,2.583790913944335,0.1434542438436818,245866.0815142427
392,Pb1Cd0.01Te1.01I0.0011,300,-8.74115330834799e-05,3.0099288060810485,0.21984461641106967,288677.76159173646
209,Pb0.99Ba0.01Te1.01Na0.02,300,8.406759978758099e-05,3.0258965213740483,0.1275287310392079,182005.10081364354
360,Pb0.97Ba0.03Te1.01Na0.02,300,8.079680149120614e-05,2.2301118372957607,0.12321457330003248,140306.93198278348
47,Pb1.00025Zn0.01Te1.01I0.0005,300,-0.00013466845154447407,2.388798709464881,0.3468694128353054,152297.42945635182
421,Pb1Cd0.01Te1.01Sb0.02,300,-5.4141522019473074e-05,3.79337963683872,0.09022847204134847,389213.3569567437
3022,CuSn14InTe16,300,4.821690944552577e-05,4.118298083045935,0.03720388179200074,219677.73333961095
245,Pb0.96Sb0.02Te0.3Se0.7,300,-0.00015806392293923018,1.3364834582584928,0.08103402511341454,14449.21429411415
105,Pb1.002Te0.5Se0.5I0.004,300,-5.829730721828956e-05,2.9674822488554184,0.1321379485647199,384589.51968036604
198,Pb0.32Mn0.04Sn0.64Te1,300,1.8477611459154014e-05,3.646512250447315,0.00883469579044264,314525.86156220315
88,Pb0.998Yb0.002Te0.993I0.007,300,-8.906280082973023e-05,3.7944601906276105,0.018066519931880912,28807.830521207045
454,Sn1Te1,300,1.103324856370094e-05,6.808951528316273,0.0037009066937922774,690017.8395990354
241,Pb1.01Ca0.03Te1.03Na0.02,300,5.6795300144466465e-05,3.2213919961406314,0.063270460386952,210619.47079196078
20,Pb1.005Te0.5Se0.5I0.01,300,-3.5113420806351e-05,3.62768759824785,0.04733580216771498,464250.18386251526
11,Pb0.98Na0.02Te1,300,6.01291337148704e-05,4.000003860355626,0.0741266479353378,273365.4493406571
292,Pb1Cd0.01Te1.01Sb0.01,300,-6.738016844099555e-05,3.4442223403668493,0.11427054818432905,288961.5450896311
6168,Pb1.01Ba0.03Te1.03Na0.02,300,0.00010525159988392613,1.9869517307916982,0.18356257008021012,107906.01143198606
90,Pb0.995Na0.005Te1,300,7.580216919969194e-05,3.0999175716879113,0.10773286559442306,193737.56425882567
15634,Ge12In2Te15,300,0.00016293699386987876,1.0870859075694403,0.5141764536469579,72753.45122237838
313,Pb0.96Ba0.04Te1.01Na0.02,300,9.532805361367492e-05,1.976998957053476,0.15863400069546793,115037.65257462428
15717,Pb0.60Sn0.40Te,300,0.0001019917381185278,1.4399164341453154,0.28710327374791145,126830.71122499295
2771,Pb0.995Sn0.005Te0.847Se0.15I0.003,300,-8.914261316905441e-05,2.2639125646404232,0.19594067013747107,185272.59507580448
2823,(Pb0.96Na0.04Te)0.985Sm2Se3)0.015,300,7.442124410410051e-05,1.3844965488737913,0.12536116078145995,104457.53567127993
2824,(Pb0.96Na0.04Te)0.98Sm2Se3)0.02,300,6.322603204422317e-05,1.3070889012598776,0.09704499867181493,95041.55283068358
2780,PbTe0.999I0.01,300,-9.37540721139777e-05,2.6419023777058683,4.6151296983940846e-18,4.623801074470363e-12
15594,(Pb0.79Sn0.21)Te(Cd(0.1%)),300,0.0001726455627989605,1.8639799642652732,0.02680591986406471,5464.898746521407
2794,PbTe1Se0,300,-0.0001673211348587839,2.643950299751445,0.2669506952777905,82071.79585886281
2795,PbTe0.9Se0.1,300,-0.00021213073440928817,1.8098690695825548,0.4241306253276895,56650.99126217305
2797,PbTe0.5Se0.5,300,-6.606791434259724e-05,1.8098870360680728,0.07997284428511547,110532.89952811632
2707,PbTeCd0,300,0.00034404214959063434,1.828971050565379,0.14849107392617356,7544.151130739949
2733,PbTe,300,0.0003763861024915285,1.7635094624752456,0.06420659775958325,2664.2135857099565
63,Pb1Te0.5Se0.5I0.001,300,-8.182045475449038e-05,2.217302123789956,0.20495736408307932,226278.53973299928
2732,PbTe,300,0.00034897404456096787,1.7951006215877,0.158115169996634,7768.815866948266
2708,PbTeCd0.01,300,-0.00011184512681464446,2.735338046650217,0.3498264681704102,240761.5288447207
2709,PbTeCd0.02,300,-0.0001415077635834477,2.661766328990046,0.457405290160871,208154.92548217322
2710,PbTeCd0.04,300,-0.00010890263407235791,3.089747841874808,0.2303444511286168,217990.58732607192
2730,PbTe,300,0.0003497645145959793,1.8425192028517101,0.14888443663924278,7927.533726616879
2731,PbTe,300,0.0003546373931634407,2.094853819609053,0.15023627876293588,8646.196348220343
2872,Sn0.96Mn0.07Te,300,2.4448654362571507e-05,2.5877388123683347,0.016130425672706068,229289.48448740874
2873,Sn0.93Mn0.1Te,300,2.856751805332818e-05,2.58122755635388,0.01782573462813825,185533.03087869496
15528, (GeTe)0.82(Mn0.6Sn0.4Te)0.15(Bi2Te3)0.03,300,0.00011748628329769863,1.3290879404790243,0.21878221521240748,83524.51250443197
363,Pb1Cd0.01Te1.01I0.0009,300,-9.069019347089168e-05,2.6937095043375567,0.21340457283178416,232976.7423647456
56,Bi0.0026Pb0.9974Te0.88S0.12,300,-6.831193953304365e-05,1.3947223132494422,0.15438990183696216,142015.82355608424
2855,(Sn0.8Pb0.2)0.85Mn0.15Te,300,4.888060859280566e-05,2.1992177287541783,0.06903423607333004,206676.6058544543
15526,(GeTe)0.85(Mn0.6Sn0.4Te)0.15,300,0.0001328983157200927,1.6119739549479664,0.23329347984054505,82950.79823863697
2869,SnMn0.03Te,300,1.2809592032701657e-05,3.1676405339815576,0.004794435093126931,349509.7873904301
2870,Sn0.98Mn0.05Te,300,2.1532160142926934e-05,3.092309025413913,0.009793007211642935,220197.5572278184
33,Pb1Te0.5Se0.5I0.0002,300,-0.00016452133036190726,2.0591282702169593,0.2953758248508284,74901.87139833349
224,Pb1Te0.8S0.2Na0.06,350,8.783352782192814e-05,1.8008470813511193,0.19764671807021544,131818.91914063395
2542,Pb0.966Ca0.02Na0.014Te,350,9.230259531346798e-05,2.553147244402112,0.13461384885970773,129414.22957599786
3173,Pb0.98In0.02Te0.8S0.2,350,-0.00016785649073750985,1.0109564336275434,0.6196441632893759,60564.83837634616
2556,Pb0.85Fe0.15Te0.99I0.01,350,-6.0657227709467336e-05,3.2061652062192856,0.09019798898193684,221520.9431456453
375,Sn0.98Bi0.02Hg0.04Te1.04,350,7.651735561416496e-05,2.4863829549174317,0.16424787094532778,219051.5379111165
778,PbTe,350,0.00023617330438088086,1.8668628774506963,0.17347219910134487,13495.605294286506
2650,(Pb0.8Sr0.2)0.98Na0.02Te,350,7.320711866615426e-05,1.5342907952814755,0.060832071229592666,55373.01065031352
86,In0.0025Sn0.9975Te0.995I0.005,350,4.828082613157319e-05,4.777659563152932,0.059570771888727836,348843.79160655057
2708,PbTeCd0.01,350,-0.00014344898561868518,2.390909770297616,0.4681749480450002,172083.4059120696
425,Pb1Te1,350,-0.00024671896232608367,1.2540847405009266,0.4851955746076776,28560.815953277383
2707,PbTeCd0,350,0.0004145949672410276,1.576846948838421,0.17186283339773567,3839.53976124886
308,Pb1Cd0.01Te1.01I0.0016,350,-8.899865805488388e-05,2.626162488442532,0.25114766155791873,237911.6842631892
2713,(Pb0.98Mg0.02)0.98Na0.02Te0.8Se0.2,350,7.561899036080924e-05,1.959785590813935,0.10899896417630116,117793.4483663899
3171,Pb0.98In0.02Te0.95S0.05,350,-0.00020921131638235692,1.4032371090238709,0.3572279799608529,30187.35840961189
377,Pb1Cd0.01Te1.01I0.002,350,-6.519236788883033e-05,3.4388993026414383,0.11999022745994747,277398.2903700429
2712,(Pb0.99Mg0.01)0.98Na0.02Te0.8Se0.2,350,7.181352244606032e-05,1.9803920579453897,0.1158379524562303,119758.04440955096
2711,(Pb1Mg0)0.98Na0.02Te0.8Se0.2,350,9.544078397398963e-05,2.336020867805475,0.1855612605377699,146847.15867731365
109,Pb0.985Na0.015Te1,350,8.164264149860317e-05,3.1579017182590037,0.1828649872730268,221389.90917184047
2710,PbTeCd0.04,350,-0.0001248824489807936,2.6905455342750653,0.31728075616803153,160679.96400136597
2717,	(Pb0.92Mg0.08)0.98Na0.02Te0.8Se0.2,350,7.855655971209479e-05,2.228274859549538,0.12525503787493886,139653.31667608675
3161,PbTe,350,0.0003159955623254964,1.2538264013226836,0.045104645920639896,1727.3002956329583
3162,Pb0.99In0.01Te,350,-0.0002938339049277203,1.412784408026628,0.10952491835708864,4827.874222942082
3163,Pb0.98In0.02Te,350,-0.00023707431153493022,1.3443771020887674,0.15936502151602205,9844.554891050444
2716,(Pb0.94Mg0.06)0.98Na0.02Te0.8Se0.2,350,8.090044114851205e-05,1.9336004528985795,0.16136445961298307,137699.86354749126
2709,PbTeCd0.02,350,-0.0001628511716243676,2.3037322994019465,0.6419931672055359,155570.98009867928
3164,Pb0.97In0.03Te,350,-0.00021416878528536816,1.303917944404783,0.13660185988429996,10765.628720077453
2715,(Pb0.96Mg0.04)0.98Na0.02Te0.8Se0.2,350,8.042575462802129e-05,1.97616957198634,0.1262398736358037,114849.97330873016
3172,Pb0.98In0.02Te0.9S0.1,350,-0.0001925937762850933,1.2186709668785225,0.5428661428509618,49676.866439108446
3082,SnCd0.12Te,350,7.929724030468485e-05,2.880885221519609,0.13452444939051844,164477.8493919355
50,In0.0025Ag0.0125Sn0.985Te1,350,4.794297838198289e-05,6.7411321836375,0.06230763678792079,522102.8423597295
2533,PbTe,350,4.819949219591753e-05,4.38030699514727,0.0575166894965321,259095.09823194143
3083,SnCd0.15Te,350,7.348662803701715e-05,3.5301215185217854,0.08164662966474667,144192.80253115474
22,Bi0.0044Pb0.9956Te0.88S0.12,350,-6.068792357745275e-05,1.4907394493933968,0.13681048689007358,149031.03200679854
3084,Sn1.03Ga0Te,350,1.6987956446880238e-05,7.713499919045142,0.009115130131763571,789486.3526518005
46,Na0.012Pb0.958Cd0.03Te1,350,0.00010085830076855736,2.8403026612962954,0.20875255623870534,138764.15233084158
2731,PbTe,350,0.0004187730226974645,1.7188571226931302,0.19293260924970124,5245.000840770503
2641,PbSe,350,9.890735158624328e-05,1.826638697368565,0.16130094291994032,87797.52326447808
3081,SnCd0.09Te,350,7.703547271573031e-05,3.0834861442413413,0.11656901288789802,169244.54071759045
2730,PbTe,350,0.0004174837250336544,1.6159362893579985,0.17730209484241044,4321.253651466919
2531,PbTe,350,0.0001806797533959396,2.4649377641804087,0.5030028188569446,107094.68936613169
2912,Sn0.84Pb0.16Na0.01Se,350,0.00017105129529083885,0.8503491929286522,0.056496953945793786,3915.5330567443266
2911,Sn0.88Pb0.12Na0.01Se,350,0.00016639336276417106,0.7778146765227234,0.06005162042348367,4016.050546726871
3076,SnTe,350,3.365811077982204e-05,8.398006587938964,0.034124548571042634,689474.8412360004
2558,Pb0.85Fe0.15Te0.994l0.006,350,-6.511823985786985e-05,3.2315276967608595,0.11382739353486505,241961.6628080016
3077,SnCd0.01Te,350,3.840395567206906e-05,7.128630933604394,0.04055644545340914,539529.0620658232
2733,PbTe,350,0.00028845355872534825,1.5476737138187382,0.033052586309734164,1756.5681643108273
3078,SnCd0.03Te,350,5.045261342672179e-05,6.451580246419679,0.060314686969416435,405382.5196436024
2532,PbTe,350,9.551858357327437e-05,3.663340123047085,0.17970039018468387,203168.79209627397
2909,Sn0.96Pb0.04Na0.01Se,350,0.00015829485368068583,0.9317053548274528,0.056139761909804964,5244.38430238019
2908,Sn1Pb0Na0.01Se,350,0.00016829544873946806,1.2699276657750826,0.08743450265802721,9070.972354249228
3079,SnCd0.05Te,350,5.464374240420587e-05,4.580036536364121,0.06526905599589514,257657.56916485034
331,Pb1Cd0.01Te1.01Sb0.005,350,-0.00013350079084190072,2.1031125791034317,0.4177045984456674,140830.2843537929
3080,SnCd0.07Te,350,5.5329289823551035e-05,3.6848263164142185,0.06806324529950912,213943.1684796721
2732,PbTe,350,0.0004233516610124971,1.5443123231170115,0.1783812309763445,4391.508352587465
3107,PbTe,350,0.0003992996639002877,1.7017335449405362,0.09964918457058937,2894.754625117107
3108,Pb0.995Eu0.005Te,350,0.00039000767887373283,1.7356566454925633,0.13377297620194462,4401.420152103215
3110,Pb0.985Eu0.015Te,350,0.00040405116164986266,1.6758304197289178,0.10894775237166954,3164.8803422412434
3111,Pb0.98Eu0.02Te,350,0.0004117689019067367,1.5447542317092502,0.10322158503530687,2717.555802006367
3112,Pb0.97Eu0.03Te,350,0.0004165504104401835,1.555194015179744,0.09294015883335227,2407.4277330192826
98,Pb1.0005Zn0.01Te1.01I0.001,350,-0.00012779234380731373,2.2330641780138016,0.3506495510694184,136992.4954053677
3113,Pb0.96Eu0.04Te,350,0.00045799383535943816,1.4617250325029136,0.07886594844565131,1636.6189843032018
304,K0.005Pb1Te0.7S0.3,350,0.0001678612277182254,1.3227218351449728,0.31287584280291025,41963.50163352268
81,Pb1Te1In0.06,350,-0.00017975680753509532,1.35464869263612,0.2684705642582335,32157.67343124502
48,Bi0.00088Pb0.99912Te0.88S0.12,350,-0.00013790645906923603,1.0244023005158702,0.6996011459108649,98367.26303673988
3105,Pb0.965Na0.015TeZn0.02,350,8.749665586881678e-05,3.243581229962768,0.16257371798516118,174949.6901891022
2642,PbSe Te,350,0.00013065530313483356,1.1220386345431763,0.17031492278786295,31673.794676290825
2729,PbTe,350,0.0004303007980692372,1.819312725368185,0.22478196772556916,5749.646470488283
2557,Pb0.85Fe0.15Te0.992l0.008,350,-6.187610839186401e-05,3.2146256292089728,0.09934480920568256,234775.26907455872
409,K0.025Pb1Te0.7S0.3,350,9.610665763990234e-05,1.3451539120170404,0.29040069416835834,119693.51101547516
2541,Pb0.986Na0.014Te,350,7.643542949274331e-05,2.6382742849492797,0.10758010276421803,163328.7412368434
2643,PbSe Te,350,0.00012046451427568176,1.1612880871521796,0.15060818037674092,30759.266803248785
3103,Pb0.985Na0.015Te,350,8.322898576633507e-05,3.7586127121126776,0.16435744751719114,237159.5944438279
3104,Pb0.975Na0.015TeZn0.01,350,8.507755021984757e-05,3.285138652965524,0.17142209730607405,188327.08991343714
392,Pb1Cd0.01Te1.01I0.0011,350,-0.00010534612154627369,2.5785747716421317,0.3222967632867782,213958.98390130306
3106,Pb0.945Na0.015TeZn0.04,350,9.141281312554858e-05,3.412806937495525,0.15453770962926328,162468.27953980517
421,Pb1Cd0.01Te1.01Sb0.02,350,-6.663625158688367e-05,3.2611253311455712,0.1424920229631408,298998.4103052942
5,Pb1Te0.9988I0.0012,350,-9.705705853220804e-05,2.6893873296452178,0.35049063183854245,285895.6016759312
144,Pb1Te0.88S0.12,350,-0.0002161573823855024,0.8778769478792645,0.7753087008608156,39713.91911354063
4369,Pb0.98Ca0.02Te,350,0.0004204075232692411,1.6603409252299541,0.1461512216547944,3922.7508029578607
4371,Pb0.94Ca0.06Te,350,0.00041527596332073866,1.5223829286117887,0.08348771357770111,2105.7404500189955
4373,Pb0.996Ca0.004Te,350,0.0003547968510819853,1.5797651501630052,0.0015328499981359547,54.96226591131485
230,Pb1Te0.75S0.25Na0.06,350,8.960557314715276e-05,1.8835889154694336,0.17316091989625745,116064.10367523409
4376,Pb0.97Ca0.03Te,350,0.0004625328874473456,1.5857297557601058,0.001327093879891692,28.10460864288923
2547,Pb0.95Bi0.05Te,350,-7.715504303672859e-05,1.237381772216434,0.05599165664558005,33252.963179138475
80,Sn0.94Bi0.06Te1,350,7.319961183200787e-05,2.1405966695764533,0.11555757414296725,142179.17867718404
359,Pb1Cd0.01Te1.01Sb0.06,350,-4.784884734969168e-05,4.067610936192127,0.05454138119215169,276856.3780531315
2549,Pb0.94Bi0.06Te,350,-8.910357554418084e-05,1.4990581949053094,0.06148388065932853,29650.413006228537
2546,Pb0.96Bi0.04Te,350,-0.00012674603228824956,1.170198211457219,0.04885250161081641,10167.38918297279
53,In0.005Ag0.0025Sn0.9925Te1,350,6.305808452367848e-05,4.638864677628718,0.10032170385478416,334392.87119139987
27,In0.01Sn0.99Te1,350,6.773007198697064e-05,3.7886765533299367,0.0800774028702929,188958.48178926637
140,Pb1.0005Zn0.02Te1.02I0.001,350,-0.00013967792150707938,2.050979167764188,0.37144757033966014,111566.85713777172
4368,Pb0.996Ca0.004Te,350,0.0004412755699318615,1.7932512766250142,0.1861745606946413,4898.619116902126
2695,PbTe0.92Se0.08,350,-0.0001862950325195092,1.4332146063400142,0.3055583079223663,36504.727192238664
2694,PbTe0.9Se0.1,350,-0.00019699092749756364,1.476945462819561,0.18791054224416026,20659.598010571324
15,Pb1Te1Cl0.01,350,-4.501755722942808e-05,5.110140710190699,0.04362693893684025,314308.1958472029
47,Pb1.00025Zn0.01Te1.01I0.0005,350,-0.00015571211753814162,2.1486864573756983,0.4597076191716162,116397.0256050108
159,Pb0.93Na0.02Mg0.05Te1,350,0.00013429555864110488,2.4546783937700285,0.2610566302864776,101516.81488039084
180,Pb1Cd0.01Te1.01Sb0.04,350,-6.435081536833439e-05,3.978785958231707,0.11247481941336787,308766.18270309595
2698,PbTe1Se0,350,-0.00020851940393424895,1.8547754531688625,0.19407884819485588,23898.723792002533
243,Sn0.98Bi0.02Hg0.02Te1.02,350,6.985688725840049e-05,3.04485525849712,0.12824443288395015,266789.6086125907
2696,PbTe0.94Se0.06,350,-0.0001968357895635904,1.5163088192478589,0.362296185535286,40914.13816010056
2896,SnSe,350,0.00033735984819695686,0.76134991487889,0.04001228249193645,799.4326832357183
69,Pb1.0015Zn0.01Te1.01I0.003,350,-7.241209709104597e-05,3.149093840383397,0.13899339724237794,238500.6011114732
3192,PbTe0.65Se0.15 2Na,350,7.915184117745529e-05,2.607666874429833,0.17645552499658645,184644.56114135703
345,Sn0.99In0.01Te1,350,8.155806845677643e-05,4.04772085433353,0.10653043015261024,185217.6317955004
78,In0.005Sn0.995Te0.9875I0.0125,350,5.4341183955802367e-05,4.24332893118186,0.06265614899246437,257243.351901814
96,Pb0.64Mn0.36Te1Na0.04,350,0.0001870186266361021,1.51217641028882,0.2912574440288495,35978.389703803754
104,Na0.05Pb0.95Te0.85Se0.15,350,9.372635489797447e-05,2.0033173163046283,0.17532139913118638,115668.86335300935
66,Pb1.0005Te0.75S0.15Se0.1Cl0.001,350,-0.00014447772218811373,1.0996340853155506,0.33451267333551155,50349.01201188147
188,Pb0.96Na0.02Mg0.02Te1,350,0.00011930504047368416,3.1948745857180505,0.23478793644043686,150571.91169127775
3194,PbTe0.85Se0.15-2Na,350,7.901426672116508e-05,2.4811464425902514,0.1737303114962226,189045.31781327425
3195,PbTe0.85Se0.15-2Na-SrTe,350,8.058133008554587e-05,2.4134572429738026,0.17996017867277705,179223.49960993012
3196,PbTe0.85Se0.15-2Na-2SrTe,350,8.554350462883666e-05,2.4013985520372967,0.17516026507921012,171634.6047920941
3197,PbTe0.85Se0.15-2Na-3SrTe,350,9.002437329313341e-05,2.2185558601629523,0.197817895536932,166275.59731375074
58,In0.0025Ag0.0075Sn0.99Te1,350,4.2657760683521525e-05,6.044433646244805,0.04842045790274945,459536.8630892632
3198,PbTe0.85Se0.15-2Na-4SrTe,350,8.727523966204876e-05,2.137575256825384,0.1923892410777801,170821.84469953988
3199,PbTe0.85Se0.15-2Na-5SrTe,350,9.59275499154966e-05,1.976426092893356,0.2192229515591877,154972.42674672138
120,Pb1.00015Zn0.01Te1.01I0.0003,350,-0.00018155730112131408,1.9579559877323889,0.5683449325548817,96453.82091970839
212,Pb0.954Sn0.046Te0.92S0.08,350,-0.00012196486130666053,1.7802433564437663,0.4996912393617021,171491.59146149876
312,Pb1Cd0.1Te1.1I0.0011,350,-0.00015632870339967432,1.6499222345127098,0.33569423548141003,64753.293539899525
217,Pb0.96Sb0.02Te0.2Se0.8,350,-0.00016515906558447514,1.2830926910959466,0.1967949164141054,26448.37708100595
2697,PbTe0.96Se0.04,350,-0.00022511794262268988,1.5705460792221064,0.2735846723317509,23907.411820271547
2788,PbTe0.66Se0.33,350,-0.00020904378526843696,0.4556858567228304,0.6291455883731203,19624.20207455894
2787,PbTe0.75Se0.25,350,-0.00016055482483207442,0.5637199755356983,0.07754702423443005,3990.5145971368906
2789,PbTe0.5Se0.5,350,0.0004263772773225644,0.3858341303094317,0.1161291934838906,585.8769041736377
2795,PbTe0.9Se0.1,350,-0.0002340786675441714,1.69271235590723,0.4520819487426096,40518.083444777636
2794,PbTe1Se0,350,-0.0001852153927087026,2.358910262268367,0.30547455522080824,59398.46700992214
2786,PbTe,350,0.0003537792402410088,0.8438104229558219,0.26387824034074825,4550.900530305182
334,Pb1Se1,350,0.00032745613807739745,1.330715265202596,0.27264416763786764,10300.179623194912
2994,SnTe,350,3.929607348349389e-05,3.2573340680378102,0.03720627530878207,220144.572231221
241,Pb1.01Ca0.03Te1.03Na0.02,350,7.483584353854705e-05,2.712139646179894,0.11187013586887644,154788.55708397372
2851,(Sn0.8Pb0.2)0.97Mn0.03Te,350,4.026997321680047e-05,3.199889407277752,0.05792411290178622,340652.16484578885
2852,(Sn0.8Pb0.2)0.94Mn0.06Te,350,4.180053623285063e-05,3.1678449986010837,0.05271112982254866,290765.430444178
2998,SnTe,350,2.9152843939843422e-05,7.990489164943933,0.022503282516579404,613504.5402623676
2771,Pb0.995Sn0.005Te0.847Se0.15I0.003,350,-0.000109012950528481,2.060509174217016,0.3252267216201972,147200.23405797663
2996,SnTe,350,1.797999747983728e-05,8.101343082919527,0.011414960235701876,688010.6789579615
2602,Pb0.95Sb0.033333Se,350,-0.00010748211979030909,0.7245499929916832,0.16269499836342938,32368.703924947964
2848,Pb0.94Na0.02Sr0.04Te,350,9.796950177183248e-05,2.818740135603968,0.1826391106619738,138042.51982811833
2850,(Sn0.8Pb0.2)1Mn0Te,350,3.945932016006223e-05,3.8649381909689917,0.04527793091133125,348558.90596566297
26,Pb0.9975La0.0025Te1,350,-9.221147960520295e-05,3.2994958482860635,0.21245544165108465,234377.1979441795
2821,(Pb0.96Na0.04Te)1Sm2Se3)0,350,8.828638546592581e-05,1.3357632011303051,0.2137970694800264,100505.50162177916
2834,Pb0.965Na0.02TeSr0.015,350,9.851377862813774e-05,3.1968667037676384,0.19997349852917348,179146.9520929119
2835,Pb0.95Na0.02TeSr0.03,350,0.00010301939829773252,2.9985289835188613,0.2354193393701458,174176.41122312698
2827,(Pb0.96Na0.04Te)0.95Sm2Se3)0.05,350,0.00011188854716757942,0.8675157695962721,0.2283078420804783,45443.522881989324
2826,(Pb0.96Na0.04Te)0.96Sm2Se3)0.04,350,0.00010599755196737396,0.7019324994376959,0.2720647871460873,47709.49496500216
2825,(Pb0.96Na0.04Te)0.975Sm2Se3)0.025,350,8.890729204559067e-05,0.8447751585360663,0.2384509784634368,85011.05314908289
2833,Pb0.98Na0.02Te,350,8.561407472881241e-05,3.5480392184752025,0.15467143129793184,204642.66275360095
2831,Pb0.94Na0.02Sr0.04Te,350,0.0001087648243001016,2.193810507263354,0.2493058740551324,140853.99101382462
2824,(Pb0.96Na0.04Te)0.98Sm2Se3)0.02,350,8.355305269264959e-05,0.9528587081663922,0.2236544121489876,78959.05742060584
2832,Pb0.94Na0.02Sr0.04Te,350,0.00012305976926137234,2.2720718043945,0.2722269263687638,115767.62086726126
2814,(Pb0.96Tl0.04) (Te0.85Se0.15),350,0.00015475857432699694,1.3962236357206732,0.4078422530892665,72410.68556677489
2813,(Pb0.96Tl0.04) (Te0.85Se0.15),350,0.00017413916509682295,1.2903003545809804,0.4298949244117023,53446.108722133074
2799,PbTe0.85Se0.15,350,0.00016235790881068536,1.4044436852775029,0.29781536004112485,52204.17076888018
2598,Pb0.96Sb0.08/3Se,350,-9.283350284213602e-05,0.8981331759778264,0.10178105081327617,31577.253056490088
2597,Pb0.97Sb0.02Se,350,-7.754716618825583e-05,1.4935059472842451,0.13378614652710485,88013.6903711592
2438,SnTe,350,1.2866832929863233e-05,8.076546491825678,0.004702768172350713,673630.4458603516
2840,Pb0.86Na0.02TeSr0.12,350,0.00011677199846392859,2.3537918704303724,0.3340939059805768,162062.04881370143
2798,PbTe0.75Se0.25,350,-0.0002674489687558776,1.300107265794022,0.5516111999209592,29125.97257171839
2797,PbTe0.5Se0.5,350,-5.240588844717623e-05,1.6960027851946808,0.04312331379759637,83702.74067241518
2800,PbTe0.85Se0.15,350,0.0001769549682124733,1.2849457861542397,0.4327373951863236,53611.69518998706
2839,Pb0.88Na0.02TeSr0.1,350,0.00011567991671277473,2.3541355236336186,0.3235316103662925,155332.27008137456
2812,(Pb0.96Tl0.04) (Te0.85Se0.15),350,0.00016212574880866234,1.4026849470847296,0.3121101028061668,52470.169635900485
2836,Pb0.935Na0.02TeSr0.045,350,0.00011427452319318841,2.8273972646344907,0.2837581178839627,173250.4763232367
2837,Pb0.92Na0.02TeSr0.06,350,0.00011605755527709175,2.7433421896042143,0.31781141794492745,174617.83714676887
2838,Pb0.9Na0.02TeSr0.08,350,0.00011565967992418602,2.5363701922309128,0.3198428495141377,167224.9268114804
2770,PbTe0.847Se0.15I0.003,350,-0.0001476429616064605,2.012412362876482,0.14924746838378647,35425.54656817706
2853,(Sn0.8Pb0.2)0.91Mn0.09Te,350,5.056200517644942e-05,2.7269903290729616,0.06920178163549995,206175.46770767518
3596,PbTe0.997I0.003,350,-0.00012056070783612631,2.9534508289943164,0.1106394195850262,58344.928260524284
405,Pb0.95Ce0.05Te1,350,-0.00015590952684737256,0.836333117779942,0.3874879274087107,37386.22282231817
39,Pb1.00075Zn0.01Te1.01I0.0015,350,-8.861359782397907e-05,2.4330095136121024,0.18136783853944388,160559.23876788293
158,Pb0.952Sn0.048Te0.96S0.04,350,-0.00014673036924012825,1.891848364118129,0.5390998599546608,126362.38749044204
2529,PbTe,350,9.636604709674163e-05,3.689294342892412,0.17535069422028782,205791.9614547738
3036,Sn0.97Sb0.03Te,350,2.108988525606013e-05,5.462295153041458,0.012139832721225874,432324.89381467603
2919,Sn0.98Cd0.02Te0.10Se0.10,350,3.022658242596721e-05,5.711172255683748,0.023096566909359184,359726.25383329904
2918,Sn0.99Cd0.01Te0.90Se0.10,350,3.228168793978077e-05,6.073066583171034,0.025738101281634784,391812.3872592632
2528,PbTe,350,7.742387509404853e-05,4.1514270805383084,0.13936631728336854,279733.1838810118
3050,SnTe,350,2.491993174850967e-05,7.752094811447152,0.02541216340221669,760834.1400490929
132,In0.0025Sn0.9975Te1,350,4.845198945573385e-05,5.59687422155614,0.06230566702740696,424406.3024027196
2627,PbSeAlx0.02,350,0.00033879200447283283,0.9876184584230191,0.3089198766479626,8355.461519099335
11,Pb0.98Na0.02Te1,350,8.020192452372365e-05,3.2322905451459025,0.18138485961449316,224307.4937824664
2559,Pb0.85Fe0.15Te0.996l0.004,350,-7.639926178567621e-05,3.3398061968064434,0.1449627443850081,226841.5060916257
12,In0.01Ag0.005Sn0.985Te1,350,7.614995891091356e-05,4.5343584141072455,0.14602085959481492,326229.59371213283
2628,PbSeAlx0.04,350,0.0003252170395826948,1.0722462716585728,0.6193200794820548,16036.082845350276
295,Pb1.01Ca0.06Te1.06Na0.02,350,8.843035930391395e-05,2.621131669859064,0.19030674492084035,182251.95482646374
2913,Sn0.8Pb0.2Na0.01Se,350,0.00016785720140526702,0.8394041040831248,0.09518701510504146,7317.646064902158
139,Pb1Te0.88S0.12,350,-0.0002163620070201118,0.8782503778851831,0.7732004459927925,48170.50730552329
2629,PbSeAlx0.06,350,0.000306816287939651,1.0934814571672424,0.5011200107715403,15249.528913767846
368,Sn0.87Pb0.10Cd0.03Te1,350,4.3248850351541857e-05,3.4452299326591103,0.04366408249792725,229786.95563828057
2626,PbSeAlx0.01,350,0.0003790227166053394,0.9337633821743524,0.2625168271378584,4899.1295144719
18,Sb0.002Pb0.998Te0.88S0.12,350,-0.00018383649048251774,0.9539456265143104,0.5223241284912533,49969.17641195717
379,Pb1Se0.5Te0.5,350,-0.00016561646192841942,0.9172068316397805,0.5117487865847937,48893.26650262564
2560,Pb0.85Fe0.15Te0.998l0.002,350,-9.301073148510608e-05,3.039064191180848,0.16591279496269154,174295.70268050017
141,Pb0.985Ce0.015Te1,350,-0.0001654357034213191,1.3142914359534683,0.2941752360107672,39265.275520921205
185,Pb1Te0.9S0.1Na0.06,350,8.555247146829168e-05,2.042402523930768,0.18671794223834232,148865.5568966485
2625,PbSe,350,0.00028638066287402925,1.0121211786572069,0.2972472338986773,9766.006759621814
2508,PbTe,350,9.631899159089107e-05,3.6203778340193367,0.17757466589106174,201415.09613055087
2442,Sn0.95Ag0.05Te0.95I0.05,350,3.381630145060934e-05,5.0585154684732725,0.030343730771498482,344075.8737212976
247,Pb0.96Sb0.02Te0.4Se0.6,350,-0.0001950063345627132,1.0583953278712546,0.25497727152541183,20276.07555489731
245,Pb0.96Sb0.02Te0.3Se0.7,350,-0.00016770531331321975,1.2187125693921153,0.16471059500194266,20392.061739783792
201,Pb0.96Bi0.02Te0.2Se0.8,350,-9.555082102607592e-05,1.5936010097435274,0.1713748943385448,85465.31658955406
3020,SnTe,350,3.018354905621916e-05,7.906137790061008,0.022073165712056086,607103.0712887903
265,Pb1Te0.85S0.15Na0.06,350,8.600493623538579e-05,1.896980518434105,0.18594285760794585,136247.1953407377
3022,CuSn14InTe16,350,5.572217426808077e-05,3.910128511222412,0.04806669017205145,197890.55679120115
3023,CuSn10InTe12,350,6.532131409930003e-05,3.5255276164486604,0.07125602043855894,175997.234123123
2855,(Sn0.8Pb0.2)0.85Mn0.15Te,350,5.4262838243607566e-05,1.953989053101424,0.1130954928500092,188218.15598036008
2769,Pb0.995Sn0.005Te0.997I0.003,350,-6.017881425724262e-05,4.697686945910614,0.15012356715697714,486563.5694634793
2854,(Sn0.8Pb0.2)0.88Mn0.12Te,350,5.4527509469832344e-05,2.1740390290200797,0.09077234285075786,191969.980886481
174,Pb1Te1,350,0.00029756153289017275,1.959333730050964,0.14259284660500085,9015.390336366136
348,Al0.03Pb1Te1,350,-0.00012322629267679032,2.7416035743268274,0.34316859312619424,159412.4634631871
3024,CuSn7InTe9,350,7.180573260986368e-05,3.07234087805216,0.09702646228579404,159646.6379883233
3026,CuSn2InTe5,350,9.305993283977376e-05,3.2860075219641143,0.09486515792148187,98442.5088705967
3035,Sn0.97Bi0.03Te,350,7.911061112818942e-05,4.762036445289269,0.12896267144387166,272114.1100472545
2444,Sn0.95Ag0.05Te,350,3.9267181299089804e-05,6.1035846402086165,0.053943612415242315,576710.0543583345
2445,SnTe0.95I0.05,350,2.843813658206701e-05,5.0857445992484,0.020105380034781867,374079.4103690178
3025,CuSn5InTe7,350,8.047253597605027e-05,3.1157898978177054,0.0990021942673085,125224.56487125426
3032,SnTe,350,2.9295612041455402e-05,7.952401167978689,0.02128428208964084,606897.1254645805
10,In0.01Sn0.99Te0.99I0.01,350,7.0470835640166e-05,3.51445331545385,0.07815730430026177,158030.33598731874
3034,Sn0.97In0.03Te,350,7.731729395880618e-05,3.9391687398385593,0.15538681746502278,283282.99691885174
15539,Pb0.96Y0.04Te,350,-4.017083114295932e-05,2.9038797025538563,0.04254170547952947,192759.34625145714
251,Pb1Cd0.03Te1.03I0.0011,350,-0.00012346119626745138,2.132180532468297,0.3189076616059565,127455.89327910404
356,Pb0.97Ce0.03Te1,350,-0.00016608102013917806,1.5116216228254598,0.30936883719833,44848.988642980155
352,Pb1Te1.04Mg0.02Na0.04,350,9.002144248723342e-05,3.048534885260219,0.20919590199312565,192293.54043876048
219,Pb1.0016Te0.75S0.15Se0.1Cl0.0032,350,-6.016845650865004e-05,1.8918123125883437,0.11987021416074385,178971.36196588376
15540,Pb0.94Y0.06Te,350,-3.2399116769286385e-05,2.577193658013325,0.03351367655198553,193878.67563305085
340,Pb0.98Na0.02Te0.8Se0.1S0.1,350,7.818334819130815e-05,2.1408248889274937,0.13949993489570112,139591.37191190614
344,Pb1Te1,350,-0.0002466821755645428,1.2537689810440826,0.5199823988047404,29034.98831463636
318,Sn0.26Pb0.71Cd0.03Te1,350,-0.00012539320579078476,1.0936522715019463,0.5778361766621587,114833.32286885015
59,Pb1Te1In0.1,350,-0.00019821054072120527,1.2445420039947912,0.18691290326961765,16917.154096472426
15557,Ge0.6Pb0.3Sn0.1,350,8.994171261797639e-05,1.7016121374166726,0.14241983295832022,98044.33466641016
15558,Ge0.6Pb0.3Sn0.1,350,8.863873210199284e-05,1.65456871641909,0.13577705893530578,95459.1167010106
15559,Ge0.6Pb0.3Sn0.1,350,8.741009924149876e-05,1.6967710525335036,0.18818427409041955,129845.43879126545
15555,Ge0.6Pb0.3Sn0.1,350,9.210218381945004e-05,0.9921984215017704,0.2598275890838725,82788.99293608179
15382,PbTe,350,0.00029831099444532506,0.9942229404135404,0.2690913127579189,8928.918078882392
99,Pb1.00075Zn0.02Te1.02I0.0015,350,-0.0001033723371932168,2.2358095496960426,0.22290267183048032,133251.88629260287
328,Pb0.98Ba0.02Te1.01Na0.02,350,0.00014107696394816962,1.987915137502368,0.2853241638827653,81424.69491522666
161,Pb0.98Na0.02Te1,350,0.00010207725321849114,3.791025621466552,0.18183882150820493,189024.167049065
15368,Pb0.9Ag0.1Te,350,0.0004318104617358397,1.5422033503732864,0.15177418561134565,3441.6240064663507
56,Bi0.0026Pb0.9974Te0.88S0.12,350,-8.028978757534727e-05,1.2741189835732485,0.25460854330781285,123132.76286927074
15367,Pb0.92Ag0.08Te,350,0.00039405271325011765,1.5507231828006574,0.11542445882395505,3116.8461504226725
6168,Pb1.01Ba0.03Te1.03Na0.02,350,0.00013259484567676962,1.848543838504709,0.3176027129873408,95407.33224515594
430,Pb1Se0.8Te0.2,350,-0.00016344390363758445,0.8350688428190629,0.3506767066491132,31320.14055727737
15526,(GeTe)0.85(Mn0.6Sn0.4Te)0.15,350,0.0001425937128371104,1.5858499537410384,0.3856156588049704,80993.91141577032
298,Pb1Te1Na0.06,350,0.00010020416768860156,2.183113479853372,0.07393166372675328,45926.904662529814
292,Pb1Cd0.01Te1.01Sb0.01,350,-8.658776244051131e-05,2.8727238559611994,0.20012288233299474,219083.44023431465
15530,(GeTe)0.8(Mn0.6Sn0.4Te)0.15(Bi2Te3)0.05,350,0.00011533492408483592,1.2100334118929132,0.32670277234131484,81283.73288551092
15529,(GeTe)0.81(Mn0.6Sn0.4Te)0.15(Bi2Te3)0.04,350,0.00012054067401463421,1.2598963289800458,0.3396927689010447,81204.62844825782
15528, (GeTe)0.82(Mn0.6Sn0.4Te)0.15(Bi2Te3)0.03,350,0.00012696899251029404,1.3136646997148502,0.3658668524814602,81299.81712574537
128,Na0.03Pb0.97Te0.85Se0.15,350,8.726280589802134e-05,1.9112890752705824,0.24287812332107586,143961.4959312716
15527, (GeTe)0.835(Mn0.6Sn0.4Te)0.15(Bi2Te3)0.015,350,0.00013772286706879112,1.4465028828200757,0.3864025002921041,81720.60965700039
121,In0.0025Sn0.9975Te0.99I0.01,350,4.1224751121315614e-05,4.5628734503989365,0.052307411102767584,401252.28663536604
300,Pb0.9Na0.02Mg0.08Te1,350,0.0001538013584149285,1.7132369384402129,0.4117580429964901,85206.18753800358
15636,1at%Na-doped (PbTe)(0.85)(PbSe)0.1(PbS)0.05,350,8.919699519374904e-05,2.0267562208160057,0.2652454639773488,158737.42012662598
62,Pb1Te1Na0.003Cl0.003,350,-0.000126366139968066,2.4377786076469845,0.4999198249775235,218054.54224445292
15635,1at%Na-doped (PbTe)0.9(PbSe)0.1,350,8.946992284848519e-05,2.7166111212790183,0.2112473976976953,221139.77213179684
15634,Ge12In2Te15,350,0.00016375010380227157,1.3422305571796278,0.518249679093149,74640.27654289149
15637,1at%Na-doped (PbTe)0.8(PbSe)0.1(PbS)0.1,350,9.674800114902066e-05,1.8373903694115368,0.15940429285232385,106678.72387457227
15633,Ge12SbInTe15,350,0.0001852601958424676,1.17800517585246,0.31431093558067263,29981.613143519615
360,Pb0.97Ba0.03Te1.01Na0.02,350,0.0001234568008377862,1.9058462250248165,0.2753716372924441,98380.48994968098
15629,(GeTe)0.78(PbTe)0.22,350,4.720157844948335e-05,3.194130606841622,0.04167684626740712,185165.70269346357
57,Pb0.99Na0.01Te1,350,8.524558449739326e-05,2.6133919889884907,0.18629049912080653,162740.3472243922
82,Pb1.001Te0.5Se0.5I0.002,350,-7.266955252274222e-05,2.2055630452136583,0.16075602331357078,191828.75781401442
122,Pb1Te0.9996I0.0004,350,-0.0001736756423592646,1.877889221916336,0.606200868555724,107830.25980348054
289,Pb1Cd0.01Te1.01I0.004,350,-5.4988176384330064e-05,3.828110693816549,0.08547270653519567,309175.63767158706
6106,PbTe-1%CdTe-0.5%Sb,350,-0.0001357207381076702,2.1606598538548414,0.4296619924682233,144203.03062680314
313,Pb0.96Ba0.04Te1.01Na0.02,350,0.0001374603331265698,1.7212584194699625,0.3126111365614738,81363.13884440553
6107,PbTe-1%CdTe-1%Sb,350,-8.697576930895092e-05,2.8952080954439627,0.20030772770041286,218993.74106845245
320,Sn0.19Pb0.78Cd0.03Te1,350,-0.00012010251540487317,1.2275503895929818,0.4276663599358525,103985.3523461842
6108,PbTe-1%CdTe-2%Sb,350,-6.682008708574973e-05,3.253086138156376,0.13862020284240906,298664.88709732145
15639,1at%Na-doped (PbTe)0.7(PbSe)0.1(PbS)0.2,350,9.908842993740218e-05,1.917484774533618,0.2008866864631476,132025.04160888644
6110,PbTe-1%CdTe-6%Sb,350,-4.758671050303134e-05,4.061798071609801,0.0472001719634666,274857.3377296448
52,In0.01Ag0.015Sn0.975Te1,350,6.622671108281645e-05,4.853885018886162,0.12082725017082865,382049.7818372559
15366,Pb0.94Ag0.06Te,350,0.0004236728776372241,1.5641851912703189,0.10464111555137434,2520.407470342881
339,K0.015Pb1Te0.7S0.3,350,0.0001044092269906278,1.7200650873185759,0.34533257351188623,155681.36145116462
107,Pb1Te1Cl0.006,350,-0.00011094191902797168,3.4634828935010686,0.2158281232391395,173524.85460182233
209,Pb0.99Ba0.01Te1.01Na0.02,350,0.000122984303565169,2.524496902544588,0.2479168370613574,118226.12301646404
14,Pb1.0039Te0.75S0.15Se0.1Cl0.0078,350,-3.49138537757643e-05,2.593006949354957,0.03966164249664034,241052.00852468863
200,Sn0.81Pb0.16Cd0.03Te1,350,5.246895915812398e-05,2.9834279610755448,0.07075051297543218,219064.60169200413
391,Al0.02Pb1Te1,350,-0.00010783017204313556,2.7087374035046814,0.2614178298022115,156492.59073177888
15625,(GeTe)0.9(PbTe)0.1,350,5.2526755871002804e-05,3.513430724166851,0.07855156344817316,291716.9701984182
371,K0.02Pb1Te0.7S0.3,350,9.432026491006916e-05,1.790620133710085,0.2930750747400371,168540.50067761654
190,Pb1.01Ca0.05Te1.05Na0.02,350,8.281774848561008e-05,2.3578806723119863,0.19532709564357328,191853.36983018141
407,Sn0.98Bi0.02Hg0.03Te1.03,350,7.574471968891869e-05,2.8014247587564816,0.16609553865033722,246100.40537068012
373,Pb1Te0.9993I0.0007,350,-0.0001284828903387403,2.2061719454746367,0.4228759479253032,161470.69026111587
363,Pb1Cd0.01Te1.01I0.0009,350,-0.00011611565020013903,2.2502624898612873,0.35677212547854176,170127.50599612878
11893,PbTe+NaCl,350,0.00023848854263759086,1.3599957359262635,0.023463306376776082,1602.9636515552788
11894,PbTe,350,0.00034065938143481347,0.9596282603601088,0.05954668495499262,1406.8631896083807
71,Sb0.004Pb0.996Te0.88S0.12,350,-0.00010200347528608662,1.2244808730288808,0.3685076817941703,137952.36199659333
268,Pb1.01Ca0.01Te1.01Na0.02,350,8.674537971166985e-05,2.677030154027573,0.1757148543644716,178608.03431418212
11892,PbTe,350,0.00035192656914212597,1.4046079087807977,0.058895194621475036,1908.3710292638152
15179,Ge0.1Sn0.9Te,350,4.2380162568817936e-05,8.914154239526873,0.023902181630869074,342861.6459242106
341,Pb0.98Na0.02Te0.86Se0.07S0.07,350,8.894123320604279e-05,2.3427962589122004,0.1994162727019392,168741.0621372925
76,Pb0.7Mn0.3Te1Na0.04,350,0.00018649857113632308,1.5860987420279429,0.27625270505365124,35992.971127847326
199,Pb0.92Na0.02Mg0.06Te1,350,0.00014379570022159992,2.2149287605344927,0.3019605248303423,92416.62188928873
15177,GeTe,350,4.031136916574486e-05,21.83402600173696,0.0037271749547912922,142000.84789750187
342,Sn0.9975In0.0025Te1,350,5.566804116853813e-05,3.637626984084165,0.11186275661808964,375166.24489385524
15176,Pb0.99Nb0.05Se,350,-0.00010387683478526757,2.0283390493639417,0.17228063329096222,104674.17568261722
15175,PbNb0.04Se,350,-0.00012698750636677128,1.8573265799696732,0.2644617096098564,101202.2435535368
11891,PbTe+PVA,350,0.00031756522814203425,1.7960794098337949,0.024353933511037457,1239.2551129980338
277,Pb1Cd0.02Te1.035Na0.03,350,9.332106678615808e-05,3.0301881658993435,0.10729719152134673,106667.10751825944
15181,Pb1.13Te,350,-0.0002219468469228104,1.2953406168945876,0.4204464217827787,31826.663044479745
41,In0.01Sn0.99Te0.985I0.015,350,6.93462540321146e-05,3.308961685609768,0.12043835151844914,236778.6195955837
11890,PbTe,350,0.00035898745960163806,1.886216938700796,0.04114428046565027,1720.5785821302218
401,Pb1Cd0.05Te1.065Na0.03,350,0.0001504463222079585,1.8965036392974481,0.034776888493478604,8325.555263689806
