Repository: starrydata/starrydata_datasets

> [!NOTE]
> **The duplicated `sample_id` issue was fixed on 2026-09-08**
>
> Datasets published between **2026-04-01 and 2026-09-08** contain duplicated
> `sample_id` values: the same `sample_id` can refer to samples belonging to
> **different papers**. Joining tables on `sample_id` alone mixes data from
> unrelated papers.

# starrydata_datasets

Daily per-project splits of the [Starrydata2](https://starrydata.nims.go.jp/) dataset, with a browsable download page at **https://starrydata.github.io/starrydata_datasets/**.

Historically this repository also hosted the raw CSVs (from 2019/7/11 until 2022/12/22); those older archives are still available via git tags.

File: datasets/20190711/20190711_preprocessing_interpolated_data.csv (part 40 of 94)
sampleid,composition,Temperature,Seebeck coefficient,Thermal conductivity,ZT,Electrical conductivity
25,Pb1Te1Na0.04,350,8.466023110664908e-05,3.017174957813027,0.16743516498845154,201381.8031570498
15163,Ge0.7Pb0.3Te0.5Se0.5,350,0.00018375209640947383,0.7937046333121489,0.36128919189779,25773.10539330848
15162,Ge0.6Pb0.4Te0.5Se0.5,350,0.0002450863326994216,0.6384430872780188,0.3274663279665583,9950.847012841059
186,Pb1.01Ba0.03Te1.03Na0.02,350,0.00012455308479397199,1.901322597609913,0.2801097816013328,98086.00904983633
15161,Ge0.5Pb0.5Te0.5Se0.5,350,0.0002941993710793351,0.5432709914937225,0.22312758124966264,4230.867074550734
15164,Ge0.75Pb0.25Te0.5Se0.5,350,0.0001884460381599663,0.7920787965860949,0.36357531944322585,23398.82127043258
110,In0.0025Sn0.9975Te0.985I0.015,350,1.9653161948088955e-05,3.8461502201176634,0.009994792201528458,284359.08083410485
419,K0.03Pb1Te0.7S0.3,350,0.00010148415866253657,1.1930348226177525,0.3151834664855108,104316.25619479397
218,Pb0.5Sn0.5Te1,350,6.117980292469425e-05,1.6503031857936103,0.1200872981317226,129340.03840444643
284,Pb1Te1.04Mg0.03Na0.02,350,0.0001537967086604451,2.4491217713042683,0.32449961451093,95789.35859162256
272,Pb0.98Na0.02Te0.9Se0.05S0.05,350,8.205286487579196e-05,2.7266949285870403,0.16627196631488814,192397.77295893876
15174,Pb1.01Nb0.03Se,350,-0.00013123038292530296,1.7838069575446465,0.29687124280004273,92844.74553465199
15173,Pb1.02Nb0.02Se,350,-0.00014203370937287862,1.7671374948355238,0.3068372913349524,77988.77358269128
15172,Pb1.025Nb0.015Se,350,-0.0001605851199003802,1.6983637092192647,0.3457806290609982,73435.79724511664
255,Pb1Te0.7Se0.3,350,-0.00016095224941074836,0.8718836516220723,0.6597729759395572,63444.051926251035
15171,Pb1.04Se,350,-0.0002011383823411933,1.5934938790347093,0.3597089669612056,45023.75601899775
3,In0.01Ag0.01Sn0.98Te1,350,6.763017354194572e-05,5.040600639060699,0.1285948006244447,404908.274199252
15165,Ge0.8Pb0.2Te0.5Se0.5,350,0.0001229147116519512,1.151287408806898,0.2818723174704758,58329.896674440184
380,Pb0.96Bi0.02Te0.4Se0.6,350,-0.00011063263726384375,1.3173003533545964,0.21681807523425006,66672.34312972822
15167,GeTe0.5Se0.5,350,6.941182432843679e-05,2.4526471485326784,0.10063942252605056,146659.16051715415
15166,Ge0.9Pb0.1Te0.5Se0.5,350,9.515396334996634e-05,1.5293161115308391,0.2680409613717841,116077.5583386676
130,Pb1Te0.5Se0.5I0.0006,350,-0.00015790401061396768,1.8700408245076725,0.5602017413708485,120044.19845215375
372,Pb0.97Na0.02Mg0.01Te1,350,0.00011370303425490481,3.4788749861750827,0.22510482924812575,173065.89065802706
6228,In0.01Sn0.99Te0.995I0.005,350,7.527847257855369e-05,3.641899669551419,0.10323439792734476,189558.28249796128
33,Pb1Te0.5Se0.5I0.0002,350,-0.00019065957610512555,1.830825493245256,0.38967732349998013,56074.6787427899
15338,Pb0.55Te0.45,350,-6.677231685443916e-05,4.58249904372377,0.0929055786437286,255931.74906087405
454,Sn1Te1,350,1.4536025817230228e-05,6.415961316858697,0.006704286068707382,581640.7936291003
15337,Pb0.78Sn0.22 Te(Ge(0.5 at.%)),350,0.0001974929989086413,0.8813398063187248,0.4255905121707858,29735.49863378625
382,Pb1Cd0.05Te1.05I0.0011,350,-0.00013154111458742938,2.102382585614049,0.3238206142436115,112415.2326372175
15336, (AgSbTe2)0.05(Pb0.5Sn0.5Te)0.95,350,8.559862177711432e-05,1.1741539518428523,0.21600022321711745,108767.93527418596
23,Pb0.94Mn0.06Te1Na0.04,350,0.00014250033896056323,1.7294707083159584,0.4140842803260703,100763.2381524022
149,Pb1Se0.7Te0.3,350,-0.00017045976895187041,0.7368005637406481,0.36023672798512035,26099.13438174813
15365,Pb0.94Ag0.04Te,350,0.00041761380425568066,1.5517873816263419,0.11278710249800206,2808.5166878878717
15364,Pb0.98Ag0.02Te,350,0.0003989029044639328,1.7568748699492809,0.1227960227928637,3602.175894349087
329,Pb1Te0.65S0.35Na0.06,350,9.426808438193492e-05,1.912953450307188,0.15546044963668215,95615.19463122069
15361,Pb0.92Sb0.08Te,350,-6.651395461589755e-05,2.778846666764532,0.14816928082818293,258237.02979242173
15360,Pb0.94Sb0.06Te,350,-7.451748527663835e-05,2.8538212956990554,0.09603432078089402,150215.71189733082
214,Pb1.01Te1Na0.02,350,8.681140720252043e-05,3.1376419271531097,0.15497439357156426,184349.3831029425
221,Pb1Cd0.01Te1.025Na0.03,350,0.0001090932491193573,2.38909031500781,0.2117190342372237,121430.7492279911
385,Pb0.98Na0.02Te0.96Se0.02S0.02,350,8.17887797671408e-05,3.1091394293911225,0.16929178083814966,224812.559369661
220,Pb1Te1.03Mg0.01Na0.04,350,8.026033977243108e-05,3.3446489130677564,0.14590264216833587,183070.9500782716
15335,(AgSbTe2)0.09(Pb0.5Sn0.5Te)0.91,350,0.00011092191294861631,0.8169180445276317,0.4055237403172035,76478.32230668094
103,Pb1.00015Zn0.02Te1.02I0.0003,350,-0.00018771765503549463,1.8765702978301417,0.5339528943877104,81243.66336662673
364,Pb0.958Sn0.042Te0.84S0.16,350,-0.00012110392657850688,1.7334834768722711,0.5366468829806643,174268.61859809302
15301,Pb0.6Sn0.4Te,350,0.00010659753312546028,1.4911835761851222,0.2746633004418964,109957.41806719637
448,Pb1Te1,350,-0.0002512540749078369,1.8465887771546299,0.3873776968624043,30996.839646989385
15303,Pb0.58Sn0.4Na0.02Te,350,4.810777654781336e-05,2.9171120466280698,0.047709289922581055,197501.81010118552
15305,Pb0.56Sn0.4Na0.04Te,350,5.312871268452083e-05,2.8761586265735968,0.08648941165237732,262020.59739949676
15314,Ge0.6Sn0.1Pb0.3Te,350,8.974951918404226e-05,1.6089144636957498,0.19539747465603566,111818.26590737591
410,Pb1.00085Te0.75S0.15Se0.1Cl0.0017,350,-7.536685276403725e-05,1.7825442577738793,0.21327102338750867,191224.4278154205
194,Al0.04Pb1Te1,350,-0.00012405926498287845,2.5277131222635063,0.3104009414841791,135163.19637260892
15334,(AgSbTe2)0.2(Pb0.5Sn0.5Te)0.8,350,0.00012029778758507451,0.7558609154644707,0.4246045913735176,63603.703444947176
358,Pb0.94Na0.02Mg0.04Te1,350,0.00012750515007608294,2.7842207927447644,0.2442243741011425,119500.35071420536
15315,Ge0.5Sn0.25Pb0.25Te+3 mol % Bi2Te3,350,0.00010139500512663878,1.0094103976208666,0.2693995056391605,68744.01030113197
40,Pb0.88Mn0.12Te1Na0.04,350,0.0001842960615757992,1.4817029866042088,0.3800645509230256,47371.63424394867
281,Pb1Cd0.07Te1.07I0.0011,350,-0.0001305632183741855,1.5875706926622186,0.3527797693632955,93870.04085700176
210,Pb0.98Na0.02Te0.76Se0.12S0.12,350,7.942423740635884e-05,2.0605188666871603,0.1453545585074636,135653.53019209966
15741,0.2% Cl-doped PbSe,350,-9.287189773146872e-05,2.469298514506326,0.13467676201873258,124894.19288051075
115,In0.005Ag0.0125Sn0.9825Te1,350,6.285711092342924e-05,5.10724215362009,0.1051522360543924,388354.27142157353
75,Na0.015Pb0.955Cd0.03Te1,350,0.00010392156346736508,2.8483541727518373,0.2093586035650892,156008.46650439934
189,Sn0.995In0.005Te1,350,6.672534380104012e-05,4.322418044115793,0.11000353289004827,305129.1618589743
15832,PbTe-3 vol.% Cu2Se,350,-0.000447819832610073,1.5593087978186722,0.11523086165039925,2737.9666842624993
15755,PbTe-Bi(1.5 at.%) In (3 at.%),350,-0.00017242052875842713,1.830950671151372,0.1291358784433792,22723.623001189186
457,Al0.01Pb1Te1,350,-0.0001230918773558662,2.8487476647904084,0.2438334347596081,115701.62003688992
15830, PbTe,350,0.000365364087733954,2.36179550342,0.013036517582694574,566.0112484450698
323,Pb1.01Ca0.02Te1.02Na0.02,350,8.082113547341766e-05,2.743387425891189,0.12665524675964088,151982.08195619387
63,Pb1Te0.5Se0.5I0.001,350,-0.00011320319067882178,1.9457810169293597,0.37673664624406095,163435.5201173852
15721,Pb0.56K0.04Sn0.40Te,350,4.844697633413545e-05,2.4985500350252297,0.060641695053461835,175969.73421120128
15847,Ge0.82Pb0.18Bi0.1Te1.15,350,0.00010842684162999879,0.9073609230740184,0.4790334264054169,102454.61489431649
227,Sn0.62Pb0.35Cd0.03Te1,350,0.00010993073720162165,1.4042462071331347,0.27961616593386673,92832.32142240193
15736,PbSe,350,-0.0002463267422146536,1.6385814566931052,0.3015728464493034,24349.87978892916
93,In0.01Sn0.99Te0.995I0.005,350,7.521818117404294e-05,3.688522623438729,0.09656085629284003,179862.18301557977
51,In0.005Ag0.0075Sn0.9875Te1,350,5.390856224219559e-05,5.533339765376856,0.07679136686726024,417749.744897233
79,Pb1Te1In0.14,350,-0.0001869266695415121,1.2555609468395517,0.13853993206714052,14223.359541205213
15792,PbTe0.998I0.002,350,-0.000152545166695372,2.799143829810375,0.17604942787198485,50989.45465160128
15794,PbTe0.998I0.002,350,-7.424267128505364e-05,3.676693135165849,0.09920413363200686,187827.7497039221
15795,PbSe,350,0.00034513156070151477,1.3521097430752067,0.09654568383065736,3230.964630744282
208,Pb0.96Bi0.02Te0.3Se0.7,350,-0.00010381956317623277,1.410779031361713,0.20829708896204746,77896.10775548028
15796,(AgSb)0.01Pb0.98Se,350,0.00015823556567880106,1.5519063751510496,0.2954568435209237,42232.64488837317
15798,(AgSb)0.05Pb0.9Se,350,7.26869415168168e-05,1.7167893511557353,0.06400350224431818,47723.23416939003
317,Pb1Te0.7S0.3Na0.06,350,8.928791085113558e-05,1.937551923077716,0.15982511974537075,110980.07674661947
83,In0.005Sn0.995Te0.9925I0.0075,350,5.7039668358781345e-05,4.4490014048472375,0.07955259739673141,310809.9252910711
15756,PbTe-Bi (3 at.%) In (5 at.%),350,-0.00016964403228355118,1.8474383329049608,0.0842060511355977,15444.293077793152
15757,PbTe-Bi (1 at.%) In (5 at.%),350,-0.0001827507849367705,1.86495948967424,0.0956902564784454,15266.88994493203
64,Pb1.0015Zn0.02Te1.02I0.003,350,-8.051316989065385e-05,2.663093223754446,0.16123000596838458,189247.58406496665
399,Sn0.49Pb0.48Cd0.03Te1,350,0.00017433389489330314,1.2050085498277738,0.3461762621522339,39215.3144820882
15791,PbS,350,-0.00023278323465615093,2.38870393705156,0.16583516480418564,16994.11376240222
15848,Ge0.75Pb0.25Bi0.1Te1.15,350,0.00010541507164302636,0.7251491287565428,0.4971680415533474,81913.64670190786
398,Pb1Te1Na0.001Cl0.001,350,-0.00014672994718261398,2.2931941930602786,0.5504447800462632,167513.19582043705
394,Pb1Cd0.03Te1.045Na0.03,350,0.00015399678480862086,1.929018861357104,0.24135818849019205,56092.805263597285
6055,(PbTe)0.7(PbS)0.3-3%Na,350,0.00012682815272762994,1.7271075420049098,0.2571308822671803,92460.62057479727
15719,Pb0.58K0.02Sn0.40Te,350,4.575271795213297e-05,2.706297940343278,0.04171290869584088,162903.01918189658
204,K0.01Pb1Te0.7S0.3,350,0.00010397398750622787,1.5583502479103934,0.23343618461981155,96142.58757931936
91,Pb1Te1,350,-5.728125246785669e-05,2.229422002294001,0.09944480574981933,193055.12337837648
15859,Tl0.02Pb0.98TeSi0.02Na0.015,350,0.00017647586556265532,1.395948477689306,0.3259498207020147,33532.21275931486
15860,Tl0.02Pb0.98TeSi0.02Na0.02,350,0.0001982272105122001,1.3399901189407606,0.3969949391991228,40965.53839695122
15858,Tl0.02Pb0.98TeSi0.02,350,0.00023605201075863096,1.1156436353841521,0.3629828217303217,16716.67221816159
6053,(PbTe)0.9(PbS)0.1-3%Na,350,0.00011760226103902548,1.8414497419612916,0.2958346608910391,130567.01901592569
15861,Tl0.02Pb0.98TeSi0.02Na0.025,350,0.00016454522867811832,1.484376173594144,0.3104409164650326,48858.18849418309
182,Sn0.13Pb0.84Cd0.03Te1,350,-0.00013432865807606022,1.8721879695772383,0.39427242999940815,116880.06997278893
406,In0.005Sn0.995Te1,350,6.449365050577733e-05,5.0104475893557945,0.10417611154348796,358544.20096550736
113,Pb1.00025Zn0.02Te1.02I0.0005,350,-0.00017210551028547206,1.917624461474116,0.5128282234222018,94858.85638276569
15717,Pb0.60Sn0.40Te,350,0.00011006810367865715,1.4939597722266924,0.27309659169718337,109630.97743532826
2895,Sn0.99SePb0.01,400,0.0002915333679878386,0.5234586046845351,0.11664462124831232,1639.331852558491
15819,GeTe,400,4.722766270042829e-05,6.056664404155155,0.08098966943613918,472203.9403697421
15822,GeTe0.7Se0.3,400,6.291109140216895e-05,3.2196657583864363,0.14444113528471347,248828.26229237558
2533,PbTe,400,6.190809475331384e-05,3.985595537774525,0.08874966615302188,210382.77263661206
15823,GeTe0.6Se0.4,400,6.910474485018203e-05,2.8465841574692154,0.18625789804492546,230342.20259091567
15334,(AgSbTe2)0.2(Pb0.5Sn0.5Te)0.8,400,0.00012788305871792505,0.7605836042046493,0.5230216271512508,58145.829815675635
15314,Ge0.6Sn0.1Pb0.3Te,400,0.00010107743416000247,1.5723730622100995,0.2739615348760801,102731.0667740834
282,Pb0.9995La0.0005Te1,400,-0.0002216870459090917,1.5777390046655257,0.5182094071247875,38699.59435218955
15860,Tl0.02Pb0.98TeSi0.02Na0.02,400,0.00021211564131080809,1.2607070289437794,0.5613134304667744,37952.69042238128
15161,Ge0.5Pb0.5Te0.5Se0.5,400,0.00029939438415361585,0.5458162227089969,0.30491037206692256,4422.566120129453
15315,Ge0.5Sn0.25Pb0.25Te+3 mol % Bi2Te3,400,0.00011670917929020369,1.000640052142894,0.3657190130118255,62980.859229098125
358,Pb0.94Na0.02Mg0.04Te1,400,0.00015982860037497,2.3923961284225976,0.4067289508219295,95228.99331785315
15162,Ge0.6Pb0.4Te0.5Se0.5,400,0.00025260987222635445,0.6301206500937198,0.4326063835864493,10037.029452737177
64,Pb1.0015Zn0.02Te1.02I0.003,400,-9.863297868485367e-05,2.348011449778772,0.2378850337611617,143536.72768880494
72,Pb1Te0.5Se0.5,400,-0.00018226559010428234,0.7143926410494483,0.5440114480842522,26379.91736146704
15163,Ge0.7Pb0.3Te0.5Se0.5,400,0.00019397290485012432,0.7763522755529383,0.5092712897934731,25000.246300213843
40,Pb0.88Mn0.12Te1Na0.04,400,0.00021426625274325583,1.3267936467541743,0.5487917596884132,39650.021286226336
2896,SnSe,400,0.0003472706605532599,0.7209077908261117,0.100435965995624,1279.7485367383051
2542,Pb0.966Ca0.02Na0.014Te,400,0.00012195218217466456,2.1022915502086263,0.25129631427100385,100179.84487855123
25,Pb1Te1Na0.04,400,0.00010792437487964017,2.5171035607931382,0.30083751992767904,162530.1771870037
15820,GeTe0.9Se0.1,400,5.935924919714087e-05,4.718849199737347,0.13922392534735173,409162.35462923505
15861,Tl0.02Pb0.98TeSi0.02Na0.025,400,0.0001777709647409472,1.394735713894983,0.4467034884688322,45224.82140893606
15335,(AgSbTe2)0.09(Pb0.5Sn0.5Te)0.91,400,0.00012293625631484552,0.8039704042276212,0.5167018461575322,65261.491753999406
2697,PbTe0.96Se0.04,400,-0.00024152810161088222,1.4207715198390067,0.30598666613632336,18687.76842876265
218,Pb0.5Sn0.5Te1,400,8.670370373968321e-05,1.4642821950488316,0.2241689946475477,97299.51530326158
2696,PbTe0.94Se0.06,400,-0.00021300621543081299,1.360682486691681,0.4662307301290061,34953.5003629887
113,Pb1.00025Zn0.02Te1.02I0.0005,400,-0.00019281102800757205,1.745561325937036,0.63403252054465,74425.69755104843
214,Pb1.01Te1Na0.02,400,0.00012060908976606423,2.6566904242105056,0.2777067877072842,126796.53167059668
2695,PbTe0.92Se0.08,400,-0.00020449030884581146,1.2917921530468934,0.40308840887708186,31680.088382281185
15361,Pb0.92Sb0.08Te,400,-7.918981325060271e-05,2.6141298047069887,0.2100739343422645,211753.62711340343
390,Sn0.85Mn0.15Te1,400,5.68978476978501e-05,2.2806810808929043,0.09091176961991763,178000.39851471712
15360,Pb0.94Sb0.06Te,400,-8.848443806179783e-05,2.663806286065704,0.1516933368600593,121520.05029055134
15359,Pb0.96Sb0.04Te,400,-7.860614910696691e-05,3.1034663479948543,0.08825215903748812,104077.84462989641
15797,(AgSb)0.03Pb0.94Se,400,0.00017191434029178816,1.5406019716938677,0.4959655973216003,52208.36471506394
2698,PbTe1Se0,400,-0.00022415368859463565,1.6156576468848858,0.1796637757523083,14990.075207089074
220,Pb1Te1.03Mg0.01Na0.04,400,0.00011244527769434068,2.8096006428481783,0.213970218692298,130902.24291636304
15358,Pb0.98Sb0.02Te,400,-7.770276606357295e-05,3.449558239198404,0.11125853556731348,147323.06131410776
33,Pb1Te0.5Se0.5I0.0002,400,-0.0002277259339608774,1.6353368784547144,0.5002178491694472,39434.96321089622
306,Sn0.98Bi0.02Te1,400,4.1886507275551566e-05,4.657016134563764,0.07078252276748276,407057.5954079698
101,Pb0.99825La0.00175Te1,400,-0.00010428072524576408,2.6268493538284403,0.39320660458270695,199151.2829600222
15338,Pb0.55Te0.45,400,-8.114511588572514e-05,4.221956495432496,0.13263718815622028,223406.85090023087
2547,Pb0.95Bi0.05Te,400,-9.426580301885758e-05,1.072868734961304,0.08845569943607867,26699.558258153036
382,Pb1Cd0.05Te1.05I0.0011,400,-0.00014789388826422396,1.830483546126776,0.4124366477511725,86290.42981617805
15336, (AgSbTe2)0.05(Pb0.5Sn0.5Te)0.95,400,9.855526440602929e-05,1.1266312302079555,0.3269876293459105,89024.97284858406
110,In0.0025Sn0.9975Te0.985I0.015,400,2.492633194406998e-05,3.486888800512061,0.017252650891733837,242056.74687111066
2694,PbTe0.9Se0.1,400,-0.00021826659580915063,1.2793715573179014,0.2553425014563153,17245.890381498033
284,Pb1Te1.04Mg0.03Na0.02,400,0.00019757839892213178,2.1354138748335583,0.4165994588569962,65230.357138131745
2549,Pb0.94Bi0.06Te,400,-0.00010408131083840753,1.3263379425346995,0.10780727543219992,27219.87156227592
2908,Sn1Pb0Na0.01Se,400,0.0001768921421253225,1.1093726879075956,0.10933672943186323,10264.273399353191
2912,Sn0.84Pb0.16Na0.01Se,400,0.00017797636055510814,0.7830623761227988,0.09781743727506907,5769.815387504099
2909,Sn0.96Pb0.04Na0.01Se,400,0.00016674249611013138,0.8008579463352109,0.09903138375453224,7910.0089525585145
51,In0.005Ag0.0075Sn0.9875Te1,400,5.920352795932388e-05,5.188397883499486,0.09800986593633697,362700.2899794742
15181,Pb1.13Te,400,-0.00023429483415517548,1.15960633383721,0.5662686244371905,27960.575585793373
2442,Sn0.95Ag0.05Te0.95I0.05,400,4.158747660103099e-05,4.905176448015198,0.044313359109363834,312679.00866305863
41,In0.01Sn0.99Te0.985I0.015,400,7.662959027772355e-05,3.1073588151712386,0.1639372373224725,216878.2594087108
2444,Sn0.95Ag0.05Te,400,4.430872608824878e-05,6.000956298310433,0.07091144740659118,528017.3488224801
372,Pb0.97Na0.02Mg0.01Te1,400,0.0001452711185662391,3.010144625838641,0.3799939792778533,135501.9438493906
76,Pb0.7Mn0.3Te1Na0.04,400,0.0002164976905765778,1.4123977352274508,0.4200501873374612,31644.02127962036
342,Sn0.9975In0.0025Te1,400,6.0414189343662454e-05,3.4505947844555043,0.13824278951671978,326737.17824080767
15176,Pb0.99Nb0.05Se,400,-0.00011684824128881985,1.884690006170844,0.2936129122543809,94380.6695338324
15847,Ge0.82Pb0.18Bi0.1Te1.15,400,0.0001244570253057808,0.8860764054087997,0.6544205374365412,85722.41538354948
15174,Pb1.01Nb0.03Se,400,-0.00014809772392734537,1.6450613145711988,0.4126040163695541,68327.70408075929
15848,Ge0.75Pb0.25Bi0.1Te1.15,400,0.00011796343528144099,0.7423197197259338,0.6038608584056786,72530.51597097173
15173,Pb1.02Nb0.02Se,400,-0.00015951089189794363,1.623281469912384,0.4097584658500441,63291.515011534226
2438,SnTe,400,1.7223547501357528e-05,7.464339942830229,0.009320077788310566,597922.412660738
268,Pb1.01Ca0.01Te1.01Na0.02,400,0.00011906655702960407,2.2357709576543456,0.3068990867747109,120999.42988054756
255,Pb1Te0.7Se0.3,400,-0.00018181047017566332,0.8144660005411648,0.8058614263362409,49640.43248811457
15171,Pb1.04Se,400,-0.00022073473037578233,1.4668736403624896,0.4477506158334436,30695.481868572217
341,Pb0.98Na0.02Te0.86Se0.07S0.07,400,0.00011843581805427683,2.078863955886355,0.3730958247769738,138235.73905078552
15172,Pb1.025Nb0.015Se,400,-0.00017794907756990536,1.564173350916585,0.4331572024854552,49614.9440546125
15850,Ge0.75Pb0.25Bi0.06Te1.09,400,0.00010525753342838218,1.0442733794660977,0.4473372013395916,102757.9372894493
15165,Ge0.8Pb0.2Te0.5Se0.5,400,0.00013381416243681422,1.1306433475055924,0.3882119794706378,54719.025542335316
26,Pb0.9975La0.0025Te1,400,-0.00010452512625227932,2.8271851750023167,0.31651906458620704,181919.40209466228
15304,Pb0.57Sn0.4Na0.03Te,400,6.756198659459497e-05,2.723461563591274,0.15693740403466816,218929.06909093505
406,In0.005Sn0.995Te1,400,7.006321173132184e-05,4.718146167294834,0.13235135675757587,318023.86700548674
15166,Ge0.9Pb0.1Te0.5Se0.5,400,0.00010449533036397708,1.4905275621853629,0.38297155454419,110019.52829439852
2529,PbTe,400,0.00011793786740064124,3.144374461137337,0.27271917901436016,157001.17557113548
15832,PbTe-3 vol.% Cu2Se,400,-0.0004244743557608171,1.4928728712290416,0.2023557647780861,4346.2311056118815
2917,SnTe0.90Se010,400,2.87740692894692e-05,5.891473967340232,0.017338018389367105,355154.06141643954
448,Pb1Te1,400,-0.0002697021770676855,1.6238986114496106,0.42204759331726543,24549.49090865269
2918,Sn0.99Cd0.01Te0.90Se0.10,400,3.616336004868131e-05,5.734091771039784,0.03468451288128094,343211.55621604057
15305,Pb0.56Sn0.4Na0.04Te,400,6.147088605609184e-05,2.7769680273945028,0.1468486219587674,239391.20997962926
2532,PbTe,400,0.00011699876041911897,3.1202719097950355,0.2747366272596845,155101.5124026267
2910,Sn0.92Pb0.08Na0.01Se,400,0.00017584157629688124,0.7852962457230159,0.09547779875393037,5965.393872520709
2911,Sn0.88Pb0.12Na0.01Se,400,0.000175733974513286,0.7142789445834223,0.0975606557820935,6082.806878626658
2531,PbTe,400,0.00020348448563018928,2.0849128736186118,0.6232205690348318,77617.88760128815
15312,Ge0.5Sn0.25Pb0.25Te+3 mol % Ag,400,6.881535026463458e-05,2.7054981801621354,0.13192873203991162,202646.63638779367
15825,GeTe0.5Se0.5,400,7.342917711377476e-05,2.5385043461383385,0.19371121447797654,184027.07996681755
2913,Sn0.8Pb0.2Na0.01Se,400,0.00018286728269320716,0.7800271918077195,0.1475133546758951,9069.276793262703
15830, PbTe,400,0.00028530729164217856,2.2615401052255857,0.016869141307082614,1163.0993978780302
364,Pb0.958Sn0.042Te0.84S0.16,400,-0.00014077259304206703,1.5746283196532245,0.6502251549350491,131552.51550586554
130,Pb1Te0.5Se0.5I0.0006,400,-0.0001903956951639635,1.679307490862751,0.7288572277479671,84410.8841365131
2919,Sn0.98Cd0.02Te0.10Se0.10,400,3.48606572390742e-05,5.375523756676788,0.030620936968108862,314051.4161002232
15833,PbTe-5 vol.% Cu2Se,400,-0.0003770653671438441,1.2012992740809465,0.08222287966750874,1665.6036558727774
115,In0.005Ag0.0125Sn0.9825Te1,400,6.837792168074214e-05,4.810237707810204,0.1317031682829509,338743.50493231503
15858,Tl0.02Pb0.98TeSi0.02,400,0.00025024660982209433,1.0505792095217976,0.4593026671818432,15610.736128950331
2445,SnTe0.95I0.05,400,3.6901786239053455e-05,4.662685157857368,0.036655787380796036,326004.1269370161
15164,Ge0.75Pb0.25Te0.5Se0.5,400,0.0001948843068532188,0.7642427147435747,0.5347296791432739,23902.763726470777
380,Pb0.96Bi0.02Te0.4Se0.6,400,-0.00012957054405385852,1.1791926679261755,0.2821654971439298,49546.85831636144
2920,Sn0.97Cd0.03Te0.90Se0.10,400,3.681508187114541e-05,4.929686316237838,0.03473243857889696,284440.1126580986
2528,PbTe,400,9.065663960613026e-05,3.633041833238814,0.1983792872447956,223882.1967483496
15167,GeTe0.5Se0.5,400,8.015542719802985e-05,2.3300771335040737,0.17825379523402102,129814.22735259011
210,Pb0.98Na0.02Te0.76Se0.12S0.12,400,0.0001108272608601012,1.8770223641703876,0.29899291224627106,114229.20385973006
2508,PbTe,400,0.00011744439275447207,3.0903719612275795,0.27313219016325263,153036.08384491527
15834,PbTe-7 vol.% Cu2Se,400,-0.00023995442836537842,1.3925510043557283,0.0762079991403658,4959.577202215517
15362,Pb0.9Sb0.1Te,400,-8.202057935098066e-05,2.6599834425542435,0.19643402433702326,182620.26673650387
329,Pb1Te0.65S0.35Na0.06,400,0.0001269769774257225,1.633315893583794,0.28032568688680937,70994.24125669668
407,Sn0.98Bi0.02Hg0.03Te1.03,400,8.722843331273427e-05,2.633065731322362,0.27427595085958845,213531.62310986925
2788,PbTe0.66Se0.33,400,-0.00023391487531550933,0.4249997667910464,0.8497504071370088,16421.706101472257
2789,PbTe0.5Se0.5,400,0.0004213301054115089,0.3741005420974126,0.17219116025157533,867.3764902986003
2733,PbTe,400,0.00011758924624360403,1.3783908749870282,0.005374840058526849,1339.5000382086819
15737,PbSe:Al0.005,400,-0.00015391979908451124,2.032207245975861,0.2887941854484652,62818.89696484675
79,Pb1Te1In0.14,400,-0.00019551973951756582,1.244986881613379,0.16352425405735102,13313.913797732794
2794,PbTe1Se0,400,-0.000205214972549668,2.1602976101416047,0.3386303589321038,43669.9726370119
2732,PbTe,400,0.000410683323167807,1.3894051143649753,0.12197959442820568,2512.129084792119
15736,PbSe,400,-0.00025452757197652127,1.5428015223964289,0.3098732624869461,16308.61265973322
2601,Pb0.93Sb0.14/3Se,400,-0.0001364043745880942,0.542748029587959,0.1624202663203853,13871.629143371687
2787,PbTe0.75Se0.25,400,-0.0001716777667692868,0.5372906962157433,0.1439606998356786,5674.485616533202
2628,PbSeAlx0.04,400,0.00034204464826237136,0.9163413988055512,0.5831668077294374,10560.963236274702
371,K0.02Pb1Te0.7S0.3,400,0.00012575756173951067,1.5302188121380276,0.5981054799056845,144678.204393466
2795,PbTe0.9Se0.1,400,-0.00025511222235214504,1.6039130114613471,0.4695249998044506,28831.90684081358
2629,PbSeAlx0.06,400,0.0003379098043033574,0.9586878059749441,0.5047640139330625,10154.981855199023
2602,Pb0.95Sb0.033333Se,400,-0.0001278576535806131,0.6474933318396869,0.26027914681419784,30808.09076064003
87,In0.005Sn0.995Te0.9975I0.0025,400,6.537220454153915e-05,4.96431032983398,0.11751743123879535,341283.238397388
2786,PbTe,400,0.00040957029268629767,0.7386726528844103,0.2804599120989693,2922.43855509469
2806,(Pb0.98Tl0.02)(Te0.85Se0.15),400,0.0002075059058144248,1.7440523740640501,0.4569697307456542,48819.106878740036
2807,(Pb0.98Tl0.02)(Te0.85Se0.15),400,0.0002424550094816692,1.6448841409111823,0.4920861786240209,39950.1787927135
200,Sn0.81Pb0.16Cd0.03Te1,400,6.55686483531418e-05,2.7669460480247987,0.1154872596765468,185815.66067307765
2641,PbSe,400,0.00013404957988597324,1.6441659170551193,0.36262351279456106,81310.36904303508
2809,(Pb0.96Tl0.04) (Te0.85Se0.15),400,0.00017804041603437223,1.2661196682073612,0.5304185684885023,55102.46524517905
15740, PbSe:Al0.01,400,-0.0001560302678817584,1.8477496990174824,0.4742364186202668,86361.77038489559
2729,PbTe,400,0.0004753210236957822,1.5987410302200438,0.21496307277192986,3867.875952775707
2810,(Pb0.96Tl0.04) (Te0.85Se0.15),400,0.0001800453220367772,1.2639442162465355,0.6270878436866738,65202.90870263622
17,Na0.02Pb0.98Te0.85Se0.15,400,0.00012166930065876311,1.5244948829422338,0.4039103920999483,88889.14719965492
2811,(Pb0.96Tl0.04) (Te0.85Se0.15),400,0.00017938813076809036,1.2773491071129637,0.4747962865461948,51467.644404254446
2642,PbSe Te,400,0.0001465493188359639,1.0698723342303107,0.2153773242907948,27263.691488126293
2812,(Pb0.96Tl0.04) (Te0.85Se0.15),400,0.00017536147786717418,1.2724292712292202,0.4490171750532328,46739.30592752711
2813,(Pb0.96Tl0.04) (Te0.85Se0.15),400,0.00018600045495955532,1.1761746320303832,0.5600820694544679,47213.51698056197
2804,(Pb0.98Tl0.02)(Te0.85Se0.15),400,0.00022087276772219332,1.8034912090957784,0.5805915642791719,63341.38514204868
339,K0.015Pb1Te0.7S0.3,400,0.0001431788836650836,1.4444105807188432,0.7256279774473174,127816.4481449572
2797,PbTe0.5Se0.5,400,-5.326385853599751e-05,1.6059915545384644,0.0420772184796423,65743.75737730245
2798,PbTe0.75Se0.25,400,-0.00028950256298525875,1.2410765169959357,0.5664153497694286,21327.741359294305
2598,Pb0.96Sb0.08/3Se,400,-0.00011035817730700915,0.8458789244771767,0.17446940374381106,31261.217720009572
107,Pb1Te1Cl0.006,400,-0.00012125704439249608,3.048855678559377,0.320594189039903,166195.23405352107
2800,PbTe0.85Se0.15,400,0.0001880144446665133,1.1729912415307295,0.5649343717007063,47113.479822190304
15738,PbSe:Al0.02,400,-0.00014359448595298126,1.9876942508161093,0.4047763597021419,101908.8561558378
2802,PbTe0.85Se0.15,400,0.0001728889187204139,1.3166845593569343,0.433535885038433,51399.68504894001
2597,Pb0.97Sb0.02Se,400,-9.350290216267188e-05,1.3766857763514897,0.2310309222620859,77158.17746765412
2731,PbTe,400,0.00042708136163506667,1.4609803685050302,0.1535034682287426,3215.861238509809
2799,PbTe0.85Se0.15,400,0.00017554086146220102,1.2677057963650935,0.4399167677710176,46404.831960155774
315,Pb1.01Ca0.005Te1.005Na0.02,400,0.00012118675616344143,2.1997845196557986,0.3233556855171625,121084.99554820733
2801,PbTe0.85Se0.15,400,0.00018090045896804817,1.2522385049283518,0.4938908065067325,53052.985623625165
15639,1at%Na-doped (PbTe)0.7(PbSe)0.1(PbS)0.2,400,0.00011673028187214711,1.8006421420462655,0.3231907995010813,87669.67904352285
15638,1at%Na-doped (PbTe)0.75(PbSe)0.1(PbS)0.15,400,0.00011801461260063157,1.7291672422533837,0.3351278467949589,85813.82081113759
15637,1at%Na-doped (PbTe)0.8(PbSe)0.1(PbS)0.1,400,0.0001133560055323709,1.7281497276857365,0.2802266402383917,77826.52696491532
112,Na0.07Pb0.93Te0.85Se0.15,400,0.0001304344493001583,1.5308484956104813,0.4047851218784626,82047.25212306138
52,In0.01Ag0.015Sn0.975Te1,400,7.388671900382838e-05,4.601050918290719,0.16270329385531287,342815.64196734235
289,Pb1Cd0.01Te1.01I0.004,400,-6.958781762745508e-05,3.3225849742679223,0.1430971355959428,245459.9337415528
91,Pb1Te1,400,-7.790379848214828e-05,2.1307466661228807,0.1928334477025157,169253.2141752165
313,Pb0.96Ba0.04Te1.01Na0.02,400,0.00017505496752570756,1.5055780803241292,0.4691046187247826,57618.788488258484
2771,Pb0.995Sn0.005Te0.847Se0.15I0.003,400,-0.0001266941303864188,1.79539233205068,0.4438129251570082,119901.30231874391
394,Pb1Cd0.03Te1.045Na0.03,400,0.00019610870388893408,1.6556321526493107,0.3657766401360473,39366.435092404536
15626,(GeTe)0.86(PbTe)0.14,400,5.0642831941294264e-05,3.002058358848977,0.10546291925149244,257773.3798735347
2626,PbSeAlx0.01,400,0.00038975072157382403,0.8423989188164835,0.25549361556513617,3341.3511310609197
15625,(GeTe)0.9(PbTe)0.1,400,6.42223549302224e-05,3.4698723763388477,0.14725410606430403,260766.27227876984
15720,Pb0.57K0.03Sn0.40Te,400,6.546866877475437e-05,2.4611474479130124,0.1326768338198241,156760.98899012493
63,Pb1Te0.5Se0.5I0.001,400,-0.0001448074341908064,1.7602334261962618,0.5614984661834099,117835.76614976555
2627,PbSeAlx0.02,400,0.00034304314808463257,0.8528109691183339,0.31148964202568763,5415.93484889139
15627,(GeTe)0.82(PbTe)0.18,400,6.165042048859786e-05,2.6701424921424217,0.15405823172222774,243085.1928489933
2770,PbTe0.847Se0.15I0.003,400,-0.00016776191727149476,1.7463215923576183,0.28645612806969145,41696.84024057514
2625,PbSe,400,0.0003255347613776941,0.87721159030372,0.32519314540402844,6493.977426530133
62,Pb1Te1Na0.003Cl0.003,400,-0.00015361961545027543,2.1535506246075915,0.6891023984818186,157211.93326689335
15634,Ge12In2Te15,400,0.00016456321373466438,1.5973752067898153,0.5223229045393403,76527.1018634046
15718,Pb0.59K0.01Sn0.40Te,400,7.758901747579436e-05,2.3358961994966,0.17080401246970034,133687.8941834787
57,Pb0.99Na0.01Te1,400,0.0001182546457228924,2.1624495553660505,0.36300825280286975,124729.52235193385
15629,(GeTe)0.78(PbTe)0.22,400,5.6005340758405945e-05,3.1162701230678063,0.08050719114342222,168760.1844470065
2769,Pb0.995Sn0.005Te0.997I0.003,400,-7.225741877838236e-05,4.055175262446096,0.22459510744257555,394619.68872708885
3596,PbTe0.997I0.003,400,-0.00013896263265276076,2.5693620437058096,0.23214264943028076,65356.20049871272
15633,Ge12SbInTe15,400,0.00018796930357210202,1.339432657329008,0.3671616637515121,33512.76226997352
15741,0.2% Cl-doped PbSe,400,-0.00010541543548290372,2.2925786415143903,0.22432793827795086,107195.39070003985
300,Pb0.9Na0.02Mg0.08Te1,400,0.0001841216593959554,1.4477678470708248,0.6540483733809968,69829.5181510617
2814,(Pb0.96Tl0.04) (Te0.85Se0.15),400,0.00017018093276297875,1.2761385102930731,0.5851981228517231,62092.12525498188
15528, (GeTe)0.82(Mn0.6Sn0.4Te)0.15(Bi2Te3)0.03,400,0.00013645170172288943,1.2982414589506763,0.5129514897505131,79075.12174705877
2711,(Pb1Mg0)0.98Na0.02Te0.8Se0.2,400,0.00011926627257743132,2.0289507300322125,0.3188932725452216,115967.87493041926
15527, (GeTe)0.835(Mn0.6Sn0.4Te)0.15(Bi2Te3)0.015,400,0.0001468080666538952,1.4284392507513342,0.5301867634841089,79540.78260814934
128,Na0.03Pb0.97Te0.85Se0.15,400,0.00011895686492079799,1.6416106661316532,0.4107552171009706,109975.78839354737
15792,PbTe0.998I0.002,400,-0.00016701177304743672,2.5940523722454962,0.2456157485742604,46691.50770417239
2560,Pb0.85Fe0.15Te0.998l0.002,400,-0.00011162543073460393,2.6704924662467557,0.2539930391643104,140284.8180685516
197,In0.01Pb0.99Te0.994I0.006,400,-0.0001828607053616923,1.6941515169458894,0.42211372381428014,56738.70400960334
2710,PbTeCd0.04,400,-0.00014015869630049958,2.341266947945583,0.4023317097840948,120466.90578048467
15529,(GeTe)0.81(Mn0.6Sn0.4Te)0.15(Bi2Te3)0.04,400,0.0001300142839564292,1.2461148578746741,0.4821602703716601,78919.03171981133
177,Sn0.95Mg0.08Te1,400,5.495063474154117e-05,5.406924848772063,0.058334604265080636,284052.81410426303
2712,(Pb0.99Mg0.01)0.98Na0.02Te0.8Se0.2,400,0.00011055901468684531,1.6923696806293114,0.2848329807133094,92052.86837813642
2850,(Sn0.8Pb0.2)1Mn0Te,400,4.299315535582537e-05,3.791315707970561,0.057866125456573436,301308.44044661004
2851,(Sn0.8Pb0.2)0.97Mn0.03Te,400,4.3824993681944426e-05,3.2056222221153945,0.07051444078587997,304571.3948205708
2852,(Sn0.8Pb0.2)0.94Mn0.06Te,400,4.62153319592034e-05,3.1760506173736185,0.06851993170445758,255694.9750103896
2853,(Sn0.8Pb0.2)0.91Mn0.09Te,400,6.0410446116620105e-05,2.783693489520658,0.08916671905494677,185027.3715876609
2854,(Sn0.8Pb0.2)0.88Mn0.12Te,400,6.286900903142627e-05,2.2105497803496235,0.12108714773340967,170360.26951849333
2855,(Sn0.8Pb0.2)0.85Mn0.15Te,400,6.443349351744742e-05,2.126354322375562,0.12498066985970625,166459.83006397952
298,Pb1Te1Na0.06,400,0.0001592633121722756,1.8417618500884811,0.20713444890204094,37600.56127594909
15530,(GeTe)0.8(Mn0.6Sn0.4Te)0.15(Bi2Te3)0.05,400,0.00012494751022917264,1.1983982822157324,0.467119512128554,78898.32560912441
2713,(Pb0.98Mg0.02)0.98Na0.02Te0.8Se0.2,400,0.00010766388776127288,1.7012393490935886,0.26296701088760344,91830.84435977203
15526,(GeTe)0.85(Mn0.6Sn0.4Te)0.15,400,0.0001522891099541281,1.5597259525341107,0.5379378377693955,79037.02459290365
2848,Pb0.94Na0.02Sr0.04Te,400,0.0001256089594050898,2.406232986441065,0.370104976786326,122162.44114712115
430,Pb1Se0.8Te0.2,400,-0.00018432987413416653,0.7959103516024648,0.4695324979509357,27496.560080557418
15367,Pb0.92Ag0.08Te,400,0.00038253003947929176,1.4930724854414117,0.12866628078071776,3149.2462032345443
15366,Pb0.94Ag0.06Te,400,0.0004060253633300214,1.5051368374012664,0.11690832579748606,2607.97472465302
15365,Pb0.94Ag0.04Te,400,0.00040219498575851917,1.49334048796993,0.1286706711558218,2906.371964587293
15796,(AgSb)0.01Pb0.98Se,400,0.00018313230400579265,1.3881285922317663,0.4087742930072678,36858.63130742871
363,Pb1Cd0.01Te1.01I0.0009,400,-0.00013710144834368644,1.921427998266564,0.4966868845003753,126929.547029919
15364,Pb0.98Ag0.02Te,400,0.00038780124628510126,1.6973829445591282,0.13538793802961369,3629.288051763629
56,Bi0.0026Pb0.9974Te0.88S0.12,400,-9.550180875566684e-05,1.160259471876771,0.35482718477866365,101650.11709556641
2556,Pb0.85Fe0.15Te0.99I0.01,400,-7.589222339261173e-05,2.851066498537134,0.15252021255253073,186478.38016583715
2559,Pb0.85Fe0.15Te0.996l0.004,400,-9.35843200054285e-05,2.94642261949431,0.2375604938529623,197903.95842781145
2709,PbTeCd0.02,400,-0.00018010063682482894,2.0406864085784395,0.7695328354199074,118932.04363320975
2708,PbTeCd0.01,400,-0.000159971289573116,2.074187857004867,0.6456303753341248,136972.79870764163
15794,PbTe0.998I0.002,400,-8.929659131065137e-05,3.3861996684510185,0.1883670939504497,168787.37912266134
2558,Pb0.85Fe0.15Te0.994l0.006,400,-8.005828558529212e-05,2.865934891003527,0.19823987094326934,210913.47305567245
99,Pb1.00075Zn0.02Te1.02I0.0015,400,-0.00012594866015980222,1.9844997895227257,0.3298765367740684,103170.46515910713
332,Pb0.999La0.001Te1,400,-0.0001650501196227894,1.9487219179899944,0.4581451671107131,69677.34707119544
2557,Pb0.85Fe0.15Te0.992l0.008,400,-7.717942475073503e-05,2.850536868170451,0.1773601681980317,207614.27831778585
328,Pb0.98Ba0.02Te1.01Na0.02,400,0.0001874864865478705,1.7094006722208537,0.4224234840847434,51356.094835511416
15795,PbSe,400,0.0003202365824401213,1.213456896545041,0.0898637460352921,2814.1790938389317
15368,Pb0.9Ag0.1Te,400,0.00041115886409992633,1.4819036181715095,0.16587569336648605,3560.6527383080497
2714,(Pb0.97Mg0.03)0.98Na0.02Te0.8Se0.2,400,0.00011486204729729551,1.6563482953465778,0.2782039445649467,79149.94335171324
2715,(Pb0.96Mg0.04)0.98Na0.02Te0.8Se0.2,400,0.00011454786068714676,1.7035011716342712,0.2780510111142718,87545.51964969496
2824,(Pb0.96Na0.04Te)0.98Sm2Se3)0.02,400,0.00011234473517202232,0.8207926476728318,0.4121759366804407,60410.1467031005
15557,Ge0.6Pb0.3Sn0.1,400,0.00010293029189751836,1.6532789088572786,0.21548869128480624,81767.34588288133
15754,PbTe-Bi (1 at.%) In (1 at.%),400,-7.160249359121236e-05,3.123877159975728,0.1299738328500385,173439.37956631358
15558,Ge0.6Pb0.3Sn0.1,400,0.00010198901947237371,1.5966067301714078,0.2064910877978442,77603.1709377566
2825,(Pb0.96Na0.04Te)0.975Sm2Se3)0.025,400,0.00011789146571983528,0.7086731237354265,0.4614585298775129,61490.14456676259
2826,(Pb0.96Na0.04Te)0.96Sm2Se3)0.04,400,0.0001405365165809292,0.6539584766883202,0.4235883100332147,36914.0761469009
15755,PbTe-Bi(1.5 at.%) In (3 at.%),400,-0.00017890132157082067,1.7731135259130208,0.152362203794555,22327.334673306075
15559,Ge0.6Pb0.3Sn0.1,400,0.00010050764225249026,1.656567059039278,0.27140149006194986,106613.69810944653
2827,(Pb0.96Na0.04Te)0.95Sm2Se3)0.05,400,0.00014676174165883512,0.7992395392083029,0.3606952295224993,33789.75862091507
15540,Pb0.94Y0.06Te,400,-4.1801924050143106e-05,2.4726713072069977,0.05621252306570082,166309.74478600992
83,In0.005Sn0.995Te0.9925I0.0075,400,6.021045246986301e-05,4.193253882533835,0.09437354058578366,272896.2911701452
15555,Ge0.6Pb0.3Sn0.1,400,0.00010577952811610661,1.0156473418207073,0.3311355186666278,70940.28728204704
2823,(Pb0.96Na0.04Te)0.985Sm2Se3)0.015,400,0.0001284900409174745,0.9009783860068196,0.4059639070219241,61942.09919257746
2815,(Pb0.96Tl0.04) (Te0.85Se0.15),400,0.00017468650733071464,1.3236922691673527,0.1659190799057999,17676.296523602272
2816,(Pb0.96Tl0.04) (Te0.85Se0.15),400,0.00017354900849940162,1.3353898339618584,0.3756708710462525,42688.50376628205
2643,PbSe Te,400,0.00014185426624462386,1.0927211834470327,0.19127756475067573,26545.377156326547
340,Pb0.98Na0.02Te0.8Se0.1S0.1,400,9.971446040697372e-05,1.9389471925065749,0.2407067430254797,117348.61262670555
2821,(Pb0.96Na0.04Te)1Sm2Se3)0,400,0.00012275300115057743,1.1845111811564664,0.3540394523535968,69380.60764250506
189,Sn0.995In0.005Te1,400,7.192890862723353e-05,4.107544539030336,0.13503118904172695,268009.03822108323
318,Sn0.26Pb0.71Cd0.03Te1,400,-0.00014654523668517795,0.9635936117787332,0.7646139025779405,85769.46434298164
2818,(Pb0.96Tl0.04) (Te0.85Se0.15),400,0.00016310009467304914,1.495516892918923,0.3855499669024771,51717.99757218102
2831,Pb0.94Na0.02Sr0.04Te,400,0.0001367693471091367,1.876826258519495,0.4395916831104052,114415.719958485
2840,Pb0.86Na0.02TeSr0.12,400,0.0001441440279421661,2.057011529923414,0.5200276310140224,130728.63936233988
2717,	(Pb0.92Mg0.08)0.98Na0.02Te0.8Se0.2,400,0.00011196594571098621,1.934170137649496,0.28864044956605284,109849.31873854704
215,Sn0.93Mn0.07Te1,400,6.257370768809612e-05,3.602782580898026,0.08598683668335683,225186.2011403194
2716,(Pb0.94Mg0.06)0.98Na0.02Te0.8Se0.2,400,0.00011669897553576001,1.6702610353256429,0.3531428669203214,107459.82830099207
61,Sn1Te1,400,2.300573885089039e-05,7.74821377819001,0.014914410403182752,572979.8886541933
2832,Pb0.94Na0.02Sr0.04Te,400,0.00016194406294963213,1.8601617606473584,0.46305865414170505,85728.67334727361
2833,Pb0.98Na0.02Te,400,0.00011453856061511399,2.9773842551709717,0.2815303099637027,161310.0869058585
2650,(Pb0.8Sr0.2)0.98Na0.02Te,400,8.530378080974385e-05,1.4649124164062484,0.09473833092582527,56056.41985486128
15539,Pb0.96Y0.04Te,400,-4.9196440016360446e-05,2.706591107104092,0.06510766955830317,161347.2279592519
2834,Pb0.965Na0.02TeSr0.015,400,0.00012748409926839922,2.716973129160034,0.3372730940842749,142306.65545920585
2835,Pb0.95Na0.02TeSr0.03,400,0.00013266745192138892,2.5734542105490164,0.38876055823083616,139344.88176303444
2839,Pb0.88Na0.02TeSr0.1,400,0.00014303503732571017,2.0300742487197856,0.5179794523297458,125759.55477394855
15756,PbTe-Bi (3 at.%) In (5 at.%),400,-0.00017440240786461254,1.8034051632858463,0.09761102277472407,15581.316781328691
251,Pb1Cd0.03Te1.03I0.0011,400,-0.00014229736957816708,1.8604222675224056,0.4229522366864891,97151.41255343029
2836,Pb0.935Na0.02TeSr0.045,400,0.00014278500443193755,2.4436149772361624,0.4418439306262863,138611.21426395338
15538,Pb0.98Y0.02Te,400,-5.914579543303001e-05,3.054130913507508,0.06399308186896867,139607.37287106
2837,Pb0.92Na0.02TeSr0.06,400,0.00014344222464343786,2.3422430415962445,0.5036522583396454,140242.74087576568
