Repository: starrydata/starrydata_datasets

> [!NOTE]
> **The duplicated `sample_id` issue was fixed on 2026-09-08**
>
> Datasets published between **2026-04-01 and 2026-09-08** contain duplicated
> `sample_id` values: the same `sample_id` can refer to samples belonging to
> **different papers**. Joining tables on `sample_id` alone mixes data from
> unrelated papers.

# starrydata_datasets

Daily per-project splits of the [Starrydata2](https://starrydata.nims.go.jp/) dataset, with a browsable download page at **https://starrydata.github.io/starrydata_datasets/**.

Historically this repository also hosted the raw CSVs (from 2019/7/11 until 2022/12/22); those older archives are still available via git tags.

File: datasets/20190711/20190711_preprocessing_interpolated_data.csv (part 41 of 94)
sampleid,composition,Temperature,Seebeck coefficient,Thermal conductivity,ZT,Electrical conductivity
2838,Pb0.9Na0.02TeSr0.08,400,0.00014323768551306222,2.18816781115198,0.4975655882973855,133202.47006916645
15757,PbTe-Bi (1 at.%) In (5 at.%),400,-0.00018717657634056436,1.81096502234256,0.10046244397633587,14454.859940294129
15175,PbNb0.04Se,400,-0.0001442354462113699,1.712155231779203,0.3923956919511491,74746.232135371
132,In0.0025Sn0.9975Te1,400,5.362560992433962e-05,5.319221526731574,0.07856061784406634,363285.8538148242
292,Pb1Cd0.01Te1.01Sb0.01,400,-0.00010442919688711878,2.4440359735662955,0.2982291615203131,167091.29848065626
312,Pb1Cd0.1Te1.1I0.0011,400,-0.00017564098985303116,1.4730102120743904,0.403119686968954,48120.266352540704
11,Pb0.98Na0.02Te1,400,0.00010534939348409399,2.6678131576916275,0.34747010470667705,174318.97424926856
212,Pb0.954Sn0.046Te0.92S0.08,400,-0.00014377277950559003,1.6084498061453143,0.6776515336473687,132058.22037427453
75,Na0.015Pb0.955Cd0.03Te1,400,0.00012398973455449982,2.386865559010336,0.3913485100619669,131736.45167738007
90,Pb0.995Na0.005Te1,400,0.0001376562445708821,2.0081496922000905,0.397349344624904,95432.11274989293
78,In0.005Sn0.995Te0.9875I0.0125,400,5.924635513543431e-05,4.010968546068304,0.08104383843275433,231518.6556731065
379,Pb1Se0.5Te0.5,400,-0.00018582439471307317,0.8547296860813645,0.6550711366742699,40537.018874857684
141,Pb0.985Ce0.015Te1,400,-0.0001820813048338985,1.1943721578999529,0.3369763581284621,32064.564581189316
188,Pb0.96Na0.02Mg0.02Te1,400,0.0001505421126071295,2.7395851033120686,0.39065027272639824,118058.40836562648
185,Pb1Te0.9S0.1Na0.06,400,0.0001139532283831492,1.7749528845863294,0.3439704221758998,117542.43148673035
121,In0.0025Sn0.9975Te0.99I0.01,400,4.597615326492352e-05,4.223691028825561,0.066871744158665,334048.50834014674
3199,PbTe0.85Se0.15-2Na-5SrTe,400,0.00012143275002667205,1.7630520230589024,0.3631129216470068,123929.85824290915
243,Sn0.98Bi0.02Hg0.02Te1.02,400,8.176650224560729e-05,2.8354243045570917,0.2216643808258414,228701.89105364052
356,Pb0.97Ce0.03Te1,400,-0.0001818395715338796,1.4124262623892891,0.3652522873487151,40191.04408496386
3194,PbTe0.85Se0.15-2Na,400,0.00010450184636909847,2.143610705687164,0.3083471099958105,149065.9946928965
3193,PbTe2Na4SrTe,400,0.00012838656399536308,2.1150213300495992,0.397429488034116,107650.87171090164
345,Sn0.99In0.01Te1,400,8.917085723720902e-05,3.8770080288178663,0.14128371621831814,172219.7424209778
3076,SnTe,400,3.5879170444109964e-05,8.017627813941582,0.04274687235886243,588415.5184610577
3192,PbTe0.65Se0.15 2Na,400,0.0001041306567338024,2.2339207598424893,0.3174166237816669,167912.49555769208
3077,SnCd0.01Te,400,4.162013271969127e-05,6.809378688815187,0.050497642339623616,468223.13616207725
3195,PbTe0.85Se0.15-2Na-SrTe,400,0.00010633961367242913,2.0848928817719297,0.30793241810266464,139358.01461019626
12,In0.01Ag0.005Sn0.985Te1,400,8.189816958426903e-05,4.307727331244459,0.17745674106432904,284926.1600175086
120,Pb1.00015Zn0.01Te1.01I0.0003,400,-0.00020079048491367075,1.7571040534933429,0.6670527547082485,72679.41352712412
3198,PbTe0.85Se0.15-2Na-4SrTe,400,0.000113219665731234,1.8538367321201583,0.3484082152322703,137180.04652562094
295,Pb1.01Ca0.06Te1.06Na0.02,400,0.00011530090289333506,2.2757383719977446,0.33092574082776605,141620.9405904001
352,Pb1Te1.04Mg0.02Na0.04,400,0.00011371900471287449,2.606291974055363,0.2950581231891368,148883.38732943253
3070,SnTe,400,1.810350847711935e-05,5.5483174057046565,0.012042900711638936,497560.8343026
3197,PbTe0.85Se0.15-2Na-3SrTe,400,0.00011546095163963738,1.949375141537388,0.3562072453610349,130553.94190408662
3196,PbTe0.85Se0.15-2Na-2SrTe,400,0.00010885723589203083,2.079903983665436,0.3179851783672927,134989.97898453008
93,In0.01Sn0.99Te0.995I0.005,400,8.347325524781912e-05,3.4989765719945813,0.13381739867615935,167995.99411148066
58,In0.0025Ag0.0075Sn0.99Te1,400,4.8279002352409056e-05,5.619616569761827,0.06528842648375471,393519.55688002857
24,Sn0.98Bi0.02Te1,400,4.7484118694793673e-05,4.996405983767597,0.07061866279591232,341432.7475089754
317,Pb1Te0.7S0.3Na0.06,400,0.00012266451498011322,1.6758109377699766,0.30777931390572616,85697.18662976765
23,Pb0.94Mn0.06Te1Na0.04,400,0.00017100979606789538,1.5557752937796658,0.6038724359183107,80313.7875448003
92,Na0.01Pb0.96Cd0.03Te1,400,0.00013077499868926928,2.1628914426175445,0.36367619566887777,95721.57442357251
3036,Sn0.97Sb0.03Te,400,2.8152968373897747e-05,5.31665151014864,0.01982972258906057,378854.1642402199
149,Pb1Se0.7Te0.3,400,-0.0001911672726765045,0.6835410266191251,0.4945045945783055,23123.194785456093
385,Pb0.98Na0.02Te0.96Se0.02S0.02,400,0.00010548442178599576,2.69173947798207,0.2916045675151828,176356.18754276406
221,Pb1Cd0.01Te1.025Na0.03,400,0.00014756703099317667,1.9761192089919395,0.36852709361347497,83607.2408899772
4368,Pb0.996Ca0.004Te,400,0.0003525766538145164,1.7240223208950785,0.13080085911838385,4535.094969805043
3035,Sn0.97Bi0.03Te,400,8.922486782098467e-05,4.465378099281364,0.1752400374467622,224840.89050942703
459,Pb0.24Mn0.04Sn0.72Te1,400,4.720133263950311e-05,3.7206885037840656,0.05262410337592677,229864.90514142
454,Sn1Te1,400,1.9750981346462336e-05,5.954127647079204,0.012929871092381244,493372.55489545065
4371,Pb0.94Ca0.06Te,400,0.00034164247901618264,1.4661272802512235,0.06467974634022235,2031.123179403423
405,Pb0.95Ce0.05Te1,400,-0.0001744799105656002,0.7514858002426328,0.4732439762666549,32298.585164508768
3032,SnTe,400,3.2682874420408555e-05,7.482243559097557,0.031654916304352465,516475.74406703
10,In0.01Sn0.99Te0.99I0.01,400,7.922025093511022e-05,3.311078970175661,0.1154201087835383,152236.43294647586
3034,Sn0.97In0.03Te,400,8.874553120513155e-05,3.7404280009112494,0.2095524130768756,239275.66314678665
4369,Pb0.98Ca0.02Te,400,0.00034234720022912165,1.6074558825727117,0.10505303564580194,3602.086323897817
4370,Pb0.96Ca0.04Te,400,0.00037857268313348796,1.4943759365994609,0.060040071419807425,1565.1015740373182
66,Pb1.0005Te0.75S0.15Se0.1Cl0.001,400,-0.00016776054743039662,0.9890227821841197,0.434538096032359,38176.35779058178
158,Pb0.952Sn0.048Te0.96S0.04,400,-0.0001682289847318849,1.6880975701158647,0.6403201365315406,91828.27178190672
165,In0.01Pb0.99Te0.998I0.002,400,-0.00022811160237088085,1.6351654352553116,0.3364978793403453,26695.59714838863
161,Pb0.98Na0.02Te1,400,0.00013022874910844455,3.337926367924432,0.2941092126987216,144714.36772013534
368,Sn0.87Pb0.10Cd0.03Te1,400,5.139122648839837e-05,3.2378955943820724,0.06397631162751713,196084.86922243237
3050,SnTe,400,2.9815812348098943e-05,7.678907128724901,0.033419141718518536,637563.9109389833
96,Pb0.64Mn0.36Te1Na0.04,400,0.00021681799325873636,1.3848388329554986,0.41694574297515147,30706.34640370075
399,Sn0.49Pb0.48Cd0.03Te1,400,0.00020489335700478534,1.1350347925681668,0.4163637025976526,28142.7341917716
6168,Pb1.01Ba0.03Te1.03Na0.02,400,0.0001599380914696131,1.71013594621772,0.4516428558944714,82908.65305832581
39,Pb1.00075Zn0.01Te1.01I0.0015,400,-0.0001098830655258215,2.1195205306560307,0.27495911488655833,120665.80753672164
264,Pb1Te1.03Mg0.02Na0.02,400,0.00013165946941350645,1.9351993246333388,0.3835967576674877,92912.05290662449
104,Na0.05Pb0.95Te0.85Se0.15,400,0.00012753841605332223,1.7618608071634867,0.3478156862538968,90035.71461953869
3078,SnCd0.03Te,400,5.401272590886644e-05,6.161119187801143,0.0831045759653195,355139.0857045407
331,Pb1Cd0.01Te1.01Sb0.005,400,-0.00015390000329423397,1.8175999896203048,0.5379202655948262,103199.826738426
219,Pb1.0016Te0.75S0.15Se0.1Cl0.0032,400,-7.533704619903768e-05,1.6822042674261564,0.19284107715249946,142889.76130949915
98,Pb1.0005Zn0.01Te1.01I0.001,400,-0.00014734909985730031,1.9718711488542144,0.4503866232485626,102260.76807793364
3112,Pb0.97Eu0.03Te,400,0.00047417844372923967,1.4067480254825533,0.08407886595252201,1334.243228325041
3172,Pb0.98In0.02Te0.9S0.1,400,-0.00021167783024918013,1.1212989265600743,0.6384812338903527,39510.51527766895
6108,PbTe-1%CdTe-2%Sb,400,-8.239475307828191e-05,2.9412746570280808,0.24974373941898356,258371.25326684423
3113,Pb0.96Eu0.04Te,400,0.00046661352990809424,1.3211248124578392,0.06263548024201526,968.7968798606024
373,Pb1Te0.9993I0.0007,400,-0.00014832211830400745,1.8753963478047524,0.5578518827493846,118888.57977325974
6109,PbTe-1%CdTe-4%Sb,400,-7.872452218573174e-05,3.618198178414021,0.2233221385188344,262064.3640109945
304,K0.005Pb1Te0.7S0.3,400,0.00020657267206995625,1.1269619111428253,0.5571785080559475,36787.296133160016
308,Pb1Cd0.01Te1.01I0.0016,400,-0.00010547446791345542,2.266896328083755,0.3571401269141756,181934.73810433922
3171,Pb0.98In0.02Te0.95S0.05,400,-0.0002254206318448749,1.2886534367729692,0.4200061125697818,25473.275130460384
81,Pb1Te1In0.06,400,-0.00019568763744481864,1.355945694225718,0.3230010682096273,28592.984156621987
320,Sn0.19Pb0.78Cd0.03Te1,400,-0.00014425582540414204,1.1014500577403965,0.6053077198004694,80096.64243590878
3173,Pb0.98In0.02Te0.8S0.2,400,-0.00018594019572825565,0.9484442140836488,0.7166705020056359,47422.716048625065
3111,Pb0.98Eu0.02Te,400,0.0004641490895821998,1.3879156969875748,0.0926399827697466,1527.3845490285078
3105,Pb0.965Na0.015TeZn0.02,400,0.0001161525664416102,2.658277225773684,0.2961157992012033,154723.41078971606
3106,Pb0.945Na0.015TeZn0.04,400,0.00011764364692493784,2.8024896357222766,0.3126362479553801,145151.07584977802
48,Bi0.00088Pb0.99912Te0.88S0.12,400,-0.00015621134282245018,0.909668866639024,0.7681768641530833,75298.81434612838
3107,PbTe,400,0.00043429935354068194,1.5343514724164873,0.08608688854905111,1752.0103959497822
217,Pb0.96Sb0.02Te0.2Se0.8,400,-0.00018749817841679645,1.172347527084442,0.34607143637187265,28851.47561893973
6106,PbTe-1%CdTe-0.5%Sb,400,-0.0001547110051664199,1.9616084916927496,0.5365270501891906,121363.02169963901
14,Pb1.0039Te0.75S0.15Se0.1Cl0.0078,400,-4.457303946233125e-05,2.37419615174179,0.06846422750230714,204538.85378104963
3109,Pb0.99Eu0.01Te,400,0.00043552875887684084,1.4289764743822868,0.08741985229324634,1726.515758331694
3110,Pb0.985Eu0.015Te,400,0.0004598016404353533,1.4813594606956568,0.09877038021943818,1709.763279556056
86,In0.0025Sn0.9975Te0.995I0.005,400,5.2928288712872774e-05,4.480376810142193,0.07564043691330014,302435.5735320312
6107,PbTe-1%CdTe-1%Sb,400,-0.00010423055637376685,2.634586051967577,0.3021567992013867,188608.06997247806
3108,Pb0.995Eu0.005Te,400,0.00044708357131695303,1.5436272222294694,0.12192210226136167,2401.119600303476
102,Na0.025Pb0.975Se1,400,2.826759796295129e-05,3.4421703060227173,0.018919634597577173,227648.1352919157
224,Pb1Te0.8S0.2Na0.06,400,0.00012060006125849774,1.5487095907288118,0.3790772487382679,100911.96421430717
6131,(PbTe)0.75(PbSe)0.25,400,9.957719089333002e-05,2.087053348005112,0.27553941927877856,144747.73082429773
287,Pb0.99La0.01Te1,400,-5.621238828136152e-05,4.2712849041316785,0.09312516606513643,305882.85731884
6130,(PbTe)0.88(PbS)0.12,400,0.0001441943421135932,2.0404849281501187,0.4214432080551964,109334.2712063635
3164,Pb0.97In0.03Te,400,-0.00022460250919557423,1.1796729750324948,0.17000929011216526,10111.193690921997
3162,Pb0.99In0.01Te,400,-0.00031417642174953064,1.2580261506119843,0.1829522218047002,5694.413956518729
360,Pb0.97Ba0.03Te1.01Na0.02,400,0.00016299460397407563,1.6383839059260916,0.446256088398431,68800.78319261143
6132,(PbTe)0.86(PbSe)0.07(PbS)0.07,400,0.0001266852892188901,1.966899550928381,0.4533583577942573,136941.37085012044
6110,PbTe-1%CdTe-6%Sb,400,-6.126409743036991e-05,3.719793333553884,0.1137116349613923,242181.31924809606
190,Pb1.01Ca0.05Te1.05Na0.02,400,0.00010508478375429116,1.9865228059404056,0.3230719759419362,145295.84066710473
375,Sn0.98Bi0.02Hg0.04Te1.04,400,8.769047502645938e-05,2.367990470369712,0.2705838822684912,194068.80907340086
82,Pb1.001Te0.5Se0.5I0.002,400,-9.54626603562722e-05,1.9751995433906335,0.2660656651185594,144169.2877417792
32,Na0.008Pb0.962Cd0.03Te1,400,0.00014108171920637998,2.3682136246669714,0.3764120615951382,91043.10497759367
377,Pb1Cd0.01Te1.01I0.002,400,-7.86990952324427e-05,2.962468127418852,0.18163691927294426,217199.26110774212
256,In0.01Pb0.99Te0.999I0.001,400,-0.00021949922235962914,1.6251541022373253,0.2236469863901117,19242.514381696874
425,Pb1Te1,400,-0.0002665553378146015,1.1258851531482912,0.6235813822808474,24703.157863515127
209,Pb0.99Ba0.01Te1.01Na0.02,400,0.0001632627089767323,2.134088198187112,0.37929814119846506,75920.50538764754
180,Pb1Cd0.01Te1.01Sb0.04,400,-7.720304556078503e-05,3.4704051071336632,0.17030249771189082,247897.60668319953
3084,Sn1.03Ga0Te,400,2.3731334677281365e-05,6.832578519035857,0.01941903864998551,650234.877893297
15,Pb1Te1Cl0.01,400,-5.215855675631332e-05,4.444002207293348,0.07037983406041866,287416.2915672193
59,Pb1Te1In0.1,400,-0.00020997892854402223,1.1996256918017387,0.23044129415801345,15674.534130564067
3085,Sn1.01Ga0.02Te,400,2.5523305715472847e-05,6.486588266556097,0.0169059178334594,467501.19087462866
173,Pb1Te1.01Na0.02,400,0.00011901825944455918,3.0920361618394527,0.22819790305710086,134109.19861455075
159,Pb0.93Na0.02Mg0.05Te1,400,0.000165875788128299,2.1509188549746163,0.4098595927543543,80100.11521755818
3079,SnCd0.05Te,400,6.174958945894473e-05,4.396338026019716,0.08582795199145107,224108.40903307343
467,Pb0.16Mn0.04Sn0.80Te1,400,4.298790798747437e-05,4.827021937682852,0.057768762866035474,374601.3385656093
3080,SnCd0.07Te,400,6.517070288670897e-05,3.467319920124756,0.09670139481304796,189061.44537365335
336,In0.01Pb0.99Te0.996I0.004,400,-0.00020547213743949493,1.5888258382357014,0.412464355744625,40425.99484512186
47,Pb1.00025Zn0.01Te1.01I0.0005,400,-0.00017665061624863118,1.9277341230370075,0.5786575735575302,89367.26594784636
3081,SnCd0.09Te,400,9.160775524344476e-05,2.9462453325499838,0.17040723333181804,145100.66467391144
50,In0.0025Ag0.0125Sn0.985Te1,400,5.2374695034275674e-05,6.301713393657707,0.0784292362369168,450436.5540308504
3082,SnCd0.12Te,400,9.697523481732093e-05,2.716082498779849,0.2022225098241841,143332.8448360219
3083,SnCd0.15Te,400,9.16980574311908e-05,3.3212511131940627,0.13191521516265414,125675.16845324662
22,Bi0.0044Pb0.9956Te0.88S0.12,400,-7.700168188907266e-05,1.4081117708870448,0.22924500211157264,122202.46426002301
127,Na0.0025Pb0.9975Se1,400,0.00013499361493319792,1.4461034664042778,0.3590369803560671,59535.94373405646
182,Sn0.13Pb0.84Cd0.03Te1,400,-0.0001540269664168663,1.6648428866698346,0.5083060205878324,89175.38504020499
69,Pb1.0015Zn0.01Te1.01I0.003,400,-9.085266839100692e-05,2.7171671985878305,0.2173410419021628,178863.918924329
16,Pb1Te1In0.18,400,-0.0001939874162775461,1.221300148706888,0.13187992667681891,10700.25181400422
3103,Pb0.985Na0.015Te,400,0.00010796887416592222,3.1041563291550016,0.2981916947381045,193059.0233946722
122,Pb1Te0.9996I0.0004,400,-0.0001915757643679264,1.6144909139219816,0.6939893887093124,76321.57250881332
3104,Pb0.975Na0.015TeZn0.01,400,0.00011278825593557813,2.737522533064698,0.32287211363769863,160742.25581631906
392,Pb1Cd0.01Te1.01I0.0011,400,-0.00012258649246680602,2.201373468621512,0.4402085851492367,161215.5788662578
344,Pb1Te1,400,-0.0002664352427146389,1.1229844715746833,0.5522513906729902,24852.1166511158
204,K0.01Pb1Te0.7S0.3,400,0.00013686650024641133,1.3544847013279444,0.4668749409387247,84395.70638110688
391,Al0.02Pb1Te1,400,-0.00011859758868092457,2.4496915626580726,0.3754502497769496,142903.24311932526
409,K0.025Pb1Te0.7S0.3,400,0.00012952609493718944,1.1348616350794145,0.5410140651325968,93159.72707863196
4373,Pb0.996Ca0.004Te,400,0.000299777542407743,1.5229814470366625,0.0011865070468280515,50.2697532554288
11890,PbTe,400,0.0002888808749395295,1.823781721872184,0.03108383369396265,1698.2822194397365
323,Pb1.01Ca0.02Te1.02Na0.02,400,0.00012035277329234749,2.313084007274723,0.2682791191632569,107104.09649443235
307,In0.005Pb0.995Te0.998I0.002,400,-0.00022190094669172133,1.6070171445836652,0.4045041101361932,31105.396867093517
401,Pb1Cd0.05Te1.065Na0.03,400,0.0001768698642794688,1.6235317747475566,0.06483040516641046,8411.469066321908
334,Pb1Se1,400,0.0003585572807226732,1.1934012887333674,0.2984643605294291,7142.058382910559
411,Sn0.98Bi0.02Hg0.01Te1.01,400,6.865274744286752e-05,3.3211014908735685,0.15793361831294714,277393.92609771463
2995,SnTe,400,1.957051302535792e-05,5.96389044990017,0.01412120635076436,490659.2201515918
241,Pb1.01Ca0.03Te1.03Na0.02,400,0.00010773278967374948,2.275631237077735,0.22608357675146284,110819.22254317395
2996,SnTe,400,2.340910364694585e-05,7.4720105812830875,0.015446605835422568,580221.8160331397
2994,SnTe,400,4.3756667413807643e-05,3.119332801991419,0.04822477923273882,192863.47318172173
140,Pb1.0005Zn0.02Te1.02I0.001,400,-0.00016041810115670786,1.8246194206170687,0.482482563488833,85523.8379431333
11891,PbTe+PVA,400,0.0002477788732945811,1.7037949610839775,0.01844678429877108,1279.8216721774825
27,In0.01Sn0.99Te1,400,7.471626572363629e-05,3.5990584725593653,0.10828451530747382,174527.93580456005
11894,PbTe,400,0.0002701908030310167,0.9215663964711772,0.04571320000699605,1442.6704581417541
403,In0.005Pb0.995Te0.996I0.004,400,-0.00019253066874621064,1.803186057794896,0.4059342265639959,46224.48726362618
11893,PbTe+NaCl,400,0.00017583214045025096,1.309575248450014,0.015039435112277963,1592.5954302633795
11892,PbTe,400,0.0002836323787230243,1.3175804170314924,0.045427574642106124,1860.0519595943344
71,Sb0.004Pb0.996Te0.88S0.12,400,-0.00011786886759744319,1.0828308966577185,0.4814063186552666,109958.32303727961
421,Pb1Cd0.01Te1.01Sb0.02,400,-8.015826885664413e-05,2.765096362991752,0.21661630250002992,233047.6668525692
174,Pb1Te1,400,0.000384439872080561,1.6955227526560228,0.17002322485451754,4876.351822201366
73,Na0.005Pb0.995Se1,400,6.468728155460934e-05,2.4623107834144697,0.12654227233670612,188191.91479778703
277,Pb1Cd0.02Te1.035Na0.03,400,0.00012124066446292564,2.5574904616692216,0.2401152391246255,104442.47128464887
2998,SnTe,400,3.2801867269511144e-05,7.496685943703651,0.03540897899247675,521170.81182974577
5,Pb1Te0.9988I0.0012,400,-0.00011407137736476984,2.2749831833315954,0.4737978054006738,207089.4015749652
346,Sn0.98Bi0.02Hg0.005Te1.005,400,5.973661337358795e-05,3.74217462896509,0.118701844062004,315755.30025101197
457,Al0.01Pb1Te1,400,-0.00013701104637445422,2.514890365399321,0.32806968873587666,99567.9720656034
6228,In0.01Sn0.99Te0.995I0.005,400,8.42079263221152e-05,3.4680216633196483,0.13628421283487985,166633.15415481394
348,Al0.03Pb1Te1,400,-0.00013646632892961317,2.4296332519721915,0.4593652992141299,138758.94205553818
257,In0.005Pb0.995Te0.994I0.006,400,-0.00015221890285130682,1.86487953076562,0.4205442518067192,77879.60563623463
186,Pb1.01Ba0.03Te1.03Na0.02,400,0.00016294770081410248,1.6354967926006303,0.44549564666660457,68601.98718113976
216,Pb1Te1.02Na0.04,400,0.00010454626936661068,2.90662777179379,0.2165053557174597,137555.82076634114
376,Sn0.94Mg0.09Te1,400,4.747249992739783e-05,4.5919110751454095,0.05058830425251759,239503.70416198648
359,Pb1Cd0.01Te1.01Sb0.06,400,-6.121320764507535e-05,3.5639876979897656,0.0988199043119328,234979.70741026546
272,Pb0.98Na0.02Te0.9Se0.05S0.05,400,0.00010643774913277704,2.4307968370273976,0.3004102551918457,161143.22898851172
6055,(PbTe)0.7(PbS)0.3-3%Na,400,0.00014243134865029743,1.620367274765164,0.4892039143538498,84950.18689267537
281,Pb1Cd0.07Te1.07I0.0011,400,-0.00014908328703872167,1.4121946615430403,0.4517972116778118,71766.24131053781
6054,(PbTe)0.8(PbS)0.2-3%Na,400,0.00014122098338355794,1.510424978359958,0.6190660197975085,102582.5724522736
419,K0.03Pb1Te0.7S0.3,400,0.00013589850432808783,1.0146345724194985,0.579629884086593,79610.63341003878
85,Sn0.92Bi0.08Te1,400,0.00010164494968183796,1.8246334204991848,0.22412683438746767,103613.65294606269
169,In0.015Pb0.985Te0.998I0.002,400,-0.00021247928486425052,1.6223552427179098,0.2067872747138769,19676.95163109887
167,In0.005Pb0.995Te0.999I0.001,400,-0.00025181272385087184,1.6278642983748974,0.3431769828509749,21175.39332722768
53,In0.005Ag0.0025Sn0.9925Te1,400,6.836030344682014e-05,4.384800678983126,0.12557370597644088,294564.6403540038
164,In0.015Pb0.985Te0.996I0.004,400,-0.00021273612372389432,1.4764322522875244,0.2954745763749944,24478.942631854683
199,Pb0.92Na0.02Mg0.06Te1,400,0.0001747232774353646,1.9266610924662508,0.4687088701442814,73951.49758244956
227,Sn0.62Pb0.35Cd0.03Te1,400,0.00013293072236102155,1.267375024783444,0.38883904426621096,69721.10967711336
172,In0.015Pb0.985Te0.994I0.006,400,-0.0002044501801162685,1.6387889719048228,0.3055591168141551,30825.86449136933
398,Pb1Te1Na0.001Cl0.001,400,-0.00017064523304246096,2.009323288040079,0.6942285699295578,119757.84908091863
3,In0.01Ag0.01Sn0.98Te1,400,7.377581314200652e-05,4.853334547993416,0.15378092762922135,342810.9646002235
3163,Pb0.98In0.02Te,400,-0.0002493302428630685,1.2117253505620431,0.1975564554698668,9418.151213810546
201,Pb0.96Bi0.02Te0.2Se0.8,400,-0.00011398929671285318,1.4162753308142242,0.2400958536812744,65425.07225640027
4374,Pb0.99Ca0.01Te,400,0.0004397675275558688,1.5708594150424977,0.0017442076204517766,35.418420670494505
103,Pb1.00015Zn0.02Te1.02I0.0003,400,-0.00020723752627873439,1.712173581014785,0.6229051766630754,62083.035190842354
208,Pb0.96Bi0.02Te0.3Se0.7,400,-0.000122957699747979,1.2569079063206754,0.2821537429801537,58643.221906111474
3026,CuSn2InTe5,400,0.00010879892347984787,2.9903183558906363,0.13993865877428824,86866.33147357863
263,Sn0.96Mg0.07Te1,400,5.209049865045461e-05,5.321423655764394,0.0636170200526407,297718.70452621765
4372,Pb0.998Ca0.002Te,400,0.0003056081909380468,1.5671447402312144,0.0010657565543826077,44.707166978508
222,Sn0.91Mn0.09Te1,400,7.805235563375675e-05,3.078079265832544,0.13702107357574955,188969.85922652253
247,Pb0.96Sb0.02Te0.4Se0.6,400,-0.00021398233356918883,0.9685085223744224,0.4438552385090565,23470.858028603885
4376,Pb0.97Ca0.03Te,400,0.00038730263276387614,1.5375255211537366,0.0010597236455435078,27.15526644473302
245,Pb0.96Sb0.02Te0.3Se0.7,400,-0.00019158288169967856,1.1129179136797307,0.3236868912387212,24536.62640197296
3022,CuSn14InTe16,400,6.372528192298428e-05,3.6817026928288015,0.07490287141997977,178117.68481336656
123,Pb0.9985La0.0015Te1,400,-0.00013369492369207407,2.353669322643233,0.4665999356298154,133527.51172319983
410,Pb1.00085Te0.75S0.15Se0.1Cl0.0017,400,-9.091571978936096e-05,1.5912722019537977,0.3164772107855698,152317.20584734966
230,Pb1Te0.75S0.25Na0.06,400,0.00012286895306491523,1.6111600607674643,0.3341345695579606,89148.85934036183
3024,CuSn7InTe9,400,8.478514961053512e-05,2.889049741187559,0.13829560172857766,141353.30309776095
144,Pb1Te0.88S0.12,400,-0.00023286043116304457,0.7997393092151751,0.7586255969261462,30276.822247984644
3025,CuSn5InTe7,400,9.499665107718252e-05,2.879441155889048,0.14227133918646673,112329.87199633068
265,Pb1Te0.85S0.15Na0.06,400,0.00011489896285204658,1.6362915506417297,0.33939435998974504,105165.45386878587
3023,CuSn10InTe12,400,7.509156667168492e-05,3.3239247342218787,0.10654353144386497,157323.8393235525
3020,SnTe,400,3.344327945684654e-05,7.4614049104440365,0.02626186214481363,521989.58743000135
194,Al0.04Pb1Te1,400,-0.00013549690163467548,2.3232771898122366,0.4143848663844329,119933.98487863284
80,Sn0.94Bi0.06Te1,400,8.214399746958341e-05,2.1086599211463635,0.20100814932518946,129349.63051440744
6183,In0.01Sn0.99Te,400,7.632270733884532e-05,3.538872076834497,0.10685920523781484,174872.4250907768
135,Sn0.96Bi0.04Te1,400,6.485447637570551e-05,3.9149338223869776,0.11046213474284894,234378.36948125288
97,In0.0025Ag0.0025Sn0.995Te1,400,4.602498952372077e-05,6.343355001187462,0.0611992094053026,458160.2856523451
2708,PbTeCd0.01,450,-0.0001717967646610295,1.7969285388902625,0.8380137575756446,114100.41561121773
6106,PbTe-1%CdTe-0.5%Sb,450,-0.00017370127222516958,1.7625571295306581,0.6433921079101577,98523.01277247489
2695,PbTe0.92Se0.08,450,-0.00022023140935106011,1.1800922685816655,0.5074669484228789,27399.715344123597
2697,PbTe0.96Se0.04,450,-0.0002590814925680032,1.3081400699147483,0.33897348354948365,14886.620189936672
15792,PbTe0.998I0.002,450,-0.00018147837939950145,2.3889609146806157,0.3151820692765358,42393.560756743485
3173,Pb0.98In0.02Te0.8S0.2,450,-0.0002023324168526306,0.8985293051921532,0.8130028421410911,38936.81247718935
15794,PbTe0.998I0.002,450,-0.0001043505113362491,3.0957062017361894,0.2775300542688925,149747.00854140054
2710,PbTeCd0.04,450,-0.00015476033048413655,2.042073666121612,0.4748905146715021,91876.63256881783
2709,PbTeCd0.02,450,-0.0001944154431475072,1.8179224511435643,0.8867326733071881,93713.8090812813
15850,Ge0.75Pb0.25Bi0.06Te1.09,450,0.00011942853602286196,1.0344565105484596,0.5532708278711709,86387.57146264151
15848,Ge0.75Pb0.25Bi0.1Te1.15,450,0.00013051179891985566,0.7594903106953248,0.7105536752580098,65076.109227661575
2696,PbTe0.94Se0.06,450,-0.00022810208911345557,1.2360610671664791,0.5704958211764364,29984.550380167988
15847,Ge0.82Pb0.18Bi0.1Te1.15,450,0.00014048720898156278,0.8647918877435812,0.8298076484676652,73688.1600516844
4376,Pb0.97Ca0.03Te,450,0.00031207237808040654,1.4893212865473684,0.0007711418252278124,26.20592424657681
4370,Pb0.96Ca0.04Te,450,0.00028818325153787784,1.4416261476189236,0.0424601219766907,1637.8868651240546
15861,Tl0.02Pb0.98TeSi0.02Na0.025,450,0.0001909967008037761,1.3050952541958216,0.582966060472632,41591.45432368906
15796,(AgSb)0.01Pb0.98Se,450,0.0002106122940659381,1.2243508093124835,0.5220917424936121,31484.617726484248
4372,Pb0.998Ca0.002Te,450,0.00025016245305695725,1.4894943067830528,0.0007937827604853662,41.983993161191
15795,PbSe,450,0.00029534160417872774,1.0748040500148752,0.0831818082399268,2397.393556933581
2700,Pb0.999Te1.000In0.002,450,-9.106841286413718e-05,3.0380063210511,0.19842757925690435,179929.77984474317
15629,(GeTe)0.78(PbTe)0.22,450,6.480910306732851e-05,3.0384096392939903,0.11933753601943732,155025.09730355945
2704,Pb0.998In0.003Te1.000I0.004,450,-0.00010648843415837122,1.7789365058360822,0.25431356906454994,99482.88531708233
15633,Ge12SbInTe15,450,0.00019067841130173636,1.5008601388055562,0.4200123919223515,37043.91139642744
3164,Pb0.97In0.03Te,450,-0.00023245957655893424,1.0964173437852172,0.2191480758670936,9838.26050337794
4373,Pb0.996Ca0.004Te,450,0.0002447582337335008,1.4661977439103198,0.00083799729326888,45.577240599542755
4371,Pb0.94Ca0.06Te,450,0.00026800899471162673,1.409871631890658,0.044855204902995306,1956.5059087878494
15634,Ge12In2Te15,450,0.00016537632366705722,1.8525198564000027,0.5263961299855314,78413.92718391772
6053,(PbTe)0.9(PbS)0.1-3%Na,450,0.0001483082992772845,1.6016926872089199,0.7859239128562505,107725.92136205306
6107,PbTe-1%CdTe-1%Sb,450,-0.00012148534343858278,2.373964008491189,0.4040058707023605,158222.39887650358
2706,PbTe(Ag),450,0.00034246869436780226,1.2048672551336992,0.12400194208245732,2822.1178503920673
3171,Pb0.98In0.02Te0.95S0.05,450,-0.0002387458300250676,1.2014750318690264,0.4870478309370441,22419.425702856708
6109,PbTe-1%CdTe-4%Sb,450,-9.308299164526504e-05,3.2771569552014173,0.29952054868046885,222621.68319785155
2698,PbTe1Se0,450,-0.0002376011151462068,1.4416423684943638,0.15665175126655484,8919.695786636788
6108,PbTe-1%CdTe-2%Sb,450,-9.796941907081407e-05,2.629463175899786,0.36086727599555796,218077.61943636692
15858,Tl0.02Pb0.98TeSi0.02,450,0.00026444120888555764,0.9855147836594436,0.5556225126333645,14504.800039739072
3172,Pb0.98In0.02Te0.9S0.1,450,-0.00022842274064106168,1.0582232082813805,0.7306019313718337,32740.023379625985
6055,(PbTe)0.7(PbS)0.3-3%Na,450,0.0001580345445729649,1.513627007525418,0.6774376150860899,77439.75321055346
6054,(PbTe)0.8(PbS)0.2-3%Na,450,0.00015658487928086118,1.4109028556495558,0.8162236948274534,92919.8541898214
4369,Pb0.98Ca0.02Te,450,0.0002642868771890022,1.5545708399154692,0.06634607881662459,3281.4218448377715
4368,Pb0.996Ca0.004Te,450,0.0002638777376971713,1.6547933651651427,0.07899031909107014,4171.5708227079585
15860,Tl0.02Pb0.98TeSi0.02Na0.02,450,0.000226004072109416,1.1814239389467984,0.7256319217344259,34939.84244781134
4374,Pb0.99Ca0.01Te,450,0.00035258332779538633,1.5165255655252563,0.0012452806490423243,33.75832708766325
15797,(AgSb)0.03Pb0.94Se,450,0.0001997781981392045,1.3938378725768157,0.6647173881550319,46523.217277574535
6110,PbTe-1%CdTe-6%Sb,450,-7.494148435770848e-05,3.3777885954979663,0.18022309795931807,209505.30076654727
2731,PbTe,450,0.000328724191993238,1.3559288400862035,0.06987390348514744,2142.0724540616793
15832,PbTe-3 vol.% Cu2Se,450,-0.0004011288789115612,1.4264369446394112,0.2894806679057729,5954.495526961266
3195,PbTe0.85Se0.15-2Na-SrTe,450,0.0001322938795456422,1.8136814258166023,0.4997287535838042,109527.39017837588
2717,	(Pb0.92Mg0.08)0.98Na0.02Te0.8Se0.2,450,0.0001436117458508007,1.6736135786932036,0.4774958998665779,85687.02351048624
3197,PbTe0.85Se0.15-2Na-3SrTe,450,0.00014235387622720262,1.7041204137137778,0.5876403390494499,105350.58381350382
15757,PbTe-Bi (1 at.%) In (5 at.%),450,-0.00019160236774435813,1.7569705550108805,0.14176745659265866,14322.269151549948
3196,PbTe0.85Se0.15-2Na-2SrTe,450,0.00013454574672856643,1.8079049805633332,0.5224709568813992,108286.86479451717
15740, PbSe:Al0.01,450,-0.0001686201417905607,1.7237525501721507,0.5695603425186866,64052.4485248089
3194,PbTe0.85Se0.15-2Na,450,0.00012919626750095437,1.866932368136479,0.4977459199047006,116935.09901100432
2716,(Pb0.94Mg0.06)0.98Na0.02Te0.8Se0.2,450,0.00014986059970534046,1.4509788831322288,0.5781459759737421,83076.65531185799
15736,PbSe,450,-0.00026272840173838913,1.4470215880997537,0.3181736785245889,12259.91653807417
2733,PbTe,450,-6.208491227175598e-05,1.237725172196595,0.0021104430162340684,1505.9591670871341
15738,PbSe:Al0.02,450,-0.00015653593778868692,1.8497151505890363,0.4880925994952681,70509.54100931706
3192,PbTe0.65Se0.15 2Na,450,0.00012718870328876726,1.93610075556823,0.4853200719924091,151180.42997402712
15737,PbSe:Al0.005,450,-0.00016694346556159656,1.896371957324904,0.3601818986751018,46997.246621687096
2732,PbTe,450,0.00019568590048064938,1.3056153923212672,0.024972234009924973,1892.086876622372
15833,PbTe-5 vol.% Cu2Se,450,-0.00036001886047175535,1.156605167947125,0.1828599477532249,3424.3565840814367
3193,PbTe2Na4SrTe,450,0.00016009473978020468,1.8378782167464658,0.585883419286592,98882.26334515851
15834,PbTe-7 vol.% Cu2Se,450,-0.0002413646636468248,1.327379402054082,0.16007619138585594,6555.100925311212
2729,PbTe,450,0.0003828158957870087,1.4186518647045858,0.12999904309462804,3294.949831441394
15755,PbTe-Bi(1.5 at.%) In (3 at.%),450,-0.0001853821143832143,1.7152763806746698,0.20229228236624164,21944.631556592776
3198,PbTe0.85Se0.15-2Na-4SrTe,450,0.00013970068225717123,1.62282508874119,0.5875088502028171,108776.6592324326
15741,0.2% Cl-doped PbSe,450,-0.00011807366755820017,2.115858768522453,0.3139791145371691,93081.7002213301
3199,PbTe0.85Se0.15-2Na-5SrTe,450,0.00014563788828603045,1.550526932150269,0.5566855931272308,98456.83571134912
15756,PbTe-Bi (3 at.%) In (5 at.%),450,-0.00017916078344567402,1.7593719936667322,0.13291283949703314,15720.793632433735
2702,Pb0.997Te1.000In0.004,450,-0.00012310053188465287,3.0911501713610017,0.2608363585372277,132493.9036521108
2711,(Pb1Mg0)0.98Na0.02Te0.8Se0.2,450,0.00014515774932423578,1.7392714117017043,0.4879073965802561,90716.7406943026
3163,Pb0.98In0.02Te,450,-0.0002601568496545812,1.1294078920140809,0.2557970386361994,9249.450821004984
15846,Ge0.87Pb0.13Bi0.1Te1.15,450,0.00016383442609911697,0.8959225283680909,1.1344756879061362,79072.73891613439
2694,PbTe0.9Se0.1,450,-0.00023551755909755566,1.1160035333423153,0.3464506755581147,15521.402575623943
2735,PbTe NCs,450,0.0004809340650060484,1.356314742998478,0.022176452056044127,258.6021914833186
2715,(Pb0.96Mg0.04)0.98Na0.02Te0.8Se0.2,450,0.0001495371140069161,1.4731276179646888,0.4598127338239095,66158.81221889338
2714,(Pb0.97Mg0.03)0.98Na0.02Te0.8Se0.2,450,0.00015077719277790456,1.4360746514519829,0.4797455095557375,60780.26390544034
2712,(Pb0.99Mg0.01)0.98Na0.02Te0.8Se0.2,450,0.0001461984660647926,1.460683039002885,0.4861130865540417,70626.82751277987
15718,Pb0.59K0.01Sn0.40Te,450,0.00010422375803796792,2.186181612872468,0.2597523769728328,112137.41033856645
2713,(Pb0.98Mg0.02)0.98Na0.02Te0.8Se0.2,450,0.00014186456948105935,1.4644618722760672,0.4628311604787818,70882.38369730796
15720,Pb0.57K0.03Sn0.40Te,450,8.408599714052678e-05,2.295185129433312,0.22609818752169766,137279.26117832636
15315,Ge0.5Sn0.25Pb0.25Te+3 mol % Bi2Te3,450,0.0001320233534537686,0.9918697066649216,0.4620385203844905,57217.70815706428
3020,SnTe,450,3.8164502507158865e-05,6.883555430400617,0.03904371335350199,441532.2908696989
3021,CuSn18InTe20,450,5.6726271850570265e-05,5.096097342720788,0.07232429559578267,300153.0427734645
3022,CuSn14InTe16,450,7.217719186376173e-05,3.4407511809866147,0.10668344677163376,159488.09209372778
2896,SnSe,450,0.0003551989512023921,0.6869230247120748,0.15408856668924287,1637.5583765111223
3023,CuSn10InTe12,450,8.591139018767865e-05,3.1039630969222016,0.14855731765993996,140871.1648182547
2895,Sn0.99SePb0.01,450,0.00030680254594935566,0.4504115699614532,0.1842214772855435,1783.6191044198495
15314,Ge0.6Sn0.1Pb0.3Te,450,0.00011240534913596267,1.5358316607244489,0.3525255950961245,93643.86764079084
2917,SnTe0.90Se010,450,3.42512222559032e-05,5.414618764470227,0.02736229432904247,307010.53740222077
2916,SnTe0.95Se0.05,450,3.05837693322581e-05,5.540306059987394,0.021413126736220117,286580.6605735905
2915,SnTe,450,2.7708184489553608e-05,6.210796549009707,0.017872149806389626,341781.8619504611
15304,Pb0.57Sn0.4Na0.03Te,450,7.98434438451328e-05,2.612250029335752,0.2427214530465745,198000.1791925045
15305,Pb0.56Sn0.4Na0.04Te,450,7.071399966456301e-05,2.6777774282154088,0.20720783226515746,216761.82255976173
2913,Sn0.8Pb0.2Na0.01Se,450,0.00020020805399281231,0.7305621365144228,0.19683920363926935,9080.323120552292
2908,Sn1Pb0Na0.01Se,450,0.00018770211174353856,0.9793063305368036,0.1476675985220055,10563.495469256022
15313,Ge0.5Sn0.25Pb0.25Te,450,0.00011758294362295545,1.6869346316038318,0.3892281526618812,108920.288785452
3024,CuSn7InTe9,450,9.727867104607769e-05,2.7036224078565945,0.1915142601956704,124147.61087237966
2911,Sn0.88Pb0.12Na0.01Se,450,0.00019356555079239055,0.6519370869581191,0.13583060700779734,6204.494332275044
15312,Ge0.5Sn0.25Pb0.25Te+3 mol % Ag,450,8.126053434159799e-05,2.637224535400018,0.21348796614019028,184814.97053377595
2912,Sn0.84Pb0.16Na0.01Se,450,0.00019110065252029781,0.7210192654938687,0.13529321887795984,6840.844357918471
15311,GeTe,450,5.467272877409506e-05,5.580539940218888,0.1160885393850365,474396.2381291683
2910,Sn0.92Pb0.08Na0.01Se,450,0.00019088762983817016,0.6987659200583525,0.1296352827931755,6320.086323473315
2918,Sn0.99Cd0.01Te0.90Se0.10,450,4.214022660449201e-05,5.225741425248707,0.049050726453621414,295628.7928666243
3036,Sn0.97Sb0.03Te,450,3.683020914977928e-05,4.988863294274023,0.034275725434048436,321510.8419285959
15358,Pb0.98Sb0.02Te,450,-9.084050281559586e-05,3.207276546884291,0.15699539122212508,109629.81734280416
15360,Pb0.94Sb0.06Te,450,-0.00010245139084695727,2.473791276432351,0.20735235293922452,98041.80574596164
15361,Pb0.92Sb0.08Te,450,-9.186567188530786e-05,2.4494129426494458,0.2719785878563461,169167.27505308052
15362,Pb0.9Sb0.1Te,450,-9.705582136089404e-05,2.481131421509358,0.26695610957379795,131522.56758156372
15364,Pb0.98Ag0.02Te,450,0.00037669958810626966,1.6378910191689753,0.1479798532663637,3656.8114293038857
3035,Sn0.97Bi0.03Te,450,0.00010053587084835024,4.065857934627849,0.24005529877159135,184635.58021661523
3025,CuSn5InTe7,450,0.0001082814486379078,2.657732316812126,0.1941247774472411,101324.4281083002
3026,CuSn2InTe5,450,0.0001240539716650895,2.7265804192847587,0.1948857630930394,75877.7790447197
6183,In0.01Sn0.99Te,450,8.426217644413392e-05,3.3726167718865847,0.16065384354238005,155870.98440722266
15334,(AgSbTe2)0.2(Pb0.5Sn0.5Te)0.8,450,0.00013546832985077557,0.765306292944828,0.6214386629289839,54115.6370368517
15335,(AgSbTe2)0.09(Pb0.5Sn0.5Te)0.91,450,0.0001349505996810747,0.7910227639276107,0.6278799519978612,56914.08518987841
15336, (AgSbTe2)0.05(Pb0.5Sn0.5Te)0.95,450,0.00011166592677022149,1.0791085085730592,0.4379750354747037,75348.18181101957
3034,Sn0.97In0.03Te,450,9.913939615483592e-05,3.5081736378099952,0.26234940451148764,201228.69318955304
3032,SnTe,450,3.7785594946640806e-05,6.888428399673938,0.04654018796152415,432507.0219745608
15338,Pb0.55Te0.45,450,-9.438770793242983e-05,3.8614139471412208,0.172368797668712,190881.9527395877
2919,Sn0.98Cd0.02Te0.10Se0.10,450,4.184667353865064e-05,4.927204402547061,0.0435259756848066,271375.5117724822
15166,Ge0.9Pb0.1Te0.5Se0.5,450,0.0001138366973779878,1.4517390128398868,0.4979021477165959,104562.46523286012
15171,Pb1.04Se,450,-0.00024033107841037128,1.34025340169027,0.5357922647056815,23285.233590007017
15172,Pb1.025Nb0.015Se,450,-0.0001953130352394305,1.4299829926139052,0.520533775909912,37462.8671211966
15173,Pb1.02Nb0.02Se,450,-0.00017685370913598738,1.4794254449892443,0.5126796403651359,51001.8269557867
15174,Pb1.01Nb0.03Se,450,-0.00016496506492938776,1.506315671597751,0.5283367899390655,54053.951129461755
15175,PbNb0.04Se,450,-0.00016148338605596852,1.566983883588733,0.5203296742924419,59255.75585338994
15161,Ge0.5Pb0.5Te0.5Se0.5,450,0.0003045893972278967,0.5483614539242712,0.3866931628841826,4632.461251541792
15165,Ge0.8Pb0.2Te0.5Se0.5,450,0.00014471361322167714,1.1099992862042871,0.4945516414707999,51529.149848110384
15164,Ge0.75Pb0.25Te0.5Se0.5,450,0.0002013225755464712,0.7364066329010543,0.7058840388433216,24428.89088163375
15163,Ge0.7Pb0.3Te0.5Se0.5,450,0.0002041937132907748,0.7589999177937277,0.6572533876891565,24272.38923958143
15162,Ge0.6Pb0.4Te0.5Se0.5,450,0.0002601334117532873,0.6217982129094208,0.5377464392063402,10124.717754873518
15176,Pb0.99Nb0.05Se,450,-0.00013068809742252294,1.7410409629777457,0.4149451912177995,83787.87809288275
2995,SnTe,450,2.5976955020551847e-05,5.453436945357499,0.024080120239766467,417406.81762300065
2996,SnTe,450,3.028747963164645e-05,6.9523141642939095,0.027094691126530183,486776.1428694921
2920,Sn0.97Cd0.03Te0.90Se0.10,450,4.30451537936475e-05,4.418611477996785,0.04683073664945625,247108.5326335437
6228,In0.01Sn0.99Te0.995I0.005,450,9.313738006567671e-05,3.294143657087877,0.17615588811752328,148654.87326172742
11894,PbTe,450,0.00019972222462721987,0.8835045325822459,0.030038020395241893,1478.4777266751266
11893,PbTe+NaCl,450,0.00011317573826291106,1.2591547609737646,0.007242840523414185,1582.2272089714802
2994,SnTe,450,4.845019162565069e-05,2.993205540516879,0.06015680542485202,170345.71261565294
11890,PbTe,450,0.00021877429027742105,1.7613465050435726,0.02049418387731249,1675.9858567492504
11891,PbTe+PVA,450,0.00017799251844712795,1.6115105123341609,0.011681120706202629,1320.388231356931
11892,PbTe,450,0.00021533818830392264,1.2305529252821867,0.030721929975079564,1811.7328899248535
15365,Pb0.94Ag0.04Te,450,0.00038677616726135784,1.4348935943135182,0.14455423981364152,3011.292421126879
2803,(Pb0.98Tl0.02)(Te0.85Se0.15),450,0.0002961047304997815,1.444241327574494,0.5136821871033099,17502.313631466823
2799,PbTe0.85Se0.15,450,0.00018872381411371667,1.1467935017328732,0.5973745228230767,41101.57152116183
2802,PbTe0.85Se0.15,450,0.00018589694170642807,1.2205129685421146,0.5920297358231371,45181.456943193094
3103,Pb0.985Na0.015Te,450,0.00013511129419659616,2.549456905409592,0.4891980992284069,150612.30190597757
2801,PbTe0.85Se0.15,450,0.00019365452785785148,1.1560561256682451,0.6734572671014432,45286.92703152668
2800,PbTe0.85Se0.15,450,0.00019907392112055328,1.0758025124553618,0.6914543262790347,41386.399416025226
3104,Pb0.975Na0.015TeZn0.01,450,0.00014352293289420968,2.2773148369854472,0.5445519736943645,127058.19745522553
2798,PbTe0.75Se0.25,450,-0.0003050410208774723,1.1788560249456983,0.5672114985777448,16676.214339448168
3106,Pb0.945Na0.015TeZn0.04,450,0.0001483065331393109,2.308362428721023,0.5278927761929131,118543.77646622527
2797,PbTe0.5Se0.5,450,-5.6742223487773684e-05,1.5273147487183998,0.04878692294741605,54041.62791795877
3107,PbTe,450,0.000350640004769684,1.4499574740158303,0.04936268762109109,1374.2776905620642
