Repository: starrydata/starrydata_datasets

> [!NOTE]
> **The duplicated `sample_id` issue was fixed on 2026-09-08**
>
> Datasets published between **2026-04-01 and 2026-09-08** contain duplicated
> `sample_id` values: the same `sample_id` can refer to samples belonging to
> **different papers**. Joining tables on `sample_id` alone mixes data from
> unrelated papers.

# starrydata_datasets

Daily per-project splits of the [Starrydata2](https://starrydata.nims.go.jp/) dataset, with a browsable download page at **https://starrydata.github.io/starrydata_datasets/**.

Historically this repository also hosted the raw CSVs (from 2019/7/11 until 2022/12/22); those older archives are still available via git tags.

File: datasets/20190711/20190711_preprocessing_interpolated_data.csv (part 42 of 94)
sampleid,composition,Temperature,Seebeck coefficient,Thermal conductivity,ZT,Electrical conductivity
2795,PbTe0.9Se0.1,450,-0.00027227649773629235,1.5375382092904142,0.4810702297083367,22568.366602518832
3108,Pb0.995Eu0.005Te,450,0.0003862034180368429,1.4442691828561194,0.07562024606298401,1690.31685418565
2794,PbTe1Se0,450,-0.0002244451161115961,2.0013242701278955,0.3707936709616941,33776.11646348622
3109,Pb0.99Eu0.01Te,450,0.00034443190714306127,1.3438017868443293,0.049458972551503784,1320.780182279564
3105,Pb0.965Na0.015TeZn0.02,450,0.00014787270112173864,2.1867953254396437,0.5237367037324603,124981.67194486967
2805,(Pb0.98Tl0.02)(Te0.85Se0.15),450,0.0002936923093320255,1.3004129749233595,0.564337703727674,17649.948212821037
2806,(Pb0.98Tl0.02)(Te0.85Se0.15),450,0.00022179505852980665,1.5086197585957182,0.623104216711948,40146.08394432842
2818,(Pb0.96Tl0.04) (Te0.85Se0.15),450,0.0001823765161487656,1.3498215978566959,0.5417972542533289,45867.52242098711
2816,(Pb0.96Tl0.04) (Te0.85Se0.15),450,0.0001944943331662662,1.1999368341408791,0.5623548868693199,40068.70377920981
2815,(Pb0.96Tl0.04) (Te0.85Se0.15),450,0.00020066877090884786,1.1811210721125305,0.3225505316074644,19988.98985498867
2814,(Pb0.96Tl0.04) (Te0.85Se0.15),450,0.00018560329119896048,1.1591303715938752,0.7711572375870523,53289.18970854452
2813,(Pb0.96Tl0.04) (Te0.85Se0.15),450,0.00019786174482228772,1.0742355711506533,0.6863814141744641,41579.20133399562
2807,(Pb0.98Tl0.02)(Te0.85Se0.15),450,0.0002501439244212726,1.4242239050251355,0.6350426962383127,28864.17982658127
3110,Pb0.985Eu0.015Te,450,0.0003919850731933239,1.3788721268643265,0.0614730297770496,1242.8799151265289
2809,(Pb0.96Tl0.04) (Te0.85Se0.15),450,0.00019041504430005287,1.134684957335894,0.7179310504549954,47633.29072366386
2810,(Pb0.96Tl0.04) (Te0.85Se0.15),450,0.00019199521228215646,1.1358358193365763,0.8511964049814764,55474.94006966307
2811,(Pb0.96Tl0.04) (Te0.85Se0.15),450,0.00019041231649240023,1.1512836396247472,0.6512593666205646,45348.865639524345
6132,(PbTe)0.86(PbSe)0.07(PbS)0.07,450,0.00014815050989558137,1.817067351592984,0.6753411906787119,121543.48626975225
6131,(PbTe)0.75(PbSe)0.25,450,0.0001159338438243071,1.9486034267268144,0.4528130974417719,131914.414228788
15625,(GeTe)0.9(PbTe)0.1,450,7.57951755265763e-05,3.4263140285108435,0.21595664868043496,235753.23589986685
3162,Pb0.99In0.01Te,450,-0.000327478157711293,1.1559427412214536,0.2673800740820015,6298.566119846488
2769,Pb0.995Sn0.005Te0.997I0.003,450,-8.526882353149109e-05,3.5008871052857917,0.31525783640632915,317385.00255254284
3596,PbTe0.997I0.003,450,-0.0001575812001471161,2.2258866628831155,0.38257389175427736,67685.56206495059
2770,PbTe0.847Se0.15I0.003,450,-0.00018382418258869053,1.5394895403804674,0.4546496425462,45624.92483444547
6130,(PbTe)0.88(PbS)0.12,450,0.00015880553808785838,1.920785908363796,0.5949434588401508,98970.70499901973
2771,Pb0.995Sn0.005Te0.847Se0.15I0.003,450,-0.00014336939137727812,1.5546007281262837,0.5902281160546625,99551.04887213603
2821,(Pb0.96Na0.04Te)1Sm2Se3)0,450,0.0001604305918957202,1.113899735650115,0.5138022815461947,48836.989842605595
3111,Pb0.98Eu0.02Te,450,0.0003885344328411338,1.3013780922492266,0.05654312648297832,1129.9715916810194
15583,In-doped Pb0.5Sn0.5Te,450,0.00012739077565203382,1.0752958576171188,0.4710529025520396,67154.05583477503
2789,PbTe0.5Se0.5,450,0.00038519245162382733,0.3531957808857431,0.19413938024849609,1068.9284308253557
3112,Pb0.97Eu0.03Te,450,0.0003993232449831519,1.3199397439888172,0.05246338371625114,969.8093998069107
2788,PbTe0.66Se0.33,450,-0.0002605743752840499,0.4037237212178084,0.912560404444605,12264.887873696165
3113,Pb0.96Eu0.04Te,450,0.0003203062380411486,1.2444259964662248,0.02904793463909794,787.0195590214518
2787,PbTe0.75Se0.25,450,-0.00017941852881563428,0.5105695644514103,0.23520527087351706,7697.148474523463
2786,PbTe,450,0.0003925973018704563,0.6622206823194672,0.22163007368216012,1943.5188867271645
15527, (GeTe)0.835(Mn0.6Sn0.4Te)0.15(Bi2Te3)0.015,450,0.00015589326623899924,1.4103756186825926,0.6739710266761136,77360.95555929831
15528, (GeTe)0.82(Mn0.6Sn0.4Te)0.15(Bi2Te3)0.03,450,0.00014593441093548482,1.2828182181865024,0.6600361270195657,76850.42636837218
15529,(GeTe)0.81(Mn0.6Sn0.4Te)0.15(Bi2Te3)0.04,450,0.0001394878938982242,1.2323333867693025,0.6246277718422755,76633.43499136482
15530,(GeTe)0.8(Mn0.6Sn0.4Te)0.15(Bi2Te3)0.05,450,0.00013456009637350934,1.1867631525385518,0.6075362519157929,76512.91833273787
2854,(Sn0.8Pb0.2)0.88Mn0.12Te,450,7.345482130752875e-05,2.2329979768624924,0.1669297148698048,151473.91549564296
2853,(Sn0.8Pb0.2)0.91Mn0.09Te,450,7.083946249861153e-05,2.7620434031411065,0.12849691286723885,166449.85238912393
15526,(GeTe)0.85(Mn0.6Sn0.4Te)0.15,450,0.00016198450707114581,1.5336019513271828,0.6902600167338209,77080.13777003699
2852,(Sn0.8Pb0.2)0.94Mn0.06Te,450,5.137535064863493e-05,3.202074392991108,0.0830379993090522,223905.92441451625
2851,(Sn0.8Pb0.2)0.97Mn0.03Te,450,4.897021108751986e-05,3.227039329645592,0.08807818843572003,268426.5454102876
2850,(Sn0.8Pb0.2)1Mn0Te,450,4.764885320148368e-05,3.6696197300941686,0.07444628477627158,260503.80334252946
2855,(Sn0.8Pb0.2)0.85Mn0.15Te,450,7.586553822887178e-05,2.221529197187195,0.16315518861790854,149001.97102194247
15366,Pb0.94Ag0.06Te,450,0.0003883778490228188,1.446088483532214,0.12917553604359774,2701.845741928669
15367,Pb0.92Ag0.08Te,450,0.0003710073657084658,1.4354217880821665,0.14190810273748047,3182.3269380158777
15368,Pb0.9Ag0.1Te,450,0.0003905072664640129,1.4216038859697329,0.1799772011216264,3688.209646369133
3050,SnTe,450,3.5635172590961644e-05,7.496856610570087,0.04233609828950005,531475.4258076544
2848,Pb0.94Na0.02Sr0.04Te,450,0.0001592332899937078,2.047318868184948,0.5949949365094689,93402.18074558537
2833,Pb0.98Na0.02Te,450,0.00014562000658060358,2.5060820082369797,0.44652728670445385,122429.67907969544
15539,Pb0.96Y0.04Te,450,-5.822204888976158e-05,2.5093025116543286,0.0876736336370769,138738.38155191508
2832,Pb0.94Na0.02Sr0.04Te,450,0.0001967384024148255,1.5520529149365885,0.6710623067343655,62980.977623390085
3079,SnCd0.05Te,450,7.258976811883055e-05,4.1712402488963365,0.11930009440140485,193463.72901278824
2831,Pb0.94Na0.02Sr0.04Te,450,0.00017123390372999732,1.6337476859213886,0.6848434686050315,90113.68740124653
467,Pb0.16Mn0.04Sn0.80Te1,450,5.056805975741213e-05,4.5481110505791245,0.09532098917172756,338541.77245262515
3080,SnCd0.07Te,450,7.664713013070119e-05,3.2562066863149046,0.13849893098923038,166319.25616339096
15540,Pb0.94Y0.06Te,450,-5.120473133099984e-05,2.3681489564006704,0.07891136957941608,145605.15499128247
2827,(Pb0.96Na0.04Te)0.95Sm2Se3)0.05,450,0.0001858231741862905,0.7608080651057243,0.4921394217448636,23815.9555787624
3081,SnCd0.09Te,450,0.0001056878276149672,2.8068148057648723,0.2323937081750723,123560.56289487051
2826,(Pb0.96Na0.04Te)0.96Sm2Se3)0.04,450,0.0001769690199323298,0.6432324719152618,0.5783172228914335,27298.518730422085
15555,Ge0.6Pb0.3Sn0.1,450,0.00011945687241276321,1.039096262139644,0.4024434482493832,62058.51399782833
2823,(Pb0.96Na0.04Te)0.985Sm2Se3)0.015,450,0.00016773190559271582,0.8354751941690424,0.6303535728626422,42720.43220612138
15557,Ge0.6Pb0.3Sn0.1,450,0.00011591887117706035,1.6049456802978848,0.2885575496112924,70125.36928892253
2834,Pb0.965Na0.02TeSr0.015,450,0.00015684918095506517,2.316303979034794,0.4996818684199036,108798.67910501326
2824,(Pb0.96Na0.04Te)0.98Sm2Se3)0.02,450,0.0001426052948463399,0.7745165968790317,0.6221182903583502,49790.73175488621
15558,Ge0.6Pb0.3Sn0.1,450,0.00011533930684275456,1.5386447439237254,0.2772051166603826,65374.628842939324
3083,SnCd0.15Te,450,0.00010869062294016904,3.0866298504229297,0.19078572251274872,107176.26843504382
2825,(Pb0.96Na0.04Te)0.975Sm2Se3)0.025,450,0.00014917111933094944,0.6569304395529159,0.6973204623635709,47085.33428787208
15559,Ge0.6Pb0.3Sn0.1,450,0.00011360518526348177,1.6163630655450525,0.35461870603348017,90468.10089868316
3082,SnCd0.12Te,450,0.00011481233838706953,2.532365995395226,0.2897953010035268,124089.53311723609
2835,Pb0.95Na0.02TeSr0.03,450,0.00016341456267502405,2.2167339004580544,0.5682536105634168,108376.30957418414
3070,SnTe,450,2.4355148073956386e-05,5.17317616790399,0.02013672177983672,419060.37233308103
3076,SnTe,450,3.899676089268971e-05,7.55022711272388,0.05338715576421826,504355.2921303129
2836,Pb0.935Na0.02TeSr0.045,450,0.00017132260229811775,2.1235498491766243,0.6286992257870619,107700.22111605636
2837,Pb0.92Na0.02TeSr0.06,450,0.00017174941062981402,2.0183906734880885,0.715714715675456,109211.62022760206
3077,SnCd0.01Te,450,4.567164063690379e-05,6.446919748501009,0.06478852890524067,407073.14942006214
2838,Pb0.9Na0.02TeSr0.08,450,0.00017196306682929288,1.877758409839892,0.7081171314116254,104456.70357472217
2839,Pb0.88Na0.02TeSr0.1,450,0.00017118718590953665,1.7475755796374597,0.7457727874647735,99496.47673344529
2840,Pb0.86Na0.02TeSr0.12,450,0.00017213876096684906,1.7858583849183882,0.7393130282772457,102892.26607521794
2812,(Pb0.96Tl0.04) (Te0.85Se0.15),450,0.00018859720692568601,1.1452065448622184,0.6001063424563862,41579.82727340385
124,Na0.0125Pb0.9875Se1,450,4.643378646522218e-05,2.684414114765575,0.07643266271303273,201691.17890485746
103,Pb1.00015Zn0.02Te1.02I0.0003,450,-0.00022615278965157584,1.5667419278428962,0.7233020638351367,49238.040116346034
47,Pb1.00025Zn0.01Te1.01I0.0005,450,-0.00019670549469285792,1.734522886875178,0.7039670120194352,70127.25610783059
189,Sn0.995In0.005Te1,450,7.768431976320967e-05,3.864800677083103,0.16548071502098954,235502.3477937166
323,Pb1.01Ca0.02Te1.02Na0.02,450,0.00016070912193292682,1.970809571516165,0.4399222986300895,74597.98014900871
89,Na0.02Pb0.95Cd0.03Te1,450,0.00015094741550304014,1.8604612486144736,0.5894236791904637,97692.48371345077
2541,Pb0.986Na0.014Te,450,0.00013499889307134482,1.7307700697708412,0.4036397399180851,95190.15289084801
15,Pb1Te1Cl0.01,450,-6.138953081177315e-05,3.853903152627242,0.10425276622405767,236912.09978256337
2438,SnTe,450,2.331044268126037e-05,6.77549264877166,0.01900523797614906,522214.37946112436
159,Pb0.93Na0.02Mg0.05Te1,450,0.0001928738541684536,1.8920565825744535,0.5655711764036166,63923.73703867005
70,Pb1Te0.2Se0.8,450,-7.840496437494597e-05,1.3505546293129145,0.2738792418208115,107295.85435326156
346,Sn0.98Bi0.02Hg0.005Te1.005,450,7.278703247187326e-05,3.4248937287350465,0.2005824022613747,263315.9081511369
83,In0.005Sn0.995Te0.9925I0.0075,450,6.586997102853522e-05,3.9634494995695695,0.11789729559039497,239325.90696574398
241,Pb1.01Ca0.03Te1.03Na0.02,450,0.00014603636303243291,1.9124042214041417,0.3930090770320017,78315.50341601227
410,Pb1.00085Te0.75S0.15Se0.1Cl0.0017,450,-0.00010698735446044537,1.4421143998317172,0.4350184240241101,121795.1383673608
398,Pb1Te1Na0.001Cl0.001,450,-0.0001917704970057719,1.7662822321194778,0.8291048540057075,88489.84951463851
2556,Pb0.85Fe0.15Te0.99I0.01,450,-9.0148903893364e-05,2.5344103692203253,0.22048309191394488,153243.37605777214
58,In0.0025Ag0.0075Sn0.99Te1,450,5.386486692490398e-05,5.225015525688572,0.08428984060339756,337317.6931084222
79,Pb1Te1In0.14,450,-0.00020603455761510653,1.273575831188218,0.19632518643363944,13089.05144198364
2626,PbSeAlx0.01,450,0.00039632606766834246,0.7883074623346964,0.2154915023610542,2319.5230057926865
347,In0.015Pb0.985Te0.999I0.001,450,-0.00022668495886863063,1.5567367674095964,0.22026851965062128,16094.38628447162
2557,Pb0.85Fe0.15Te0.992l0.008,450,-9.151325884714277e-05,2.5443322711162164,0.2603326842741621,175516.74797990036
2625,PbSe,450,0.00034985395645445097,0.8106430677966875,0.3161876618399693,4411.477328048871
329,Pb1Te0.65S0.35Na0.06,450,0.00016652006809709456,1.3913027719945554,0.469422237894969,52340.71325483656
2558,Pb0.85Fe0.15Te0.994l0.006,450,-9.470008785984013e-05,2.5459109278022973,0.2880421741297783,172988.8365375091
227,Sn0.62Pb0.35Cd0.03Te1,450,0.00016172449360279256,1.1353849492983543,0.5342771834900566,51540.146315961145
345,Sn0.99In0.01Te1,450,9.720638071546087e-05,3.6812458714768335,0.18333640829232464,158723.59210220116
403,In0.005Pb0.995Te0.996I0.004,450,-0.00019684377358519028,1.702445669394386,0.43724586811587535,40372.8836070589
2559,Pb0.85Fe0.15Te0.996l0.004,450,-0.00010938326644661585,2.6013836572167204,0.32923508888021197,160396.9934043446
307,In0.005Pb0.995Te0.998I0.002,450,-0.00022632150396203042,1.498147255520049,0.4272506466939697,26504.48244693165
2560,Pb0.85Fe0.15Te0.998l0.002,450,-0.0001282060215231905,2.3514503140014718,0.3537072934066076,114938.44432089152
334,Pb1Se1,450,0.0003832164609817038,1.1079491254937022,0.30231549255893925,5063.933069816006
59,Pb1Te1In0.1,450,-0.0002163291321416528,1.2045493213527187,0.26776176945118746,15315.48050405939
401,Pb1Cd0.05Te1.065Na0.03,450,0.00020790561596743635,1.4223494144761182,0.10585162066988443,7740.318918192876
33,Pb1Te0.5Se0.5I0.0002,450,-0.00027491849020858496,1.4864622065132416,0.6308614409126697,27571.94738633938
308,Pb1Cd0.01Te1.01I0.0016,450,-0.0001223601340655956,1.9803200639196472,0.4766180975199469,140092.05769399204
2598,Pb0.96Sb0.08/3Se,450,-0.00012805051676600195,0.792455866588683,0.2785648699823637,29879.228247256044
371,K0.02Pb1Te0.7S0.3,450,0.0001584603480240108,1.281732907944244,1.0138343839808148,115003.43869494135
27,In0.01Sn0.99Te1,450,8.325752999594318e-05,3.412221032266655,0.1468440584589479,160632.70608628125
109,Pb0.985Na0.015Te1,450,0.00014032107829504948,2.1542856612535117,0.546861807846593,116780.88301220704
209,Pb0.99Ba0.01Te1.01Na0.02,450,0.00020507058835197048,1.8300456166534504,0.5090168423176853,49223.76165237068
349,Na0.01Pb0.99Te0.85Se0.15,450,0.00018237711199876408,1.4756098914421472,0.4147451309453969,40967.07894569974
377,Pb1Cd0.01Te1.01I0.002,450,-9.282949157562049e-05,2.571635412127115,0.2568735896235683,170350.885235328
201,Pb0.96Bi0.02Te0.2Se0.8,450,-0.0001349924009145923,1.2622367117100688,0.32090854650856104,49395.903540234
14,Pb1.0039Te0.75S0.15Se0.1Cl0.0078,450,-5.59545182511637e-05,2.1811670193560313,0.11457395358238875,177374.82746147574
71,Sb0.004Pb0.996Te0.88S0.12,450,-0.00013453695365843666,0.9790584078180872,0.594304955516363,81725.14817153713
101,Pb0.99825La0.00175Te1,450,-0.00011917183785394067,2.306784033741714,0.4929648461465518,160348.2245230975
257,In0.005Pb0.995Te0.994I0.006,450,-0.0001557064357039535,1.7482293686639283,0.4444965199550316,69054.41005621757
247,Pb0.96Sb0.02Te0.4Se0.6,450,-0.00023322323852330586,0.8924279499415502,0.6532448134785654,23817.32466117426
196,Sn0.83Mn0.17Te1,450,7.292299452025458e-05,2.2578954302128302,0.21820126397713213,183904.62905540608
215,Sn0.93Mn0.07Te1,450,6.976293425215005e-05,3.4879064649498046,0.15066931383378535,202111.872245969
277,Pb1Cd0.02Te1.035Na0.03,450,0.00015150310773881984,2.130764921303492,0.4337617581792195,89481.07691344246
457,Al0.01Pb1Te1,450,-0.00015281192087068557,2.180887598155458,0.4123059427121453,82881.61565688849
174,Pb1Te1,450,0.0004232182113177777,1.4909834618055813,0.15264357583919275,2823.6453540059447
69,Pb1.0015Zn0.01Te1.01I0.003,450,-0.00010851826716058796,2.327130775183214,0.30756351843964586,135063.31215956176
214,Pb1.01Te1Na0.02,450,0.00015533152756981266,2.2718350349529484,0.4158887898973487,87020.63874770701
348,Al0.03Pb1Te1,450,-0.00015112262737786652,2.1433057475358765,0.5755620053020654,116942.27782657313
180,Pb1Cd0.01Te1.01Sb0.04,450,-9.227604806981403e-05,3.033416377203022,0.25020771404550834,198080.73337871578
411,Sn0.98Bi0.02Hg0.01Te1.01,450,8.109721890181144e-05,3.0526740255198987,0.24197848774007916,233406.88366377552
391,Al0.02Pb1Te1,450,-0.00013168459859641936,2.202679990323752,0.4894826697516875,126933.96493192154
217,Pb0.96Sb0.02Te0.2Se0.8,450,-0.0002113649034746904,1.0731405126362834,0.5473135794182803,29215.58245208661
351,Pb1Te1I0.00106,450,-0.00011970405300880393,2.4325560947239078,0.2589720023438625,91252.15971529484
105,Pb1.002Te0.5Se0.5I0.004,450,-0.00011293318813302886,2.1333313770243616,0.5141963292596053,191131.2068679065
86,In0.0025Sn0.9975Te0.995I0.005,450,5.975997712540375e-05,4.178010021308028,0.10082541366059136,262123.6042164055
2533,PbTe,450,7.708883667160165e-05,3.5853379757293267,0.1327966227641853,170811.15157780153
120,Pb1.00015Zn0.01Te1.01I0.0003,450,-0.0002192579013504624,1.5860087765900566,0.7737201965920266,56723.95452605504
62,Pb1Te1Na0.003Cl0.003,450,-0.0001767122065441889,1.9045348585710584,0.8764264380535105,118784.22881690123
269,Sn0.81Mn0.19Te1,450,6.698938739913232e-05,2.257764297038399,0.15589476918584694,155106.49082220814
313,Pb0.96Ba0.04Te1.01Na0.02,450,0.00021081249515634705,1.3309948607920088,0.6225612188588697,41433.65365377313
144,Pb1Te0.88S0.12,450,-0.00025158150924878693,0.7344687946905584,0.7419424929914769,22851.352846768827
161,Pb0.98Na0.02Te1,450,0.00015718782602170062,2.9485809425391896,0.4148489781644515,110015.21457865613
289,Pb1Cd0.01Te1.01I0.004,450,-8.414597972348852e-05,2.907226437508505,0.21415626855496475,195402.6251570829
85,Sn0.92Bi0.08Te1,450,0.00011162571956470242,1.8110894797891788,0.29820089077574274,94457.9085691124
99,Pb1.00075Zn0.02Te1.02I0.0015,450,-0.00014844502812278256,1.7541972521011842,0.4460395277663016,78905.6219318167
356,Pb0.97Ce0.03Te1,450,-0.00019822144597070717,1.3293641697309972,0.4211357374991001,35324.83164938965
230,Pb1Te0.75S0.25Na0.06,450,0.00016233351457532925,1.3636340298923142,0.5830290162450852,67043.87434109449
359,Pb1Cd0.01Te1.01Sb0.06,450,-7.50272532839477e-05,3.1417936158851183,0.1589315018048054,197122.87812692602
332,Pb0.999La0.001Te1,450,-0.0001834654820475356,1.7188613764832663,0.5025370282893444,54624.92756068577
280,Sn0.8Mn0.2Te1,450,7.050174815874034e-05,2.2363401673803525,0.12310472922543847,118420.94493263266
222,Sn0.91Mn0.09Te1,450,8.961189531717426e-05,2.9916291878635355,0.22659279411506594,171067.53443704726
2641,PbSe,450,0.00015835497849459555,1.5214280279005976,0.5750964736722406,76765.39453293511
352,Pb1Te1.04Mg0.02Na0.04,450,0.00014069886890742114,2.2273636751424988,0.4086959083623948,113523.67304760248
52,In0.01Ag0.015Sn0.975Te1,450,8.117262660154676e-05,4.359270737443,0.20813836789110052,306009.0529341348
112,Na0.07Pb0.93Te0.85Se0.15,450,0.00016809373139703345,1.3749485008657771,0.5446821234785701,64535.869093072215
197,In0.01Pb0.99Te0.994I0.006,450,-0.0001891241599991237,1.6186667032346356,0.4582949041214268,50205.59168412943
292,Pb1Cd0.01Te1.01Sb0.01,450,-0.00012170449790752706,2.1177886675515167,0.4038514539228925,128315.31634082574
2643,PbSe Te,450,0.00017216180117778435,1.0361507039183095,0.35123335444043186,25011.467671049293
140,Pb1.0005Zn0.02Te1.02I0.001,450,-0.00018177224534410923,1.6263729633189403,0.6104504224688464,66773.3072423837
2547,Pb0.95Bi0.05Te,450,-0.00011238883420227979,0.9533399301910812,0.1304390075056989,21877.436038832893
90,Pb0.995Na0.005Te1,450,0.00017537927529766306,1.6650590773194978,0.501126857896458,62200.818934780145
53,In0.005Ag0.0025Sn0.9925Te1,450,7.401624697583951e-05,4.133631172211094,0.1545870320966294,259201.88088436052
2642,PbSe Te,450,0.00017045907817285488,1.0529558724664208,0.3357863509241805,26576.218779206738
430,Pb1Se0.8Te0.2,450,-0.0002025629738644161,0.7514308332356807,0.6064523904675032,24680.450410444813
5,Pb1Te0.9988I0.0012,450,-0.00013155544538188095,1.981480063664396,0.6183820158845784,157331.7544276051
128,Na0.03Pb0.97Te0.85Se0.15,450,0.0001512337022025992,1.4194040697291532,0.5786323108808654,79789.37792822684
121,In0.0025Sn0.9975Te0.99I0.01,450,5.212265217575875e-05,3.8956121117243576,0.08884487881338203,283101.7676274528
421,Pb1Cd0.01Te1.01Sb0.02,450,-9.495101525048124e-05,2.3596942992430967,0.31466234367946194,183015.88115658984
417,Pb1Te1I0.00053,450,-0.0001675074068342719,1.916658689347158,0.2976972700712332,41130.648124285864
2549,Pb0.94Bi0.06Te,450,-0.00012064082240869043,1.1629139595940483,0.16184970509889585,24378.44555618606
73,Na0.005Pb0.995Se1,450,7.785482699238191e-05,2.1389409687020304,0.22846448751177395,153550.90973766646
459,Pb0.24Mn0.04Sn0.72Te1,450,5.964643401207383e-05,3.4236199379633767,0.09081031790875377,192604.0753410582
219,Pb1.0016Te0.75S0.15Se0.1Cl0.0032,450,-9.057457730714755e-05,1.5188733426263754,0.2820473134949841,116042.8487272302
78,In0.005Sn0.995Te0.9875I0.0125,450,6.617399956755822e-05,3.7664006570402337,0.10878297525807544,207921.86757380926
394,Pb1Cd0.03Te1.045Na0.03,450,0.00022893203477100966,1.4495811806062129,0.4466780154744007,27454.36919376353
169,In0.015Pb0.985Te0.998I0.002,450,-0.0002189132878114137,1.5606611646107051,0.2462115752384441,18343.229671987872
188,Pb0.96Na0.02Mg0.02Te1,450,0.00017881193730518615,2.3134867976655897,0.5473379305727266,88006.96425634717
167,In0.005Pb0.995Te0.999I0.001,450,-0.0002562023837413931,1.5596987809291625,0.3541603416158076,17824.18517496204
298,Pb1Te1Na0.06,450,0.00020927937652442304,1.5649037374101336,0.3618387810817759,28730.11471701604
63,Pb1Te0.5Se0.5I0.001,450,-0.00017294914725492994,1.6093624371537167,0.7318353077909414,87501.97492867483
454,Sn1Te1,450,2.652604027564196e-05,5.461241570454163,0.02435908849936121,420140.9929090848
2629,PbSeAlx0.06,450,0.0003655047601346904,0.8515817596726185,0.4987842157785316,6734.441027686311
363,Pb1Cd0.01Te1.01I0.0009,450,-0.00015656936786895382,1.6637408900552482,0.6369064101934154,96058.36720912717
312,Pb1Cd0.1Te1.1I0.0011,450,-0.0001952958600260061,1.3336306939540314,0.4717944171728495,36659.77474102598
164,In0.015Pb0.985Te0.996I0.004,450,-0.00021820366486786068,1.4257034017103452,0.34068770139683635,22920.171779301832
87,In0.005Sn0.995Te0.9975I0.0025,450,7.106190342948137e-05,4.639921404410466,0.14567413954028852,297445.1552725919
2628,PbSeAlx0.04,450,0.0003641141908115485,0.8045456230477352,0.5482189027709232,7008.0174649777755
212,Pb0.954Sn0.046Te0.92S0.08,450,-0.00016528306626667968,1.4673496667644796,0.8556118279330351,101012.41798630405
194,Al0.04Pb1Te1,450,-0.00014825039288695558,2.0950370074483997,0.5183687912846866,104205.6048246792
2601,Pb0.93Sb0.14/3Se,450,-0.00015517506832295492,0.4922318263202709,0.2880621895244451,15012.506321238514
56,Bi0.0026Pb0.9974Te0.88S0.12,450,-0.00011243044198617932,1.0654324596780502,0.4550458262495145,82842.56717282101
2627,PbSeAlx0.02,450,0.00037133106558844,0.7522295102537226,0.299507083027704,3582.5950027763347
172,In0.015Pb0.985Te0.994I0.006,450,-0.00020894569319524845,1.5732649937495358,0.3491745058266396,28600.358666481952
416,Sn0.97Mn0.03Te1,450,5.540504887903357e-05,5.039933533202982,0.103789064914885,326372.86815935443
26,Pb0.9975La0.0025Te1,450,-0.00011683877289935569,2.4870147186637404,0.4205826875213296,146647.46022026305
2542,Pb0.966Ca0.02Na0.014Te,450,0.0001505985691691305,1.8009879495268777,0.41704314933166653,75041.04493766613
221,Pb1Cd0.01Te1.025Na0.03,450,0.0001877317162491854,1.6654741594184093,0.5489886961486647,57651.88163404004
92,Na0.01Pb0.96Cd0.03Te1,450,0.00016096023301821874,1.8173754574597751,0.5293357156932811,78812.56275104903
91,Pb1Te1,450,-9.653200982147206e-05,2.0114745047040166,0.3096377326202079,148529.66457839793
216,Pb1Te1.02Na0.04,450,0.0001289731757600711,2.455934464522304,0.307286885208364,106258.04191089048
328,Pb0.98Ba0.02Te1.01Na0.02,450,0.00023436850061853598,1.4943157456622078,0.5495563071371964,33223.361533883035
385,Pb0.98Na0.02Te0.96Se0.02S0.02,450,0.00013501053928707254,2.29239206860178,0.4862765436364237,135901.53450925613
66,Pb1.0005Te0.75S0.15Se0.1Cl0.001,450,-0.00018941692023619086,0.9035184350182072,0.5235734899307044,29299.79697786492
149,Pb1Se0.7Te0.3,450,-0.0002084755750431585,0.6634368649444213,0.6219835155757121,21098.695298832223
384,Sn0.99Mn0.01Te1,450,4.243539784083949e-05,5.4143329334802965,0.07069591451970225,383917.9485930447
104,Na0.05Pb0.95Te0.85Se0.15,450,0.00016146887405106984,1.5569324308556958,0.5203099733766074,68136.33774652898
23,Pb0.94Mn0.06Te1Na0.04,450,0.00020030997558198246,1.3957060265843726,0.8038045482218029,62133.632333979534
96,Pb0.64Mn0.36Te1Na0.04,450,0.000242091704629186,1.280021137721981,0.5398213728806862,26199.613597353662
57,Pb0.99Na0.01Te1,450,0.00015523916156541333,1.823147112998161,0.539726006484933,93749.69993928225
208,Pb0.96Bi0.02Te0.3Se0.7,450,-0.00014413346731891302,1.1272848607397972,0.35964341613975875,43367.42203942707
245,Pb0.96Sb0.02Te0.3Se0.7,450,-0.00021712722303081963,1.0207922402843022,0.5315965922275082,25578.70060614863
93,In0.01Sn0.99Te0.995I0.005,450,9.384621623840943e-05,3.3130233361335013,0.18603227704064326,155513.01770075734
354,Pb1Te1I0.00033,450,-0.00018299755167739936,1.6803561640558655,0.19753543011380825,23570.58767919545
195,Pb1Te1Bi0.04,450,-6.792346843878527e-05,1.7623303426510972,0.11540568024615044,97963.0461466122
210,Pb0.98Na0.02Te0.76Se0.12S0.12,450,0.00014396760713374074,1.6542950857710226,0.5306724637703993,94123.36519215787
25,Pb1Te1Na0.04,450,0.00013492542138437058,2.110997669668877,0.4924990276936373,126909.18391131355
379,Pb1Se0.5Te0.5,450,-0.00020401465795373344,0.7882165780679027,0.811682868285445,34158.33454511792
409,K0.025Pb1Te0.7S0.3,450,0.00016598054518377105,0.9570367644505549,0.8959269335214906,69967.91175555787
107,Pb1Te1Cl0.006,450,-0.00013228174740105613,2.677895965229648,0.4149992626766555,141133.03010988227
2445,SnTe0.95I0.05,450,4.8154891545822696e-05,4.13529197418076,0.06753471158351848,277928.84350501443
405,Pb0.95Ce0.05Te1,450,-0.00019440176695026672,0.7127520665070337,0.5590000251245992,26775.08452911192
181,Pb1Te1Bi0.03,450,-6.932521102064865e-05,2.218733329230133,0.09786001845362673,100395.78651543836
130,Pb1Te0.5Se0.5I0.0006,450,-0.00022386641944076934,1.530075220941827,0.9055529178490436,61437.876441726956
67,Pb1Te0.9Se0.1,450,-0.0001003302354303514,1.4878855000025837,0.3360894177395296,96206.27093298775
360,Pb0.97Ba0.03Te1.01Na0.02,450,0.00019980511960715307,1.4226343399400745,0.6142919725225578,48645.46845202986
264,Pb1Te1.03Mg0.02Na0.02,450,0.00017214276785315532,1.6607533293073269,0.4954744797909491,66259.50811272999
341,Pb0.98Na0.02Te0.86Se0.07S0.07,450,0.0001488041397936982,1.8070277876862324,0.610097010179078,110642.29783157811
339,K0.015Pb1Te0.7S0.3,450,0.00018313149909260815,1.2039851881426922,1.20281403978578,95957.96253460157
218,Pb0.5Sn0.5Te1,450,0.00011812979470574208,1.3202455167868332,0.3282506911633728,70452.72799487687
318,Sn0.26Pb0.71Cd0.03Te1,450,-0.0001669610757641768,0.8674740240643604,0.9257037087203192,64015.55281832547
320,Sn0.19Pb0.78Cd0.03Te1,450,-0.0001670786126745744,1.009853849331198,0.7590824167910899,61022.95330009889
2444,Sn0.95Ag0.05Te,450,5.000529535927338e-05,5.833044653311889,0.0920030928338024,479324.64328662545
204,K0.01Pb1Te0.7S0.3,450,0.00017045572269592794,1.1714932167846084,0.7591791556257581,68021.83870427439
110,In0.0025Sn0.9975Te0.985I0.015,450,3.044414811355481e-05,3.1575697581441653,0.027336647126137616,206956.0060654132
115,In0.005Ag0.0125Sn0.9825Te1,450,7.390586096965926e-05,4.527473916675227,0.16009584868444393,294893.87518111925
141,Pb0.985Ce0.015Te1,450,-0.00019824850667140548,1.1104464376829553,0.37977748024615704,26738.740004458687
75,Na0.015Pb0.955Cd0.03Te1,450,0.0001465522319002066,2.0040539299372915,0.5733384165588447,106922.72938274557
72,Pb1Te0.5Se0.5,450,-0.0002080297736933164,0.7178468387882204,0.5669223330665294,25006.466202133168
192,Pb1Te1,450,-9.67426189400658e-05,2.209807822830978,0.24716152742705064,133363.119946599
284,Pb1Te1.04Mg0.03Na0.02,450,0.0002404839458128602,1.8566251385602488,0.5277426221475735,43424.91514237237
16,Pb1Te1In0.18,450,-0.0002026502402037722,1.222184521141937,0.16225325461605514,10730.585928516888
127,Na0.0025Pb0.9975Se1,450,0.00015459709857320052,1.2688491658052268,0.3855456112112253,51340.05331042262
380,Pb0.96Bi0.02Te0.4Se0.6,450,-0.000152708690171301,1.0621274732059474,0.3616739050915787,36606.12850458198
361,Sn0.95Mn0.05Te1,450,5.971906415082601e-05,4.2937015974464,0.09399241546707376,259309.0068762216
200,Sn0.81Pb0.16Cd0.03Te1,450,8.141456209943875e-05,2.5263805547989264,0.18313596890201744,155115.68822237337
158,Pb0.952Sn0.048Te0.96S0.04,450,-0.0001891756672457265,1.4862618291154843,0.7415404131084204,67999.50729834799
448,Pb1Te1,450,-0.0002886405897145779,1.42448539907536,0.4567174897721265,19241.92136975953
50,In0.0025Ag0.0125Sn0.985Te1,450,5.850030622802163e-05,5.890516007793902,0.10180473091460113,389396.91651564656
82,Pb1.001Te0.5Se0.5I0.002,450,-0.00012524931628022707,1.8013097956580708,0.4395060999122625,112147.62387952344
2529,PbTe,450,0.00014156453639334562,2.6578568642093034,0.40228182704025306,119089.30805487698
13,Pb1Te0.75Se0.25,450,-8.535999273367106e-05,1.208533045844618,0.2699276637665141,90659.15268232633
368,Sn0.87Pb0.10Cd0.03Te1,450,6.695913948252374e-05,2.9954826653880917,0.11173184461053076,165886.68869155223
412,Sn0.89Mn0.11Te1,450,7.425557191083942e-05,2.980106429602557,0.13269819187921214,179207.40761961983
336,In0.01Pb0.99Te0.996I0.004,450,-0.00021285821861072264,1.5267586550895658,0.4463732317567667,36122.4231480366
2508,PbTe,450,0.00013999806321052054,2.612688549689276,0.398573642161659,116515.90522285785
331,Pb1Cd0.01Te1.01Sb0.005,450,-0.00017536768324465988,1.5882682047438017,0.6711690224474368,77027.19845625827
342,Sn0.9975In0.0025Te1,450,6.585846880091708e-05,3.2716124683527212,0.16994478664759796,284861.6128170057
17,Na0.02Pb0.98Te0.85Se0.15,450,0.00015886221000813446,1.3416485826882931,0.5605487612896503,66407.14586931716
22,Bi0.0044Pb0.9956Te0.88S0.12,450,-9.322197275058548e-05,1.3351378029669014,0.32167951733307176,101630.17788082788
51,In0.005Ag0.0075Sn0.9875Te1,450,6.560006933032972e-05,4.858381680745248,0.1258387944836724,315707.6235890239
243,Sn0.98Bi0.02Hg0.02Te1.02,450,9.367611723281408e-05,2.6268454544004376,0.31508432876773274,194530.68776470094
315,Pb1.01Ca0.005Te1.005Na0.02,450,0.00015625897530296452,1.8433682882317195,0.5212587303776359,87450.64078200329
406,In0.005Sn0.995Te1,450,7.631692529173091e-05,4.444006733499776,0.16430308489025486,278590.42276184517
372,Pb0.97Na0.02Mg0.01Te1,450,0.00017345387031772168,2.5603782449319668,0.5301474815604068,100258.29799992732
404,Pb1Te1Bi0.06,450,-6.83682670521422e-05,1.9020469351522136,0.12891484354175073,116574.21450555592
46,Na0.012Pb0.958Cd0.03Te1,450,0.00014789633946117944,1.9893374086921367,0.5737295759734201,95592.76064393972
364,Pb0.958Sn0.042Te0.84S0.16,450,-0.0001628698222336682,1.4413639268661536,0.763803426889434,98276.5842531976
39,Pb1.00075Zn0.01Te1.01I0.0015,450,-0.00013272007353584431,1.8637504789723955,0.3917217790753023,92104.26586445876
76,Pb0.7Mn0.3Te1Na0.04,450,0.00024325444093519015,1.2841201253085115,0.5638969698033347,27193.89048754833
255,Pb1Te0.7Se0.3,450,-0.00019679414851279597,0.7710707323866863,0.9111051662421668,40311.21167884732
390,Sn0.85Mn0.15Te1,450,6.597374998575083e-05,2.1878385143375283,0.16456490164470916,152884.75262149418
81,Pb1Te1In0.06,450,-0.00021171777135990013,1.3430326485856643,0.404072900764058,26904.14248825197
147,Na0.0035Pb0.9965Se1,450,0.0001093605548785439,1.816212541738224,0.3763921499132136,107211.80889825276
358,Pb0.94Na0.02Mg0.04Te1,450,0.0001872380834370893,2.073327951700488,0.5753946808207301,75619.35306603555
41,In0.01Sn0.99Te0.985I0.015,450,8.492081244045247e-05,2.9134151883847608,0.21903966356826435,196645.65239080548
64,Pb1.0015Zn0.02Te1.02I0.003,450,-0.00011597263723313642,2.060575814321368,0.3258391044253833,110934.90641082519
11,Pb0.98Na0.02Te1,450,0.00013293072586040684,2.2569698964325813,0.5135553497988612,133923.20186379438
190,Pb1.01Ca0.05Te1.05Na0.02,450,0.00013444806181012094,1.6921960047521625,0.5197455261263632,108123.43129039412
340,Pb0.98Na0.02Te0.8Se0.1S0.1,450,0.00012634824660748062,1.7225928154014944,0.398053554767592,95449.39624344533
272,Pb0.98Na0.02Te0.9Se0.05S0.05,450,0.00013472191093718384,2.0960052572972567,0.5053470534886442,129686.008283949
304,K0.005Pb1Te0.7S0.3,450,0.00024477165766746147,0.9794264963094887,0.8023570734643668,29147.73165307729
224,Pb1Te0.8S0.2Na0.06,450,0.00016011934281105883,1.3185253080105672,0.6617558874008886,75628.61936893678
199,Pb0.92Na0.02Mg0.06Te1,450,0.00020122424641341017,1.6893729746135842,0.6407620525478402,59408.58291953424
375,Sn0.98Bi0.02Hg0.04Te1.04,450,9.975061882656288e-05,2.2457951892323016,0.37691989359165456,171980.27232739478
2528,PbTe,450,0.00010455495849518737,3.1612202207837043,0.27424376495187897,179732.06470782682
265,Pb1Te0.85S0.15Na0.06,450,0.0001502940091693453,1.404568867246878,0.5842519961008051,80732.31195821776
2597,Pb0.97Sb0.02Se,450,-0.0001101036902825777,1.2544966926705283,0.3420090472986672,66487.20573116555
425,Pb1Te1,450,-0.00028377621568818646,1.0489038804910455,0.7263984500142736,21025.488819229176
407,Sn0.98Bi0.02Hg0.03Te1.03,450,9.984200727497688e-05,2.4375609562116582,0.3824563630688398,184421.6118044067
282,Pb0.9995La0.0005Te1,450,-0.00024076477389541612,1.409473741672885,0.5219988804328338,29783.7424539375
251,Pb1Cd0.03Te1.03I0.0011,450,-0.00016095873759841204,1.6394579865954098,0.5308012187437007,74643.25590826431
317,Pb1Te0.7S0.3Na0.06,450,0.00016306837519337714,1.4264925474435266,0.5340692098349985,63667.09673527209
123,Pb0.9985La0.0015Te1,450,-0.0001521275153583317,2.056268353081858,0.5448370770988846,105192.07341098745
3,In0.01Ag0.01Sn0.98Te1,450,8.078926281781282e-05,4.676021220285972,0.18821657610548487,299650.17643790663
32,Na0.008Pb0.962Cd0.03Te1,450,0.00017462751328037302,1.9886697001908047,0.516431734511153,71205.72261263896
373,Pb1Te0.9993I0.0007,450,-0.00016978975913374788,1.6511016911491831,0.7212795385296988,91799.84251483287
2442,Sn0.95Ag0.05Te0.95I0.05,450,5.136166646723307e-05,4.660527263853977,0.06972421819100959,281282.14360481966
113,Pb1.00025Zn0.02Te1.02I0.0005,450,-0.00021289040971094657,1.589181393126541,0.7720864023062297,60160.94729635049
185,Pb1Te0.9S0.1Na0.06,450,0.0001487962758264711,1.5265082356585382,0.5998424931456539,91905.12773994204
122,Pb1Te0.9996I0.0004,450,-0.00020943806833489454,1.4372554198567435,0.7807496801148006,56848.89255675749
256,In0.01Pb0.99Te0.999I0.001,450,-0.00022324775234822865,1.5536490249386592,0.24793930024038885,17620.20314633182
300,Pb0.9Na0.02Mg0.08Te1,450,0.00020978108470658265,1.2486848415805991,0.8837710470503232,55724.66190423021
48,Bi0.00088Pb0.99912Te0.88S0.12,450,-0.00017635812330598063,0.8228023980995989,0.8367525823953017,57113.56357766242
132,In0.0025Sn0.9975Te1,450,6.0936910696232436e-05,5.012740156728935,0.10441942927574956,313244.2646367037
382,Pb1Cd0.05Te1.05I0.0011,450,-0.0001658473905761541,1.6053792796578654,0.5146239790501117,66747.94085110037
40,Pb0.88Mn0.12Te1Na0.04,450,0.00024125053828284287,1.2069091247623407,0.7059902633326546,32533.005488804632
10,In0.01Sn0.99Te0.99I0.01,450,8.951238441929493e-05,3.105003032386657,0.1673066371711223,144077.58921498494
281,Pb1Cd0.07Te1.07I0.0011,450,-0.00016754999268422458,1.270807239881087,0.5495119465708811,55278.40185685564
392,Pb1Cd0.01Te1.01I0.0011,450,-0.00014022413794823334,1.88751151170122,0.5759274899408376,122856.84158856748
295,Pb1.01Ca0.06Te1.06Na0.02,450,0.0001437483789889643,1.9635058744150284,0.5049359352227767,106622.79400271026
97,In0.0025Ag0.0025Sn0.995Te1,450,5.049206315445553e-05,5.915950213008737,0.07575864786345145,390659.1294659301
419,K0.03Pb1Te0.7S0.3,450,0.0001708505792798767,0.8749934401549027,0.918067612155129,61155.291213028366
268,Pb1.01Ca0.01Te1.01Na0.02,450,0.0001542433935413788,1.8812923154401275,0.4632429392249627,81402.81675786013
165,In0.01Pb0.99Te0.998I0.002,450,-0.0002444287047188782,1.5650685193293417,0.37696991648984174,23908.594846703487
186,Pb1.01Ba0.03Te1.03Na0.02,450,0.0001992161332943469,1.4216878783661078,0.6092543558271334,48499.95960371732
12,In0.01Ag0.005Sn0.985Te1,450,8.719829239399834e-05,4.10087023158507,0.20770243177600464,248936.8178654212
98,Pb1.0005Zn0.01Te1.01I0.001,450,-0.00016745286591024323,1.7594695558628155,0.5680744492095227,79211.69915885787
2531,PbTe,450,0.0002215809236923502,1.806651943741896,0.7154844029446707,57767.52434339968
182,Sn0.13Pb0.84Cd0.03Te1,450,-0.00017282759811127727,1.4914154469332142,0.6306777608269258,69978.95477287052
399,Sn0.49Pb0.48Cd0.03Te1,450,0.0002370536939074212,1.1184363596718718,0.42281705747893256,18700.697652387902
2532,PbTe,450,0.00014070403819018557,2.6450588266455752,0.4038834045537314,118593.26995098474
2919,Sn0.98Cd0.02Te0.10Se0.10,500,5.0719964269547965e-05,4.351056760032474,0.0693760782162855,233042.51179594983
356,Pb0.97Ce0.03Te1,500,-0.00021366252704836092,1.2812812324709082,0.4770191876494852,30973.614894017384
6108,PbTe-1%CdTe-2%Sb,500,-0.00011354408506334624,2.317651694771492,0.4719908125721324,177783.98560588964
352,Pb1Te1.04Mg0.02Na0.04,500,0.00016900254635759655,1.9189793065677758,0.5532427618162354,86460.45386753241
2545,Pb0.98Bi0.02Te,500,-0.00017380217296799607,0.9971133121735654,0.17229145606457585,10324.489252161651
6107,PbTe-1%CdTe-1%Sb,500,-0.0001387401305033987,2.1133419650148024,0.5058549422033344,127836.72778052918
2895,Sn0.99SePb0.01,500,0.00032624312105119894,0.3973691657341514,0.21378633703639596,1647.791631977496
2920,Sn0.97Cd0.03Te0.90Se0.10,500,5.143092573779465e-05,3.8065090633909584,0.07475108287068166,211550.686806198
320,Sn0.19Pb0.78Cd0.03Te1,500,-0.00018663020033953808,0.9472660906851028,0.8573524309843588,46633.44781013625
2918,Sn0.99Cd0.01Te0.90Se0.10,500,5.0611779787979746e-05,4.590408443598752,0.07561952605897282,252297.7542998216
2896,SnSe,500,0.00036894050957971165,0.6479818823739247,0.1828152581481195,1688.4020118680787
2528,PbTe,500,0.00011920283412175801,2.7427096154613833,0.36952354831716505,144222.39168517175
82,Pb1.001Te0.5Se0.5I0.002,500,-0.00015590634041901276,1.6776023434801228,0.656528866167967,90624.4305529048
190,Pb1.01Ca0.05Te1.05Na0.02,500,0.0001633534540876145,1.4621451446112363,0.7381792067019181,80895.73881372412
2531,PbTe,500,0.00023590860304804008,1.6020134493989868,0.782702644390936,44409.42241730215
2912,Sn0.84Pb0.16Na0.01Se,500,0.00022072819491658797,0.6585333660322661,0.16762729089766504,4864.5042862401315
6132,(PbTe)0.86(PbSe)0.07(PbS)0.07,500,0.00016961573057227262,1.6672351522575857,0.8973240235631668,106145.60168938409
256,In0.01Pb0.99Te0.999I0.001,500,-0.0002251874270957064,1.4821439476399934,0.27223161409066604,15997.891910966768
2911,Sn0.88Pb0.12Na0.01Se,500,0.00022758157910267914,0.5829035175295187,0.17938627645946786,4021.7460223537437
391,Al0.02Pb1Te1,500,-0.0001482709332771056,1.9534748324191649,0.6035150897264255,107930.20754490863
2908,Sn1Pb0Na0.01Se,500,0.0002102259769555213,0.8746618547707776,0.2114244480376435,8641.04498043583
14,Pb1.0039Te0.75S0.15Se0.1Cl0.0078,500,-6.808672463945228e-05,2.002484707432112,0.17741455097528788,153272.25782131866
2532,PbTe,500,0.00016538513011148348,2.237785953004913,0.5596125917050563,90248.26244520932
209,Pb0.99Ba0.01Te1.01Na0.02,500,0.0002460391494485401,1.5941537261121344,0.6304322854635237,33203.98478864622
2541,Pb0.986Na0.014Te,500,0.00016428062486064556,1.4573299905638226,0.6283371261994044,70827.07798008433
2533,PbTe,500,9.371115301641635e-05,3.187980500992598,0.19512169094886506,138771.66998646743
373,Pb1Te0.9993I0.0007,500,-0.0001891273159228819,1.482257752677114,0.8851653799004072,73361.74070918138
2910,Sn0.92Pb0.08Na0.01Se,500,0.00022400598312026163,0.6259372451872953,0.17060634910571393,4441.557121733811
6109,PbTe-1%CdTe-4%Sb,500,-0.00010744146110479831,2.9361157319888136,0.3757189588421033,183179.00238470852
2913,Sn0.8Pb0.2Na0.01Se,500,0.00022279696635089374,0.6859939631898051,0.2402815339300971,6957.05510579981
219,Pb1.0016Te0.75S0.15Se0.1Cl0.0032,500,-0.00010641055855636977,1.3855870136592827,0.3912652831328207,95755.9278977772
467,Pb0.16Mn0.04Sn0.80Te1,500,5.81482115273499e-05,4.269200163475398,0.13287321547741968,302482.2063396409
2529,PbTe,500,0.00016629198856810042,2.2446501200551077,0.5564450891468045,89887.15737060107
2916,SnTe0.95Se0.05,500,3.8139939476229086e-05,4.877541545587867,0.03382870587302517,245716.12445855892
280,Sn0.8Mn0.2Te1,500,7.718968537295992e-05,2.147543722400445,0.1739795296519115,109045.42222538278
2917,SnTe0.90Se010,500,4.1514550680195646e-05,4.794273875615262,0.047030093891803904,263563.1969478773
2542,Pb0.966Ca0.02Na0.014Te,500,0.00017824175629686584,1.5695288360826185,0.6149148993748064,55850.58663533826
6110,PbTe-1%CdTe-6%Sb,500,-8.861887128504705e-05,3.035783857442049,0.24673456095724386,176829.28228499857
