Repository: starrydata/starrydata_datasets

> [!NOTE]
> **The duplicated `sample_id` issue was fixed on 2026-09-08**
>
> Datasets published between **2026-04-01 and 2026-09-08** contain duplicated
> `sample_id` values: the same `sample_id` can refer to samples belonging to
> **different papers**. Joining tables on `sample_id` alone mixes data from
> unrelated papers.

# starrydata_datasets

Daily per-project splits of the [Starrydata2](https://starrydata.nims.go.jp/) dataset, with a browsable download page at **https://starrydata.github.io/starrydata_datasets/**.

Historically this repository also hosted the raw CSVs (from 2019/7/11 until 2022/12/22); those older archives are still available via git tags.

File: datasets/20190711/20190711_preprocessing_interpolated_data.csv (part 43 of 94)
sampleid,composition,Temperature,Seebeck coefficient,Thermal conductivity,ZT,Electrical conductivity
2915,SnTe,500,3.4612553924836074e-05,5.541514032228014,0.028897669824965444,288794.82456402807
6131,(PbTe)0.75(PbSe)0.25,500,0.00013229049675528415,1.8101535054485172,0.6300867756047654,119081.09763327829
59,Pb1Te1In0.1,500,-0.0002219484719063268,1.2005398317611018,0.3131623272447302,15264.119685075648
6130,(PbTe)0.88(PbS)0.12,500,0.00017341673406212358,1.8010868885774731,0.7684437096251051,88607.13879167591
354,Pb1Te1I0.00033,500,-0.00020427127162209356,1.5192507636112629,0.22516196056792956,18875.7764464441
360,Pb0.97Ba0.03Te1.01Na0.02,500,0.00023375387804841803,1.252523306252051,0.7710625654645781,35349.866741267964
186,Pb1.01Ba0.03Te1.03Na0.02,500,0.0002335831370514123,1.2535578283387832,0.7681212491882233,35295.64925186895
2840,Pb0.86Na0.02TeSr0.12,500,0.00019958331215082388,1.5513352685461024,0.9889630153494509,80346.1370863314
419,K0.03Pb1Te0.7S0.3,500,0.0002062360294554169,0.7614857925887355,1.306352872864147,46776.015799674205
2839,Pb0.88Na0.02TeSr0.1,500,0.00019878649171050245,1.51381582930617,0.9972744479974774,78041.72427997597
281,Pb1Cd0.07Te1.07I0.0011,500,-0.00018643092237679212,1.1379280111306331,0.6576401151080518,43062.296202453836
2838,Pb0.9Na0.02TeSr0.08,500,0.00019968571908885631,1.6242537721099284,0.9494006007505628,81696.4412635043
2837,Pb0.92Na0.02TeSr0.06,500,0.0001995185716675396,1.7618170313117076,0.9486995604052448,84100.91973220813
218,Pb0.5Sn0.5Te1,500,0.00014983179427736947,1.2272943944960746,0.4323323876791979,50058.80150111625
110,In0.0025Sn0.9975Te0.985I0.015,500,3.732133717834828e-05,2.8597973424955963,0.04268492100773219,175277.16686031825
284,Pb1Te1.04Mg0.03Na0.02,500,0.0002802520409214417,1.6184826327532198,0.6582479860774146,29970.77164454252
2836,Pb0.935Na0.02TeSr0.045,500,0.0001990072683666052,1.8568540945563288,0.8457159558090156,82807.08320029284
272,Pb0.98Na0.02Te0.9Se0.05S0.05,500,0.00016365806154585572,1.7342822575423824,0.7586124406814029,98241.48794669447
11893,PbTe+NaCl,500,5.051933607557108e-05,1.2087342734975153,0.001659464702451078,1571.8589876795804
2848,Pb0.94Na0.02Sr0.04Te,500,0.00019118627582265433,1.7646690141193058,0.7979670037901485,69890.90655944376
71,Sb0.004Pb0.996Te0.88S0.12,500,-0.00015183447343945368,0.8996968660683979,0.7072035923774592,63947.97844551993
11894,PbTe,500,0.00012925364622342304,0.8454426686933145,0.014961635409848168,1514.2849952084998
199,Pb0.92Na0.02Mg0.06Te1,500,0.00022365241978372172,1.498683051274166,0.8054907427823312,48267.315195871466
15161,Ge0.5Pb0.5Te0.5Se0.5,500,0.00030978441030217745,0.5509066851395455,0.4684759537014425,4863.272313160216
3,In0.01Ag0.01Sn0.98Te1,500,8.783714957149132e-05,4.476150105958656,0.2277855380030059,264304.35386326787
15162,Ge0.6Pb0.4Te0.5Se0.5,500,0.0002676569512802202,0.6134757757251218,0.6428864948262313,10213.95173490253
2835,Pb0.95Na0.02TeSr0.03,500,0.00019306018150761636,1.922780525605365,0.7758270287619843,83269.77932233362
15175,PbNb0.04Se,500,-0.00017873132590056717,1.4218125353982631,0.6482636566337345,49083.62195448448
2825,(Pb0.96Na0.04Te)0.975Sm2Se3)0.025,500,0.00017991892246493822,0.6294211432754864,0.9086397287635092,36915.421933490856
342,Sn0.9975In0.0025Te1,500,7.265270339901447e-05,3.0894735573235472,0.21183588291911346,247976.45512434712
15176,Pb0.99Nb0.05Se,500,-0.0001453964031863768,1.5973919197846471,0.5362774701812181,72655.56090965285
2824,(Pb0.96Na0.04Te)0.98Sm2Se3)0.02,500,0.00017237519989284902,0.7461940421822604,0.8203908821623469,41479.79774689926
76,Pb0.7Mn0.3Te1Na0.04,500,0.0002676651104557101,1.1680953278314838,0.6899887287201435,22499.18298189296
2823,(Pb0.96Na0.04Te)0.985Sm2Se3)0.015,500,0.00020334872573183734,0.801310560308,0.8055847954769355,31557.224483064467
341,Pb0.98Na0.02Te0.86Se0.07S0.07,500,0.00017769997236235548,1.5359917871798563,0.9000411013865853,87560.1528744438
268,Pb1.01Ca0.01Te1.01Na0.02,500,0.00019036202306323932,1.5994041771288448,0.6299645708919904,55608.82567056571
2818,(Pb0.96Tl0.04) (Te0.85Se0.15),500,0.00020190532046984364,1.2161897783616356,0.7040228213829102,40675.68035414352
41,In0.01Sn0.99Te0.985I0.015,500,9.326133140963647e-05,2.7259763297399724,0.282265021281817,176931.80853442548
2816,(Pb0.96Tl0.04) (Te0.85Se0.15),500,0.0002137876362035576,1.0939394909766844,0.7758025366693658,37349.02697067501
2821,(Pb0.96Na0.04Te)1Sm2Se3)0,500,0.00019665977936199884,1.0403417761112337,0.6772260211550136,35737.384354589434
2826,(Pb0.96Na0.04Te)0.96Sm2Se3)0.04,500,0.0002120129063850674,0.6254668364550504,0.7248963115697151,19994.820790485668
15173,Pb1.02Nb0.02Se,500,-0.00019406216108700983,1.3355694200661046,0.6156008148802277,41391.18835157245
25,Pb1Te1Na0.04,500,0.0001637785471016995,1.7953440338904207,0.7150008951020077,95712.84725168196
15163,Ge0.7Pb0.3Te0.5Se0.5,500,0.00021441452173142533,0.741647560034517,0.8052354855848397,23585.71484160255
2834,Pb0.965Na0.02TeSr0.015,500,0.00018537820661163303,1.9909370344596475,0.691784136599406,82028.65201026085
130,Pb1Te0.5Se0.5I0.0006,500,-0.000257084033940109,1.419300639912766,1.0823747759681632,46487.034790019636
15164,Ge0.75Pb0.25Te0.5Se0.5,500,0.00020776084423972368,0.7085705510585341,0.8770383985433696,24978.70063823132
15165,Ge0.8Pb0.2Te0.5Se0.5,500,0.00015561306400654017,1.0893552249029814,0.6008913034709621,48690.69877867813
2833,Pb0.98Na0.02Te,500,0.0001758272270065975,2.129072468494848,0.6398450077815182,90894.30937669906
380,Pb0.96Bi0.02Te0.4Se0.6,500,-0.0001775263065361797,0.9664210251922428,0.4418493790444549,27098.49547373946
15166,Ge0.9Pb0.1Te0.5Se0.5,500,0.0001231780643919985,1.4129504634944108,0.6128327408890017,99621.16968589649
15167,GeTe0.5Se0.5,500,0.00010164263293721596,2.084937103446864,0.3334825406499619,107847.6260680526
2832,Pb0.94Na0.02Sr0.04Te,500,0.00022761516020879019,1.3237534341532091,0.8727257248517475,46607.22012683604
15174,Pb1.01Nb0.03Se,500,-0.00018183240593143012,1.3675700286243035,0.644069563508577,44713.28363779735
2831,Pb0.94Na0.02Sr0.04Te,500,0.0002026135085045752,1.4381493342578953,0.9583298971667372,71032.56550291622
255,Pb1Te0.7Se0.3,500,-0.00021107971758690646,0.7306738187177144,0.9918247536698976,32530.85485744209
15171,Pb1.04Se,500,-0.0002599274264449603,1.21363316301805,0.6238339135779195,18757.059967297937
15172,Pb1.025Nb0.015Se,500,-0.0002126769929089557,1.2957926343112252,0.6079103493343689,30092.402492647423
13,Pb1Te0.75Se0.25,500,-0.00010226084854562354,1.15621109566578,0.3402573866341524,81610.65328843427
2827,(Pb0.96Na0.04Te)0.95Sm2Se3)0.05,500,0.00022445789341695815,0.7217873392566805,0.6053370671886371,16955.053523414193
372,Pb0.97Na0.02Mg0.01Te1,500,0.00019805573091745293,2.181734582373431,0.6523570182512478,72567.54369104444
11892,PbTe,500,0.0001470439978848209,1.1435254335328808,0.016671436402739426,1763.4138202553727
349,Na0.01Pb0.99Te0.85Se0.15,500,0.0002228563419197975,1.3338923584312532,0.4642228669805013,28031.89363484398
2850,(Sn0.8Pb0.2)1Mn0Te,500,5.365964443743123e-05,3.4608698359629955,0.09782715348983516,228611.794229289
221,Pb1Cd0.01Te1.025Na0.03,500,0.0002228084257790241,1.4478428259677023,0.6931961869034974,40433.78141011018
385,Pb0.98Na0.02Te0.96Se0.02S0.02,500,0.00016489605643001115,1.9235444349970123,0.7358523899591994,104112.38246862283
149,Pb1Se0.7Te0.3,500,-0.0002199876683547918,0.664299845380028,0.7336973640068608,20142.54916955979
23,Pb0.94Mn0.06Te1Na0.04,500,0.00022607668149336242,1.2587959667363355,0.9923872847475488,48882.67797398296
454,Sn1Te1,500,3.494713895584166e-05,4.963110526522402,0.044056430409589134,358071.6976039424
2546,Pb0.96Bi0.04Te,500,-0.00017298766767026024,0.905526832628336,0.2419311105650195,12381.068170367442
90,Pb0.995Na0.005Te1,500,0.00021458633320481957,1.4293105997111937,0.6049043711680117,43170.96317830249
2547,Pb0.95Bi0.05Te,500,-0.0001316440773022979,0.8869539498367587,0.17965802555859772,18389.716769866835
121,In0.0025Sn0.9975Te0.99I0.01,500,5.871089511033623e-05,3.57686934094279,0.1175364701490937,243931.7391933455
2549,Pb0.94Bi0.06Te,500,-0.00013885634883169126,1.03862250282657,0.21612816147429287,21142.858405982668
161,Pb0.98Na0.02Te1,500,0.0001822949314540544,2.6191252918163435,0.5318249234689465,83831.21662053978
292,Pb1Cd0.01Te1.01Sb0.01,500,-0.00013907706355072207,1.8630895687225928,0.5150472321497469,99220.12334224604
346,Sn0.98Bi0.02Hg0.005Te1.005,500,8.583745157015856e-05,3.1088670119737305,0.28246296046074537,217089.6496992733
6228,In0.01Sn0.99Te0.995I0.005,500,0.0001020668338092382,3.120265650856106,0.22399054557456413,134178.20193889155
277,Pb1Cd0.02Te1.035Na0.03,500,0.00018095434090817687,1.7898845658624634,0.6531250586490388,71402.48947875341
2855,(Sn0.8Pb0.2)0.85Mn0.15Te,500,8.760181084398709e-05,2.1189646254276506,0.2372933831560804,133247.6855126542
411,Sn0.98Bi0.02Hg0.01Te1.01,500,9.354169036075541e-05,2.7854509863405688,0.326023357167211,194423.21513953246
2854,(Sn0.8Pb0.2)0.88Mn0.12Te,500,8.589958192604709e-05,2.1844283831428584,0.229422043783412,134397.56372658536
2853,(Sn0.8Pb0.2)0.91Mn0.09Te,500,8.117602810845164e-05,2.586656716566893,0.18835827602186492,147937.83902095753
2852,(Sn0.8Pb0.2)0.94Mn0.06Te,500,5.760839320273333e-05,3.1364307047840683,0.10230625290021278,197006.9225855692
401,Pb1Cd0.05Te1.065Na0.03,500,0.00023891834547364214,1.278206760452452,0.14754399454885211,6607.750647753186
2851,(Sn0.8Pb0.2)0.97Mn0.03Te,500,5.553993020429771e-05,3.1516088747377182,0.11333575123532813,233494.46054410876
11890,PbTe,500,0.0001486677056153126,1.698911288214961,0.01075688554617317,1653.689494058765
11891,PbTe+PVA,500,0.00010820616359967484,1.5192260635843438,0.005244393853277991,1360.9547905363795
194,Al0.04Pb1Te1,500,-0.00016305129302831209,1.8660510115062745,0.6223527161849403,87956.73080373381
6183,In0.01Sn0.99Te,500,9.220164554942252e-05,3.2063614669386733,0.2144484818469453,140594.1792913205
2556,Pb0.85Fe0.15Te0.99I0.01,500,-0.00010342453976518766,2.258572386842454,0.2906096607014321,124144.5955360682
2557,Pb0.85Fe0.15Te0.992l0.008,500,-0.00010510500767330203,2.2765479745914945,0.34226515317096884,141621.35375291272
2558,Pb0.85Fe0.15Te0.994l0.006,500,-0.00010908660631237736,2.2669616648019693,0.3748355881072672,136969.62326295144
2559,Pb0.85Fe0.15Te0.996l0.004,500,-0.00012340114526145334,2.304298901260012,0.41111728164078776,126096.44730946785
410,Pb1.00085Te0.75S0.15Se0.1Cl0.0017,500,-0.00012297081189324135,1.3183598367773666,0.5565216981803948,97038.03208179436
103,Pb1.00015Zn0.02Te1.02I0.0003,500,-0.00024447053707738603,1.4305959898586542,0.8409374732211653,40258.50574447588
2560,Pb0.85Fe0.15Te0.998l0.002,500,-0.00014251254652217918,2.0861943986218643,0.4525038066615903,94629.8917443304
6106,PbTe-1%CdTe-0.5%Sb,500,-0.0001926915392839193,1.5635057673685664,0.7502571656311248,75683.00384531074
3162,Pb0.99In0.01Te,500,-0.00033579287593059787,1.0758608729167791,0.3500805466778565,6583.6940811022
3163,Pb0.98In0.02Te,500,-0.0002679856532343775,1.0693904726997892,0.3424660120238325,9614.095372791518
3164,Pb0.97In0.03Te,500,-0.00023857386248497833,1.0407422352846003,0.2868452648895841,10067.48417323694
377,Pb1Cd0.01Te1.01I0.002,500,-0.00010836741265418746,2.2264656045319846,0.3531366683048319,133903.33462649793
201,Pb0.96Bi0.02Te0.2Se0.8,500,-0.00015908031341564785,1.1313402163174793,0.4170160077129176,37285.76615737015
109,Pb0.985Na0.015Te1,500,0.00017348076754722519,1.836945248164458,0.7288602181333759,87822.72354067626
245,Pb0.96Sb0.02Te0.3Se0.7,500,-0.000239191884792378,0.9429276930433408,0.7225462100532005,23816.675082625592
308,Pb1Cd0.01Te1.01I0.0016,500,-0.00013969964608321543,1.7403938503459284,0.6108138233406748,108942.1096312222
3171,Pb0.98In0.02Te0.95S0.05,500,-0.000249729442032277,1.135659214469737,0.5681027020410411,20491.730226179152
3172,Pb0.98In0.02Te0.9S0.1,500,-0.0002413696025012236,1.011791962052091,0.8124913621721073,27984.361016035957
224,Pb1Te0.8S0.2Na0.06,500,0.0001997466126849452,1.124666876423819,1.001197948516684,56443.638893840725
304,K0.005Pb1Te0.7S0.3,500,0.0002752338587694975,0.8738936507287147,0.936653132905723,21610.442108028798
81,Pb1Te1In0.06,500,-0.00022284018855025592,1.3314319281085236,0.4868087481742454,26104.7959277446
3026,CuSn2InTe5,500,0.00013808996388079092,2.493240220612054,0.2601393894601255,66516.47777446723
3025,CuSn5InTe7,500,0.00012054612486876211,2.447564765332328,0.2557642543121705,90829.13598584953
375,Sn0.98Bi0.02Hg0.04Te1.04,500,0.00011201181588794731,2.128032947514501,0.483255904914818,152852.5127655427
3024,CuSn7InTe9,500,0.00010882705897153243,2.5231732104105062,0.2552452606446302,109805.23358368497
32,Na0.008Pb0.962Cd0.03Te1,500,0.0002073952233184915,1.6986779825470488,0.6564514074271678,55579.31051094347
3023,CuSn10InTe12,500,9.682046797771548e-05,2.8809655136262022,0.19903353385041853,125632.4209632032
123,Pb0.9985La0.0015Te1,500,-0.00016893188999602386,1.8278460709908035,0.6230742185679539,85596.35545666669
425,Pb1Te1,500,-0.0002969713960927621,1.022482813788823,0.7507190874257669,17407.412849062915
3022,CuSn14InTe16,500,8.120804248842581e-05,3.1956087887718008,0.1425819097766008,141797.0994729484
3021,CuSn18InTe20,500,6.452783578183835e-05,4.6837924953483245,0.1072037532264477,255777.9164039463
3020,SnTe,500,4.437659304493882e-05,6.2362797508396195,0.06045049877385523,368917.93105613603
265,Pb1Te0.85S0.15Na0.06,500,0.00018723113852448715,1.20788597653769,0.8999729464025987,62019.638858500875
97,In0.0025Ag0.0025Sn0.995Te1,500,5.567611701679704e-05,5.499585041030536,0.09520879223947157,337830.6865536436
247,Pb0.96Sb0.02Te0.4Se0.6,500,-0.00025414645489166976,0.8305713666926076,0.8403641229180632,21612.56645554857
3173,Pb0.98In0.02Te0.8S0.2,500,-0.00021713892868577118,0.8569746022974818,0.9056066353479711,32833.88856473856
89,Na0.02Pb0.95Cd0.03Te1,500,0.00017878499189584161,1.6161606493651526,0.7572031588665495,77934.5327304746
47,Pb1.00025Zn0.01Te1.01I0.0005,500,-0.00021629221659855664,1.5654173710570651,0.8460169626715697,56618.37915469738
2996,SnTe,500,3.8845599875345596e-05,6.234970832062459,0.05007342342592303,406908.43138106726
241,Pb1.01Ca0.03Te1.03Na0.02,500,0.00018340176571684423,1.6195322888567043,0.5791618399640974,55771.52511079847
2994,SnTe,500,5.259883776036092e-05,2.8875854013806266,0.07340163628078145,149419.24905182052
334,Pb1Se1,500,0.00037334292807832256,1.074525628759139,0.27835451026960223,3705.529627870914
307,In0.005Pb0.995Te0.998I0.002,500,-0.00023074206123233946,1.4052722136493507,0.4499971832517465,23309.019852911817
345,Sn0.99In0.01Te1,500,0.00010533906429581648,3.472071481647476,0.2320492831103477,145217.83970796052
403,In0.005Pb0.995Te0.996I0.004,500,-0.00020115687842416996,1.5994386905734077,0.4685575096677548,36231.449326818816
3194,PbTe0.85Se0.15-2Na,500,0.00015200481627769397,1.6509941685562337,0.7236336108134516,92492.80503414288
15,Pb1Te1Cl0.01,500,-7.184918535563993e-05,3.3418223304351216,0.1488906412817695,192768.93859570735
86,In0.0025Sn0.9975Te0.995I0.005,500,6.762636054900617e-05,3.874923081114516,0.13354248835367988,226297.89531241503
159,Pb0.93Na0.02Mg0.05Te1,500,0.00021559840895159308,1.6763192465708947,0.7206540455314127,51978.34565795178
105,Pb1.002Te0.5Se0.5I0.004,500,-0.00013065807198248266,2.0071520781685805,0.6636202662294103,156047.71898579755
217,Pb0.96Sb0.02Te0.2Se0.8,500,-0.0002304184231613979,0.9862664216882052,0.7286734798309085,27072.153646769813
180,Pb1Cd0.01Te1.01Sb0.04,500,-0.0001089959374572186,2.6684919659144546,0.3499958520436623,157230.99782321788
348,Al0.03Pb1Te1,500,-0.00016895435989413838,1.8784361198900985,0.6917587113900012,94760.64594428231
69,Pb1.0015Zn0.01Te1.01I0.003,500,-0.0001253202401665204,2.021792198144325,0.40586389560811603,104497.16170268627
174,Pb1Te1,500,0.0003700971218665468,1.335080901097507,0.10471005336046804,2041.2422285292707
3076,SnTe,500,4.324549527248249e-05,7.033618080827763,0.06652991115827844,434626.15224177367
412,Sn0.89Mn0.11Te1,500,8.229749727295712e-05,2.9053117927802687,0.215331417378448,163835.14407067187
3077,SnCd0.01Te,500,5.076183247668963e-05,6.043497236837496,0.08409349446597125,354169.25298979954
331,Pb1Cd0.01Te1.01Sb0.005,500,-0.00019559544985187706,1.3958283543767465,0.803387459370748,58623.205924658105
3079,SnCd0.05Te,500,8.638210553208584e-05,3.9078609784504104,0.16902322711267107,165796.6796664857
3050,SnTe,500,4.1958414877130934e-05,7.134992083681515,0.05445663503647325,446535.48560539033
336,In0.01Pb0.99Te0.996I0.004,500,-0.00021656331705690983,1.4646914719434303,0.4802821077689082,31818.851450951333
3080,SnCd0.07Te,500,8.93086915351976e-05,3.048526648340381,0.19824456252885314,146095.48206021098
368,Sn0.87Pb0.10Cd0.03Te1,500,8.85230006775011e-05,2.7278706189014787,0.19598068704266464,136444.10783662042
3081,SnCd0.09Te,500,0.00011967044914642541,2.6675472055215623,0.3004482184172061,105681.50848845944
50,In0.0025Ag0.0125Sn0.985Te1,500,6.51335500786327e-05,5.486452260718055,0.1306765492861668,337994.5972799348
3082,SnCd0.12Te,500,0.00013183954310712478,2.3348246774056096,0.3962017967665319,106079.5895785091
158,Pb0.952Sn0.048Te0.96S0.04,500,-0.00020970087200264918,1.3069093424051952,0.8427606896853003,51196.079551348936
22,Bi0.0044Pb0.9956Te0.88S0.12,500,-0.0001093849508559365,1.260019382435594,0.4141140325545709,85475.73841653063
3083,SnCd0.15Te,500,0.00012426400588139288,2.8436767599209247,0.25665911780057993,89959.19188722139
46,Na0.012Pb0.958Cd0.03Te1,500,0.00017378382940911493,1.6907963744914158,0.7562180858407774,77380.21290076112
39,Pb1.00075Zn0.01Te1.01I0.0015,500,-0.00015456614163393358,1.6641641477854865,0.5185571450956082,72242.71313727724
11,Pb0.98Na0.02Te1,500,0.00015960681387247732,1.9581268301859789,0.6796405948910451,105224.50616116208
185,Pb1Te0.9S0.1Na0.06,500,0.0001853101305607252,1.3050852716596102,0.935798524633341,71130.01761852157
12,In0.01Ag0.005Sn0.985Te1,500,9.304736467950035e-05,3.8909668951088183,0.24280655208551946,218242.726459554
295,Pb1.01Ca0.06Te1.06Na0.02,500,0.00017101750910207157,1.702964611056375,0.6812984282859282,79339.93724746088
3070,SnTe,500,3.2492077954624784e-05,4.70641007865039,0.037427848817423996,352412.63847837405
141,Pb0.985Ce0.015Te1,500,-0.00021338665008470225,1.0726663368396003,0.4225786023638519,22896.319474239594
379,Pb1Se0.5Te0.5,500,-0.00021858512120394652,0.7382407654399209,0.968604538616718,29931.833790404035
243,Sn0.98Bi0.02Hg0.02Te1.02,500,0.00010558573222002086,2.4344982017255425,0.408504276709624,165326.34785784726
3034,Sn0.97In0.03Te,500,0.00010858461125832968,3.2592510882161783,0.3122648267106917,169085.94819251014
3103,Pb0.985Na0.015Te,500,0.00016271805319311534,2.125442740708719,0.7215105610061849,116008.85761610373
392,Pb1Cd0.01Te1.01I0.0011,500,-0.0001583558222931091,1.6365471700058682,0.7217430901086084,94204.81179106187
3104,Pb0.975Na0.015TeZn0.01,500,0.00017483247595637998,1.916663940339366,0.8116060424158782,98693.62032199184
3032,SnTe,500,4.4232573999232286e-05,6.275171485641356,0.06443092239121008,362615.32762737205
10,In0.01Sn0.99Te0.99I0.01,500,9.99447660123416e-05,2.9112272453485426,0.22762024590115096,132677.37782793635
3105,Pb0.965Na0.015TeZn0.02,500,0.00017742576058926533,1.8516611384626849,0.8120510715961835,96256.17555870162
3106,Pb0.945Na0.015TeZn0.04,500,0.0001813661481071551,1.937387684274676,0.7598122818867168,92042.47847009962
3107,PbTe,500,0.00015505178913227669,1.4019157406071392,0.011674808178902651,1374.4862763066153
3108,Pb0.995Eu0.005Te,500,0.00018686948578840182,1.4164617410771658,0.0216538098728698,1573.3730890971729
3109,Pb0.99Eu0.01Te,500,0.00014329618290799542,1.3148373055253961,0.011230964866427941,1347.7855692795306
9,Pb1Te1,500,-0.00011552891246805578,1.7752685114197782,0.4808002777575784,140886.17416169588
3110,Pb0.985Eu0.015Te,500,0.00019294292070104468,1.354437084476757,0.017575658708050668,1187.1328274612642
98,Pb1.0005Zn0.01Te1.01I0.001,500,-0.00018823837322388577,1.595068987781498,0.7095551462370346,63882.116915886
3111,Pb0.98Eu0.02Te,500,0.0001862091896444873,1.2702582893926184,0.01600286195870026,1096.1012708507235
3112,Pb0.97Eu0.03Te,500,0.00018631683022432569,1.2852619154463178,0.014653644818441338,926.0538141013184
3035,Sn0.97Bi0.03Te,500,0.00011208456957002341,3.615995862882739,0.3256522172753611,155095.447268405
3036,Sn0.97Sb0.03Te,500,4.720100396858183e-05,4.568571264930929,0.059522161737880615,268480.1267792084
264,Pb1Te1.03Mg0.02Na0.02,500,0.00020663687697420816,1.4417154278681816,0.624713802325516,46757.20609444799
67,Pb1Te0.9Se0.1,500,-0.00011861816150145612,1.361687657064785,0.3641383643728905,82998.5143930757
3195,PbTe0.85Se0.15-2Na-SrTe,500,0.00015723035113269568,1.601178557583748,0.7360223535224981,87558.09066735825
405,Pb0.95Ce0.05Te1,500,-0.00021193756444330984,0.6973238427676689,0.6447560739825433,22529.83515376713
409,K0.025Pb1Te0.7S0.3,500,0.00020244783666336955,0.8163936009423867,1.2556353212885372,51150.34879799983
16,Pb1Te1In0.18,500,-0.00020771069958152143,1.2080142161950571,0.19569036523815195,10958.566508474774
192,Pb1Te1,500,-0.00011184717571604328,2.075868166277397,0.3442509550245467,115068.7642736584
3196,PbTe0.85Se0.15-2Na-2SrTe,500,0.00016061004370838342,1.5873583721431015,0.7798969719354814,88499.44311520016
347,In0.015Pb0.985Te0.999I0.001,500,-0.00023367038127018595,1.498023663408902,0.2421359915146372,14672.003202608317
2438,SnTe,500,3.152863846526518e-05,6.043475469262298,0.03740349132067256,446506.34626151103
457,Al0.01Pb1Te1,500,-0.00017075542748694715,1.8998819955157664,0.4965421966884139,66861.52127389601
208,Pb0.96Bi0.02Te0.3Se0.7,500,-0.00016699651229352836,1.0199689056086667,0.4398279481539655,32172.510274337816
70,Pb1Te0.2Se0.8,500,-9.477313574558109e-05,1.2946188241827128,0.3414012248002757,93620.03651642485
216,Pb1Te1.02Na0.04,500,0.00015358963900649917,2.087678099586997,0.4265184285552712,82457.26911840378
6053,(PbTe)0.9(PbS)0.1-3%Na,500,0.00016366131839641403,1.4818141598327343,0.9596879339525908,96305.37253511675
6054,(PbTe)0.8(PbS)0.2-3%Na,500,0.00017194877517816442,1.3113807329391531,1.0133813698573984,83257.13592736919
6055,(PbTe)0.7(PbS)0.3-3%Na,500,0.0001736377404956324,1.4068867402856722,0.8656713158183298,69929.31952843156
398,Pb1Te1Na0.001Cl0.001,500,-0.00021018332017919925,1.5629601703473144,0.9472425778930932,67025.89491402534
227,Sn0.62Pb0.35Cd0.03Te1,500,0.00019489341762277384,1.0279753683051456,0.6814235494950678,36883.78652408882
323,Pb1.01Ca0.02Te1.02Na0.02,500,0.00019661581722364512,1.696539264791518,0.6040904793107056,53022.353001397285
317,Pb1Te0.7S0.3Na0.06,500,0.00020305179791128955,1.2162529377925608,0.7987730653933053,47126.33123599796
2508,PbTe,500,0.00016395985755651075,2.2028278541536057,0.5482565420547398,88535.83371509194
204,K0.01Pb1Te0.7S0.3,500,0.00020299556385931246,1.0206519242227836,1.044500356904844,51741.99297112401
182,Sn0.13Pb0.84Cd0.03Te1,500,-0.00019171448506140502,1.3408737906344363,0.7417025759729134,54117.51299827592
122,Pb1Te0.9996I0.0004,500,-0.00022810202676610365,1.3065332242286818,0.875615532589643,43974.97713404436
2442,Sn0.95Ag0.05Te0.95I0.05,500,6.332222767451638e-05,4.352084789749338,0.1119802198658122,249885.27854658067
165,In0.01Pb0.99Te0.998I0.002,500,-0.0002541975522741878,1.4949716034033718,0.4174419536393381,21121.592545018346
399,Sn0.49Pb0.48Cd0.03Te1,500,0.000256796933748916,1.1461878344144232,0.3449506602211995,11991.212605977895
2444,Sn0.95Ag0.05Te,500,5.602113021046073e-05,5.615241905154251,0.11734822388081162,430631.93775077094
75,Na0.015Pb0.955Cd0.03Te1,500,0.0001715650018176702,1.7086213564039996,0.7553283230557226,85353.34659383848
93,In0.01Sn0.99Te0.995I0.005,500,0.00010280971397227945,3.1280433199562188,0.24137953797226974,142867.98004970167
2445,SnTe0.95I0.05,500,6.256132690513115e-05,3.528347649109392,0.1196089868805579,229853.56007301263
26,Pb0.9975La0.0025Te1,500,-0.00012915241954643202,2.219985428765412,0.524646310456452,121705.29033570446
104,Na0.05Pb0.95Te0.85Se0.15,500,0.00019514258786579086,1.3592705666277851,0.6928042604993179,49248.27974526941
66,Pb1.0005Te0.75S0.15Se0.1Cl0.001,500,-0.0002085454300267693,0.8362098184398614,0.5918606149302673,22759.532893543004
92,Na0.01Pb0.96Cd0.03Te1,500,0.0001886754457612901,1.570636332140884,0.6949952357176842,63608.099391191885
4368,Pb0.996Ca0.004Te,500,0.0001751788215798262,1.5855644094352073,0.036851195334165684,3808.046675610877
4369,Pb0.98Ca0.02Te,500,0.00018622655414888265,1.501685797258227,0.03418825732848622,2960.7573657777266
4370,Pb0.96Ca0.04Te,500,0.00019779381994226768,1.3888763586383863,0.02409343054521685,1710.6721562107905
459,Pb0.24Mn0.04Sn0.72Te1,500,7.57699046485771e-05,3.126551372142686,0.12899653244158074,157214.97766756054
4371,Pb0.94Ca0.06Te,500,0.00019437551040707063,1.3536159835300927,0.02626343604650477,1881.8886381722768
4373,Pb0.996Ca0.004Te,500,0.0001897389250592584,1.4094140407839773,0.0005221621579148902,40.8847279436567
4372,Pb0.998Ca0.002Te,500,0.0001947167151758676,1.4118438733348917,0.0005271681439353112,39.260819343874005
4374,Pb0.99Ca0.01Te,500,0.0002653991280349039,1.4621917160080151,0.0007731180282492389,32.098233504831995
230,Pb1Te0.75S0.25Na0.06,500,0.0002014441609495332,1.1554556189771241,0.8853557229369609,50418.7061452364
96,Pb0.64Mn0.36Te1Na0.04,500,0.0002664910826113234,1.1643977735066393,0.6572379690455572,21552.05291509235
58,In0.0025Ag0.0075Sn0.99Te1,500,5.9758897851824375e-05,4.845843801440566,0.1068768467634506,290053.3467047586
3197,PbTe0.85Se0.15-2Na-3SrTe,500,0.00016827417778771808,1.4988771040653128,0.8655048655954708,86925.08723001741
120,Pb1.00015Zn0.01Te1.01I0.0003,500,-0.00023690260832013907,1.441056768105613,0.8975916187807881,46094.61470227875
3198,PbTe0.85Se0.15-2Na-4SrTe,500,0.00016513431128818348,1.4388296599394446,0.8857946427580139,86397.73540789394
257,In0.005Pb0.995Te0.994I0.006,500,-0.00015919396855660012,1.6420747536597131,0.4684487881033441,60773.430452068096
3199,PbTe0.85Se0.15-2Na-5SrTe,500,0.00016937879973118804,1.3595506994752198,0.7896290453402148,78478.5376370374
212,Pb0.954Sn0.046Te0.92S0.08,500,-0.00018639983263937028,1.3415960396648492,1.0335721222187015,76888.85211618639
164,In0.015Pb0.985Te0.996I0.004,500,-0.00022367120601182706,1.374974551133166,0.3859008264186784,21361.40092674897
312,Pb1Cd0.1Te1.1I0.0011,500,-0.00021545929911294867,1.2086599484087,0.5439068488857407,28322.277176088188
167,In0.005Pb0.995Te0.999I0.001,500,-0.0002605920436319144,1.4915332634834269,0.36514370038064015,15583.200585116863
188,Pb0.96Na0.02Mg0.02Te1,500,0.00020390572307209931,1.9607924960406464,0.6806992662019437,64203.408281613614
78,In0.005Sn0.995Te0.9875I0.0125,500,7.465548727109573e-05,3.5135422661397717,0.14710836001846028,185476.5730257986
169,In0.015Pb0.985Te0.998I0.002,500,-0.0002253472907585769,1.4989670865035003,0.2856358757630114,17009.507712876875
172,In0.015Pb0.985Te0.994I0.006,500,-0.0002134412062742284,1.5077410155942488,0.3927898948391241,26374.85284159457
4376,Pb0.97Ca0.03Te,500,0.000236842123396937,1.4411170519409997,0.0004915449255176299,25.256582048420604
27,In0.01Sn0.99Te1,500,9.371782365031668e-05,3.2316464370913187,0.20041722726446745,147483.86007574352
140,Pb1.0005Zn0.02Te1.02I0.001,500,-0.0002041590592058031,1.4597820360738891,0.7573341405859344,53047.90465849945
53,In0.005Ag0.0025Sn0.9925Te1,500,7.964736700584387e-05,3.880689163693954,0.18563745932122927,227123.2649778311
85,Sn0.92Bi0.08Te1,500,0.0001227132959722371,1.7967048975766111,0.3722749471640177,86341.89241255481
359,Pb1Cd0.01Te1.01Sb0.06,500,-8.801032031112573e-05,2.7894403553433875,0.22477042617290688,161889.63396454882
222,Sn0.91Mn0.09Te1,500,0.00010165613596600746,2.871150761866996,0.3161645146543822,152789.6757600864
73,Na0.005Pb0.995Se1,500,9.172776622091168e-05,1.894547839678797,0.3303867026868416,125495.02704747686
417,Pb1Te1I0.00053,500,-0.00018786177825825225,1.7440034061737082,0.3410463819033083,31920.308936707446
421,Pb1Cd0.01Te1.01Sb0.02,500,-0.00011082796184858464,2.0476110545809707,0.43181164390745225,143970.3687971686
5,Pb1Te0.9988I0.0012,500,-0.00014866897970226145,1.7570235870657849,0.7859279869539181,124953.84365212954
132,In0.0025Sn0.9975Te1,500,6.892399354634841e-05,4.6868471057151195,0.13749222601143718,271298.9162876045
778,PbTe,500,0.00031526053407068816,1.2476076686978388,0.09305005685746404,1994.095250439132
15755,PbTe-Bi(1.5 at.%) In (3 at.%),500,-0.00019186290719560783,1.6574392354363192,0.2522223609379283,21574.826848670888
99,Pb1.00075Zn0.02Te1.02I0.0015,500,-0.00016946185273444296,1.5581212741880082,0.562650794310167,61055.7104099329
83,In0.005Sn0.995Te0.9925I0.0075,500,7.216471075835213e-05,3.725520203600066,0.146750702311569,209965.21760751773
2708,PbTeCd0.01,500,-0.00018396404302912242,1.5652965767152347,1.0115497106448257,93451.6266873125
189,Sn0.995In0.005Te1,500,8.417846503957078e-05,3.6289866716417962,0.20255124819240136,207466.64696424484
2709,PbTeCd0.02,500,-0.00020651801428239955,1.6128236259529878,1.0143044798074836,76157.83873297856
15756,PbTe-Bi (3 at.%) In (5 at.%),500,-0.00018391915902673544,1.7153388240476175,0.1682146562193422,15862.790104527225
15367,Pb0.92Ag0.08Te,500,0.00035948469193764,1.3777710907229208,0.1551499246942432,3216.1100328129114
2705,Pb0.998In0.003Te1.000I0.003,500,-0.00011276961982334454,2.209753592590289,0.5664100072184155,167943.16719099702
15368,Pb0.9Ag0.1Te,500,0.0003698556688280994,1.3613041537679558,0.1940787088767668,3825.245325544469
328,Pb0.98Ba0.02Te1.01Na0.02,500,0.0002767611731193085,1.327173575872756,0.6521834691086204,22600.455014831157
15757,PbTe-Bi (1 at.%) In (5 at.%),500,-0.00019602815914815196,1.702976087679201,0.18307246920898135,14514.694155708816
15741,0.2% Cl-doped PbSe,500,-0.00013084182597887116,1.9391388955305169,0.40363029079638735,80670.50184417058
2711,(Pb1Mg0)0.98Na0.02Te0.8Se0.2,500,0.00017153333462046743,1.501583031583028,0.6748913667876013,70438.3157924083
15527, (GeTe)0.835(Mn0.6Sn0.4Te)0.15(Bi2Te3)0.015,500,0.00016497846582410328,1.3923119866138511,0.8177552898681184,75181.12851044726
15736,PbSe,500,-0.00027092923150025684,1.3512416538030778,0.3264740945622317,9821.64352897509
2712,(Pb0.99Mg0.01)0.98Na0.02Te0.8Se0.2,500,0.00017821227307938714,1.2817070274504982,0.6804238433773477,54294.62778016274
87,In0.005Sn0.995Te0.9975I0.0025,500,7.72765594717592e-05,4.333054648610437,0.17717931859840666,257123.41826331613
15528, (GeTe)0.82(Mn0.6Sn0.4Te)0.15(Bi2Te3)0.03,500,0.00015541712014808018,1.2673949774223283,0.8071207642886186,74625.73098968559
15721,Pb0.56K0.04Sn0.40Te,500,0.00010563327669790823,2.020624308327147,0.38974235993570494,114635.6149404381
2713,(Pb0.98Mg0.02)0.98Na0.02Te0.8Se0.2,500,0.00017595223950357366,1.2654924517782271,0.6736970997350955,54451.78636287607
2771,Pb0.995Sn0.005Te0.847Se0.15I0.003,500,-0.00015968978371178765,1.3739631661587062,0.7660192295252823,83455.52693816426
15529,(GeTe)0.81(Mn0.6Sn0.4Te)0.15(Bi2Te3)0.04,500,0.00014896150384001916,1.2185519156639304,0.7670952733128906,74347.83826291832
15720,Pb0.57K0.03Sn0.40Te,500,0.00010270332550629922,2.1292228109536118,0.3195195412235712,117797.53336652776
63,Pb1Te0.5Se0.5I0.001,500,-0.0002013208905342428,1.4902140755520892,0.9070886021714544,66703.81620215517
79,Pb1Te1In0.14,500,-0.000214334354494647,1.2783371353717996,0.23821741025147505,13257.612625373453
2710,PbTeCd0.04,500,-0.0001696633025718402,1.7905545336546789,0.5440352161641089,71296.2670170127
430,Pb1Se0.8Te0.2,500,-0.00021594994291598423,0.7062090215425451,0.7616472216970878,23068.05254176497
197,In0.01Pb0.99Te0.994I0.006,500,-0.0001922851499291064,1.5431818895233822,0.4944760844285735,43672.47935865554
15737,PbSe:Al0.005,500,-0.00017996713203868192,1.7605366686739468,0.43156961190173854,37541.895297296316
128,Na0.03Pb0.97Te0.85Se0.15,500,0.00018290403565388014,1.2463558320429495,0.7465094046607602,58656.909243242
56,Bi0.0026Pb0.9974Te0.88S0.12,500,-0.00012986738053876647,0.9928248114107844,0.5552644677203653,67641.38360465589
2795,PbTe0.9Se0.1,500,-0.0002857765367504824,1.490920982073899,0.4815211144282845,18641.201505487785
2794,PbTe1Se0,500,-0.00023998604321668,1.903496843058868,0.38722053689108016,26832.304128437998
2695,PbTe0.92Se0.08,500,-0.00023353065278712359,1.0939516706967076,0.6075270922956326,24007.51395488059
282,Pb0.9995La0.0005Te1,500,-0.0002560636300073608,1.2923029502453005,0.5257883537408801,23894.473032128008
220,Pb1Te1.03Mg0.01Na0.04,500,0.00017681095886148618,2.024727417536182,0.4248101220020213,65828.76317164184
2696,PbTe0.94Se0.06,500,-0.00024216824512694374,1.1348363287005734,0.6787201267306546,26138.55176577224
2697,PbTe0.96Se0.04,500,-0.00027505700363398075,1.2320222622895596,0.3724155706982452,12261.09414800581
2694,PbTe0.9Se0.1,500,-0.0002492652209163932,1.00246195493947,0.4523888598865966,14445.643830917776
64,Pb1.0015Zn0.02Te1.02I0.003,500,-0.00013331680235844582,1.8220166551186896,0.4289336655107304,87943.28725370325
33,Pb1Te0.5Se0.5I0.0002,500,-0.00032495501468377246,1.3863923205561994,0.7721993621048211,20276.784781172933
2598,Pb0.96Sb0.08/3Se,500,-0.0001455135218500538,0.7381359464752988,0.4114968804016472,27611.43245183446
2798,PbTe0.75Se0.25,500,-0.00031705168360429345,1.1250039641133789,0.5740555879460381,13714.406746738008
2797,PbTe0.5Se0.5,500,-5.842306211992915e-05,1.4626453611775112,0.052029548302411584,46222.246629022884
214,Pb1.01Te1Na0.02,500,0.00018985517282930792,1.9674073724263632,0.5549268855474867,60578.03579640505
2698,PbTe1Se0,500,-0.0002492439341084746,1.322527206299668,0.14112084386864687,6208.660976223648
363,Pb1Cd0.01Te1.01I0.0009,500,-0.0001752877752920556,1.4586059573798558,0.7708002769943643,73182.3889698193
15364,Pb0.98Ag0.02Te,500,0.00036559792992743817,1.5783990937788226,0.1605717685031137,3684.7554541544155
2787,PbTe0.75Se0.25,500,-0.00018725094671366484,0.4808876895095864,0.3594948399095741,9584.317528114045
15794,PbTe0.998I0.002,500,-0.00011940443136184685,2.80521273502136,0.3666930145873353,130706.63796013976
2702,Pb0.997Te1.000In0.004,500,-0.00013736901710115874,2.7430100061918203,0.3760615064332198,118107.71046326988
2786,PbTe,500,0.00032247539178614955,0.6044630429146749,0.14478719966203002,1471.3101191846072
15365,Pb0.94Ag0.04Te,500,0.0003713573487641963,1.376446700657106,0.16043780847146125,3124.071876595307
15792,PbTe0.998I0.002,500,-0.00019594498575156615,2.183869457115737,0.3847483899788113,38095.613809314586
15366,Pb0.94Ag0.06Te,500,0.0003707303347156161,1.3870401296631618,0.14144274628970946,2802.7266274595604
2704,Pb0.998In0.003Te1.000I0.004,500,-0.00012106165840017769,1.6399680127107814,0.4049533345592451,96129.39391835338
15795,PbSe,500,0.00027044662591733416,0.9361512034847096,0.07649987044456152,1980.6080200282306
15796,(AgSb)0.01Pb0.98Se,500,0.00023786054609670215,1.060573026393201,0.635409191979956,26110.604145539786
306,Sn0.98Bi0.02Te1,500,7.17038774548746e-05,3.7307331137806945,0.2265052080440936,272867.0013960672
15360,Pb0.94Sb0.06Te,500,-0.00011641834363211675,2.283776266799,0.2630113690183899,79560.8192198201
15361,Pb0.92Sb0.08Te,500,-0.00010454153052001304,2.284696080591903,0.3338832413704277,134427.93799364302
15798,(AgSb)0.05Pb0.9Se,500,0.00012858319219111628,1.2473339363161569,0.2769734425970539,37492.441408971696
15797,(AgSb)0.03Pb0.94Se,500,0.0002276420559866208,1.2470737734597641,0.8334691789884642,40838.069840085125
2789,PbTe0.5Se0.5,500,0.0003260574043379765,0.3262319677626717,0.17921530293022458,1030.9433426354663
2700,Pb0.999Te1.000In0.002,500,-0.0001090275172671922,2.6787024368824315,0.33717014998773465,161716.93220697716
329,Pb1Te0.65S0.35Na0.06,500,0.00020627089462533458,1.1931087617587195,0.7009001850350274,39308.84660096658
15362,Pb0.9Sb0.1Te,500,-0.00011192542106152473,2.3022794004644727,0.33747819481057256,102767.822242519
2788,PbTe0.66Se0.33,500,-0.0002779209954014324,0.3812299203700569,0.8185213831007729,8216.896614497527
2714,(Pb0.97Mg0.03)0.98Na0.02Te0.8Se0.2,500,0.00018759680095773666,1.2332265755476428,0.6537557055758256,45440.30526174203
298,Pb1Te1Na0.06,500,0.0002498882485550888,1.3603144197259764,0.4630481705845522,20174.54755872533
15530,(GeTe)0.8(Mn0.6Sn0.4Te)0.15(Bi2Te3)0.05,500,0.00014417268251784603,1.175128022861371,0.747952991703032,74127.51105635134
15629,(GeTe)0.78(PbTe)0.22,500,7.361286537625109e-05,2.960549155520174,0.1581678808954524,143357.489686502
17,Na0.02Pb0.98Te0.85Se0.15,500,0.0001933601031928161,1.196668771303503,0.717187130479352,49679.9675518612
57,Pb0.99Na0.01Te1,500,0.00019095500156813584,1.5738273439788932,0.7164437601669962,72067.50516902273
2629,PbSeAlx0.06,500,0.00037173051122270286,0.7815020020770307,0.4328660421123409,4707.613012690118
2628,PbSeAlx0.04,500,0.0003725980159183968,0.7559701438744515,0.4692074517938654,4853.760196495418
200,Sn0.81Pb0.16Cd0.03Te1,500,0.00010111164449667746,2.2899067403812854,0.2805358335871602,125670.62821329525
2627,PbSeAlx0.02,500,0.00038699675565076133,0.6975811411814732,0.272291020492645,2473.1700672925194
2626,PbSeAlx0.01,500,0.0003702376584920957,0.7735675155780141,0.1569223684850627,1685.2854717912905
2733,PbTe,500,-0.0001976446780585879,1.1165800129235235,0.04158769588876071,2377.466769737877
2625,PbSe,500,0.0003591848312194616,0.8009002321223883,0.2772839600323396,3178.180465685561
2641,PbSe,500,0.00016903477633520463,1.4331966105443712,0.7360352994205321,73510.83908707032
62,Pb1Te1Na0.003Cl0.003,500,-0.00019647846296919376,1.6933207203360463,1.0332239571271007,90642.89791347063
340,Pb0.98Na0.02Te0.8Se0.1S0.1,500,0.0001588796246766275,1.4890387048377072,0.6276914998826952,74053.5392013588
15569,PbTe,500,-0.00025323880315438206,1.538639454100737,0.6683559276079613,25753.196701068908
15634,Ge12In2Te15,500,0.00016618943359945004,2.10766450601019,0.5304693554317226,80300.75250443084
2732,PbTe,500,-0.00011185818988844463,1.2466009859048737,0.012451107687937044,2481.017779708404
300,Pb0.9Na0.02Mg0.08Te1,500,0.00023146910311535094,1.1054394271054822,1.0750141335109331,44360.15574761422
15633,Ge12SbInTe15,500,0.00019338751903137067,1.6622876202821044,0.47286312009319104,40575.060522881344
315,Pb1.01Ca0.005Te1.005Na0.02,500,0.00018486570894818248,1.564236087319015,0.6708656867125101,61412.270565275096
351,Pb1Te1I0.00106,500,-0.00013466742136068746,2.1804680668011307,0.2955480274261409,74396.60439068079
371,K0.02Pb1Te0.7S0.3,500,0.00019114601894764508,1.0774713538776792,1.4710240862724733,86761.08961648589
15583,In-doped Pb0.5Sn0.5Te,500,0.00014394915275221811,1.0579492382227769,0.5303893277888538,47580.44695654805
15626,(GeTe)0.86(PbTe)0.14,500,6.726988395487144e-05,2.7822847617336643,0.22457055266642245,225048.15213849823
107,Pb1Te1Cl0.006,500,-0.0001435740360191894,2.351625642318938,0.4972299917807762,113449.78603133345
2729,PbTe,500,0.00016946012899892587,1.2511177851512087,0.02902407502210025,2915.060069957166
15625,(GeTe)0.9(PbTe)0.1,500,8.724521766006449e-05,3.3827556806828394,0.2846591912965658,215118.76696750897
339,K0.015Pb1Te0.7S0.3,500,0.00022224040298003778,1.0137389217471848,1.6458558963167014,67561.90596610469
2800,PbTe0.85Se0.15,500,0.00021013339757459324,1.0035754126116057,0.8205539820353458,36451.765556467406
112,Na0.07Pb0.93Te0.85Se0.15,500,0.00020252140316028269,1.216479790911528,0.6845791250786779,45001.59714937812
91,Pb1Te1,500,-0.00011158062467791313,1.8856257752165813,0.426130971841145,129077.64267324301
332,Pb0.999La0.001Te1,500,-0.00020092959025327025,1.5477687312266541,0.5469288894679758,44409.331764903654
15719,Pb0.58K0.02Sn0.40Te,500,0.00010739784186808477,2.1691654324458494,0.3420350512321898,105924.02171386046
2770,PbTe0.847Se0.15I0.003,500,-0.0001988514025934464,1.3933365597291827,0.6297755108754347,45260.92151239503
394,Pb1Cd0.03Te1.045Na0.03,500,0.00025511044118027484,1.2816307055723648,0.4884263855250294,19236.92044570809
2715,(Pb0.96Mg0.04)0.98Na0.02Te0.8Se0.2,500,0.00018364687006072457,1.2829489637477836,0.6478063021122349,50132.436953905686
15526,(GeTe)0.85(Mn0.6Sn0.4Te)0.15,500,0.00017167990418816352,1.5074779501202549,0.8425821956982462,75123.25094717034
15718,Pb0.59K0.01Sn0.40Te,500,0.00013085849860014148,2.0364670262483355,0.3487007414759652,90586.92649365414
3596,PbTe0.997I0.003,500,-0.00017398308862204043,1.9460444233671157,0.5397940629544316,63308.135749331916
2716,(Pb0.94Mg0.06)0.98Na0.02Te0.8Se0.2,500,0.00017997132971234083,1.2665188776605705,0.8123832685340631,63980.43318312021
