Repository: starrydata/starrydata_datasets

> [!NOTE]
> **The duplicated `sample_id` issue was fixed on 2026-09-08**
>
> Datasets published between **2026-04-01 and 2026-09-08** contain duplicated
> `sample_id` values: the same `sample_id` can refer to samples belonging to
> **different papers**. Joining tables on `sample_id` alone mixes data from
> unrelated papers.

# starrydata_datasets

Daily per-project splits of the [Starrydata2](https://starrydata.nims.go.jp/) dataset, with a browsable download page at **https://starrydata.github.io/starrydata_datasets/**.

Historically this repository also hosted the raw CSVs (from 2019/7/11 until 2022/12/22); those older archives are still available via git tags.

File: datasets/20190711/20190711_preprocessing_interpolated_data.csv (part 44 of 94)
sampleid,composition,Temperature,Seebeck coefficient,Thermal conductivity,ZT,Electrical conductivity
2717,	(Pb0.92Mg0.08)0.98Na0.02Te0.8Se0.2,500,0.000173016234878147,1.4505862135292067,0.6753377972092558,66450.04668257933
15558,Ge0.6Pb0.3Sn0.1,500,0.0001286895942131354,1.4806827576760433,0.347919145522921,56475.3618274138
2643,PbSe Te,500,0.0002081773456865631,0.9759366004032728,0.6619317922887704,25353.364863285795
15557,Ge0.6Pb0.3Sn0.1,500,0.00012890745045660238,1.5566124517384907,0.3616264079377784,61385.36469134317
2642,PbSe Te,500,0.00020609127652038844,0.984521595997444,0.606197167172006,27433.54763255129
318,Sn0.26Pb0.71Cd0.03Te1,500,-0.00018650104282799562,0.8087137809439829,1.0436576354466758,48531.125712296525
15559,Ge0.6Pb0.3Sn0.1,500,0.0001267027282744733,1.576159072050827,0.4378359220050105,78595.6489133046
289,Pb1Cd0.01Te1.01I0.004,500,-9.912630939896668e-05,2.547267192157665,0.2999504087223317,155516.35960422034
251,Pb1Cd0.03Te1.03I0.0011,500,-0.00017978778828074086,1.4442531286431546,0.6410231160030142,57283.114670750685
313,Pb0.96Ba0.04Te1.01Na0.02,500,0.00024365667638591543,1.1935996835728484,0.7653468020186289,30774.452178937965
15555,Ge0.6Pb0.3Sn0.1,500,0.00013313421670941975,1.0625451824585808,0.4737513778321384,55153.28444381744
15539,Pb0.96Y0.04Te,500,-6.724765776316275e-05,2.312013916204565,0.1102395977158506,121686.94810449936
52,In0.01Ag0.015Sn0.975Te1,500,8.774003345693438e-05,4.121159141433457,0.2508320344622069,268557.1939046487
15540,Pb0.94Y0.06Te,500,-6.0607538611856556e-05,2.2636266055943435,0.10161021609313134,129485.02701900274
407,Sn0.98Bi0.02Hg0.03Te1.03,500,0.00011248242601371138,2.2539633585801204,0.4906367752780911,159376.02899230696
51,In0.005Ag0.0075Sn0.9875Te1,500,7.239772791259879e-05,4.5456183743063185,0.15851578645569284,274944.8654694242
15334,(AgSbTe2)0.2(Pb0.5Sn0.5Te)0.8,500,0.00014305360098362612,0.7700289816850067,0.7198556987067171,51112.24637553184
2813,(Pb0.96Tl0.04) (Te0.85Se0.15),500,0.00020972303468502017,0.9980247080129788,0.818004646646433,36639.836886895784
2810,(Pb0.96Tl0.04) (Te0.85Se0.15),500,0.00020394510252753572,1.0364768843299537,1.0707351276865649,47270.79885754722
15832,PbTe-3 vol.% Cu2Se,500,-0.00037778340206230535,1.3600010180497808,0.3766055710334597,7562.75994831065
15860,Tl0.02Pb0.98TeSi0.02Na0.02,500,0.00023989250290802402,1.1021408489498177,0.8899504130020777,31926.9944732414
40,Pb0.88Mn0.12Te1Na0.04,500,0.0002626108287638244,1.1175116357158754,0.8463815840807342,27429.82230246891
115,In0.005Ag0.0125Sn0.9825Te1,500,8.027530212187514e-05,4.249918664492776,0.1946181846018983,256702.52105835074
15335,(AgSbTe2)0.09(Pb0.5Sn0.5Te)0.91,500,0.00014696494304730393,0.7780751236276002,0.7390580578381899,50459.90615500512
15336, (AgSbTe2)0.05(Pb0.5Sn0.5Te)0.95,500,0.00012493060886969087,1.0315857869381624,0.5489624416034968,65314.066536893115
382,Pb1Cd0.05Te1.05I0.0011,500,-0.00018536807710877617,1.424299410294384,0.6250007957349234,51813.385567661135
2814,(Pb0.96Tl0.04) (Te0.85Se0.15),500,0.0002010256496349423,1.059106635342203,0.9561046397996388,46238.595753136484
15848,Ge0.75Pb0.25Bi0.1Te1.15,500,0.00014306016255827031,0.7766609016647157,0.8172464921103411,59011.1688489863
195,Pb1Te1Bi0.04,500,-7.957238746130259e-05,1.7330564294719863,0.16011385828184005,87648.9756897479
15311,GeTe,500,6.927120344048182e-05,5.016780889213434,0.19597022830222652,395172.0819011214
2799,PbTe0.85Se0.15,500,0.00020190676676523232,1.0529655121705417,0.7726092239695239,36393.47922191752
15861,Tl0.02Pb0.98TeSi0.02Na0.025,500,0.00020422243686660493,1.2154547944966605,0.7192286324764315,37958.08723844206
15305,Pb0.56Sn0.4Na0.04Te,500,8.060999772015129e-05,2.5785868290363148,0.26756704257154745,194132.43513989425
15859,Tl0.02Pb0.98TeSi0.02Na0.015,500,0.00022775003795909434,1.1413753894229417,0.7405416443928436,26320.42085866942
406,In0.005Sn0.995Te1,500,8.33109154219116e-05,4.176680953609596,0.2019839896512517,243094.1068622412
181,Pb1Te1Bi0.03,500,-8.223160352239575e-05,2.0798694915232545,0.1421884125965552,87468.71929868113
15304,Pb0.57Sn0.4Na0.03Te,500,9.212490109567064e-05,2.5010384950802296,0.32850550205848106,177071.2892940739
210,Pb0.98Na0.02Te0.76Se0.12S0.12,500,0.00017611514146952464,1.4363173116123968,0.8158573066923702,75561.61054674396
15858,Tl0.02Pb0.98TeSi0.02,500,0.0002786358079490209,0.9204503577970896,0.651942358084886,13398.863950527813
2811,(Pb0.96Tl0.04) (Te0.85Se0.15),500,0.00020143650221671007,1.0489456171441611,0.8296719175501188,39802.94118066477
15850,Ge0.75Pb0.25Bi0.06Te1.09,500,0.00013359953861734173,1.0246396416308217,0.6592044544027502,73496.9887027429
364,Pb0.958Sn0.042Te0.84S0.16,500,-0.00018544203063625332,1.3227655650217436,0.8773816988438188,74078.97353085126
358,Pb0.94Na0.02Mg0.04Te1,500,0.00021040577205342495,1.8183128825504964,0.7337822978579308,60276.84916469642
448,Pb1Te1,500,-0.00030667573128320843,1.2710526176720762,0.4913873862269876,15228.924541011123
15303,Pb0.58Sn0.4Na0.02Te,500,9.684025700698593e-05,2.5187970244666715,0.3235286999304935,142889.1567579681
2806,(Pb0.98Tl0.02)(Te0.85Se0.15),500,0.00023608421124518848,1.3339448340616795,0.7901842242830566,33130.75695502176
15833,PbTe-5 vol.% Cu2Se,500,-0.0003432968003962145,1.1119110618133037,0.2834970158389409,5183.109512290097
2812,(Pb0.96Tl0.04) (Te0.85Se0.15),500,0.0002018329359841978,1.0435325574380476,0.771335182343055,36946.07620681828
2815,(Pb0.96Tl0.04) (Te0.85Se0.15),500,0.00022392250729603774,1.0815190661409098,0.5005179542177682,21037.775383926808
15314,Ge0.6Sn0.1Pb0.3Te,500,0.00012373326411192287,1.4992902592387989,0.4310896553161688,84556.66850749831
2801,PbTe0.85Se0.15,500,0.0002064085967476548,1.0870202362085577,0.8542570245015748,38907.92405774293
2809,(Pb0.96Tl0.04) (Te0.85Se0.15),500,0.00020278967256573348,1.0299961840816179,0.9101065143877872,41338.412575922346
404,Pb1Te1Bi0.06,500,-8.394207133416712e-05,1.9061925013043608,0.1897706469222085,102675.40566708986
101,Pb0.99825La0.00175Te1,500,-0.00013386228534728356,2.0552517927511893,0.5927230877103967,132085.30102180806
15313,Ge0.5Sn0.25Pb0.25Te,500,0.00013422310557453392,1.60137472065346,0.5266493684684573,96780.38719255844
84,Pb1Se1,500,-7.99929026690325e-05,2.1018899652038527,0.2591736151874577,139673.63973181663
15846,Ge0.87Pb0.13Bi0.1Te1.15,500,0.00018327987693735425,0.8483630702706175,1.4008967334238944,65644.41169238719
113,Pb1.00025Zn0.02Te1.02I0.0005,500,-0.00023292895665572271,1.441873501348887,0.9334905327186904,49615.81289584707
15847,Ge0.82Pb0.18Bi0.1Te1.15,500,0.00015651739265734482,0.8435073700783624,1.0051947594987891,64616.839122815225
147,Na0.0035Pb0.9965Se1,500,0.00012912407242990237,1.6047389711617903,0.476003952875027,88403.08386947398
15315,Ge0.5Sn0.25Pb0.25Te+3 mol % Bi2Te3,500,0.0001473375276173335,0.9830993611869489,0.5583580277571556,51454.55708503042
2802,PbTe0.85Se0.15,500,0.0001989049646924423,1.1280066766441663,0.764785887814756,39760.46340026794
15312,Ge0.5Sn0.25Pb0.25Te+3 mol % Ag,500,9.370571841856144e-05,2.5689508906379004,0.2950472002404689,166983.30467975824
2597,Pb0.97Sb0.02Se,500,-0.00012621919136101154,1.1389300647227003,0.4720798307913494,58463.100668684914
4368,Pb0.996Ca0.004Te,550,8.647990546248122e-05,1.5163354537052718,0.009343871172169452,3444.5225285137944
15850,Ge0.75Pb0.25Bi0.06Te1.09,550,0.00014777054121182154,1.0148227727131838,0.7651380809343296,63357.909033821816
3083,SnCd0.15Te,550,0.000138345449542984,2.6206945550153327,0.3248619561415293,75360.32123120181
50,In0.0025Ag0.0125Sn0.985Te1,550,7.202474116647547e-05,5.08631212814503,0.16502425008704236,294187.8102148329
222,Sn0.91Mn0.09Te1,550,0.00011407827098124607,2.7228687488293493,0.4057362351936986,134683.79667391902
3077,SnCd0.01Te,550,5.7026589657077295e-05,5.605081364186233,0.11009084707813166,308086.0660671664
331,Pb1Cd0.01Te1.01Sb0.005,550,-0.00021323295580487413,1.2471665919377166,0.9085915450897586,45312.8956861638
140,Pb1.0005Zn0.02Te1.02I0.001,550,-0.00022665608662474022,1.3224251392168789,0.9147420320928016,42812.66573728542
92,Na0.01Pb0.96Cd0.03Te1,550,0.0002134526470775964,1.3946046711611846,0.8606547557420875,51595.11479332914
2717,	(Pb0.92Mg0.08)0.98Na0.02Te0.8Se0.2,550,0.00019986284779034135,1.2656318531766684,0.8777802422693703,51629.124466507004
158,Pb0.952Sn0.048Te0.96S0.04,550,-0.00022920518185786767,1.1797914414435802,0.9439809662621802,39176.412021592965
3081,SnCd0.09Te,550,0.00013353228437236296,2.531331915130453,0.371756309325341,91310.62501234232
18,Sb0.002Pb0.998Te0.88S0.12,550,-0.00024929109216036946,0.7190342613542464,0.6248768602838004,15753.547363913456
27,In0.01Sn0.99Te1,550,0.00010394794055622196,3.0592249156701583,0.2625253502260166,135141.32912755915
2643,PbSe Te,550,0.0002269339480357041,0.8784954919375139,1.0637801819058357,30867.062477741387
3076,SnTe,550,4.872593377060247e-05,6.489803686359526,0.08504498721886733,376702.43079875736
368,Sn0.87Pb0.10Cd0.03Te1,550,0.00010973823080447608,2.4612582622276933,0.2971578977684983,110424.60803551553
412,Sn0.89Mn0.11Te1,550,9.17354866226056e-05,2.7859639568298262,0.29796464287768376,147296.7908909708
22,Bi0.0044Pb0.9956Te0.88S0.12,550,-0.00012542286300716498,1.1881681646888715,0.5065485477760702,71993.65863857529
91,Pb1Te1,550,-0.00012541357279801085,1.764653458651512,0.5335826446272285,108845.21883912348
3079,SnCd0.05Te,550,0.00010227542450515129,3.618750914666625,0.2364080353819556,141146.94182176722
289,Pb1Cd0.01Te1.01I0.004,550,-0.00011429748851645803,2.2339375710756464,0.39801597736833066,123747.22637380473
73,Na0.005Pb0.995Se1,550,0.00010684451605913531,1.6934209102647235,0.4323089178619094,102721.98086061438
4372,Pb0.998Ca0.002Te,550,0.00013927097729477802,1.33419343988673,0.00029214986702816683,36.53764552655701
313,Pb0.96Ba0.04Te1.01Na0.02,550,0.00027083707118837817,1.0868907925556033,0.8888008355432271,23944.813399906845
336,In0.01Pb0.99Te0.996I0.004,550,-0.00021742505061603031,1.4026242887972948,0.5141909837810499,27515.279753866074
230,Pb1Te0.75S0.25Na0.06,550,0.00023509497612766788,0.9938980075919466,1.1989167877280043,39199.585503659786
3082,SnCd0.12Te,550,0.00014754830064475394,2.1469643073525813,0.512625380593156,89818.60286861482
4374,Pb0.99Ca0.01Te,550,0.0001782149282744214,1.4078578664907742,0.0003776679640797695,30.438139922000733
4373,Pb0.996Ca0.004Te,550,0.00013471961638501608,1.3526303376576343,0.00026709170920758714,36.19221528777065
332,Pb0.999La0.001Te1,550,-0.0002166505514706939,1.4172951741102242,0.591320750646607,37128.741763710765
2642,PbSe Te,550,0.00022767819098709613,0.8600850113631004,1.0682023389376856,31833.048237912357
3050,SnTe,550,4.851885338561658e-05,6.589587319656506,0.07274143208432512,380215.76685516146
4369,Pb0.98Ca0.02Te,550,0.00010816623110876325,1.448800754600985,0.01172618193811954,2640.0928867176817
3080,SnCd0.07Te,550,0.00010274071225746463,2.8434916737922413,0.2754741051279117,128277.53859190187
15848,Ge0.75Pb0.25Bi0.1Te1.15,550,0.00015560852619668492,0.7938314926341067,0.9239393089626722,53980.32909155374
5,Pb1Te0.9988I0.0012,550,-0.0001651319668526407,1.5730521823458936,0.9708899897760384,101832.91036815113
4370,Pb0.96Ca0.04Te,550,0.00010740438834665752,1.3361265696578488,0.008468800324662431,1783.4574472975269
421,Pb1Cd0.01Te1.01Sb0.02,550,-0.00012735712764147658,1.8035475280627968,0.5604325021216224,113303.07718603127
52,In0.01Ag0.015Sn0.975Te1,550,9.384301908880767e-05,3.8893881167033304,0.2919547579150587,234439.1877642299
417,Pb1Te1I0.00053,550,-0.00020525840178767932,1.6137118866120597,0.3843954937353834,25671.08359950804
15847,Ge0.82Pb0.18Bi0.1Te1.15,550,0.0001725475763331268,0.8222228524131437,1.1805818705299131,57534.14505384327
4371,Pb0.94Ca0.06Te,550,0.00012074202610251455,1.2973603351695275,0.011169721896653566,1807.2713675567045
4376,Pb0.97Ca0.03Te,550,0.00016161186871346746,1.3929128173346308,0.00025068070374143544,24.307239850264395
406,In0.005Sn0.995Te1,550,9.096610028325548e-05,3.909018913775745,0.2471542883296932,212282.4438485666
185,Pb1Te0.9S0.1Na0.06,550,0.00021878418174442504,1.1185511869453102,1.2908661673505746,54845.696230057394
2438,SnTe,550,4.1855378559328346e-05,5.337715561991813,0.06808874943515664,370798.3130618974
457,Al0.01Pb1Te1,550,-0.0001887415805383113,1.6724479931874858,0.5807784506646825,52914.77873643438
147,Na0.0035Pb0.9965Se1,550,0.00014852161300119598,1.4360677997444429,0.5756157558368404,72218.21251665663
15625,(GeTe)0.9(PbTe)0.1,550,9.857248133068697e-05,3.339197332854836,0.35336173391269665,197805.68435825163
323,Pb1.01Ca0.02Te1.02Na0.02,550,0.00022699672046644164,1.480062955875093,0.760875968555292,39736.73695604445
15861,Tl0.02Pb0.98TeSi0.02Na0.025,550,0.00021744817292943384,1.1258143347974991,0.8554912044802313,34324.720153195056
12,In0.01Ag0.005Sn0.985Te1,550,9.985076170166018e-05,3.67361400184946,0.2884494875687039,193240.36074929644
70,Pb1Te0.2Se0.8,550,-0.00011173803052125701,1.257750788668325,0.40892320777974,79197.85847443978
371,K0.02Pb1Te0.7S0.3,550,0.00022213613056365318,0.9304929640410916,1.8617993407544844,63832.943479421076
208,Pb0.96Bi0.02Te0.3Se0.7,550,-0.00019099185866308316,0.9347042708618214,0.5247154188950597,24445.87876068505
317,Pb1Te0.7S0.3Na0.06,550,0.00023707834751105687,1.0567160176801416,1.0710473709202672,36611.75079591246
113,Pb1.00025Zn0.02Te1.02I0.0005,550,-0.00025242207798049514,1.3148095798291948,1.102736135541487,41373.00838760977
351,Pb1Te1I0.00106,550,-0.00014970234955646172,1.9742036758617816,0.33212405250841937,57279.37997612357
11,Pb0.98Na0.02Te1,550,0.0001821681459071333,1.7386821682695448,0.845725839983229,85875.2540067314
2625,PbSe,550,0.00035096342323585184,0.8273799290449452,0.21915459668297774,2462.091110037135
85,Sn0.92Bi0.08Te1,550,0.0001342783018111901,1.7799871586052125,0.44634900355229257,79362.98081649044
379,Pb1Se0.5Te0.5,550,-0.0002292407981871872,0.7164340657691515,1.0923478308353929,27076.3840313378
15634,Ge12In2Te15,550,0.00016700254353184288,2.3628091556203774,0.5345425808779138,82187.57782494396
243,Sn0.98Bi0.02Hg0.02Te1.02,550,0.00011749534720722764,2.2678802950279757,0.5019242246515153,141247.36645271347
359,Pb1Cd0.01Te1.01Sb0.06,550,-0.00010045394677208305,2.494343864300861,0.2903052766276427,130471.16945565025
62,Pb1Te1Na0.003Cl0.003,550,-0.00021323626862880982,1.5204145511810516,1.1497749025911463,69902.06472594311
15859,Tl0.02Pb0.98TeSi0.02Na0.015,550,0.0002448414287579073,1.0565176933341534,0.8787389189564534,23916.49022512093
2730,PbTe,550,-0.00032960897203397616,1.2430678294250352,0.1938813844474332,4341.827079101175
53,In0.005Ag0.0025Sn0.9925Te1,550,8.586565544649934e-05,3.625199485745858,0.22192511199109674,198397.72557497915
112,Na0.07Pb0.93Te0.85Se0.15,550,0.00023474316928040126,1.0635440954144002,0.8244761266787857,31277.937104076977
2641,PbSe,550,0.00017540743344534974,1.3132805315294291,0.9244568211856746,71268.13884968463
15858,Tl0.02Pb0.98TeSi0.02,550,0.00029283040701248415,0.8553859319347354,0.7482622035364075,12292.927861316553
2729,PbTe,550,-7.244397295941979e-05,1.1084888782354625,0.006814445483996678,2749.133877011249
15633,Ge12SbInTe15,550,0.00019609662676100504,1.8237151017586524,0.5257138482640304,44106.20964933525
26,Pb0.9975La0.0025Te1,550,-0.0001414660661935084,1.9948772537674766,0.6287099333915744,103036.23720699863
6054,(PbTe)0.8(PbS)0.2-3%Na,550,0.00018731267107546768,1.2118586102287503,1.210539044887343,73594.41766491697
2629,PbSeAlx0.06,550,0.00034541525726791087,0.7466643313618677,0.3093381183283519,3466.978157847733
3070,SnTe,550,4.2574560666063546e-05,4.191833978416326,0.06656330912411622,293939.19550900394
2628,PbSeAlx0.04,550,0.00034872323280203064,0.7667050265014571,0.33139195470877597,3673.7478142788937
15860,Tl0.02Pb0.98TeSi0.02Na0.02,550,0.00025378093370663187,1.0228577589528365,1.0542689042697293,28914.146498671456
398,Pb1Te1Na0.001Cl0.001,550,-0.00022594648524902836,1.39934380403216,1.0456419807390285,52111.49958903588
2627,PbSeAlx0.02,550,0.0003467814052764417,0.6832781404808452,0.20284368840925995,1778.8765005126818
2626,PbSeAlx0.01,550,0.00029330394810406435,0.7872652700862606,0.09814068783107643,1314.511104814283
227,Sn0.62Pb0.35Cd0.03Te1,550,0.00022405919549903794,0.9670037933840758,0.7327591765949705,25662.632792989258
295,Pb1.01Ca0.06Te1.06Na0.02,550,0.0001954807862677897,1.4983424986927671,0.8415260286410224,59993.99843497746
6055,(PbTe)0.7(PbS)0.3-3%Na,550,0.00018924093641829991,1.3001464730459262,1.05390501655057,62418.885846309655
6053,(PbTe)0.9(PbS)0.1-3%Na,550,0.00017901433751554355,1.3619356324565488,1.1334519550489313,84884.82370818045
216,Pb1Te1.02Na0.04,550,0.00017796498502708777,1.7883420158678618,0.5796266384905897,64531.26963756023
141,Pb0.985Ce0.015Te1,550,-0.00022659140673834805,1.0817380582332643,0.4653797244815468,20124.323494453
2732,PbTe,550,-0.00032595490953976625,1.1659534036969967,0.21734032349494464,4336.544034138846
2733,PbTe,550,-0.00026320883206728494,1.0093310727124862,0.1557987290020593,4126.99505143004
15629,(GeTe)0.78(PbTe)0.22,550,8.241662768517367e-05,2.8826886717463576,0.1969982257714675,133323.22370332645
96,Pb0.64Mn0.36Te1Na0.04,550,0.0002889019450354334,1.0489175499485306,0.7727830256099641,17657.74761114669
15796,(AgSb)0.01Pb0.98Se,550,0.0002620620703355502,0.8967952434739179,0.7487266414663003,20736.59056459533
15795,PbSe,550,0.0002455516476559407,0.7974983569545437,0.06981793264919624,1563.82248312288
308,Pb1Cd0.01Te1.01I0.0016,550,-0.0001567099184185319,1.5390375242085348,0.7491941632021469,85366.59034050186
3034,Sn0.97In0.03Te,550,0.00011708773460372906,3.013507610391278,0.3587187552798044,142102.47904041954
115,In0.005Ag0.0125Sn0.9825Te1,550,8.744481123282625e-05,3.975490654229087,0.2371262832465495,224150.4692303591
15794,PbTe0.998I0.002,550,-0.00013445835138744454,2.5147192683065307,0.4558559749057781,111666.267378879
3171,Pb0.98In0.02Te0.95S0.05,550,-0.0002583101902772431,1.0873165316052162,0.6596170037416274,19283.95837423479
2702,Pb0.997Te1.000In0.004,550,-0.00015200984003561817,2.450463107965664,0.5138367782273239,104690.1081432409
245,Pb0.96Sb0.02Te0.3Se0.7,550,-0.00025718059169044195,0.8791202545147232,0.8478337455630444,20488.95991123409
3172,Pb0.98In0.02Te0.9S0.1,550,-0.0002503554478512865,0.9742006123339636,0.8781220353039771,24454.099390955467
3103,Pb0.985Na0.015Te,550,0.00018942387707320538,1.8187839568833264,0.9673999686741332,90142.45078346133
15798,(AgSb)0.05Pb0.9Se,550,0.00015009718673532243,1.0908487980362973,0.3479634227146325,34082.177155498925
109,Pb0.985Na0.015Te1,550,0.00020423370640815602,1.615289679270978,0.9108586284201587,68495.52835735299
377,Pb1Cd0.01Te1.01I0.002,550,-0.00012502257296865204,1.9270314006706852,0.4703641368956615,105434.66887525887
470,Pb0.4Mn0.04Sn0.56Te1,550,0.00010452358114981492,1.8252983518840384,0.3972303443410616,100425.11390221467
201,Pb0.96Bi0.02Te0.2Se0.8,550,-0.0001835219921772777,1.0242516164765791,0.5176043320919105,28619.737172378285
392,Pb1Cd0.01Te1.01I0.0011,550,-0.00017642964265642339,1.441825422775301,0.8623261285952906,72623.70911383303
2700,Pb0.999Te1.000In0.002,550,-0.0001279681744980002,2.358992326208039,0.5081505184248041,142352.39799102867
15797,(AgSb)0.03Pb0.94Se,550,0.00025550591383403714,1.1003096743427119,1.0022209698218956,35152.922402595716
3164,Pb0.97In0.03Te,550,-0.00024353715941801183,1.003504860409639,0.3675010312163649,10671.359770767873
86,In0.0025Sn0.9975Te0.995I0.005,550,7.62035767899943e-05,3.5762588824247588,0.17353264445863534,194310.70709210946
3036,Sn0.97Sb0.03Te,550,5.9209105545648496e-05,4.121903120281045,0.0990157744588266,223316.3933278022
192,Pb1Te1,550,-0.00012584096546032768,1.9218560168019616,0.44134038262204267,95312.2922402271
2705,Pb0.998In0.003Te1.000I0.003,550,-0.00013050795915269062,2.07444857247269,0.7064015858249917,140899.68748482218
15833,PbTe-5 vol.% Cu2Se,550,-0.00032689918691722146,1.0672169556794824,0.3841340839246572,6941.862440498759
348,Al0.03Pb1Te1,550,-0.00018785867541814454,1.6414299552742475,0.8079554174779369,74393.98123947065
69,Pb1.0015Zn0.01Te1.01I0.003,550,-0.00014177453515737284,1.7850243197790334,0.5115926199418624,82605.55526069441
15832,PbTe-3 vol.% Cu2Se,550,-0.00035443792521304944,1.2935650914601502,0.4637304741611465,9171.024369660034
180,Pb1Cd0.01Te1.01Sb0.04,550,-0.00012465460712760825,2.3660450327368063,0.4488347141920075,124259.63893723974
15793,PbTe0.998I0.002,550,-0.00020720617717299568,1.5914078177066169,0.7748593157256919,43724.955687758535
247,Pb0.96Sb0.02Te0.4Se0.6,550,-0.00027601266529593305,0.7820465257706216,0.9750844232695098,18199.27546698821
3173,Pb0.98In0.02Te0.8S0.2,550,-0.00023019353489509708,0.8244462873285738,0.9844964918325144,27937.296222449862
3035,Sn0.97Bi0.03Te,550,0.00012320313814490348,3.1732950336595986,0.4265486999860677,134793.1334923273
15792,PbTe0.998I0.002,550,-0.0002104115921036309,1.9787779995508568,0.4543147106810869,33797.666861885686
217,Pb0.96Sb0.02Te0.2Se0.8,550,-0.00024554872578740495,0.9121659376795036,0.8498822971292032,23377.312082717777
105,Pb1.002Te0.5Se0.5I0.004,550,-0.00014609249827857892,1.9207331679448456,0.7909702808439426,129422.17105065518
2704,Pb0.998In0.003Te1.000I0.004,550,-0.00013671339775205493,1.5306553051292937,0.5620021266311213,85429.17227353607
375,Sn0.98Bi0.02Hg0.04Te1.04,550,0.00012403428937408616,2.0171413593979954,0.5895919162379812,136154.0088986967
3025,CuSn5InTe7,550,0.00013197897360185107,2.2510669286375826,0.3270822630290637,80522.84671304515
64,Pb1.0015Zn0.02Te1.02I0.003,550,-0.0001512820290719673,1.6353587222338206,0.5465610360933293,71009.15233903355
3024,CuSn7InTe9,550,0.00011947656041859248,2.3547327015579693,0.32812485058112273,98614.18755981931
32,Na0.008Pb0.962Cd0.03Te1,550,0.00023722169119251094,1.4906872800807434,0.7964710803431826,44223.729651205686
3026,CuSn2InTe5,550,0.00015068780436030939,2.2843818189407075,0.3346031996821107,59050.75279116241
84,Pb1Se1,550,-9.473480926358741e-05,1.9798416734871582,0.3225538239247569,124817.84124654374
304,K0.005Pb1Te0.7S0.3,550,0.0002945917922450108,0.8039924209394411,0.9229596833075948,15546.431251275935
97,In0.0025Ag0.0025Sn0.995Te1,550,6.210486286866455e-05,5.092751732600252,0.12260336367358515,294334.37561084656
98,Pb1.0005Zn0.01Te1.01I0.001,550,-0.00020986654126047946,1.4625456779426207,0.876121020210731,52896.19577216699
81,Pb1Te1In0.06,550,-0.00022835030253206236,1.3248666850291588,0.5586170247347217,25805.98703459427
2694,PbTe0.9Se0.1,550,-0.00025929526389046345,0.9220517111138448,0.5627060559043411,13779.924512522526
3023,CuSn10InTe12,550,0.0001074351554186973,2.6662203164364104,0.2584917715311181,111222.80329803436
265,Pb1Te0.85S0.15Na0.06,550,0.0002210427583989269,1.0499277482809268,1.2365496245722571,48312.07503733423
3105,Pb0.965Na0.015TeZn0.02,550,0.00020245064928230464,1.6203839062649372,1.0866602993108003,73611.02228832523
3104,Pb0.975Na0.015TeZn0.01,550,0.00020347760160192833,1.6522208938016874,1.0760599406500315,78135.23496644013
2698,PbTe1Se0,550,-0.00025913075201943175,1.229664948380039,0.1297597864710287,4590.490146563854
306,Sn0.98Bi0.02Te1,550,8.661256254453609e-05,3.3230696445003254,0.30436655068239904,219091.93230253505
10,In0.01Sn0.99Te0.99I0.01,550,0.00011024818495542757,2.731259517475636,0.2928429122738277,119644.3235982358
3162,Pb0.99In0.01Te,550,-0.00033900011885834667,1.0069215343797442,0.4180931750942276,6604.9963059966285
3032,SnTe,550,5.189799925954823e-05,5.687630466369813,0.08707892060759126,306554.55296308873
3163,Pb0.98In0.02Te,550,-0.0002723831668458859,1.019663842403702,0.4466551418859249,10404.47485498694
2697,PbTe0.96Se0.04,550,-0.00028708035733935623,1.1808823385474412,0.4020443990997222,10396.426987116763
3020,SnTe,550,5.216131882720665e-05,5.585426754349257,0.08916162698917884,308002.81791893
425,Pb1Te1,550,-0.0003056369416197886,1.0355984010682668,0.7106199766115483,14323.673180695254
2695,PbTe0.92Se0.08,550,-0.0002449013654791635,1.0402122811160837,0.6876732405277091,21301.59468693135
3022,CuSn14InTe16,550,9.102435046244708e-05,2.9546151599698147,0.18471387995178049,125289.62242869055
123,Pb0.9985La0.0015Te1,550,-0.00018375534912756528,1.6455385216033207,0.7013113600370231,71106.67828822223
2696,PbTe0.94Se0.06,550,-0.000254636539892612,1.0557658477792211,0.7941471445468768,23430.261075327548
3106,Pb0.945Na0.015TeZn0.04,550,0.00021111154046132537,1.6734253177993428,0.9817024319507484,70838.42492653709
3021,CuSn18InTe20,550,7.405894366830387e-05,4.262429431082043,0.15183755732104146,216888.69801085905
224,Pb1Te0.8S0.2Na0.06,550,0.00023416390662301442,0.974387995978246,1.3367450428454746,43189.47330587224
87,In0.005Sn0.995Te0.9975I0.0025,550,8.471713199790056e-05,4.043744840345962,0.21651940596275548,221807.07342107926
164,In0.015Pb0.985Te0.996I0.004,550,-0.00022913874715579347,1.3242457005559871,0.4311139514405203,19802.630074196124
15721,Pb0.56K0.04Sn0.40Te,550,0.00012469537681916582,1.86131573276112,0.4994425815631193,94190.90851685037
312,Pb1Cd0.1Te1.1I0.0011,550,-0.00023490848887307641,1.0960217163769477,0.6123621174411481,22114.0029709409
404,Pb1Te1Bi0.06,550,-0.000100443688240748,1.8635683659811664,0.2678604046364081,89959.25661524864
2713,(Pb0.98Mg0.02)0.98Na0.02Te0.8Se0.2,550,0.00020791124345864677,1.1089110435719391,0.8815680870947649,42087.729062894236
167,In0.005Pb0.995Te0.999I0.001,550,-0.0002649817035224357,1.4233677460376917,0.3761270591454727,13942.839781753137
188,Pb0.96Na0.02Mg0.02Te1,550,0.00022561780058350322,1.6993535735588523,0.7908056376799734,48000.3157197116
15720,Pb0.57K0.03Sn0.40Te,550,0.00012132065387207162,1.9632604924739103,0.4129408949254447,98315.8055547292
2712,(Pb0.99Mg0.01)0.98Na0.02Te0.8Se0.2,550,0.00020620331422260032,1.1468032554839307,0.8518781844450043,42115.1493142409
347,In0.015Pb0.985Te0.999I0.001,550,-0.0002360794957385723,1.4393105594082074,0.2640034633786531,13249.620120745018
58,In0.0025Ag0.0075Sn0.99Te1,550,6.639387759498232e-05,4.470139267931347,0.1356046289489493,250021.18669642665
79,Pb1Te1In0.14,550,-0.00021987650424177367,1.2654566865508627,0.2867407509206641,13646.345620393653
51,In0.005Ag0.0075Sn0.9875Te1,550,7.921357176176394e-05,4.247361013051324,0.1949661131159777,239947.60973463798
3197,PbTe0.85Se0.15-2Na-3SrTe,550,0.0001916456871981692,1.3394740557829925,1.1577699887922366,72793.88221243699
120,Pb1.00015Zn0.01Te1.01I0.0003,550,-0.0002535140480542349,1.3137432488537335,1.032791886677637,38384.55987610096
2711,(Pb1Mg0)0.98Na0.02Te0.8Se0.2,550,0.00019717098411197232,1.324001452695855,0.8681334389138353,54650.719298787415
3198,PbTe0.85Se0.15-2Na-4SrTe,550,0.00018817770652074443,1.296238303348355,1.210370109621646,69835.34607923044
15736,PbSe,550,-0.0002791300612621245,1.2554617195064022,0.3347745105998745,8192.337535551003
257,In0.005Pb0.995Te0.994I0.006,550,-0.00016268150140924675,1.557616721444191,0.4924010562516565,53269.82321060868
212,Pb0.954Sn0.046Te0.92S0.08,550,-0.00020725585909785716,1.2142135680428978,1.211532416504368,58938.606838218395
3199,PbTe0.85Se0.15-2Na-5SrTe,550,0.00019232914958849164,1.2015384645195302,1.0432533355013267,63434.89080950554
63,Pb1Te0.5Se0.5I0.001,550,-0.00023433855253985253,1.4133625206098657,1.1160573901069797,52226.37977878075
15846,Ge0.87Pb0.13Bi0.1Te1.15,550,0.00020272532777559143,0.8008036121731441,1.667317778941653,56114.849738120196
104,Na0.05Pb0.95Te0.85Se0.15,550,0.0002272050801733644,1.1744180531588029,0.8652985476220285,35785.11269289466
2716,(Pb0.94Mg0.06)0.98Na0.02Te0.8Se0.2,550,0.0002068774011337272,1.1114496024900908,1.046876985525734,49565.62084378954
46,Na0.012Pb0.958Cd0.03Te1,550,0.00019891692822311392,1.472519056037702,0.9387065957081348,62859.65121180089
66,Pb1.0005Te0.75S0.15Se0.1Cl0.001,550,-0.0002245423116017583,0.7840079730827791,0.6338185070021943,17919.51814721471
172,In0.015Pb0.985Te0.994I0.006,550,-0.0002179367193532084,1.4422170374389616,0.4364052838516087,24149.3470167072
173,Pb1Te1.01Na0.02,550,0.0002244134056430627,1.938718423863385,0.5716800083521953,47428.264422966175
78,In0.005Sn0.995Te0.9875I0.0125,550,8.444440870621612e-05,3.25951951547706,0.1967865850488102,163547.75509782293
2714,(Pb0.97Mg0.03)0.98Na0.02Te0.8Se0.2,550,0.00022260558186944503,1.0590056150970817,0.8121573381767249,33351.10968510457
15719,Pb0.58K0.02Sn0.40Te,550,0.00012794621650673535,1.990121263146707,0.4421424320776396,86931.02255784845
169,In0.015Pb0.985Te0.998I0.002,550,-0.00023178129370573998,1.4372730083962957,0.32506017628757866,15675.785753765877
3113,Pb0.96Eu0.04Te,550,-0.00014722654703634708,1.2035387834937303,0.009927201627417226,1198.0942449081915
394,Pb1Cd0.03Te1.045Na0.03,550,0.00027964467097680787,1.1478289378865654,0.5177516700226206,13817.290648855618
15718,Pb0.59K0.01Sn0.40Te,550,0.00015749323916231498,1.886752439624204,0.4376491059790977,69036.44264874187
2715,(Pb0.96Mg0.04)0.98Na0.02Te0.8Se0.2,550,0.0002150259973611801,1.1301459962624665,0.8364530903450493,38730.30870488443
15755,PbTe-Bi(1.5 at.%) In (3 at.%),550,-0.00019834370000800143,1.5996020901979682,0.3021524395096149,21217.27927513323
15,Pb1Te1Cl0.01,550,-8.343982554490109e-05,2.9068543403692058,0.20639723238652352,156681.48368454614
89,Na0.02Pb0.95Cd0.03Te1,550,0.0002034774629497025,1.4299806286983667,0.9249826385426356,63090.30095543463
409,K0.025Pb1Te0.7S0.3,550,0.00023624711993590732,0.7128146931040023,1.5638428656854408,37007.853633241815
83,In0.005Sn0.995Te0.9925I0.0075,550,7.911639887334208e-05,3.474508321619819,0.18224016979245014,183925.41954685282
47,Pb1.00025Zn0.01Te1.01I0.0005,550,-0.00023584690091825927,1.4125162782106335,1.011322959708174,46693.91529606288
405,Pb0.95Ce0.05Te1,550,-0.0002249671409064588,0.6938257495112135,0.7305121228404876,19702.894953236177
210,Pb0.98Na0.02Te0.76Se0.12S0.12,550,0.00020459628323115563,1.2520844895558136,1.0901793972291625,59288.9059750649
15834,PbTe-7 vol.% Cu2Se,550,-0.0002441851342097177,1.1970361974507902,0.3278125758768363,9746.148371502604
16,Pb1Te1In0.18,550,-0.00021051456304977255,1.1951013204264598,0.23009020200585825,11281.734426238309
15757,PbTe-Bi (1 at.%) In (5 at.%),550,-0.00020045395055194574,1.6489816203475214,0.22437748182530406,14900.258770460556
15756,PbTe-Bi (3 at.%) In (5 at.%),550,-0.00018867753460779688,1.6713056544285032,0.2035164729416513,16007.375094576168
2708,PbTeCd0.01,550,-0.00019761446178086968,1.3807278475397275,1.1430443108353634,72897.44143443741
345,Sn0.99In0.01Te1,550,0.00011362774057925576,3.2584118221168117,0.2874809708062382,131911.7992031716
264,Pb1Te1.03Mg0.02Na0.02,550,0.0002346520449917041,1.275741429671045,0.7648353094302371,34916.868136284415
403,In0.005Pb0.995Te0.996I0.004,550,-0.0002054699832631496,1.5201124109551498,0.4998691512196343,32985.033512976945
3194,PbTe0.85Se0.15-2Na,550,0.00017224336149441246,1.4897697321773724,0.9640313120875176,74838.07089221565
3195,PbTe0.85Se0.15-2Na-SrTe,550,0.00018008399584425517,1.4424969699091097,0.9925577163351714,71551.60089503137
3196,PbTe0.85Se0.15-2Na-2SrTe,550,0.00018522072416286332,1.4159733389673734,1.0690350921876464,73487.51847570785
307,In0.005Pb0.995Te0.998I0.002,550,-0.00023516261850264848,1.3387134618349812,0.4727437198095231,21005.82522424112
181,Pb1Te1Bi0.03,550,-9.516196170489843e-05,1.964646135919338,0.19329726202892256,76246.6169807107
2709,PbTeCd0.02,550,-0.00021676616468017007,1.4253295779936457,1.1526934175400907,63359.3699362583
189,Sn0.995In0.005Te1,550,9.159614930771576e-05,3.4050955132645484,0.2484352060958334,183326.52930173016
241,Pb1.01Ca0.03Te1.03Na0.02,550,0.00021607604709765018,1.3916871124678531,0.7568237529197926,41016.67178105645
15741,0.2% Cl-doped PbSe,550,-0.00014371514276642966,1.7624190225385803,0.4932814670556056,69284.81140273764
2710,PbTeCd0.04,550,-0.0001857155353857333,1.5827526379227708,0.623907556979181,56421.031643923605
174,Pb1Te1,550,0.00021581539584259227,1.2169164107242776,0.0418438211154384,1987.7627545426653
159,Pb0.93Na0.02Mg0.05Te1,550,0.0002343949104459727,1.5019173959838492,0.8733383963343809,43407.978136656224
356,Pb0.97Ce0.03Te1,550,-0.00022707832551623397,1.2754506428424115,0.5329026377998703,27268.913360030194
2771,Pb0.995Sn0.005Te0.847Se0.15I0.003,550,-0.0001758340367045578,1.2542629257254363,0.9484364864581759,69886.46887109418
2896,SnSe,550,0.00038638147750820473,0.5973576823416957,0.1943002933215716,1478.8168418450077
2542,Pb0.966Ca0.02Na0.014Te,550,0.00020488174355787049,1.379935129956387,0.812858070585607,42875.75053146618
15528, (GeTe)0.82(Mn0.6Sn0.4Te)0.15(Bi2Te3)0.03,550,0.00016489982936067558,1.2519717366581546,0.9542054015576712,72401.03561099901
2895,Sn0.99SePb0.01,550,0.0003467674803195736,0.3579719766545525,0.21704063056536785,1319.548253746092
15334,(AgSbTe2)0.2(Pb0.5Sn0.5Te)0.8,550,0.00015063887211647661,0.7747516704251853,0.8182727344844503,48886.26156851113
15529,(GeTe)0.81(Mn0.6Sn0.4Te)0.15(Bi2Te3)0.04,550,0.00015843511378181417,1.2047704445585588,0.909562774783506,72062.24153447183
219,Pb1.0016Te0.75S0.15Se0.1Cl0.0032,550,-0.00012303138491535866,1.272116203567646,0.5171736967639313,79025.76311056812
272,Pb0.98Na0.02Te0.9Se0.05S0.05,550,0.00019064887373100556,1.3930559968074547,1.0031324078008323,69902.97477568733
15530,(GeTe)0.8(Mn0.6Sn0.4Te)0.15(Bi2Te3)0.05,550,0.0001537852686621827,1.1634928931841904,0.8883697314902709,71742.10377996482
2770,PbTe0.847Se0.15I0.003,550,-0.00021403564694990931,1.2945247253158068,0.7861389044914631,40909.45375312807
467,Pb0.16Mn0.04Sn0.80Te1,550,6.572836329728767e-05,3.990289276371672,0.17042544178311184,266422.6402266568
358,Pb0.94Na0.02Mg0.04Te1,550,0.00022984876618058984,1.6200270176995415,0.8743707358708105,48749.574366378605
280,Sn0.8Mn0.2Te1,550,8.471180885516471e-05,2.0738116831571114,0.22485433007838454,99360.42023029832
298,Pb1Te1Na0.06,550,0.0002809529839268411,1.2331667308787615,0.4913510870713304,13956.731812181555
2545,Pb0.98Bi0.02Te,550,-0.00019280747644048865,0.9184977938723428,0.22272456809758975,10147.1665621124
352,Pb1Te1.04Mg0.02Na0.04,550,0.00019554717206808384,1.6781529770902894,0.7288063769801768,67081.54471736966
197,In0.01Pb0.99Te0.994I0.006,550,-0.00019522586585465475,1.4676970758121288,0.5306572647357202,37139.36703318164
2802,PbTe0.85Se0.15,550,0.00021191298767845646,1.0496156249483708,0.9370154545775436,35073.905011416005
2597,Pb0.97Sb0.02Se,550,-0.00014140357646991327,1.0352753574836522,0.6165420087356077,51899.25814056413
199,Pb0.92Na0.02Mg0.06Te1,550,0.00024237217175545518,1.350267680018321,0.957960308815678,40034.94071163464
2547,Pb0.95Bi0.05Te,550,-0.0001518613185845571,0.8451749772073143,0.2368767071039377,15783.814394973711
101,Pb0.99825La0.00175Te1,550,-0.00014783278969758153,1.8457148835093664,0.6924813292742414,110588.85083969607
121,In0.0025Sn0.9975Te0.99I0.01,550,6.583001094632459e-05,3.27273774292651,0.1535387818165297,210823.3701227298
2799,PbTe0.85Se0.15,550,0.000215089719416748,0.9903570006908314,0.952946654814208,32342.48807546636
15335,(AgSbTe2)0.09(Pb0.5Sn0.5Te)0.91,550,0.00015897928641353312,0.7651274833275898,0.8502361636785186,45320.468103613806
3,In0.01Ag0.01Sn0.98Te1,550,9.474015631198918e-05,4.256986431186565,0.2706943433940399,233426.71759022475
15527, (GeTe)0.835(Mn0.6Sn0.4Te)0.15(Bi2Te3)0.015,550,0.00017406366540920735,1.3742483545451094,0.9615395530601232,73001.30146159622
382,Pb1Cd0.05Te1.05I0.0011,550,-0.0002042003796096997,1.279265089483653,0.7247490056244806,40427.08213425578
15336, (AgSbTe2)0.05(Pb0.5Sn0.5Te)0.95,550,0.00013834931070443748,0.9840630653032656,0.6599498477322898,57638.36683066952
292,Pb1Cd0.01Te1.01Sb0.01,550,-0.00015684686343323554,1.6587580116759677,0.6298792923161346,77219.3245313738
128,Na0.03Pb0.97Te0.85Se0.15,550,0.0002120860084327921,1.1168647899708994,0.914386498440655,44567.12402471083
2801,PbTe0.85Se0.15,550,0.00021916266563745812,1.0342476157061782,1.0169136324960244,33766.14232391608
218,Pb0.5Sn0.5Te1,550,0.0001718393620747451,1.1829886650704735,0.536414084195023,36365.40388445853
2806,(Pb0.98Tl0.02)(Te0.85Se0.15),550,0.0002503733639605704,1.2176769673470176,0.9402605329305076,27592.34507571065
2838,Pb0.9Na0.02TeSr0.08,550,0.00022488548732984531,1.4331507959503893,1.2094854849625698,64818.91296416568
391,Al0.02Pb1Te1,550,-0.00016698498400469848,1.7129927431505934,0.7175475097011635,87601.04006622848
209,Pb0.99Ba0.01Te1.01Na0.02,550,0.0002824900130164768,1.4136700121082484,0.7420165120620292,23899.715349803446
2837,Pb0.92Na0.02TeSr0.06,550,0.0002252839325568673,1.5628003797521333,1.1929767374668996,65661.14973369951
40,Pb0.88Mn0.12Te1Na0.04,550,0.00028019007077356673,1.045405275435804,0.9573992213113164,23179.794740534548
2836,Pb0.935Na0.02TeSr0.045,550,0.00022466994468366982,1.6379667809246374,1.089636131218358,64583.71936014504
284,Pb1Te1.04Mg0.03Na0.02,550,0.0003135240130161471,1.430463766428245,0.8013068455274661,22536.515970038017
2909,Sn0.96Pb0.04Na0.01Se,550,0.0002546653266109261,0.5553133158906525,0.19631447707362026,3267.1964998398603
251,Pb1Cd0.03Te1.03I0.0011,550,-0.0001979849949157548,1.2803295789711733,0.7397040309493421,43929.121803643415
14,Pb1.0039Te0.75S0.15Se0.1Cl0.0078,550,-8.058216943475387e-05,1.8330246489531143,0.25564894136262,131211.44055972082
110,In0.0025Sn0.9975Te0.985I0.015,550,4.598755994291093e-05,2.600297252692643,0.06507210411428804,145470.32989304402
2908,Sn1Pb0Na0.01Se,550,0.0002438498383011854,0.7849008150024834,0.28786479846993274,6297.233977487629
2532,PbTe,550,0.0001898976784897213,1.8980240382950768,0.7282375395956909,67971.16646409758
2533,PbTe,550,0.00011183520128797304,2.8038282999832944,0.2798029494042367,112817.841680435
281,Pb1Cd0.07Te1.07I0.0011,550,-0.00020580794233737975,1.0243790465542837,0.7644922849007854,33616.06251627134
2541,Pb0.986Na0.014Te,550,0.00019356235664994635,1.2648236843014455,0.8641029654911394,53758.03411302296
59,Pb1Te1In0.1,550,-0.0002281802064074377,1.1733970406233567,0.37413020642856537,15330.24640361094
2840,Pb0.86Na0.02TeSr0.12,550,0.00022519790245812833,1.359414435469216,1.2591627057014547,63542.80475030949
186,Pb1.01Ba0.03Te1.03Na0.02,550,0.00026481021786029424,1.1241460744825909,0.9215789043654018,26861.057494106117
3596,PbTe0.997I0.003,550,-0.00018875972984205646,1.7277149097186726,0.6919656108704917,53439.97162172269
15526,(GeTe)0.85(Mn0.6Sn0.4Te)0.15,550,0.0001813753013051812,1.481353948913327,0.9949043746626712,73166.36412430367
2839,Pb0.88Na0.02TeSr0.1,550,0.0002244332342601901,1.3302907766645764,1.2564377144131424,61791.16240250588
419,K0.03Pb1Te0.7S0.3,550,0.00024045674600394598,0.668605235277095,1.679209473215861,35305.14728556003
344,Pb1Te1,550,-0.00030472511492777313,1.0349252032563645,0.6490583662777397,14368.24973173005
194,Al0.04Pb1Te1,550,-0.00017823732698494298,1.6544313498584795,0.7263366410851939,72599.57013176661
2794,PbTe1Se0,550,-0.000250789057462124,1.834931473403344,0.3924889993402232,21089.773524195072
15365,Pb0.94Ag0.04Te,550,0.0003559385302670348,1.3179998070006942,0.17632137712928098,3245.627698239393
277,Pb1Cd0.02Te1.035Na0.03,550,0.00020734764791777445,1.5402013037544453,0.8529254673551928,55555.57575966045
15364,Pb0.98Ag0.02Te,550,0.0003544962717486066,1.5189071683886697,0.1731636837398637,3713.129843875201
6183,In0.01Sn0.99Te,550,0.00010014111465471112,3.040106161990761,0.2682431201515105,128044.61681407034
2787,PbTe0.75Se0.25,550,-0.00019557896670743558,0.452706970380258,0.5221775449922186,10914.59444075766
2855,(Sn0.8Pb0.2)0.85Mn0.15Te,550,9.996297287138728e-05,1.9192864359585255,0.3293944693797144,116733.28607013321
411,Sn0.98Bi0.02Hg0.01Te1.01,550,0.00010598616181969932,2.5313405682991625,0.4100682265943428,160556.65155360708
15366,Pb0.94Ag0.06Te,550,0.00035308282040841336,1.327991775794109,0.15370995653582115,2911.4330343853007
56,Bi0.0026Pb0.9974Te0.88S0.12,550,-0.00014693036814964492,0.9394541544790966,0.6554831091912161,55535.553003245164
2795,PbTe0.9Se0.1,550,-0.00029688273769599776,1.4565212244916468,0.4759887192781065,14703.291537151441
454,Sn1Te1,550,4.5217863283494756e-05,4.476279635248822,0.07646081611771205,304350.0491076391
363,Pb1Cd0.01Te1.01I0.0009,550,-0.00019296720681354497,1.3009409297421346,0.8822123967789185,56040.373763133066
2556,Pb0.85Fe0.15Te0.99I0.01,550,-0.00011565009294255967,2.0249354263646393,0.3593408798052061,100396.66770567106
2560,Pb0.85Fe0.15Te0.998l0.002,550,-0.00015450894053472357,1.8757287383653705,0.5370130642647526,77838.26326912001
103,Pb1.00015Zn0.02Te1.02I0.0003,550,-0.0002614274304755218,1.3101656428745212,0.9610838680428684,33498.279046328615
