Repository: starrydata/starrydata_datasets

> [!NOTE]
> **The duplicated `sample_id` issue was fixed on 2026-09-08**
>
> Datasets published between **2026-04-01 and 2026-09-08** contain duplicated
> `sample_id` values: the same `sample_id` can refer to samples belonging to
> **different papers**. Joining tables on `sample_id` alone mixes data from
> unrelated papers.

# starrydata_datasets

Daily per-project splits of the [Starrydata2](https://starrydata.nims.go.jp/) dataset, with a browsable download page at **https://starrydata.github.io/starrydata_datasets/**.

Historically this repository also hosted the raw CSVs (from 2019/7/11 until 2022/12/22); those older archives are still available via git tags.

File: datasets/20190711/20190711_preprocessing_interpolated_data.csv (part 45 of 94)
sampleid,composition,Temperature,Seebeck coefficient,Thermal conductivity,ZT,Electrical conductivity
15359,Pb0.96Sb0.04Te,550,-0.00012557442636763867,2.394784192954107,0.2379430943432849,52868.415457230934
15360,Pb0.94Sb0.06Te,550,-0.00013038529641727617,2.0937612571656468,0.31867038509755524,65202.2014986578
2861,Sn0.84Sb0.16Te,550,9.334784697998597e-05,3.0013539997585643,0.3507111525686453,219618.52119284653
329,Pb1Te0.65S0.35Na0.06,550,0.00024078745653392472,1.0402208531614638,0.9555860424478732,31172.019947398046
15358,Pb0.98Sb0.02Te,550,-0.000117917077320995,2.7227131622560656,0.2484691025317483,72520.46603368265
15361,Pb0.92Sb0.08Te,550,-0.00011721738915471819,2.11997921853436,0.3957878948845093,107465.26308954801
6228,In0.01Sn0.99Te0.995I0.005,550,0.00011099628755279973,2.9463876446243353,0.28119842383600674,122270.91734163508
220,Pb1Te1.03Mg0.01Na0.04,550,0.00020458386779754253,1.7502924765988117,0.5747044002891397,48028.511041252415
2557,Pb0.85Fe0.15Te0.992l0.008,550,-0.00011807515125363318,2.0413169303419365,0.4185915973937651,111589.53406541019
346,Sn0.98Bi0.02Hg0.005Te1.005,550,9.888787066844388e-05,2.8037858283562755,0.364343518660116,177143.34029054292
2788,PbTe0.66Se0.33,550,-0.0002870890366358358,0.36003920030174363,0.8144692335122841,6231.975224442314
15362,Pb0.9Sb0.1Te,550,-0.00012662937845287267,2.123427379419588,0.4080002800473473,84330.63669339758
2558,Pb0.85Fe0.15Te0.994l0.006,550,-0.0001231060614882825,2.0279608365163053,0.4535235747066642,107354.05893531318
2789,PbTe0.5Se0.5,550,0.00025205266307921936,0.3214153930405565,0.13699325011598915,1030.5350340988953
2559,Pb0.85Fe0.15Te0.996l0.004,550,-0.0001355335276487238,2.054849168541684,0.4779655233398569,98612.12861854408
410,Pb1.00085Te0.75S0.15Se0.1Cl0.0017,550,-0.00013865686263457903,1.209839567854461,0.6733336669643029,77039.36348706359
214,Pb1.01Te1Na0.02,550,0.00022298476119689907,1.7323263541693097,0.6881593070328824,43591.88429482165
11892,PbTe,550,7.874980746571921e-05,1.0564979417835754,0.00553708452510026,1715.094750585892
349,Na0.01Pb0.99Te0.85Se0.15,550,0.0002589873949894645,1.22302542010706,0.5137006030156058,20158.355663073038
11891,PbTe+PVA,550,3.8419808752221706e-05,1.4269416148345269,0.0007973823180607367,1401.5213497158286
2800,PbTe0.85Se0.15,550,0.0002211928740286333,0.9579843830815322,0.9543457434903058,32306.388458754478
2850,(Sn0.8Pb0.2)1Mn0Te,550,6.123753330718128e-05,3.218184446216576,0.1308691061068069,202666.15474992932
11894,PbTe,550,5.878506781962622e-05,0.8073808048043831,0.0036490168215972635,1550.0922637418728
71,Sb0.004Pb0.996Te0.88S0.12,550,-0.00016948689212949332,0.8365286886697127,0.8201022292385557,51886.54708600338
430,Pb1Se0.8Te0.2,550,-0.00022429462083957383,0.6707137188704722,0.9170743604152904,22230.095848614917
2549,Pb0.94Bi0.06Te,550,-0.00015817571463717768,0.9555451550069308,0.27360267035507313,17704.476547520375
2848,Pb0.94Na0.02Sr0.04Te,550,0.00021639929705289981,1.557909648572441,0.9777415856575296,55633.112021485984
11893,PbTe+NaCl,550,-1.21370661117689e-05,1.1583137860212658,0.00010922028862400031,1561.4907663876807
161,Pb0.98Na0.02Te1,550,0.0002048979638330285,2.3470018076033052,0.6395468256447815,65005.154824486344
2546,Pb0.96Bi0.04Te,550,-0.000191208586400117,0.8633905133352098,0.2754339114517492,12167.218979575024
33,Pb1Te0.5Se0.5I0.0002,550,-0.00036690575681558096,1.3247166472687095,0.8854317221685043,15841.865795834154
11890,PbTe,550,7.856112095320415e-05,1.636476071386349,0.003383973884048459,1631.393131368279
2797,PbTe0.5Se0.5,550,-5.9158788135406884e-05,1.4116085577954591,0.052954580363191006,40646.11937682192
149,Pb1Se0.7Te0.3,550,-0.00022565020699401704,0.6759364230611973,0.8231965570887363,19868.964443403624
15368,Pb0.9Ag0.1Te,550,0.00034920407119218587,1.3010044215661791,0.20818021663190714,3972.8571001409387
2853,(Sn0.8Pb0.2)0.91Mn0.09Te,550,9.291252202043067e-05,2.3534736040665223,0.2597074463541809,128100.74965904793
23,Pb0.94Mn0.06Te1Na0.04,550,0.00024688437112079984,1.1520050442640024,1.1523930254945305,39600.905490786325
2854,(Sn0.8Pb0.2)0.88Mn0.12Te,550,9.957028835251724e-05,2.0904667125535497,0.301230775894763,117554.97059095047
15367,Pb0.92Ag0.08Te,550,0.00034796201816681414,1.3201203933636751,0.1683917466510059,3250.618096072127
328,Pb0.98Ba0.02Te1.01Na0.02,550,0.00031132157974193353,1.1980455826870706,0.731285969769652,16435.368386716116
385,Pb0.98Na0.02Te0.96Se0.02S0.02,550,0.00019155857543063046,1.6093242773973149,1.0114071589673297,80649.87514858693
132,In0.0025Sn0.9975Te1,550,7.751430596015011e-05,4.347108281112821,0.17837880394429706,234648.2342610917
99,Pb1.00075Zn0.02Te1.02I0.0015,550,-0.00018803918281770456,1.4041651919423457,0.6749139425153902,48731.21091191626
2851,(Sn0.8Pb0.2)0.97Mn0.03Te,550,6.334717556219518e-05,3.011962890263277,0.1471922980433673,202570.7551825275
2598,Pb0.96Sb0.08/3Se,550,-0.00016281189822110357,0.6850554828402649,0.5581308696029925,24605.352756205568
2798,PbTe0.75Se0.25,550,-0.00033083052148954496,1.0935761273232565,0.6154092585432629,11695.206381636235
221,Pb1Cd0.01Te1.025Na0.03,550,0.00024755647857208253,1.2957301427734715,0.7737344044396199,29743.71342887753
2852,(Sn0.8Pb0.2)0.94Mn0.06Te,550,6.528375837104251e-05,2.9643940934378183,0.1344649914554299,173985.06642764367
401,Pb1Cd0.05Te1.065Na0.03,550,0.00026075778994732405,1.1796144591420656,0.17459391020728054,5507.213411848729
2910,Sn0.92Pb0.08Na0.01Se,550,0.0002686102247736362,0.5636979052735405,0.21614258617290227,2960.3662098754285
200,Sn0.81Pb0.16Cd0.03Te1,550,0.00012217142312512296,2.069346369488075,0.3978995107781261,100300.85600606957
204,K0.01Pb1Te0.7S0.3,550,0.00023301727645686933,0.9073046966820336,1.2556418273482823,38148.72258334176
2826,(Pb0.96Na0.04Te)0.96Sm2Se3)0.04,550,0.00024344193174649975,0.5904500467670957,0.8515309626947811,15030.244262629212
15174,Pb1.01Nb0.03Se,550,-0.0001986997469334725,1.2288243856508558,0.7598023370780883,38125.15480280565
15304,Pb0.57Sn0.4Na0.03Te,550,0.00010440635834620844,2.389826960824707,0.4142895510703876,156142.39939564336
17,Na0.02Pb0.98Te0.85Se0.15,550,0.0002228211201589607,1.0829459641593349,0.8738254996690538,37938.311276371955
15175,PbNb0.04Se,550,-0.00019597926574516582,1.276641187207793,0.7761976389750274,41892.20109255678
2825,(Pb0.96Na0.04Te)0.975Sm2Se3)0.025,550,0.0002094220725334338,0.6019158658883654,1.0834527963011649,28264.82756497899
2824,(Pb0.96Na0.04Te)0.98Sm2Se3)0.02,550,0.0002020136630126936,0.7157725840140579,0.982974144416814,32689.599789394622
2812,(Pb0.96Tl0.04) (Te0.85Se0.15),550,0.00021506866504270963,0.9767607473091546,0.9523589490865874,32852.85283339748
15176,Pb0.99Nb0.05Se,550,-0.00016097315858038146,1.4537428765915488,0.6576097491446369,61897.75965335475
315,Pb1.01Ca0.005Te1.005Na0.02,550,0.00021639550280440865,1.351995707967518,0.8389894694679175,44042.571845271625
342,Sn0.9975In0.0025Te1,550,8.10569962224027e-05,2.8978631046901557,0.2682918778686616,215150.16807567514
15303,Pb0.58Sn0.4Na0.02Te,550,0.00011613053048788184,2.386025350412872,0.4154685032664645,124684.93897689563
15173,Pb1.02Nb0.02Se,550,-0.00021113624775101104,1.1917133951429648,0.7185219893953194,33589.86803479132
15171,Pb1.04Se,550,-0.00027952377447954934,1.0870129243458304,0.7118755624501575,15703.308820093676
364,Pb0.958Sn0.042Te0.84S0.16,550,-0.00020654348255343065,1.2070443575930123,0.9909599707982036,57266.03134624237
340,Pb0.98Na0.02Te0.8Se0.1S0.1,550,0.00019298211066472949,1.265139710521222,0.8913121731681949,55051.80110338912
6106,PbTe-1%CdTe-0.5%Sb,550,-0.00021168180634266893,1.3644544052064744,0.8571222233520921,52842.994918146585
2810,(Pb0.96Tl0.04) (Te0.85Se0.15),550,0.00021589499277291496,0.9694523638887614,1.2643603606110014,40615.3600978217
255,Pb1Te0.7Se0.3,550,-0.00023067024409334112,0.6928814898440869,1.0502699971314131,24866.46661182865
2920,Sn0.97Cd0.03Te0.90Se0.10,550,6.222511399565388e-05,3.1759187419252437,0.12567822550663066,179834.18943288934
320,Sn0.19Pb0.78Cd0.03Te1,550,-0.00020266701554085795,0.9074434225785852,0.9280082131742328,37277.13643140532
6107,PbTe-1%CdTe-1%Sb,550,-0.00015599491756821467,1.8527199215384156,0.6077040137043083,97451.05668455473
2919,Sn0.98Cd0.02Te0.10Se0.10,550,6.189150438648311e-05,3.691963537589896,0.11697004918131032,198842.97442045462
448,Pb1Te1,550,-0.0003195167742584225,1.168403216634717,0.5260572826818487,12506.732656446091
2508,PbTe,550,0.00018852573136211544,1.8663373711566456,0.7108887059891622,66822.18365531486
2811,(Pb0.96Tl0.04) (Te0.85Se0.15),550,0.00021246068794102,0.9778277102423596,0.995120601726908,34932.206667887185
2827,(Pb0.96Na0.04Te)0.95Sm2Se3)0.05,550,0.0002582221809597915,0.6787959727118285,0.6923702608914768,12719.016127245142
13,Pb1Te0.75Se0.25,550,-0.00012028060875706623,1.1105678564949455,0.41058710950179056,67683.52806706529
182,Sn0.13Pb0.84Cd0.03Te1,550,-0.00020949345800457507,1.219802630640375,0.8062468981817424,40743.093627341565
15569,PbTe,550,-0.0002711891242203179,1.439894761235165,0.7272799520866632,22723.74958819018
15172,Pb1.025Nb0.015Se,550,-0.0002300409505784809,1.161602276008545,0.6952869227588261,25145.30221024692
15305,Pb0.56Sn0.4Na0.04Te,550,9.091082443307364e-05,2.4793962298572207,0.3279262528779375,171503.04772002672
122,Pb1Te0.9996I0.0004,550,-0.00024588553455827085,1.204539222122552,0.9664458351929122,35008.20274551163
300,Pb0.9Na0.02Mg0.08Te1,550,0.0002496976906948049,1.0071489887107266,1.2335680689028017,36229.73011671274
41,In0.01Sn0.99Te0.985I0.015,550,0.00010150171939311789,2.553739219153936,0.3502920294439568,157869.16579290348
399,Sn0.49Pb0.48Cd0.03Te1,550,0.0002479720410826277,1.2212524497728374,0.2799606894404376,10109.609468471259
2818,(Pb0.96Tl0.04) (Te0.85Se0.15),550,0.0002208031798289355,1.1163889173333406,0.8545659044887629,36103.96237553659
165,In0.01Pb0.99Te0.998I0.002,550,-0.0002570454181934085,1.424874687477402,0.4579139907888345,18334.590243333198
2815,(Pb0.96Tl0.04) (Te0.85Se0.15),550,0.00024391192445689244,1.0082005616576062,0.674039146188588,20790.19141352526
2816,(Pb0.96Tl0.04) (Te0.85Se0.15),550,0.0002318124216392854,1.01939178584783,0.9942510186609048,34438.943545125745
407,Sn0.98Bi0.02Hg0.03Te1.03,550,0.00012462947774237595,2.102185212154022,0.5988171874873425,138455.89397881008
15583,In-doped Pb0.5Sn0.5Te,550,0.0001605075298524024,1.0406026188284354,0.589725753025668,36841.9927152098
2442,Sn0.95Ag0.05Te0.95I0.05,550,7.758866800846047e-05,4.002422849464693,0.1756943097288819,218488.41348834167
93,In0.01Sn0.99Te0.995I0.005,550,0.00011045571251583408,2.9456699889037483,0.29669197780703943,130241.93541254768
2813,(Pb0.96Tl0.04) (Te0.85Se0.15),550,0.0002215843245477526,0.95062376267914,0.9556194358766475,32470.094975937143
341,Pb0.98Na0.02Te0.86Se0.07S0.07,550,0.0002036909732898113,1.2929444026750794,1.2294882691162072,69662.32796328116
107,Pb1Te1Cl0.006,550,-0.00015510026214287902,2.0709360501921568,0.5703954158565361,89280.16034812316
2823,(Pb0.96Na0.04Te)0.985Sm2Se3)0.015,550,0.00023450927172646933,0.7799364794590495,0.919384089358818,24137.323731367112
76,Pb0.7Mn0.3Te1Na0.04,550,0.00028905377575662403,1.0643373336753186,0.7997021900608705,18521.98800435493
2445,SnTe0.95I0.05,550,8.026291311114415e-05,2.9770350905714054,0.1972755227677788,181778.2766410109
2814,(Pb0.96Tl0.04) (Te0.85Se0.15),550,0.00021644800807092405,0.9836865100442682,1.136302833902227,40753.98343539465
268,Pb1.01Ca0.01Te1.01Na0.02,550,0.00022497597745230687,1.3811380104221358,0.7993953036291186,39661.002353894284
75,Na0.015Pb0.955Cd0.03Te1,550,0.00019664824473764964,1.490775549143419,0.9373182295526004,68871.7622395865
195,Pb1Te1Bi0.04,550,-9.040583175360306e-05,1.7330604088448922,0.2038692729612852,78597.71012227838
2444,Sn0.95Ag0.05Te,550,6.242575666893911e-05,5.361964554253693,0.14827758930506274,381939.2322149164
339,K0.015Pb1Te0.7S0.3,550,0.00025798473266825045,0.8780086868088558,1.924674749056115,46164.21561537193
2821,(Pb0.96Na0.04Te)1Sm2Se3)0,550,0.00022892850165996074,0.9500735738576438,0.8256737827391054,26949.783703412013
256,In0.01Pb0.99Te0.999I0.001,550,-0.0002243547338639934,1.4106388703413275,0.2965239279409431,14375.580675601715
15166,Ge0.9Pb0.1Te0.5Se0.5,550,0.00013251943140600922,1.3741619141489352,0.7277633340614076,95125.82049746088
6132,(PbTe)0.86(PbSe)0.07(PbS)0.07,550,0.00019108095124896392,1.5174029529221875,1.1193068564476212,90747.71710901592
2529,PbTe,550,0.00019098363241924892,1.9082324327891376,0.7223327458222224,67609.44716469664
15312,Ge0.5Sn0.25Pb0.25Te+3 mol % Ag,550,0.00010615090249552484,2.5006772458757824,0.3766064343407476,149151.63882574055
15163,Ge0.7Pb0.3Te0.5Se0.5,550,0.00022463533017207584,0.7242952022753064,0.9532175834805232,22936.824050868458
25,Pb1Te1Na0.04,550,0.00019142827617880132,1.5572966147182203,0.9413382166316564,72734.78570176287
2832,Pb0.94Na0.02Sr0.04Te,550,0.00025434535311944737,1.158408563226761,1.054109449479173,35559.81119581929
2912,Sn0.84Pb0.16Na0.01Se,550,0.0002600291582138797,0.5986861935834371,0.19803245338309286,3127.946583884663
318,Sn0.26Pb0.71Cd0.03Te1,550,-0.0002046940824034913,0.7864617479943865,1.1091634766875331,37852.96470963967
2531,PbTe,550,0.0002473560422938543,1.4509209700811212,0.8262399292650768,35180.89534277911
15167,GeTe0.5Se0.5,550,0.000112386235806809,1.962367088418259,0.4110969133579324,100436.07683468744
15314,Ge0.6Sn0.1Pb0.3Te,550,0.00013506117908788307,1.4627488577531484,0.5096537155362133,75469.46937420577
6110,PbTe-1%CdTe-6%Sb,550,-0.0001022962582123856,2.693779119386132,0.3132460239551696,144153.2638034498
15162,Ge0.6Pb0.4Te0.5Se0.5,550,0.00027518049080715304,0.6051533385408229,0.7480265504461222,10304.772624615314
15557,Ge0.6Pb0.3Sn0.1,550,0.00014189602973614434,1.508279223179097,0.4346952662642644,54582.526599197285
15558,Ge0.6Pb0.3Sn0.1,550,0.00014203988158351623,1.4227207714283607,0.41863317438545933,49708.659759458475
2809,(Pb0.96Tl0.04) (Te0.85Se0.15),550,0.0002151643008314141,0.9633074593869092,1.0910383424622097,36190.9620321009
15164,Ge0.75Pb0.25Te0.5Se0.5,550,0.0002141991129329761,0.6807344692160137,1.0481927582434174,25553.828853848896
6130,(PbTe)0.88(PbS)0.12,550,0.00018802793003638878,1.6813878687911503,0.9419439604100596,78243.57258433214
15559,Ge0.6Pb0.3Sn0.1,550,0.0001398002712854648,1.5359550785566014,0.5210531379765408,69498.25738029301
15165,Ge0.8Pb0.2Te0.5Se0.5,550,0.00016651251479140314,1.068711163601676,0.7072309654711241,46148.630273037146
190,Pb1.01Ca0.05Te1.05Na0.02,550,0.00018881069026461782,1.2878720303727107,0.9487095409604351,62314.64571443034
15313,Ge0.5Sn0.25Pb0.25Te,550,0.00015086326752611234,1.5158148097030881,0.6640705842750335,84640.48559966487
2833,Pb0.98Na0.02Te,550,0.0002031658005135997,1.837835039079404,0.8432911986353112,67631.15530921848
360,Pb0.97Ba0.03Te1.01Na0.02,550,0.0002642612113913961,1.121709841960948,0.9164022831305876,26763.145825970565
6131,(PbTe)0.75(PbSe)0.25,550,0.00014864714968626123,1.6717035841702204,0.8073604537677588,106247.78103776855
2915,SnTe,550,4.321576918938459e-05,4.7569983322442875,0.04835905183873157,242029.89211904872
2834,Pb0.965Na0.02TeSr0.015,550,0.00021178125172863232,1.7358857865012078,0.9134355157097622,63006.16560139367
380,Pb0.96Bi0.02Te0.4Se0.6,550,-0.00020172076596716937,0.8911202745992464,0.5132756790274606,20437.28043849999
2913,Sn0.8Pb0.2Na0.01Se,550,0.0002470367698763059,0.6469801046584931,0.27762620137838945,5110.156908651112
130,Pb1Te0.5Se0.5I0.0006,550,-0.00028813113892936563,1.3448246559324453,1.2109182195593704,35664.603092225916
2917,SnTe0.90Se010,550,5.0951785517639474e-05,4.0834450104415785,0.08214010673914063,225274.03107603523
2916,SnTe0.95Se0.05,550,4.745932375201567e-05,4.111267907511362,0.061249403807242885,206539.2621354156
2918,Sn0.99Cd0.01Te0.90Se0.10,550,6.186566658587622e-05,3.8949839037423257,0.1226270261468938,213791.1515694084
15161,Ge0.5Pb0.5Te0.5Se0.5,550,0.00031497942337645825,0.5534519163548199,0.5502587445187024,5118.2896355521025
6108,PbTe-1%CdTe-2%Sb,550,-0.0001291187510558784,2.0058402136431965,0.583114349148707,137490.3517754124
15315,Ge0.5Sn0.25Pb0.25Te+3 mol % Bi2Te3,550,0.0001626517017808984,0.974329015708976,0.6546775351298206,45691.40601299657
2835,Pb0.95Na0.02TeSr0.03,550,0.00021990144426931824,1.6874465698755712,1.008814101426844,64625.66147996539
15311,GeTe,550,8.386967810686858e-05,4.45302183820798,0.2758519172194166,315947.9256730745
15555,Ge0.6Pb0.3Sn0.1,550,0.00014681156100607634,1.0859941027775175,0.5450593074148937,49630.87411445446
2911,Sn0.88Pb0.12Na0.01Se,550,0.00027147747727780495,0.5126056208860277,0.2342960971976672,2631.7497829690074
372,Pb0.97Na0.02Mg0.01Te1,550,0.00021896022498641384,1.89601260900776,0.7532972737605287,54164.46602916205
6109,PbTe-1%CdTe-4%Sb,550,-0.0001217999305643316,2.59507450877621,0.4519173690037376,143736.32157156555
2831,Pb0.94Na0.02Sr0.04Te,550,0.00022656123050719985,1.2751906168362606,1.2365887779254878,57981.37722372601
373,Pb1Te0.9993I0.0007,550,-0.000205173695642486,1.34417239160393,1.0319725804485902,59912.44971184834
2528,PbTe,550,0.00013439168542867409,2.380434691486757,0.4814969642235281,115299.96245649805
82,Pb1.001Te0.5Se0.5I0.002,550,-0.00018180995962151222,1.5975233569505356,0.8592609096045714,75504.74431345217
408,Sn1Mg0.03Te1,600,7.741047378976006e-05,4.518849487750458,0.2143613427772272,251816.553765818
15860,Tl0.02Pb0.98TeSi0.02Na0.02,600,0.00026766936450523985,0.9435746689558552,1.2185873955373812,25901.29852410152
46,Na0.012Pb0.958Cd0.03Te1,600,0.00022115270186689467,1.314527072592713,1.1211951055754923,51947.270469101124
411,Sn0.98Bi0.02Hg0.01Te1.01,600,0.00011843063327864323,2.3092310457374867,0.4941130960214748,132334.8639644629
15313,Ge0.5Sn0.25Pb0.25Te,600,0.00016750342947769082,1.4302548987527155,0.8014918000816097,72500.58400677133
15359,Pb0.96Sb0.04Te,600,-0.0001412305187878626,2.1585568079405246,0.28784007277855056,45419.20979916561
448,Pb1Te1,600,-0.00032291378486955,1.1115030197429083,0.5607271791367098,10937.295029534136
281,Pb1Cd0.07Te1.07I0.0011,600,-0.0002250797433305548,0.9502370124973822,0.827235494634549,25860.506719096422
375,Sn0.98Bi0.02Hg0.04Te1.04,600,0.0001355531298035216,1.9129074883311976,0.6959279275611447,121152.8183083785
404,Pb1Te1Bi0.06,600,-0.00011558228424447989,1.7492189827740392,0.3597462476909156,78506.688334123
15846,Ge0.87Pb0.13Bi0.1Te1.15,600,0.0002221707786138287,0.7532441540756707,1.933738824459411,49001.35139297053
214,Pb1.01Te1Na0.02,600,0.00025326996872238267,1.5593186857510908,0.8109783909356467,32856.819475919016
15315,Ge0.5Sn0.25Pb0.25Te+3 mol % Bi2Te3,600,0.00017796587594446332,0.9655586702310036,0.7509970425024857,39928.25494096273
283,Sn0.98Mg0.05Te1,600,7.441422795294279e-05,4.100045963179972,0.2109141781015279,220656.38323284872
130,Pb1Te0.5Se0.5I0.0006,600,-0.0003138991574981835,1.2937316719192749,1.2498498667515137,27350.8298645834
295,Pb1.01Ca0.06Te1.06Na0.02,600,0.00021638285775057132,1.3442920047797111,0.9922419352119888,47480.38574301626
409,K0.025Pb1Te0.7S0.3,600,0.0002651579377318341,0.6426221070348404,1.7979434928687612,27273.11346497685
195,Pb1Te1Bi0.04,600,-0.00010275517319296579,1.6829606708458869,0.2650636304630136,70415.04603022219
32,Na0.008Pb0.962Cd0.03Te1,600,0.0002618114217407201,1.3465433626909848,0.9364907532591976,36125.0893199487
425,Pb1Te1,600,-0.00031017517730626493,1.066861647123055,0.6532549131664683,12073.285174503262
113,Pb1.00025Zn0.02Te1.02I0.0005,600,-0.000270458465650533,1.2135694455653336,1.246193112704187,34458.59534635025
11,Pb0.98Na0.02Te1,600,0.00019836269572984493,1.5761305306245852,1.011811085075413,73006.01597258067
277,Pb1Cd0.02Te1.035Na0.03,600,0.0002293680350952427,1.3652132922689653,1.018002774455708,44028.3521071407
220,Pb1Te1.03Mg0.01Na0.04,600,0.00022984503311502372,1.5446521908205355,0.7526244380196656,36918.72307229182
6228,In0.01Sn0.99Te0.995I0.005,600,0.00011992574129636122,2.772509638392564,0.3495433756902171,112304.73490095699
15162,Ge0.6Pb0.4Te0.5Se0.5,600,0.00028270403033408593,0.5968309013565238,0.8531666060660134,10397.223135466926
41,In0.01Sn0.99Te0.985I0.015,600,0.00010996306787002517,2.4089825477240323,0.42042956711874907,139598.8878531275
15314,Ge0.6Sn0.1Pb0.3Te,600,0.00014638909406384327,1.4262074562674982,0.5882177757562577,66382.27024091322
51,In0.005Ag0.0075Sn0.9875Te1,600,8.59898698962067e-05,3.9592876968881936,0.23546031016363864,210130.42458921613
110,In0.0025Sn0.9975Te0.985I0.015,600,5.6424477654623876e-05,2.386942099840332,0.09478828809807376,118443.22372466375
40,Pb0.88Mn0.12Te1Na0.04,600,0.00029586227295732475,0.979912637402284,1.0478178130076423,19549.81745820381
12,In0.01Ag0.005Sn0.985Te1,600,0.00010748765462556724,3.4557416352112984,0.3477961202433585,173379.43153725142
341,Pb0.98Na0.02Te0.86Se0.07S0.07,600,0.00022596628302777705,1.1104062388392908,1.5691783156654449,56874.24665602011
346,Sn0.98Bi0.02Hg0.005Te1.005,600,0.00011193828976672918,2.530973179933003,0.4462240768594866,143912.22449521744
268,Pb1.01Ca0.01Te1.01Na0.02,600,0.0002554558195326515,1.2212076201632025,0.964881507544892,30094.049890970342
25,Pb1Te1Na0.04,600,0.00021461303702277395,1.3814246271204826,1.1529101437281235,57631.40444475824
284,Pb1Te1.04Mg0.03Na0.02,600,0.000338173513536212,1.3027258385477367,0.9383805918460112,18175.877121718484
15163,Ge0.7Pb0.3Te0.5Se0.5,600,0.0002348561386127263,0.7069428445160958,1.1011996813762064,22322.681855980118
15861,Tl0.02Pb0.98TeSi0.02Na0.025,600,0.0002306739089922627,1.0361738750983378,0.9917537764840308,30691.353067948046
64,Pb1.0015Zn0.02Te1.02I0.003,600,-0.00016890786658328174,1.4883776408766558,0.6679460089659957,58076.908860593445
173,Pb1Te1.01Na0.02,600,0.0002486187468511603,1.7298709485872377,0.727981057649774,34717.94392794091
147,Na0.0035Pb0.9965Se1,600,0.000167700583364642,1.2974458025642974,0.6752275587986538,58205.36800982023
15358,Pb0.98Sb0.02Te,600,-0.00013185591507437123,2.480431469941953,0.2942059581865599,62023.14538195426
224,Pb1Te0.8S0.2Na0.06,600,0.0002595536920744868,0.8690679683909164,1.6372579785867003,35201.825552783564
15161,Ge0.5Pb0.5Te0.5Se0.5,600,0.00032017443645073905,0.5559971475700943,0.6320415353359625,5401.531886837988
3076,SnTe,600,5.549602424673181e-05,5.9315721701679065,0.11314844261205825,328156.9341821398
3106,Pb0.945Na0.015TeZn0.04,600,0.00023289082315153817,1.4901611234970302,1.1773493113533249,56405.706821738044
101,Pb0.99825La0.00175Te1,600,-0.0001606094257192554,1.6676354031116,0.7922395708380864,93332.6315814217
412,Sn0.89Mn0.11Te1,600,0.00010243859146517237,2.6351552801238185,0.3805978683769196,130116.50194426336
15336, (AgSbTe2)0.05(Pb0.5Sn0.5Te)0.95,600,0.00015192203227446132,0.9365403436683688,0.7709372538610829,51577.04045409549
3105,Pb0.965Na0.015TeZn0.02,600,0.00022285090356279438,1.4391999337097945,1.2895163048897054,58035.13916128548
372,Pb0.97Na0.02Mg0.01Te1,600,0.0002361073479743462,1.7023953658844182,0.8690587419142227,44232.27778129792
15305,Pb0.56Sn0.4Na0.04Te,600,0.00010136842401354694,2.3802056306781267,0.3882854631843275,148873.66030015924
15172,Pb1.025Nb0.015Se,600,-0.0002474049082480061,1.0274119177058652,0.782663496183283,21595.128211946267
15171,Pb1.04Se,600,-0.0002991201225141382,0.9603926856736108,0.7999172113223955,13504.67452481161
15825,GeTe0.5Se0.5,600,0.00011133436239268701,1.9319980247779729,0.6202972811844158,131799.93277273054
186,Pb1.01Ba0.03Te1.03Na0.02,600,0.00029101280604633157,1.027081047735848,1.0635864692510326,21498.198452669545
3108,Pb0.995Eu0.005Te,600,-0.00014082091525594034,1.4370772413728234,0.0212842068186827,2666.026789827295
15847,Ge0.82Pb0.18Bi0.1Te1.15,600,0.00018857776000890883,0.8009383347479251,1.3559689815610372,51850.750339874554
15304,Pb0.57Sn0.4Na0.03Te,600,0.00011668781559674628,2.2786154265691847,0.5000736000822941,135213.5094972128
3081,SnCd0.09Te,600,0.00014696600757374982,2.4010203966394683,0.443399514808684,79582.17419391684
406,In0.005Sn0.995Te1,600,9.918701773258268e-05,3.638456784261429,0.3014310116193115,185799.3698349861
3107,PbTe,600,-0.00013841819676903289,1.347075350904495,0.018934188713728872,2414.059102615591
15850,Ge0.75Pb0.25Bi0.06Te1.09,600,0.00016194154380630131,1.0050059037955457,0.8710717074659089,55344.17920674541
15167,GeTe0.5Se0.5,600,0.00012312983867640207,1.8397970733896536,0.4887112860659028,94571.82571269783
199,Pb0.92Na0.02Mg0.06Te1,600,0.0002577546883554132,1.2396810877950049,1.1010049782253035,34240.087122342375
48,Bi0.00088Pb0.99912Te0.88S0.12,600,-0.00023117194405785233,0.6838881408782806,1.0424797371219572,25854.94578942276
15311,GeTe,600,9.846815277325533e-05,3.8892627872025263,0.35573360613660665,236723.7694450277
50,In0.0025Ag0.0125Sn0.985Te1,600,7.946115601696488e-05,4.697521194732389,0.2066453059698974,256231.951651082
15832,PbTe-3 vol.% Cu2Se,600,-0.00033109244836379353,1.2271291648705198,0.5508553772888334,10779.288791009414
15301,Pb0.6Sn0.4Te,600,0.00015289343503784242,1.7629851968435142,0.20441012286572816,23166.79891533233
392,Pb1Cd0.01Te1.01I0.0011,600,-0.00019359108969864864,1.2938930150372392,0.9845067159505292,56649.368410619434
15334,(AgSbTe2)0.2(Pb0.5Sn0.5Te)0.8,600,0.00015822414324932714,0.779474359165364,0.9166897702621836,47277.8970710462
336,In0.01Pb0.99Te0.996I0.004,600,-0.0002166553970044811,1.3405571056511592,0.5480998597931914,23211.708056780804
115,In0.005Ag0.0125Sn0.9825Te1,600,9.495014064456826e-05,3.706333163022276,0.2870751189138559,196696.90835876198
255,Pb1Te0.7Se0.3,600,-0.0002541294471475452,0.6645451834847247,1.040289699743865,17840.933701987033
15848,Ge0.75Pb0.25Bi0.1Te1.15,600,0.00016815688983509957,0.8110020836034977,1.0306321258150035,49739.88767470126
3079,SnCd0.05Te,600,0.00011936539050263315,3.3212931833564814,0.3205213920354859,119502.64699954062
272,Pb0.98Na0.02Te0.9Se0.05S0.05,600,0.0002137472440943977,1.1309875624828578,1.1806047776831006,48709.0957311634
3104,Pb0.975Na0.015TeZn0.01,600,0.000226516604791426,1.4692863044211226,1.2888960634383526,63109.202010406174
3077,SnCd0.01Te,600,6.457158754647534e-05,5.141614933253536,0.14531480280112136,267744.36919519963
331,Pb1Cd0.01Te1.01Sb0.005,600,-0.00022916388414455542,1.148255446641894,0.9706850180631388,35373.10972012463
3080,SnCd0.07Te,600,0.00011652482007209619,2.642375090594934,0.3661709362433738,112470.94983871773
382,Pb1Cd0.05Te1.05I0.0011,600,-0.00022004664994200538,1.1629750291998178,0.7999533869219773,32022.43101722689
3,In0.01Ag0.01Sn0.98Te1,600,0.00010164034771332468,4.038887068524482,0.31662932192415777,206314.28839176122
364,Pb0.958Sn0.042Te0.84S0.16,600,-0.00022450316301616827,1.096697986283674,1.1045382427525885,45444.55935625514
15335,(AgSbTe2)0.09(Pb0.5Sn0.5Te)0.91,600,0.00017099362977976234,0.7521798430275793,0.9614142695188476,41131.178794482315
3103,Pb0.985Na0.015Te,600,0.0002135250046233448,1.5983647268228385,1.1960416806845036,71363.736260253
11894,PbTe,600,-1.1683510584170607e-05,0.7693189409154518,0.00016883683760025994,1585.899532275246
15165,Ge0.8Pb0.2Te0.5Se0.5,600,0.00017741196557626617,1.0480671023003705,0.813570627471286,43858.82658266605
84,Pb1Se1,600,-0.00010941723375103384,1.858588815250272,0.385934032662056,109642.58004164588
3083,SnCd0.15Te,600,0.00015094834706505915,2.446632390389839,0.3901399646123056,64429.78208775236
15176,Pb0.99Nb0.05Se,600,-0.0001774183636045369,1.3100938333984502,0.7789420281080555,52443.43075964075
243,Sn0.98Bi0.02Hg0.02Te1.02,600,0.00012940496219443444,2.1316262777748003,0.5953441725934064,121862.43574013062
16,Pb1Te1In0.18,600,-0.0002135475809500625,1.2062608316369572,0.26511980615036873,11688.070889850342
11890,PbTe,600,8.454536291095703e-06,1.5740408545577376,4.3842670349024484e-05,1609.0967686777935
349,Na0.01Pb0.99Te0.85Se0.15,600,0.0002878523990596352,1.150114365827708,0.5631783390507102,15416.678495480182
15859,Tl0.02Pb0.98TeSi0.02Na0.015,600,0.0002619328195567203,0.9716599972453652,1.016936193520063,21512.55959157245
3070,SnTe,600,5.449359363197742e-05,3.6630996675249903,0.11104266213202307,241871.41295649204
15164,Ge0.75Pb0.25Te0.5Se0.5,600,0.00022063738162622857,0.6528983873734933,1.2193471179434654,26156.06559756812
401,Pb1Cd0.05Te1.065Na0.03,600,0.0002747253087277881,1.1071179090375782,0.19078706440005627,4664.383078673622
81,Pb1Te1In0.06,600,-0.00023016521995971605,1.3180676304493917,0.6219798415809469,25791.901215070244
76,Pb0.7Mn0.3Te1Na0.04,600,0.0003049114484220205,0.9867658381566501,0.8972872686374401,15872.557138040725
181,Pb1Te1Bi0.03,600,-0.0001083422007628482,1.920430355876249,0.2442760890096323,66609.00764277187
210,Pb0.98Na0.02Te0.76Se0.12S0.12,600,0.0002272967761476766,1.1170231498832104,1.282273263724424,46206.700574478135
304,K0.005Pb1Te0.7S0.3,600,0.0003023116533644053,0.7635505727328726,0.8193634005587965,11409.151335849543
3113,Pb0.96Eu0.04Te,600,-0.00021963686886214417,1.191104229441457,0.0465129023969304,1930.3565746788092
3110,Pb0.985Eu0.015Te,600,-0.00015038067761022345,1.3617160621421682,0.019363838469050883,2158.5701633956965
11893,PbTe+NaCl,600,-7.479346829910876e-05,1.1078932985450165,0.004699230744293589,1551.1225450957813
358,Pb0.94Na0.02Mg0.04Te1,600,0.00024596073290858645,1.471970242086016,0.9997322281880879,40541.509552367614
98,Pb1.0005Zn0.01Te1.01I0.001,600,-0.00023178776252394615,1.343170467595744,1.059766076669634,44157.948752204815
15174,Pb1.01Nb0.03Se,600,-0.0002155670879355149,1.090078742677408,0.8755351106475998,33229.12134898774
3109,Pb0.99Eu0.01Te,600,-0.00014845379016145688,1.3134456704898485,0.02368489710194055,2554.9693742222353
15858,Tl0.02Pb0.98TeSi0.02,600,0.0003070250060759475,0.7903215060723813,0.8445820489879291,11186.991772105293
15338,Pb0.55Te0.45,600,-0.00012733424216505602,2.779786302267397,0.29156362620618703,93307.25825765816
192,Pb1Te1,600,-0.0001416869109261093,1.769109369697876,0.5384298102195387,76140.24670119584
15833,PbTe-5 vol.% Cu2Se,600,-0.00031082602003477624,1.0225228495456609,0.4847711520103733,8700.61536870742
3082,SnCd0.12Te,600,0.00016169972266154544,1.9985253073005165,0.6271743314218945,76362.31871395116
380,Pb0.96Bi0.02Te0.4Se0.6,600,-0.00022309530622707734,0.8350229042153459,0.5765062392594208,16120.194714309939
15312,Ge0.5Sn0.25Pb0.25Te+3 mol % Ag,600,0.00011859608657248829,2.4324036011136645,0.4581656684410262,131319.97297172286
3112,Pb0.97Eu0.03Te,600,-0.00015619210024869767,1.2765090410018374,0.017870590974231604,1759.7282129231535
11891,PbTe+PVA,600,-3.1366546095231546e-05,1.3346571660847102,0.0006378325256669501,1442.087908895277
15175,PbNb0.04Se,600,-0.0002132272055897644,1.131469839017323,0.9041316213163202,36538.772044587735
15834,PbTe-7 vol.% Cu2Se,600,-0.00024559536949116405,1.1318645951491442,0.4116807681223265,11341.672094598303
3111,Pb0.98Eu0.02Te,600,-0.00013850214059270283,1.2614900781093679,0.015800464502291334,2043.1421554166488
33,Pb1Te0.5Se0.5I0.0002,600,-0.0003890262416642997,1.277430717967961,0.915650501186163,12881.251132000918
22,Bi0.0044Pb0.9956Te0.88S0.12,600,-0.0001412162473588793,1.1316756597280049,0.5989830629975693,60304.075645246536
11892,PbTe,600,1.0455617046617504e-05,0.9694704500342696,0.00011276989234648912,1666.7756809164111
15166,Ge0.9Pb0.1Te0.5Se0.5,600,0.00014186079842001996,1.3353733648034591,0.8426939272338134,91018.65494298557
15303,Pb0.58Sn0.4Na0.02Te,600,0.00013481235263032815,2.2532536763590727,0.5074083066024351,106480.72119582312
15173,Pb1.02Nb0.02Se,600,-0.0002280759691279909,1.0478573702198248,0.8214431639104112,27347.182197967933
419,K0.03Pb1Te0.7S0.3,600,0.00027105315578400743,0.5956755726766358,1.94570188394222,26292.13805735228
27,In0.01Sn0.99Te1,600,0.00011173254131755635,2.8961219141951298,0.31963486132183955,123583.46735513475
15558,Ge0.6Pb0.3Sn0.1,600,0.00015539016895389706,1.3647587851806786,0.4893472032479978,44389.98939876132
360,Pb0.97Ba0.03Te1.01Na0.02,600,0.00029038643368954484,1.0243031807481529,1.0473780470320442,21204.502703533275
15559,Ge0.6Pb0.3Sn0.1,600,0.0001528978142964563,1.4957510850623759,0.6042703539480712,62304.838111467725
324,Na0.007Pb0.993Se1,600,0.00011039811293823282,1.6673448590262012,0.5269679997411775,99769.39539378473
5,Pb1Te0.9988I0.0012,600,-0.0001808343992203356,1.4184417042932647,1.158786580715932,83772.52450629223
6130,(PbTe)0.88(PbS)0.12,600,0.00020263912601065401,1.5616888490048275,1.1154442111950138,67880.00637698836
52,In0.01Ag0.015Sn0.975Te1,600,0.00010001486206418499,3.670244674367465,0.3374056626688738,206332.2210735636
421,Pb1Cd0.01Te1.01Sb0.02,600,-0.00014404559778188102,1.5979322396825353,0.6984054009182827,89642.65637696256
6131,(PbTe)0.75(PbSe)0.25,600,0.00016500380261723832,1.533253662891923,0.9846341319307524,93414.46444225883
318,Sn0.26Pb0.71Cd0.03Te1,600,-0.00022067371407829054,0.7999479665877507,1.1126227493248702,30461.91590813041
85,Sn0.92Bi0.08Te1,600,0.00014559102791708196,1.7581498779028777,0.5204230599405676,73215.35885434436
15634,Ge12In2Te15,600,0.0001678156534642357,2.617953805230565,0.538615806324105,84074.40314545706
6106,PbTe-1%CdTe-0.5%Sb,600,-0.00023067207340141864,1.1654030430443831,0.9639872810730592,30002.985990982444
320,Sn0.19Pb0.78Cd0.03Te1,600,-0.00021715524259926212,0.8788725357600562,0.9716634372057956,30182.12869087513
6107,PbTe-1%CdTe-1%Sb,600,-0.0001732497046330306,1.5920978780620287,0.7095530852052822,67065.38558858034
15555,Ge0.6Pb0.3Sn0.1,600,0.0001604889053027329,1.1094430230964545,0.616367236997649,45113.710316173136
6108,PbTe-1%CdTe-2%Sb,600,-0.00014469341704841058,1.6940287325149017,0.6942378857252813,97196.71794493514
112,Na0.07Pb0.93Te0.85Se0.15,600,0.00026511431179386747,0.9500618082718012,0.9643731282788934,23525.192804496208
6109,PbTe-1%CdTe-4%Sb,600,-0.00013615840002386486,2.2540332855636063,0.528115779165372,104293.6407584226
53,In0.005Ag0.0025Sn0.9925Te1,600,9.340850244286087e-05,3.3696866967558607,0.2690347229416931,173170.45180167168
82,Pb1.001Te0.5Se0.5I0.002,600,-0.00020330461541936875,1.5371841972388405,1.0397329287994153,64446.89274418188
15557,Ge0.6Pb0.3Sn0.1,600,0.00015488460901568634,1.4599459946197029,0.5077641245907505,49137.06718015984
6110,PbTe-1%CdTe-6%Sb,600,-0.00011597364513972418,2.3517743813302143,0.37975748695309536,111477.24532190103
140,Pb1.0005Zn0.02Te1.02I0.001,600,-0.0002471083685704899,1.2072255245417918,1.0661642632578647,35130.66519817622
256,In0.01Pb0.99Te0.999I0.001,600,-0.00022011280309707382,1.3391337930426612,0.32081624179122026,12753.26944023666
6132,(PbTe)0.86(PbSe)0.07(PbS)0.07,600,0.00021254617192565525,1.3675707535867898,1.3412896893320758,75349.83252864772
222,Sn0.91Mn0.09Te1,600,0.00012685613936424143,2.556501955701794,0.4953079557330149,117139.18134631745
332,Pb0.999La0.001Te1,600,-0.00022942975952742987,1.3198948989046233,0.6357126118252383,31742.192925800864
80,Sn0.94Bi0.06Te1,600,0.00013120834451443533,2.006754033482581,0.5428104500540787,85779.71529553516
4376,Pb0.97Ca0.03Te,600,8.638161402999792e-05,1.3447085827282623,7.776773563468468e-05,23.357897652108196
209,Pb0.99Ba0.01Te1.01Na0.02,600,0.00031066219036261815,1.2803884351233332,0.8302467288268841,18357.80978696933
4374,Pb0.99Ca0.01Te,600,9.103072851393904e-05,1.353524016973533,0.00010571159567991718,28.778046339169478
391,Al0.02Pb1Te1,600,-0.00018490277281715342,1.5055630834939515,0.8315799296759016,68890.34330440032
4372,Pb0.998Ca0.002Te,600,8.382523941368836e-05,1.2565430064385683,0.00011345564385782844,33.814471709240024
4373,Pb0.996Ca0.004Te,600,7.970030771077379e-05,1.295846634531292,9.264545006823458e-05,31.499702631884603
4371,Pb0.94Ca0.06Te,600,4.710854179795852e-05,1.241104686808962,0.001858891437948702,1732.6540969411317
91,Pb1Te1,600,-0.00014120532189308786,1.655014153777954,0.6393672883133097,88450.18475374882
4370,Pb0.96Ca0.04Te,600,1.7014956751047186e-05,1.283376780677311,0.00025124275068315967,1856.2427383842632
4369,Pb0.98Ca0.02Te,600,3.0105908068643714e-05,1.3959157119437422,0.000903600555161666,2319.428407657637
230,Pb1Te0.75S0.25Na0.06,600,0.0002597400197607431,0.8803455955351821,1.5059108766600513,32750.917946345096
251,Pb1Cd0.03Te1.03I0.0011,600,-0.00021451587771213458,1.1623623707639936,0.8119309001336669,34181.449562856935
417,Pb1Te1I0.00053,600,-0.00022026935617178,1.525356739225992,0.4277446055674585,21497.87192799896
73,Na0.005Pb0.995Se1,600,0.00012379212847685866,1.5184745147912722,0.5342311330369772,83624.81441676086
190,Pb1.01Ca0.05Te1.05Na0.02,600,0.000210672286834425,1.1639353722447296,1.1447831453722004,50036.39634329944
313,Pb0.96Ba0.04Te1.01Na0.02,600,0.0002900316167286559,1.0041270724854066,0.9843879314646472,19584.523958770325
373,Pb1Te0.9993I0.0007,600,-0.0002182986170592015,1.2311584162225948,1.1506225299983228,49544.28812067334
289,Pb1Cd0.01Te1.01I0.004,600,-0.0001292906351094213,1.9700525764344867,0.5030061664914709,98802.00045390963
14,Pb1.0039Te0.75S0.15Se0.1Cl0.0078,600,-9.345403070892374e-05,1.6722181976814747,0.3495167440775581,111535.6252285508
340,Pb0.98Na0.02Te0.8Se0.1S0.1,600,0.00022209510595618638,1.0896842329043324,1.1109144433873093,40902.70712674805
75,Na0.015Pb0.955Cd0.03Te1,600,0.0002184410443355216,1.3310800638817442,1.119308136049478,57099.902260618976
457,Al0.01Pb1Te1,600,-0.0002035210238347776,1.4770264919576306,0.6650147046409511,42326.80845601132
93,In0.01Sn0.99Te0.995I0.005,600,0.00011859688672585865,2.7704083389441987,0.3589368472495651,117832.20428619935
339,K0.015Pb1Te0.7S0.3,600,0.0002877532747451399,0.7931629930596005,2.0262675898910283,32349.490201425968
317,Pb1Te0.7S0.3Na0.06,600,0.00026152396512996433,0.948090746423344,1.3598952943938112,31418.188711608764
407,Sn0.98Bi0.02Hg0.03Te1.03,600,0.00013614801754551699,1.987948527190732,0.7069975996965938,121363.44885915553
15583,In-doped Pb0.5Sn0.5Te,600,0.0001770659069525867,1.0232559994340935,0.6490621782624821,30058.153431448813
208,Pb0.96Bi0.02Te0.3Se0.7,600,-0.00021446364139634142,0.8715095014867904,0.6103919123638285,19276.238685574128
371,K0.02Pb1Te0.7S0.3,600,0.00024961287796017664,0.8393584085592307,2.1150214779535794,47487.24799825461
165,In0.01Pb0.99Te0.998I0.002,600,-0.00025434438982611983,1.354777771551432,0.4983860279383309,15547.587941648051
135,Sn0.96Bi0.04Te1,600,0.00011840979688987925,3.003316928483766,0.4106699806228372,120352.51329717596
399,Sn0.49Pb0.48Cd0.03Te1,600,0.00020387413582514512,1.3262445744203362,0.1555253486125736,8270.833668642212
70,Pb1Te0.2Se0.8,600,-0.00012779282254998448,1.2287747641196942,0.4764451907592043,67115.28417216789
15625,(GeTe)0.9(PbTe)0.1,600,0.00010977696653844372,3.2956389850268324,0.4220642765288276,183071.79070249415
15572,PbTe,600,-0.00023316900254604522,1.3441830917986677,1.0034830349503399,35581.576761025
17,Na0.02Pb0.98Te0.85Se0.15,600,0.0002468799459186986,0.9963349094044344,1.0304638688587555,29887.22521992217
15629,(GeTe)0.78(PbTe)0.22,600,9.122038999409625e-05,2.804828187972542,0.2358285706474825,124601.75961594428
15571,PbTe,600,-0.000238044933319534,1.2913301175531835,1.003721579367843,32239.82280456628
182,Sn0.13Pb0.84Cd0.03Te1,600,-0.0002241406636393037,1.138317340251055,0.8187760450743669,30919.7463351381
122,Pb1Te0.9996I0.0004,600,-0.0002597036583211164,1.1289127265835308,1.023360256533973,28548.384047515206
15633,Ge12SbInTe15,600,0.00019880573449063943,1.9851425832352003,0.5785645764348699,47637.35877578917
216,Pb1Te1.02Na0.04,600,0.0001991834025423644,1.5526096755946384,0.7684409912707806,51634.25956014963
300,Pb0.9Na0.02Mg0.08Te1,600,0.0002648481038885617,0.943227841650632,1.3879735769444024,31106.619972787943
62,Pb1Te1Na0.003Cl0.003,600,-0.00022693722154807548,1.3860674854749888,1.2239475569538336,54901.5326543329
15569,PbTe,600,-0.0002891394452862537,1.3411500683695925,0.786203976565365,20332.016638683897
359,Pb1Cd0.01Te1.01Sb0.06,600,-0.00011368801644216385,2.2459186615445965,0.3614093842056061,104667.73349873489
15628,(GeTe)0.82(PbTe)0.18+0.03AgSbTe2,600,0.00010357818434698393,2.40843201904982,0.4055190898990413,133908.594672369
204,K0.01Pb1Te0.7S0.3,600,0.0002592829007686022,0.8319830731501968,1.3665969118886188,28187.45861731295
6053,(PbTe)0.9(PbS)0.1-3%Na,600,0.00019436735663467308,1.242057105080363,1.3072159761452715,73464.27488124414
323,Pb1.01Ca0.02Te1.02Na0.02,600,0.0002529590883699013,1.3178644776127957,0.9222687449643812,31657.48557193362
107,Pb1Te1Cl0.006,600,-0.00016703481045898935,1.8355365159634127,0.6381637308815591,69972.9073710005
315,Pb1.01Ca0.005Te1.005Na0.02,600,0.0002482205247038242,1.1976078315601306,1.1101321450262929,35963.560082764365
