Repository: starrydata/starrydata_datasets

> [!NOTE]
> **The duplicated `sample_id` issue was fixed on 2026-09-08**
>
> Datasets published between **2026-04-01 and 2026-09-08** contain duplicated
> `sample_id` values: the same `sample_id` can refer to samples belonging to
> **different papers**. Joining tables on `sample_id` alone mixes data from
> unrelated papers.

# starrydata_datasets

Daily per-project splits of the [Starrydata2](https://starrydata.nims.go.jp/) dataset, with a browsable download page at **https://starrydata.github.io/starrydata_datasets/**.

Historically this repository also hosted the raw CSVs (from 2019/7/11 until 2022/12/22); those older archives are still available via git tags.

File: datasets/20190711/20190711_preprocessing_interpolated_data.csv (part 46 of 94)
sampleid,composition,Temperature,Seebeck coefficient,Thermal conductivity,ZT,Electrical conductivity
227,Sn0.62Pb0.35Cd0.03Te1,600,0.00023913739162551928,0.9691611664190471,0.6544647106633231,18485.70472630905
398,Pb1Te1Na0.001Cl0.001,600,-0.00023910608268806855,1.2762977144758665,1.118323432030795,41608.96537782964
6055,(PbTe)0.7(PbS)0.3-3%Na,600,0.00020484413234096735,1.1934062058061805,1.24213871728281,54908.452164187765
6054,(PbTe)0.8(PbS)0.2-3%Na,600,0.00020267656697277087,1.112336487518348,1.407696719917288,63931.69940246477
200,Sn0.81Pb0.16Cd0.03Te1,600,0.00014116330981478378,1.8739328032997449,0.5257853184722235,82407.65446704533
15757,PbTe-Bi (1 at.%) In (5 at.%),600,-0.00020487974195573954,1.594987153015842,0.2656824944416269,15449.171693238359
385,Pb0.98Na0.02Te0.96Se0.02S0.02,600,0.0002130827578540719,1.37519398596649,1.2764994970628394,64437.212350013484
149,Pb1Se0.7Te0.3,600,-0.00022775350742309952,0.6901477415949491,0.8802240839453163,19518.836231302794
15368,Pb0.9Ag0.1Te,600,0.0003285524735562725,1.2407046893644025,0.22228172438704752,4132.3184707875125
23,Pb0.94Mn0.06Te1Na0.04,600,0.00026250665376846934,1.0781284131406526,1.2778024020071344,33319.79413832916
328,Pb0.98Ba0.02Te1.01Na0.02,600,0.0003361727585198458,1.1017171832838129,0.7863154788002663,12775.875235091431
15367,Pb0.92Ag0.08Te,600,0.0003364393443959882,1.2624696960044297,0.18163356860776855,3285.874717096454
15366,Pb0.94Ag0.06Te,600,0.0003354353061012107,1.2689434219250573,0.1659771667819329,3028.912265521221
180,Pb1Cd0.01Te1.01Sb0.04,600,-0.000137103759614395,2.1134128663805343,0.5256562897532899,98500.00078421227
69,Pb1.0015Zn0.01Te1.01I0.003,600,-0.00015799984454334338,1.583814103164535,0.6249676341588953,66084.12786434637
221,Pb1Cd0.01Te1.025Na0.03,600,0.0002632669776747596,1.1801303805243255,0.8325315295559941,23625.807165159844
83,In0.005Sn0.995Te0.9925I0.0075,600,8.743548823545908e-05,3.223609927869276,0.2283324258970672,160466.11793990785
47,Pb1.00025Zn0.01Te1.01I0.0005,600,-0.0002546530603432662,1.2716030301456196,1.1816076760584735,38616.75775775168
89,Na0.02Pb0.95Cd0.03Te1,600,0.00022266344723957792,1.292749722218037,1.0927621182187215,52952.786835282735
15,Pb1Te1Cl0.01,600,-9.640722714312164e-05,2.5475127337958168,0.2769642461461248,126523.0457765522
15755,PbTe-Bi(1.5 at.%) In (3 at.%),600,-0.00020482449282039505,1.5417649449596171,0.35208251808130153,20871.389378496544
99,Pb1.00075Zn0.02Te1.02I0.0015,600,-0.0002032935870670193,1.2856617895154567,0.7791671836011967,40397.899209758296
15756,PbTe-Bi (3 at.%) In (5 at.%),600,-0.0001934359101888583,1.627272484809389,0.2388182896639603,16154.62003456153
159,Pb0.93Na0.02Mg0.05Te1,600,0.00024963603132835134,1.3667221661051574,1.0255514107818853,37486.24029783258
377,Pb1Cd0.01Te1.01I0.002,600,-0.00014195496584018595,1.686322077601531,0.5962123769747165,83155.13709814427
15361,Pb0.92Sb0.08Te,600,-0.00012989324778942332,1.9552623564768168,0.4576925483985909,86877.07373396639
410,Pb1.00085Te0.75S0.15Se0.1Cl0.0017,600,-0.0001540454563274929,1.1119640098993653,0.7832595930019746,61171.258733219176
103,Pb1.00015Zn0.02Te1.02I0.0003,600,-0.0002751576548207864,1.2101234238274934,1.0452266221780613,27843.618927272604
3164,Pb0.97In0.03Te,600,-0.0002475798560669019,0.9791598044369813,0.4501296222869562,11384.885894984574
3163,Pb0.98In0.02Te,600,-0.0002736216434400534,0.9793774011150144,0.5466572598761523,11295.003095820866
329,Pb1Te0.65S0.35Na0.06,600,0.0002660716382762228,0.9304561940306404,1.230270312547501,26949.335295136494
15360,Pb0.94Sb0.06Te,600,-0.00014435224920243564,1.903746247532295,0.3743294011767205,54043.9915726565
3162,Pb0.99In0.01Te,600,-0.00033584007378983775,0.951919579416165,0.4607274234467006,6495.139718007777
306,Sn0.98Bi0.02Te1,600,0.00010152124763419759,2.9704089949568004,0.3822278933207045,174206.52022028714
3161,PbTe,600,-0.0002717077511545426,1.0847119710124635,0.17832646074788805,3793.3956247076662
109,Pb0.985Na0.015Te1,600,0.00022984351540724932,1.4644153307062986,1.092857038706942,55172.28452657357
15792,PbTe0.998I0.002,600,-0.00022487819845569567,1.7736865419859775,0.5238810313833623,29499.719914456797
454,Sn1Te1,600,5.7539087018927294e-05,4.010752989388016,0.12732835039936086,257083.28751219672
56,Bi0.0026Pb0.9974Te0.88S0.12,600,-0.00016307999512399303,0.8991014593122284,0.7557017506620669,45820.352891498864
217,Pb0.96Sb0.02Te0.2Se0.8,600,-0.0002595047502326857,0.8510982953738568,0.9320033662309456,19631.583303624764
3173,Pb0.98In0.02Te0.8S0.2,600,-0.00024110612267959746,0.8046804386657755,1.0370089875055528,23858.095291766567
15365,Pb0.94Ag0.04Te,600,0.00034051971176987336,1.259552913344282,0.1922049457871007,3377.0258104858576
86,In0.0025Sn0.9975Te0.995I0.005,600,8.566646440870591e-05,3.2883459526704693,0.22214314368255475,165896.59724892987
3172,Pb0.98In0.02Te0.9S0.1,600,-0.0002559853951728416,0.9448683004760348,0.9225020539854828,21784.6858317444
194,Al0.04Pb1Te1,600,-0.00019100260050451372,1.4745701113921077,0.8303205659854478,60108.666787610746
15793,PbTe0.998I0.002,600,-0.00022731079229261215,1.4541424856252827,0.9115637630486438,39247.55074977268
15364,Pb0.98Ag0.02Te,600,0.000343394613569775,1.4594152429985172,0.1857555989766137,3741.9446176685638
3171,Pb0.98In0.02Te0.95S0.05,600,-0.00026408707363011484,1.0545413094101206,0.7495046071177862,18503.14990547145
15794,PbTe0.998I0.002,600,-0.0001495122714130423,2.224225801591701,0.545018935224221,92625.89679761825
6183,In0.01Sn0.99Te,600,0.00010808058375999974,2.8738508570428483,0.3220377584560757,117551.83467340625
308,Pb1Cd0.01Te1.01I0.0016,600,-0.00017247230851475239,1.3773987599047608,0.8678346124285742,66974.06386259338
263,Sn0.96Mg0.07Te1,600,0.00010518743898431421,3.8034174673541026,0.35648320560034663,164923.59238981875
363,Pb1Cd0.01Te1.01I0.0009,600,-0.00020935595145417016,1.1878194796916688,0.9634934002378254,43518.84037729702
15362,Pb0.9Sb0.1Te,600,-0.0001411676935349379,1.9445753583747027,0.4785223652841219,71502.62220356263
161,Pb0.98Na0.02Te1,600,0.00022435027430186665,2.130547432276095,0.7418831958199132,52338.62166529382
15526,(GeTe)0.85(Mn0.6Sn0.4Te)0.15,600,0.00019107069842219893,1.4552299477063992,1.1472265536270967,71209.47730143701
15718,Pb0.59K0.01Sn0.40Te,600,0.0001841279797244886,1.737037853000072,0.5265974704822299,47485.95880382959
394,Pb1Cd0.03Te1.045Na0.03,600,0.00030347655584364976,1.0560493730395957,0.5515386502642297,10540.437354237309
219,Pb1.0016Te0.75S0.15Se0.1Cl0.0032,600,-0.0001403356574673258,1.1732441917449243,0.6490383138859324,64442.35899641537
15530,(GeTe)0.8(Mn0.6Sn0.4Te)0.15(Bi2Te3)0.05,600,0.00016339785480651943,1.1518577635070095,1.0287864712775097,69356.6965035783
96,Pb0.64Mn0.36Te1Na0.04,600,0.00030523087208848745,0.9600104242162216,0.8805374426851845,15122.222069933847
467,Pb0.16Mn0.04Sn0.80Te1,600,7.330851506722544e-05,3.711378389267945,0.20797766808880394,230363.07411367263
15719,Pb0.58K0.02Sn0.40Te,600,0.00014849459114538597,1.8110770938475638,0.5422498129230892,67938.02340183643
280,Sn0.8Mn0.2Te1,600,9.312537465445203e-05,2.0094297957089635,0.27572913050485753,89679.04595546336
63,Pb1Te0.5Se0.5I0.001,600,-0.0002704880787803496,1.368095318294003,1.3612037833789012,42422.08359603471
298,Pb1Te1Na0.06,600,0.0003024740527462812,1.185402381671465,0.4668906029981912,10082.15633815203
15529,(GeTe)0.81(Mn0.6Sn0.4Te)0.15(Bi2Te3)0.04,600,0.00016790872372360915,1.1909889734531869,1.0520302762541214,69776.64480602532
188,Pb0.96Na0.02Mg0.02Te1,600,0.00024375096899012944,1.5269781081413845,0.9089195474819268,38932.680187463186
356,Pb0.97Ce0.03Te1,600,-0.00023786397927441289,1.3075728976919607,0.5887860879502554,24106.991880616362
15720,Pb0.57K0.03Sn0.40Te,600,0.00013993798223784404,1.79729817399421,0.5063622486273185,78834.07774293059
78,In0.005Sn0.995Te0.9875I0.0125,600,9.538566589087174e-05,3.0137922682369487,0.2576049040974071,142216.49099723858
4368,Pb0.996Ca0.004Te,600,-2.219010654863846e-06,1.4471064979753363,6.29014999865084e-06,3080.998381416712
344,Pb1Te1,600,-0.00030947051783458836,1.064424279439241,0.6813273581459895,12136.696933483325
92,Na0.01Pb0.96Cd0.03Te1,600,0.00023494875145446982,1.2657589786317285,1.0263142757664907,42714.45853599761
59,Pb1Te1In0.1,600,-0.00023419656917672817,1.1331624720279618,0.4503344645065402,15506.545601126923
66,Pb1.0005Te0.75S0.15Se0.1Cl0.001,600,-0.00023706242405508574,0.7469665829242427,0.6479865675689369,14354.579809164628
15717,Pb0.60Sn0.40Te,600,0.000150449931479304,1.7641764626335772,0.20306318144354285,23632.30848700472
104,Na0.05Pb0.95Te0.85Se0.15,600,0.00025536047975522176,1.0245355387824695,1.0377928347447392,27343.07337100085
15528, (GeTe)0.82(Mn0.6Sn0.4Te)0.15(Bi2Te3)0.03,600,0.00017438253857327097,1.2365484958939807,1.1012900388267242,70176.34023231239
3194,PbTe0.85Se0.15-2Na,600,0.00018956348713040233,1.3733940487816354,1.1963816290539582,62588.322582101515
121,In0.0025Sn0.9975Te0.99I0.01,600,7.404792184211603e-05,2.993245215657482,0.1982144181931708,180343.51895543374
197,In0.01Pb0.99Te0.994I0.006,600,-0.0001991158976060929,1.3922122621008757,0.5668384450428667,30606.25470770775
345,Sn0.99In0.01Te1,600,0.00012234174563857035,3.0472618938694653,0.3502978123555,118862.97875308945
430,Pb1Se0.8Te0.2,600,-0.00022939794664893505,0.6613037960904524,1.0226704855716673,21419.357290690765
15741,0.2% Cl-doped PbSe,600,-0.00015668884994238892,1.5856991495466441,0.5829326433148238,58822.40954054506
189,Sn0.995In0.005Te1,600,0.00010007268846670602,3.1801447632243587,0.30660337659528075,162271.19645069685
3195,PbTe0.85Se0.15-2Na-SrTe,600,0.00019999319422381805,1.3285197722902673,1.2436527645645536,59894.40640886326
58,In0.0025Ag0.0075Sn0.99Te1,600,7.414442835432825e-05,4.092637046641134,0.1738479857597518,215707.1802337437
90,Pb0.995Na0.005Te1,600,0.00028121144091881834,1.201121048906753,0.8124593977111195,24612.965661087735
15721,Pb0.56K0.04Sn0.40Te,600,0.00014375747694042343,1.7020071571950923,0.6091428031905336,73746.20209326263
352,Pb1Te1.04Mg0.02Na0.04,600,0.00021717015444148159,1.4966082285983888,0.9317575122685642,54208.534408233936
87,In0.005Sn0.995Te0.9975I0.0025,600,9.305817376190256e-05,3.765964612329356,0.2663627883545908,193058.74832320068
15527, (GeTe)0.835(Mn0.6Sn0.4Te)0.15(Bi2Te3)0.015,600,0.00018314886499431145,1.356184722476368,1.105323816252128,70821.47441274517
312,Pb1Cd0.1Te1.1I0.0011,600,-0.0002519325089269587,1.0036373976589807,0.6699085175999308,17655.200809395992
3199,PbTe0.85Se0.15-2Na-5SrTe,600,0.00021342335624124716,1.0803796932127567,1.2945721964645047,52445.655177171524
79,Pb1Te1In0.14,600,-0.00022385393950295263,1.263501346005249,0.33630784650095985,14132.922425058645
212,Pb0.954Sn0.046Te0.92S0.08,600,-0.00022786478183188614,1.0895123882188624,1.3894927107900343,45945.99220302748
15736,PbSe,600,-0.00028733089102399236,1.1596817852097263,0.3430749266375173,7026.685322979749
3198,PbTe0.85Se0.15-2Na-4SrTe,600,0.00020780395878410227,1.1895308936119535,1.5251275050146371,58183.904161735
120,Pb1.00015Zn0.01Te1.01I0.0003,600,-0.0002682794937652621,1.1949087579989888,1.1479861421133395,31764.731088327062
3197,PbTe0.85Se0.15-2Na-3SrTe,600,0.0002115933169302965,1.2240310135728312,1.4316729631731862,61468.79565802659
292,Pb1Cd0.01Te1.01Sb0.01,600,-0.0001747236383844126,1.4935590821531497,0.7418499398337697,60490.042977480676
3196,PbTe0.85Se0.15-2Na-2SrTe,600,0.00020683555623569335,1.2882870278962186,1.3615745666571168,61831.28108069113
128,Na0.03Pb0.97Te0.85Se0.15,600,0.0002367813433266676,1.0222815735213897,1.0822635922205497,35231.40896367673
2911,Sn0.88Pb0.12Na0.01Se,600,0.00031164752497844263,0.4538046906264928,0.3061937454186553,2066.2524500244117
2814,(Pb0.96Tl0.04) (Te0.85Se0.15),600,0.00023187036650690576,0.93572063701148,1.3078053885077274,36423.32247608456
2714,(Pb0.97Mg0.03)0.98Na0.02Te0.8Se0.2,600,0.0002530141517309084,0.9194604252985304,0.99415067317522,24832.37744321825
265,Pb1Te0.85S0.15Na0.06,600,0.0002477807298585633,0.9320462042215653,1.5421010778207889,39017.907671734574
2815,(Pb0.96Tl0.04) (Te0.85Se0.15),600,0.0002605089291575506,0.9546918712384204,0.8234566474046927,19557.11579748796
2713,(Pb0.98Mg0.02)0.98Na0.02Te0.8Se0.2,600,0.0002358798707547589,0.9914544745439536,1.0860455527367991,33353.48078106932
2816,(Pb0.96Tl0.04) (Te0.85Se0.15),600,0.0002483369128360288,0.9737108669016064,1.1936062121959043,31473.904655982653
2546,Pb0.96Bi0.04Te,600,-0.00021095713267329185,0.782524323457439,0.3392992624068114,11152.946415039685
3020,SnTe,600,6.160048401484502e-05,4.989598637008188,0.12463473873777885,260846.04051465768
3021,CuSn18InTe20,600,8.484664710299865e-05,3.8511697021222253,0.20575820134039724,183615.37551531577
3025,CuSn5InTe7,600,0.00014272912504427641,2.0734648131814675,0.4070290318865093,70757.55043347587
2716,(Pb0.94Mg0.06)0.98Na0.02Te0.8Se0.2,600,0.00023062088966083793,0.983477623092912,1.2808958190067852,39205.0535288527
3024,CuSn7InTe9,600,0.00012957252101345474,2.2044409454614877,0.4089831648471071,89901.54916328774
2812,(Pb0.96Tl0.04) (Te0.85Se0.15),600,0.00022830439410122144,0.9446908362861751,1.1227289118801878,29340.584504384435
3023,CuSn10InTe12,600,0.00011776830301923884,2.467485621071998,0.3267697001899565,97732.50602216761
2715,(Pb0.96Mg0.04)0.98Na0.02Te0.8Se0.2,600,0.0002418160058334913,1.0115049937248046,1.0299895068468317,31131.067871182462
3022,CuSn14InTe16,600,0.00010180621004172397,2.725515339830695,0.2368601670490205,110443.41955956868
123,Pb0.9985La0.0015Te1,600,-0.00019604573232443723,1.4983583439783883,0.7795485015060923,59882.54416444148
2813,(Pb0.96Tl0.04) (Te0.85Se0.15),600,0.00023344561441048496,0.928304995289004,1.0924102738212975,29103.13079331172
2823,(Pb0.96Na0.04Te)0.985Sm2Se3)0.015,600,0.00026194050644413706,0.7713475158102234,0.9883393869926921,19000.933958482274
2824,(Pb0.96Na0.04Te)0.98Sm2Se3)0.02,600,0.00023148113314155352,0.6902304415776399,1.0965898652481845,24528.82977310104
245,Pb0.96Sb0.02Te0.3Se0.7,600,-0.00027217447031824266,0.8286741900225051,0.9177996611916756,17111.405466000317
26,Pb0.9975La0.0025Te1,600,-0.00015377971284058478,1.8005850051698218,0.732773556326697,88312.10110140643
2821,(Pb0.96Na0.04Te)1Sm2Se3)0,600,0.0002559190868027521,0.8678946823877283,0.943002126256163,20964.92085912348
2712,(Pb0.99Mg0.01)0.98Na0.02Te0.8Se0.2,600,0.0002299302887625709,1.044995900970486,1.0031560115255722,33362.72704353591
2818,(Pb0.96Tl0.04) (Te0.85Se0.15),600,0.00023718662135320773,1.0606859247821108,0.97884810908497,32204.515496281405
201,Pb0.96Bi0.02Te0.2Se0.8,600,-0.00020482600642683256,0.9413473388456302,0.6062620797522034,22671.94915192333
2711,(Pb1Mg0)0.98Na0.02Te0.8Se0.2,600,0.0002210940075624262,1.1973565899436398,1.0607334965940955,42959.08090954169
2811,(Pb0.96Tl0.04) (Te0.85Se0.15),600,0.00022348487366532984,0.9383269921873612,1.1367971396198833,30833.237169952637
2545,Pb0.98Bi0.02Te,600,-0.0002125297008664715,0.8198794546519754,0.2971034319897239,9606.815078280591
3035,Sn0.97Bi0.03Te,600,0.00013350629147317907,2.7899061079650407,0.5329146545373722,119581.34098692962
2806,(Pb0.98Tl0.02)(Te0.85Se0.15),600,0.0002646625166759522,1.1549037104405655,1.0527518055626328,23329.095845649692
3034,Sn0.97In0.03Te,600,0.00012464165554158606,2.791234957582032,0.4022596718819532,119325.26548626018
3033,Sn0.97Ga0.03Te,600,6.228962109573791e-05,4.461008517857966,0.10748039908885533,237426.0968118331
2895,Sn0.99SePb0.01,600,0.0003620496032131519,0.32518116398442953,0.2303149114984677,1000.037155631333
2799,PbTe0.85Se0.15,600,0.00022827267206826363,0.9579249520696012,1.116875635448887,28967.65645308665
2896,SnSe,600,0.00039979466391076943,0.5329595327114158,0.21212166790640372,1197.1411350080016
2771,Pb0.995Sn0.005Te0.847Se0.15I0.003,600,-0.00019156842630164444,1.1764021243987433,1.1031185791914968,57916.16108771972
2442,Sn0.95Ag0.05Te0.95I0.05,600,9.410560790137149e-05,3.63075581399939,0.26411643482843,187091.54843010264
3036,Sn0.97Sb0.03Te,600,7.273254626032267e-05,3.6941918906300963,0.1560497818131864,186326.38259487087
470,Pb0.4Mn0.04Sn0.56Te1,600,0.00012589924543232841,1.6670747930152072,0.4949693055156794,83211.76334388345
3032,SnTe,600,6.0892327686288205e-05,5.140123599912538,0.11708478412209188,260201.57191104584
2438,SnTe,600,5.4083529411572114e-05,4.721796566079497,0.11525133405437095,295090.27986228385
2810,(Pb0.96Tl0.04) (Te0.85Se0.15),600,0.00022784488301829428,0.9330541332837092,1.4145656442825894,35400.680058458434
2717,	(Pb0.92Mg0.08)0.98Na0.02Te0.8Se0.2,600,0.00022398080319365084,1.1171650151445007,1.0886426486976832,40804.79138248891
97,In0.0025Ag0.0025Sn0.995Te1,600,7.018550836966965e-05,4.691429693049802,0.16168601520324194,256644.23895106462
2549,Pb0.94Bi0.06Te,600,-0.00017721492039282893,0.8971850737287692,0.34140827745197466,14394.41696472383
3026,CuSn2InTe5,600,0.00016199346110490437,2.092709220976688,0.4163709433747325,53219.82440942933
2809,(Pb0.96Tl0.04) (Te0.85Se0.15),600,0.00022753892909709467,0.9308623207548354,1.2468786265589542,32079.168761075533
10,In0.01Sn0.99Te0.99I0.01,600,0.00012069267025852745,2.561487848963071,0.3646515494894264,106870.37200529914
2547,Pb0.95Bi0.05Te,600,-0.0001721588291600184,0.7872566538557528,0.30773907894057523,13623.513875543345
2839,Pb0.88Na0.02TeSr0.1,600,0.0002468348129081224,1.1941404351508809,1.5036981388231032,50333.65716865783
347,In0.015Pb0.985Te0.999I0.001,600,-0.0002323256916745254,1.3805974554075129,0.28587093524266904,11827.237038881714
257,In0.005Pb0.995Te0.994I0.006,600,-0.00016616903426189343,1.468142384250882,0.516353324399969,47634.73298997479
2840,Pb0.86Na0.02TeSr0.12,600,0.00024774361660616817,1.2117565190833024,1.5316286341154068,51955.910981302804
2838,Pb0.9Na0.02TeSr0.08,600,0.00024659232249432217,1.2997641546282035,1.4675481645449633,53120.568019735096
2836,Pb0.935Na0.02TeSr0.045,600,0.0002470768579253123,1.4643803533452269,1.3476090036021215,52468.573061182804
403,In0.005Pb0.995Te0.996I0.004,600,-0.00020978308810212928,1.4581890437811609,0.5311807927715138,30394.906159786507
2707,PbTeCd0,600,-0.00033365027629761457,1.1261613731711115,0.36852701736117055,7069.674465543241
2837,Pb0.92Na0.02TeSr0.06,600,0.00024772689906004953,1.412072553046146,1.4337788794709996,53311.413940583465
2700,Pb0.999Te1.000In0.002,600,-0.0001466565574989307,2.119535014534634,0.6829362152844531,121590.43988745395
2855,(Sn0.8Pb0.2)0.85Mn0.15Te,600,0.000113255457253056,1.791234932302686,0.4148985144264224,100191.1985481132
2702,Pb0.997Te1.000In0.004,600,-0.0001665890006471867,2.2054043959883387,0.6613620587230535,92034.91574738327
2854,(Sn0.8Pb0.2)0.88Mn0.12Te,600,0.00011345003881332768,2.002594779528728,0.3763955982752245,101583.59449148714
169,In0.015Pb0.985Te0.998I0.002,600,-0.00023821529665290318,1.3755789302890906,0.3644844768121459,14342.063794654878
2704,Pb0.998In0.003Te1.000I0.004,600,-0.0001522681770844453,1.4627739196291998,0.6965039903885994,72480.08637739165
2705,Pb0.998In0.003Te1.000I0.003,600,-0.00014738333743044584,1.9870437546103403,0.8245730309426627,117613.29165964806
2848,Pb0.94Na0.02Sr0.04Te,600,0.00023247229852486358,1.4122952354822478,1.1625377982260725,48449.22180821477
172,In0.015Pb0.985Te0.994I0.006,600,-0.00022243223243218832,1.3766930592836744,0.4800206728640932,21923.841191819818
164,In0.015Pb0.985Te0.996I0.004,600,-0.00023460628829975988,1.2735168499788077,0.4763270764623623,18243.859221643277
2853,(Sn0.8Pb0.2)0.91Mn0.09Te,600,0.00010718444047537923,2.199448427746205,0.3322761471536584,108859.74682958383
2852,(Sn0.8Pb0.2)0.94Mn0.06Te,600,7.454036273471225e-05,2.7331667453951027,0.1856295447789007,154141.43773091034
2851,(Sn0.8Pb0.2)0.97Mn0.03Te,600,7.215514677822974e-05,2.8908687429847504,0.19041615406720916,177217.54519825656
167,In0.005Pb0.995Te0.999I0.001,600,-0.000269371363412957,1.3552022285919565,0.3871104179103053,12795.617639428003
2850,(Sn0.8Pb0.2)1Mn0Te,600,7.036679088236654e-05,3.029663689466624,0.17447201444719884,179994.088644433
307,In0.005Pb0.995Te0.998I0.002,600,-0.00023958317577295752,1.2903390827845629,0.4954902563672998,19480.836272353077
2696,PbTe0.94Se0.06,600,-0.0002649395668516822,1.0089261649460417,0.9104695566264578,21798.0742102671
348,Al0.03Pb1Te1,600,-0.00020379311988156718,1.444952126945681,0.9241521235658724,58409.00883214258
2710,PbTeCd0.04,600,-0.00020256189872444247,1.4141922897405026,0.7190918319617091,45700.44595954078
174,Pb1Te1,600,9.437805219176653e-06,1.1285978408336428,0.00011242209173008767,2374.09233726043
2831,Pb0.94Na0.02Sr0.04Te,600,0.00024258208550992065,1.1389859390196762,1.4993141359721545,50148.79028349882
198,Pb0.32Mn0.04Sn0.64Te1,600,9.838730462371944e-05,2.377691812607311,0.3121012367547712,120675.6663302374
2825,(Pb0.96Na0.04Te)0.975Sm2Se3)0.025,600,0.0002371769944052372,0.5724318651163536,1.2257136235847328,21296.14059392881
247,Pb0.96Sb0.02Te0.4Se0.6,600,-0.00029374149932887483,0.7456067809499576,1.051507537028781,15143.992089398904
2694,PbTe0.9Se0.1,600,-0.00026511466998149183,0.8552526571638026,0.6729827854949395,13419.125796248554
2826,(Pb0.96Na0.04Te)0.96Sm2Se3)0.04,600,0.00026918203248196045,0.5485416090048361,0.9542437229178312,11919.378544980678
2695,PbTe0.92Se0.08,600,-0.0002531454938979555,1.0128922551233863,0.7424484679738814,19243.003785913403
105,Pb1.002Te0.5Se0.5I0.004,600,-0.00015804582978193435,1.8422032092755032,0.891591232955963,109593.80149151004
2827,(Pb0.96Na0.04Te)0.95Sm2Se3)0.05,600,0.0002832907260832475,0.6425620555175016,0.7557081516153523,10248.407921524808
2556,Pb0.85Fe0.15Te0.99I0.01,600,-0.000126743242071749,1.8339553279553744,0.4230682715427666,81796.58275946563
2834,Pb0.965Na0.02TeSr0.015,600,0.00023485391235671254,1.5451515140400334,1.1540956211425588,50997.9672276061
2698,PbTe1Se0,600,-0.000267357677571804,1.1470438368763194,0.12117432701898954,2906.468791940249
241,Pb1.01Ca0.03Te1.03Na0.02,600,0.00024238497346244482,1.2222000948120924,0.9131489031026968,31660.755908882482
2708,PbTeCd0.01,600,-0.0002114408617697127,1.2407919323775567,1.2200629469403483,54765.48653442413
2560,Pb0.85Fe0.15Te0.998l0.002,600,-0.00016427442605504154,1.7189347160200923,0.5950164820645729,63841.267792101375
2835,Pb0.95Na0.02TeSr0.03,600,0.00024272789306563198,1.5071072449479788,1.2551437712603497,51988.76697216697
2861,Sn0.84Sb0.16Te,600,0.0001102029968887285,2.7561396699183227,0.4659029085901088,178558.81880448887
2559,Pb0.85Fe0.15Te0.996l0.004,600,-0.00014587021635000265,1.852960605571104,0.5271446650340423,77643.13336101477
2832,Pb0.94Na0.02Sr0.04Te,600,0.0002764416196089316,1.044440484853146,1.2088076644113457,28729.738545700326
2557,Pb0.85Fe0.15Te0.992l0.008,600,-0.00013044015100842208,1.841596080564564,0.4858086535865389,87861.28348902134
2697,PbTe0.96Se0.04,600,-0.0002927910794604822,1.1493783980293415,0.41650975168175697,9110.406486404783
2558,Pb0.85Fe0.15Te0.994l0.006,600,-0.00013656304830166876,1.8301357555462872,0.521290100366542,84626.68681342859
2833,Pb0.98Na0.02Te,600,0.00022648539597924122,1.6215475014114251,1.0337506915673664,52098.439248997165
2709,PbTeCd0.02,600,-0.00022522535058549557,1.2684034402834214,1.2878079560457003,53355.120860248564
2542,Pb0.966Ca0.02Na0.014Te,600,0.0002305185309521446,1.2313102427947555,0.9863559645273714,34953.89499377637
2729,PbTe,600,-0.0002391636789646559,1.0129276249427903,0.10952375548757942,3194.3477780999383
2908,Sn1Pb0Na0.01Se,600,0.00028124719248513296,0.7002130670901072,0.3582193547542687,4733.565477597799
2788,PbTe0.66Se0.33,600,-0.0002918997564699292,0.3462938700105003,1.0344804631613158,6974.429210843518
2532,PbTe,600,0.0002132350314332453,1.6242609769494365,0.8927558328948921,50608.367118738825
2604,Pb0.95Sb0.033333Se,600,-0.0001822120776045796,0.4603689308235497,0.8737090700370205,24206.322184809917
2641,PbSe,600,0.0001845370700928363,1.202707859978446,1.1800955819777263,69119.88077300192
2643,PbSe Te,600,0.00022538361175907656,0.8165833275586749,1.5905556645195662,42741.461439252365
2445,SnTe0.95I0.05,600,0.00010065759173400264,2.6181626782054512,0.2885241787715723,133702.99320900903
2444,Sn0.95Ag0.05Te,600,6.94808305789437e-05,5.084670383313476,0.18735626874092007,333246.52667906194
368,Sn0.87Pb0.10Cd0.03Te1,600,0.00012516581502632334,2.2269336744370096,0.3863003364157767,91518.66053143842
2598,Pb0.96Sb0.08/3Se,600,-0.00018004621819722147,0.6364331070923936,0.6991927364601951,21267.91461939886
2917,SnTe0.90Se010,600,6.321759304971341e-05,3.3904193789395336,0.13841238682980062,191001.40745564175
2787,PbTe0.75Se0.25,600,-0.00020439356711599198,0.4319654931860617,0.7164405450038913,11652.00059529014
185,Pb1Te0.9S0.1Na0.06,600,0.00024510717262365945,0.9735027096257518,1.589625642908496,42930.77550104761
18,Sb0.002Pb0.998Te0.88S0.12,600,-0.0002578031046277718,0.6857808491260244,0.6505150432319371,12608.495722510746
2909,Sn0.96Pb0.04Na0.01Se,600,0.0002969869589029006,0.5000552680218311,0.2353121118389092,2264.119819425396
2728,PbTe,600,-0.0002815716212882713,1.5128465133388358,0.19337782637523304,5715.5420067775985
379,Pb1Se0.5Te0.5,600,-0.0002369938467968598,0.7254868563585184,1.148832552543416,24732.094124043306
141,Pb0.985Ce0.015Te1,600,-0.00023660477881059922,1.1289219460535758,0.5081808465992418,18107.492973296656
2770,PbTe0.847Se0.15I0.003,600,-0.0002291495578341088,1.224288001383491,0.9004703019147601,34232.91291087936
2915,SnTe,600,5.452056552543406e-05,3.962727244161755,0.08658835243581775,200981.99550298505
39,Pb1.00075Zn0.01Te1.01I0.0015,600,-0.00018916297984468316,1.3550560599235428,0.7620529189314229,48097.09537978903
2541,Pb0.986Na0.014Te,600,0.00022284408843924707,1.110529116252529,1.0796871728738855,42095.18000391428
2508,PbTe,600,0.00021243076380028409,1.6011033108895367,0.8718244094631948,49910.617524976136
2642,PbSe Te,600,0.00022839393095328359,0.8096071324435803,1.7421608567666542,42759.24361916678
2733,PbTe,600,-0.00026578451075359635,0.9084593819857156,0.3266763419871609,7001.846931279394
2916,SnTe0.95Se0.05,600,5.975363293326869e-05,3.3540844532206155,0.11189712232072613,170221.77935023746
158,Pb0.952Sn0.048Te0.96S0.04,600,-0.00024638390347804236,1.1110198588156202,1.04520124283906,30659.380534487544
2919,Sn0.98Cd0.02Te0.10Se0.10,600,7.604198942784693e-05,3.03042682109226,0.19493890243302964,167932.5727445325
2529,PbTe,600,0.000214463176475535,1.6438317541713214,0.884172132464395,50798.19246135397
2918,Sn0.99Cd0.01Te0.90Se0.10,600,7.598816452376192e-05,3.218585745155977,0.19807623676444075,179324.31448643014
2920,Sn0.97Cd0.03Te0.90Se0.10,600,7.559655040049359e-05,2.6189790350124404,0.20415540056279013,152558.76702983468
2597,Pb0.97Sb0.02Se,600,-0.00015566567471408387,0.9443569581370894,0.764312097331544,45469.3735509424
3050,SnTe,600,5.518900722004837e-05,5.9050990890093304,0.10009628936963767,328081.0385269317
2802,PbTe0.85Se0.15,600,0.00022492101066447066,0.9946215209191952,1.0915998788412284,31121.665116286807
2731,PbTe,600,-0.0002719912443914594,1.2152566122991004,0.1661153615509603,3874.784190081584
2910,Sn0.92Pb0.08Na0.01Se,600,0.00030923708818517316,0.5070213243986195,0.2639998081376773,2277.3837142078905
2913,Sn0.8Pb0.2Na0.01Se,600,0.000266405557850576,0.6174850768746539,0.3107899554122838,4163.162454111505
2533,PbTe,600,0.00013151006701574725,2.443606926239472,0.3889854729059648,91684.422660631
2801,PbTe0.85Se0.15,600,0.00023191673452726142,0.9962500069256706,1.1463375705037917,29692.01279927598
405,Pb0.95Ce0.05Te1,600,-0.00023298770362124144,0.7023151015165325,0.8162681716984319,18070.846093535944
2732,PbTe,600,-0.0003332525253029184,1.0387100816739188,0.4839576755852122,7544.033018346527
264,Pb1Te1.03Mg0.02Na0.02,600,0.00025892297231210927,1.1577516863721122,0.9052706181629196,28185.11747912969
2912,Sn0.84Pb0.16Na0.01Se,600,0.00029406275702787565,0.5496921193174948,0.2318068983020969,2348.2029041720475
2730,PbTe,600,-0.00032843889868861004,1.1725579118485303,0.3845935467038828,7458.321780494036
2800,PbTe0.85Se0.15,600,0.0002322523504826732,0.9352970639288898,1.08859910789894,28918.05401338148
2531,PbTe,600,0.00025666646060104197,1.339888060410663,0.8464614651521314,28405.658972346337
132,In0.0025Sn0.9975Te1,600,8.732958927652051e-05,3.999575504283432,0.23085429964904666,201779.84398606358
2528,PbTe,600,0.00014971612726547538,2.0741746417671907,0.6036603871631878,91673.37539419672
5,Pb1Te0.9988I0.0012,650,-0.0001954460115058268,1.2936500472652384,1.322147105994913,68885.78415109141
200,Sn0.81Pb0.16Cd0.03Te1,650,0.00015636590141449502,1.7240760901926018,0.6677557190701544,72439.68998798495
15571,PbTe,650,-0.0002552898164612632,1.19021104892814,1.0607194663213906,29023.0188311353
194,Al0.04Pb1Te1,650,-0.0001986478103400485,1.338365555484853,0.9343044908857014,52149.70535284199
2708,PbTeCd0.01,650,-0.0002231363863922104,1.1400547038517748,1.2411081723332793,42410.983601665124
2528,PbTe,650,0.00016466974971282355,1.8212403946684599,0.7272317578767717,72567.67521282495
2915,SnTe,650,6.94128165131927e-05,3.276997610780043,0.15384759177834306,164979.48429147794
15753,PbTe,650,-0.00015695698403273855,2.0693206527043793,0.6217219026797858,65456.053478956026
83,In0.005Sn0.995Te0.9925I0.0075,650,9.733464251205216e-05,2.9932182117320987,0.2864171643875532,139216.01137179355
421,Pb1Cd0.01Te1.01Sb0.02,650,-0.00016052404183659224,1.4206399669311924,0.8461190011451586,71766.52987593785
2560,Pb0.85Fe0.15Te0.998l0.002,650,-0.00017191490882763878,1.6137010893549464,0.6174151005720154,52209.39395099532
2557,Pb0.85Fe0.15Te0.992l0.008,650,-0.00014211534811747956,1.6843935331586677,0.5411069599022044,70085.32815782653
189,Sn0.995In0.005Te1,650,0.00010964650349013192,2.935008347033333,0.3819445218761795,143452.02902489912
53,In0.005Ag0.0025Sn0.9925Te1,650,0.00010227355459620962,3.1193829813300114,0.3298012234265336,151314.62407634215
6183,In0.01Sn0.99Te,650,0.00011602005286528834,2.7075955520949373,0.3758323967606409,108648.49304313332
6110,PbTe-1%CdTe-6%Sb,650,-0.0001296510320670627,2.0097696432742964,0.446268949951021,78801.22684035235
27,In0.01Sn0.99Te1,650,0.000117237184984044,2.7436452899712287,0.3671533125767843,112753.82762045812
6109,PbTe-1%CdTe-4%Sb,650,-0.00015051686948339816,1.9129920623510024,0.6043141893270064,64850.95994527964
2917,SnTe0.90Se010,650,7.873025195505247e-05,2.8264389006281263,0.22202790366808006,159544.78641662234
2556,Pb0.85Fe0.15Te0.99I0.01,650,-0.00013666140784159426,1.6852265558103996,0.4781665538312241,67451.97319217018
2533,PbTe,650,0.0001526719693531564,2.1170236730993164,0.5223343813083574,74306.57440731651
15740, PbSe:Al0.01,650,-0.0002189796374257699,1.2277639547908246,0.950856038112365,31501.779796535513
2916,SnTe0.95Se0.05,650,7.602620964539065e-05,2.726837999167607,0.19347314561044665,138681.76612771
17,Na0.02Pb0.98Te0.85Se0.15,650,0.0002659069206177914,0.9348192614340941,1.1871022380484575,24556.588659099125
2559,Pb0.85Fe0.15Te0.996l0.004,650,-0.00015459895014588302,1.6989787924102098,0.5576046584517569,61859.415436383926
57,Pb0.99Na0.01Te1,650,0.0002594226574049287,1.1851889453846385,1.2465970212131858,39655.92255473025
6108,PbTe-1%CdTe-2%Sb,650,-0.00016026808304094272,1.3822172513866071,0.8053614223018559,56903.08411445782
410,Pb1.00085Te0.75S0.15Se0.1Cl0.0017,650,-0.0001691531853765515,1.0247602335997676,0.8857996083028586,48807.21536266742
287,Pb0.99La0.01Te1,650,-0.00010191952751993244,2.5531578541624285,0.5143676311726276,159078.80697525005
2918,Sn0.99Cd0.01Te0.90Se0.10,650,9.277465739895028e-05,2.6402874511130734,0.3080506287644263,148058.75641149364
391,Al0.02Pb1Te1,650,-0.00019854692347066232,1.3571961196757787,0.9456123496506396,54848.003736517625
15572,PbTe,650,-0.000252048454718179,1.2377352631759122,1.0942581217887457,32059.012821683067
2709,PbTeCd0.02,650,-0.000231740921070411,1.1584988757707464,1.3967498150286897,45211.09625855181
2558,Pb0.85Fe0.15Te0.994l0.006,650,-0.00014924964948960439,1.6760530137983238,0.5765779639226969,67582.05721246504
15741,0.2% Cl-doped PbSe,650,-0.00016975817952826183,1.4089792765547071,0.672583819574042,49398.82339415336
263,Sn0.96Mg0.07Te1,650,0.00012088566107942027,3.4634162467645084,0.42969975198727306,138872.11864086287
356,Pb0.97Ce0.03Te1,650,-0.0002458942533736769,1.3617757984790844,0.6446695381006404,21329.298067671203
2853,(Sn0.8Pb0.2)0.91Mn0.09Te,650,0.0001222481087589627,2.172240397752873,0.40355554773213065,93689.6307349481
2909,Sn0.96Pb0.04Na0.01Se,650,0.00032417217489779087,0.4510405873647667,0.297270767864382,1940.5926969629368
2732,PbTe,650,-0.00024189553570493072,0.8828666309398465,0.5228321378505077,12136.35619899763
2913,Sn0.8Pb0.2Na0.01Se,650,0.000275046810838446,0.6024151542134417,0.3432824487610937,3942.3511408681466
6131,(PbTe)0.75(PbSe)0.25,650,0.00018136045554821532,1.3948037416136259,1.1619078100937457,80581.14784674907
2851,(Sn0.8Pb0.2)0.97Mn0.03Te,650,8.164867388447256e-05,2.8262005794454264,0.2453171837370378,157562.48909660542
2852,(Sn0.8Pb0.2)0.94Mn0.06Te,650,8.501486069014978e-05,2.5190459772583007,0.2557659256146028,137663.1541095409
92,Na0.01Pb0.96Cd0.03Te1,650,0.00025280590610365434,1.16691654238927,1.191973795790894,36260.040878994536
4368,Pb0.996Ca0.004Te,650,-9.091792677220893e-05,1.3778775422454006,0.010596616510752669,2717.4742343196285
15757,PbTe-Bi (1 at.%) In (5 at.%),650,-0.0002093055333595333,1.5409926856841625,0.30698750705794964,16166.998946119247
411,Sn0.98Bi0.02Hg0.01Te1.01,650,0.00013087510473758717,2.137740843025462,0.5781579654486066,110300.136446164
4370,Pb0.96Ca0.04Te,650,-7.337447484456294e-05,1.2306269916967743,0.005485490538304847,1929.028029471
112,Na0.07Pb0.93Te0.85Se0.15,650,0.00028886171316982014,0.9079268376289742,1.1042701298790012,19745.88693050088
2855,(Sn0.8Pb0.2)0.85Mn0.15Te,650,0.00012647941675529312,1.8186044863324469,0.4838024060239618,86611.56967413428
4369,Pb0.98Ca0.02Te,650,-4.79544149714757e-05,1.3430306692865,0.002224570243977465,1998.7639285975931
2854,(Sn0.8Pb0.2)0.88Mn0.12Te,650,0.0001260017712189433,1.9414256518661048,0.4601576474006288,88806.96107703686
6130,(PbTe)0.88(PbS)0.12,650,0.0002172503219849192,1.441989829218505,1.288944461979968,57516.44016964457
15629,(GeTe)0.78(PbTe)0.22,650,0.00010002415230301883,2.7269677041987257,0.2746589155234977,116951.2815261458
14,Pb1.0039Te0.75S0.15Se0.1Cl0.0078,650,-0.00010693274475204797,1.5222982711896966,0.4614305200934353,94508.59025383946
11890,PbTe,650,-6.165204837101286e-05,1.5116056377291258,0.002593535383954085,1586.8004059873078
349,Na0.01Pb0.99Te0.85Se0.15,650,0.00030702461800940155,1.1308124652088871,0.6126560750858147,12589.192345180307
2910,Sn0.92Pb0.08Na0.01Se,650,0.0003300773926931209,0.4542850196821102,0.3167793790832261,2111.1499517130665
62,Pb1Te1Na0.003Cl0.003,650,-0.00023731701381092998,1.2921033132877326,1.2510527234464337,44157.22229265316
373,Pb1Te0.9993I0.0007,650,-0.0002293360186546459,1.1492004509350195,1.227468734139755,41261.815448029934
2705,Pb0.998In0.003Te1.000I0.003,650,-0.00016353965290407418,1.9370763634047992,0.918366695943746,98825.28094984945
2912,Sn0.84Pb0.16Na0.01Se,650,0.00030880014752618715,0.5212632141988891,0.27390979355471634,2160.420861092109
15633,Ge12SbInTe15,650,0.0002015148422202738,2.1465700647117485,0.6314153046057094,51168.507902243065
104,Na0.05Pb0.95Te0.85Se0.15,650,0.00027640946390259296,0.9302148317089304,1.2102871218674494,22614.795824560297
190,Pb1.01Ca0.05Te1.05Na0.02,650,0.00022991247567781236,1.0867507621504815,1.3115525187137158,41483.673434375305
2531,PbTe,650,0.0002643434951591832,1.26054312062975,0.8432772909373483,23008.743129031616
11894,PbTe,650,-8.215208898796745e-05,0.7312570770265204,0.009728655726036164,1621.7068008086192
11893,PbTe+NaCl,650,-0.00013744987048644876,1.0574728110687672,0.01789230166484077,1540.7543238038818
6132,(PbTe)0.86(PbSe)0.07(PbS)0.07,650,0.00023401139260234647,1.217738554251392,1.5632725222165311,59951.94794827956
2848,Pb0.94Na0.02Sr0.04Te,650,0.00023975475656183925,1.3073817269614136,1.3815097827106049,46183.781722456886
2850,(Sn0.8Pb0.2)1Mn0Te,650,8.059744838774012e-05,2.9612722682549446,0.2255631150618067,159512.67814352177
15634,Ge12In2Te15,650,0.0001686287633966285,2.8730984548407523,0.5426890317702961,85961.2284659702
11891,PbTe+PVA,650,-0.00010115290094268468,1.2423727173348933,0.007937031178649443,1482.6544680747259
66,Pb1.0005Te0.75S0.15Se0.1Cl0.001,650,-0.00024598022969093123,0.7276023526170854,0.6357927237978882,11762.39842267376
11892,PbTe,650,-5.783857337248421e-05,0.8824429582849641,0.0039880713562185045,1618.4566112469306
71,Sb0.004Pb0.996Te0.88S0.12,650,-0.00020335238399155292,0.7427851419314484,1.0458995029607479,33882.8836321272
2731,PbTe,650,-0.00032974231998895466,1.140662138605233,0.3643154412512102,6592.4919396853065
4371,Pb0.94Ca0.06Te,650,-2.65249425065975e-05,1.1848490384483967,0.0006399608565681393,1658.0368263255584
324,Na0.007Pb0.993Se1,650,0.00013005523491923238,1.494203530341082,0.6458021319232533,81583.27637331116
2729,PbTe,650,-0.0002797329921176775,0.9659437645326427,0.2504181735954276,4263.641687136493
209,Pb0.99Ba0.01Te1.01Na0.02,650,0.0003279390609150258,1.1897029881352577,0.8620450431565503,14671.308771553917
300,Pb0.9Na0.02Mg0.08Te1,650,0.0002772176525783804,0.9040182816282758,1.5636218969742337,28297.875843225367
2733,PbTe,650,-0.00025111254187132944,0.7991844128519787,0.5819242381557765,11346.535769617763
144,Pb1Te0.88S0.12,650,-0.0003067194980466833,0.7495501612576979,0.6752100772527996,8794.702728597747
73,Na0.005Pb0.995Se1,650,0.00014279834674151576,1.3658469287568629,0.6361533482120448,67367.0466591504
2861,Sn0.84Sb0.16Te,650,0.00012641284879103988,2.566553199675507,0.5797644271284002,145855.0334488446
15628,(GeTe)0.82(PbTe)0.18+0.03AgSbTe2,650,0.00011342922270570495,2.269838690425201,0.479183267003928,130373.35069216116
360,Pb0.97Ba0.03Te1.01Na0.02,650,0.00031091202113405896,0.9555796915463546,1.151965214795487,17519.346082538483
2529,PbTe,650,0.00023565745533340473,1.4416058950850432,1.0256803646511905,38266.06585857458
15754,PbTe-Bi (1 at.%) In (1 at.%),650,-0.0001406210775858017,2.1363302517647584,0.5119183599249172,71874.79611498697
4374,Pb0.99Ca0.01Te,650,3.8465287534564414e-06,1.2991901674562918,2.0074072936895078e-07,27.11795275633822
277,Pb1Cd0.02Te1.035Na0.03,650,0.0002466566138774731,1.2392322991101723,1.1698035714853083,36657.83231096948
230,Pb1Te0.75S0.25Na0.06,650,0.00027350412225249837,0.8115768396249666,1.8007523631738511,30056.785278420168
4372,Pb0.998Ca0.002Te,650,2.8379501532598797e-05,1.178892572990407,1.3806624167598223e-05,31.091297891923016
15756,PbTe-Bi (3 at.%) In (5 at.%),650,-0.00019819428576991967,1.5832393151902744,0.2741201063862694,16304.599009153166
4373,Pb0.996Ca0.004Te,650,2.4680999036531572e-05,1.2390629314049493,8.566368535568311e-06,26.807189975998554
215,Sn0.93Mn0.07Te1,650,0.00010875892086225341,2.844289406009812,0.4093992224354994,125848.18520596196
2706,PbTe(Ag),650,0.00023930757391268408,1.0059662893012842,0.2286993378761078,5839.09800277371
15569,PbTe,650,-0.00030708976635218963,1.2424053755040196,0.8451280010440668,18395.810394122916
2908,Sn1Pb0Na0.01Se,650,0.0003117808473628441,0.6177167765374165,0.4134050083322745,3930.729296122383
6228,In0.01Sn0.99Te0.995I0.005,650,0.00012885519503992273,2.5986316321607927,0.4312612358232329,103840.77524956252
222,Sn0.91Mn0.09Te1,650,0.00014002470236764287,2.38416432688778,0.5848796762723314,100500.08476912652
15755,PbTe-Bi(1.5 at.%) In (3 at.%),650,-0.00021130528563278865,1.4839277997212657,0.40201259665298816,20536.59616432265
80,Sn0.94Bi0.06Te1,650,0.00014467748945602417,1.9824524438470983,0.628261025236301,77988.01224863091
4376,Pb0.97Ca0.03Te,650,1.1151359346528488e-05,1.296504348121894,1.3970400675045264e-06,22.408555453951987
346,Sn0.98Bi0.02Hg0.005Te1.005,650,0.00012498870886501451,2.313641554637641,0.5281046350588573,117843.7756351342
2532,PbTe,650,0.0002345610195719778,1.4133332834082442,1.0356920426026444,37589.187709885184
6107,PbTe-1%CdTe-1%Sb,650,-0.0001905044916978465,1.3314758345856417,0.8114021567062558,36679.714492605875
2919,Sn0.98Cd0.02Te0.10Se0.10,650,9.351591408950987e-05,2.4581473095256854,0.31034366083144305,139750.62226015807
15583,In-doped Pb0.5Sn0.5Te,650,0.00019362428405277098,1.005909380039752,0.7083986034992963,25384.09513382395
457,Al0.01Pb1Te1,650,-0.0002119065725035465,1.3003595195228854,0.7492509586172196,35951.57267087963
2547,Pb0.95Bi0.05Te,650,-0.0001905220042799361,0.6847259464445551,0.3983676635815886,11561.048513276897
