Repository: starrydata/starrydata_datasets

> [!NOTE]
> **The duplicated `sample_id` issue was fixed on 2026-09-08**
>
> Datasets published between **2026-04-01 and 2026-09-08** contain duplicated
> `sample_id` values: the same `sample_id` can refer to samples belonging to
> **different papers**. Joining tables on `sample_id` alone mixes data from
> unrelated papers.

# starrydata_datasets

Daily per-project splits of the [Starrydata2](https://starrydata.nims.go.jp/) dataset, with a browsable download page at **https://starrydata.github.io/starrydata_datasets/**.

Historically this repository also hosted the raw CSVs (from 2019/7/11 until 2022/12/22); those older archives are still available via git tags.

File: datasets/20190711/20190711_preprocessing_interpolated_data.csv (part 47 of 94)
sampleid,composition,Temperature,Seebeck coefficient,Thermal conductivity,ZT,Electrical conductivity
2438,SnTe,650,6.806107924419049e-05,4.211658785426072,0.18438571812760665,219382.2466626704
2444,Sn0.95Ag0.05Te,650,7.742698249009198e-05,4.789875439136106,0.23806266036712864,284553.8211432074
91,Pb1Te1,650,-0.00015980222404952517,1.5557389711097138,0.748735201244379,70175.57620150952
121,In0.0025Sn0.9975Te0.99I0.01,650,8.384765489639704e-05,2.750883015592131,0.2518820300920702,151626.1505050399
2717,	(Pb0.92Mg0.08)0.98Na0.02Te0.8Se0.2,650,0.00024532972666153457,1.0027788497504997,1.3160573638533792,33530.058046815095
2716,(Pb0.94Mg0.06)0.98Na0.02Te0.8Se0.2,650,0.0002513753316918776,0.8827817664894004,1.5151886041385731,32263.94875926984
161,Pb0.98Na0.02Te1,650,0.00024000866850352743,1.9685817639260632,0.8485372366043827,44612.56062716816
52,In0.01Ag0.015Sn0.975Te1,650,0.00010674875910864103,3.4671885535372557,0.3930359234572073,183980.0275806796
407,Sn0.98Bi0.02Hg0.03Te1.03,650,0.00014709023047452375,1.907735438439123,0.8151780119058452,107628.01954135543
70,Pb1Te0.2Se0.8,650,-0.00014157962564361688,1.2064869674920111,0.5439671737386685,58257.16113332256
2445,SnTe0.95I0.05,650,0.00012187759950439055,2.4813894280332534,0.36152430611579706,85627.70977700736
93,In0.01Sn0.99Te0.995I0.005,650,0.00012886801879995603,2.6082533657595968,0.4384419036029145,105939.5614892516
55,Sb0.008Pb0.992Te0.88S0.12,650,-0.00016003350225495157,0.9462777111689692,0.8757792827359185,56677.256896638406
352,Pb1Te1.04Mg0.02Na0.04,650,0.00023167382495824546,1.3657026785259592,1.1539433452222545,46388.800863299344
2895,Sn0.99SePb0.01,650,0.00036558893421086185,0.2932018625210665,0.299153664172394,921.3086905439122
371,K0.02Pb1Te0.7S0.3,650,0.0002718755734259998,0.7928821882471135,2.249830648888849,37128.273387003464
317,Pb1Te0.7S0.3Na0.06,650,0.0002746780874686168,0.8827884610783312,1.669695121922174,30056.08705384337
289,Pb1Cd0.01Te1.01I0.004,650,-0.0001441567044170594,1.75559832478908,0.6114916608345434,79475.38662227313
2896,SnSe,650,0.0004001358595224352,0.4572810680182106,0.2658057837203742,1084.3173092626678
313,Pb0.96Ba0.04Te1.01Na0.02,650,0.0003014492049470004,0.940681368630083,1.046653061348522,16668.773611320998
2442,Sn0.95Ag0.05Te0.95I0.05,650,0.00011253174191873176,3.2545221988209105,0.37856151137313704,155694.68337186368
280,Sn0.8Mn0.2Te1,650,0.00010246124783636701,1.9430572465960472,0.3266039309313306,80208.4492130665
2542,Pb0.966Ca0.02Na0.014Te,650,0.00025515211847968795,1.1251940430224041,1.1410795126673037,29648.010327732187
135,Sn0.96Bi0.04Te1,650,0.00013251320677052554,2.6231530109516044,0.4857219420928343,99962.1382189684
90,Pb0.995Na0.005Te1,650,0.0003008963380396855,1.1678807991889268,0.9162369109826732,19812.892407187068
208,Pb0.96Bi0.02Te0.3Se0.7,650,-0.00023375883983030405,0.8292665536321384,0.6797811890815868,15871.349279705813
467,Pb0.16Mn0.04Sn0.80Te1,650,8.088866683716321e-05,3.4324675021642186,0.24552989439449605,194303.50800068842
75,Na0.015Pb0.955Cd0.03Te1,650,0.0002339559966583792,1.2093045064698449,1.3012980425463558,48899.04360698538
2545,Pb0.98Bi0.02Te,650,-0.0002306710020044278,0.6920803990723017,0.3957654829050199,8607.293333377333
292,Pb1Cd0.01Te1.01Sb0.01,650,-0.0001916001000916809,1.366437664395109,0.8345050395195158,47787.462276430095
332,Pb0.999La0.001Te1,650,-0.000238007159892444,1.2551082771312725,0.6801044730038697,27651.33752576793
219,Pb1.0016Te0.75S0.15Se0.1Cl0.0032,650,-0.00015798950327933328,1.087775522713495,0.7728258297036832,51814.47318199463
6168,Pb1.01Ba0.03Te1.03Na0.02,650,0.0002966543204338304,1.0180964847827758,1.1218435704301246,20415.25712417517
344,Pb1Te1,650,-0.00031130078380629936,1.0823188181867964,0.7135963500142395,10812.979085280358
24,Sn0.98Bi0.02Te1,650,0.00011488198767496277,3.3226737308555947,0.3884204211438982,130377.65386842252
122,Pb1Te0.9996I0.0004,650,-0.0002661873856996033,1.086277476000708,1.009814891319911,23817.394313939854
216,Pb1Te1.02Na0.04,650,0.00021457177409047807,1.3802203006470821,0.9853411972365792,43323.06297161756
15737,PbSe:Al0.005,650,-0.0002190381314699379,1.353030802721075,0.6457327515816484,23411.470808816168
315,Pb1.01Ca0.005Te1.005Na0.02,650,0.0002725196682847042,1.093741658860962,1.4226242286909474,32232.641284910962
23,Pb0.94Mn0.06Te1Na0.04,650,0.00027221678938313507,1.034204805207037,1.3777283923058437,29581.96290856595
182,Sn0.13Pb0.84Cd0.03Te1,650,-0.0002341509817513012,1.0959780410330957,0.8197485573226587,25210.25224161381
2508,PbTe,650,0.00023427218027830611,1.3996420690666898,1.0153605507000791,36910.45321804239
79,Pb1Te1In0.14,650,-0.0002273365666213463,1.2766233602216346,0.3854645814123965,14648.572871460368
385,Pb0.98Na0.02Te0.96Se0.02S0.02,650,0.0002289987059079501,1.237604864254001,1.4851909005064363,53924.34449183027
2711,(Pb1Mg0)0.98Na0.02Te0.8Se0.2,650,0.0002424565877313813,1.1043907177469414,1.2494141576387965,34968.99231427116
149,Pb1Se0.7Te0.3,650,-0.00023093154818396025,0.7007296330600625,0.889851387034763,17988.2151996849
15736,PbSe,650,-0.00029553172078586006,1.063901850913051,0.3513753426751601,6151.4256235964685
26,Pb0.9975La0.0025Te1,650,-0.00016609335948766115,1.6384542215867022,0.8368371792618194,76212.00443985527
15625,(GeTe)0.9(PbTe)0.1,650,0.00012085867328333477,3.252080637198828,0.4907668191449585,170380.694198097
2920,Sn0.97Cd0.03Te0.90Se0.10,650,9.146708386671682e-05,2.2117107085149748,0.3124392184939209,129611.15497583314
2710,PbTeCd0.04,650,-0.0002175691845576084,1.280906004269304,0.8099937428286692,37784.52358794166
107,Pb1Te1Cl0.006,650,-0.00017955978730570704,1.6429028886873525,0.7054214394370526,55300.49602331887
85,Sn0.92Bi0.08Te1,650,0.00015592856013801434,1.728107052272136,0.5944971163288425,67646.86712170244
359,Pb1Cd0.01Te1.01Sb0.06,650,-0.00012954690255579575,2.038572125092159,0.4543613430571126,84910.23295319825
15738,PbSe:Al0.02,650,-0.0002083017451315094,1.2977987496807446,0.8213575586677727,31583.97134651025
454,Sn1Te1,650,7.198861010488976e-05,3.57271494684789,0.20286602313042712,215162.5826447769
227,Sn0.62Pb0.35Cd0.03Te1,650,0.00023359096264560957,1.038647165948305,0.5478130624165661,16042.608845639974
2714,(Pb0.97Mg0.03)0.98Na0.02Te0.8Se0.2,650,0.00027602376739673754,0.8167757808536371,1.235506260855292,20057.405465037853
2541,Pb0.986Na0.014Te,650,0.0002521258202285478,0.9769804834926924,1.2533146415710026,33885.92795231589
59,Pb1Te1In0.1,650,-0.0002381718054934915,1.093788184564076,0.5349844335474936,15870.123951220225
398,Pb1Te1Na0.001Cl0.001,650,-0.00024968961696254533,1.1953446867071085,1.1543767842598096,34050.729184716634
15719,Pb0.58K0.02Sn0.40Te,650,0.00016904296578403654,1.6320329245484206,0.6423571937685387,48945.0242458244
2715,(Pb0.96Mg0.04)0.98Na0.02Te0.8Se0.2,650,0.0002622481751888556,0.9237424817164586,1.2341419138413556,26521.47703798127
423,Sn1.03Te1,650,6.686260652842453e-05,4.431634323338908,0.1621759779268555,256285.9489895473
323,Pb1.01Ca0.02Te1.02Na0.02,650,0.0002757787429824689,1.210000868395559,1.0628001561243938,26013.713894169952
394,Pb1Cd0.03Te1.045Na0.03,650,0.00031707301097500966,1.0125326268320407,0.5816225132564964,9011.940691131807
6055,(PbTe)0.7(PbS)0.3-3%Na,650,0.00022044732826363486,1.0866659385664346,1.4303724180150499,47398.01848206586
2546,Pb0.96Bi0.04Te,650,-0.00022976614211422003,0.6507540395330302,0.4692650702411712,9532.476724652475
221,Pb1Cd0.01Te1.025Na0.03,650,0.00028275639614971644,1.0871992085654711,0.94210435748,19709.241361259486
15721,Pb0.56K0.04Sn0.40Te,650,0.000162819577061681,1.542698581629065,0.7188430248179479,53301.49566967489
2712,(Pb0.99Mg0.01)0.98Na0.02Te0.8Se0.2,650,0.00024934105552728615,0.9656475633610736,1.1507038035386008,27498.431318431743
339,K0.015Pb1Te0.7S0.3,650,0.0003092483066585923,0.7502466660225744,2.048176668502141,24719.71569964988
2713,(Pb0.98Mg0.02)0.98Na0.02Te0.8Se0.2,650,0.00025805115671125473,0.9056326488555896,1.2930296986687484,27796.538333146837
6054,(PbTe)0.8(PbS)0.2-3%Na,650,0.00021804046287007416,1.0128143648079453,1.6048543949472331,54268.981140012576
15720,Pb0.57K0.03Sn0.40Te,650,0.0001585553106036165,1.6313358555145094,0.599783602329192,59352.34993113202
87,In0.005Sn0.995Te0.9975I0.0025,650,0.00010169094377497321,3.4939257255922884,0.3277629843252677,170370.99554112347
6053,(PbTe)0.9(PbS)0.1-3%Na,650,0.00020972037575380258,1.1221785777041775,1.4809799972416118,62043.72605430782
204,K0.01Pb1Te0.7S0.3,650,0.00028073870847814436,0.7915261814144678,1.4004468237954235,21637.842519430797
305,Sn1.01Mg0.02Te1,650,7.138463543127711e-05,4.291859329642802,0.18015603856548398,247123.5994506441
15312,Ge0.5Sn0.25Pb0.25Te+3 mol % Ag,650,0.0001310412706494517,2.364129956351547,0.5397249025413048,113488.30711770512
15833,PbTe-5 vol.% Cu2Se,650,-0.00029507729974887886,0.9778287434118396,0.5854082200960893,10459.368296916082
15313,Ge0.5Sn0.25Pb0.25Te,650,0.00018414359142926928,1.3446949878023438,0.938913015888186,60360.682413877774
3106,Pb0.945Na0.015TeZn0.04,650,0.0002478458654669533,1.3640351055083697,1.3376931618024166,46988.964999862015
15314,Ge0.6Sn0.1Pb0.3Te,650,0.0001577170090398035,1.3896660547818478,0.6667818359763021,57295.071107620686
3105,Pb0.965Na0.015TeZn0.02,650,0.00024018911988227232,1.2668160206229686,1.436285292837038,47834.707193036105
210,Pb0.98Na0.02Te0.76Se0.12S0.12,650,0.00024316445855735572,1.0344068199798473,1.3751235813067528,37010.03983968672
15834,PbTe-7 vol.% Cu2Se,650,-0.0002470056047726105,1.066692992847498,0.4955489603678167,12937.195817693999
48,Bi0.00088Pb0.99912Te0.88S0.12,650,-0.0002435505795316538,0.664648076050645,1.1110554553641756,20547.938473065802
3104,Pb0.975Na0.015TeZn0.01,650,0.00024239311582770909,1.345957216929805,1.4221290983019743,50752.577161780566
2809,(Pb0.96Tl0.04) (Te0.85Se0.15),650,0.00023991355736277534,0.92115680154037,1.3655028085098804,28833.02331851317
2810,(Pb0.96Tl0.04) (Te0.85Se0.15),650,0.00023979477326367349,0.9225568115371896,1.5081262392909336,31420.489432705213
304,K0.005Pb1Te0.7S0.3,650,0.00029967015159081904,0.7469423239495594,0.7042296259182129,9011.581775805564
3113,Pb0.96Eu0.04Te,650,-0.00019847542837034268,1.1933357094801202,0.06956081281000248,2627.6022166291154
3112,Pb0.97Eu0.03Te,650,-0.00014983283671660133,1.2845075699373467,0.03340768434539498,2456.905767289907
115,In0.005Ag0.0125Sn0.9825Te1,650,0.00010235722242864752,3.4460877976657254,0.3426424471610239,173387.25050527882
15311,GeTe,650,0.00011306662743964209,3.3255037361970707,0.4356152950537967,157499.61321698086
3111,Pb0.98Eu0.02Te,650,-0.00013744360606887662,1.2700543815929828,0.033027387973294964,2789.805691116083
3110,Pb0.985Eu0.015Te,650,-0.00014868804872189556,1.3641469499161047,0.039024919724173664,2989.783218061589
15832,PbTe-3 vol.% Cu2Se,650,-0.00030774697151453767,1.1606932382808894,0.6379802804165202,12387.553212358798
10,In0.01Sn0.99Te0.99I0.01,650,0.00013149347114765387,2.401554258415078,0.4462629227418693,95358.95254679672
3032,SnTe,650,7.155316749053556e-05,4.644348508252495,0.15548573975648394,219549.69888654628
3036,Sn0.97Sb0.03Te,650,8.765356148948217e-05,3.31269433192324,0.2342079300567376,155952.39393406967
192,Pb1Te1,650,-0.00016007602245666835,1.631125392614151,0.6355192378170348,60203.04636652954
15334,(AgSbTe2)0.2(Pb0.5Sn0.5Te)0.8,650,0.00016580941438217768,0.7841970479055427,1.0151068060399169,46184.155270834315
2799,PbTe0.85Se0.15,650,0.0002414556247197793,0.9513935123859136,1.2403058741096722,26239.450199502156
51,In0.005Ag0.0075Sn0.9875Te1,650,9.300176676155761e-05,3.679000796127069,0.28202985103337863,184556.4404211328
382,Pb1Cd0.05Te1.05I0.0011,650,-0.0002327471040376916,1.0746915351105115,0.8552835804439358,26104.29893608659
358,Pb0.94Na0.02Mg0.04Te1,650,0.00025904354642857007,1.367910540316409,1.1200223175030437,35125.73831483594
15315,Ge0.5Sn0.25Pb0.25Te+3 mol % Bi2Te3,650,0.00019328005010802823,0.9567883247530308,0.8473165498751507,34165.10386892887
3103,Pb0.985Na0.015Te,650,0.00023206778178453725,1.4417555035346012,1.3822830066039096,58232.825466248214
470,Pb0.4Mn0.04Sn0.56Te1,650,0.00014190134291292966,1.5088512341463765,0.5927082666902974,75096.29321042635
3033,Sn0.97Ga0.03Te,650,7.003832919970463e-05,4.338561913850592,0.157269758010517,214410.43034563027
392,Pb1Cd0.01Te1.01I0.0011,650,-0.0002090291082387814,1.1839135132799372,1.0823388617034744,45118.6750452104
40,Pb0.88Mn0.12Te1Na0.04,650,0.00030708253205808186,0.9240514296798636,1.1422791635218918,17220.462668503187
2806,(Pb0.98Tl0.02)(Te0.85Se0.15),650,0.0002789516693913341,1.139767935109958,1.1085936344459981,20130.563937770257
3034,Sn0.97In0.03Te,650,0.00013129109030961798,2.6106120524255942,0.44475982963240657,100073.95528004301
181,Pb1Te1Bi0.03,650,-0.00012255276013076622,1.833804896311051,0.3114039765313934,58494.86347251124
3035,Sn0.97Bi0.03Te,650,0.00014288260113845568,2.5022915315322547,0.6339498446033689,104897.51866480128
2804,(Pb0.98Tl0.02)(Te0.85Se0.15),650,0.00030005055312183496,1.1872465040301616,1.4643969161175858,34726.676632432616
16,Pb1Te1In0.18,650,-0.00021814382311686467,1.2305744379009411,0.3070683289570005,12216.413326429385
15305,Pb0.56Sn0.4Na0.04Te,650,0.00011173474067178821,2.2810150314990323,0.4486446734907175,126244.27288029176
97,In0.0025Ag0.0025Sn0.995Te1,650,7.992129287601791e-05,4.293536065012532,0.2157340034836356,223097.83715001267
124,Na0.0125Pb0.9875Se1,650,0.00010483185459037882,1.7506855881039076,0.5194812952604279,105268.29576390881
2816,(Pb0.96Tl0.04) (Te0.85Se0.15),650,0.00026270465176534867,0.9520347673467306,1.3507292565174391,28701.596894933755
3163,Pb0.98In0.02Te,650,-0.00027224982346432767,0.953972845702646,0.6184548032047008,11907.393282690202
15184,Ag0.9Pb18Sb0.58Te18.99,650,-0.00019761659430827464,1.3625463470589512,0.7873736207211638,35935.06231218444
3162,Pb0.99In0.01Te,650,-0.0003249484383758665,0.92114329645975,0.4720651490650264,6429.8930586137185
2815,(Pb0.96Tl0.04) (Te0.85Se0.15),650,0.0002737934601279669,0.921997909004519,0.9346287264594596,17841.307716681273
3161,PbTe,650,-0.00027423595167957657,1.0880642610730664,0.2385902720754185,4904.4798755479305
3164,Pb0.97In0.03Te,650,-0.00025045161633486124,0.965090375181246,0.5214003060502388,11916.2281479175
2821,(Pb0.96Na0.04Te)1Sm2Se3)0,650,0.00027655532615883686,0.8259078597432747,1.0208318609993758,17057.506513322183
109,Pb0.985Na0.015Te1,650,0.00024890778307171433,1.3585393071397611,1.274855448993725,45672.5628945784
268,Pb1.01Ca0.01Te1.01Na0.02,650,0.0002793387760213644,1.1164699675206895,1.0981018551052335,24172.071049922382
2818,(Pb0.96Tl0.04) (Te0.85Se0.15),650,0.0002491349604840085,1.0499789239237032,1.0671372248525173,29066.68083446572
41,In0.01Sn0.99Te0.985I0.015,650,0.00011909834554356397,2.30129697348088,0.4906535041161537,122468.03719909342
84,Pb1Se1,650,-0.0001226867465140338,1.7550465525479204,0.4493142413993552,95449.75324802283
377,Pb1Cd0.01Te1.01I0.002,650,-0.0001582992834666012,1.5031518261533456,0.7152994219937866,66011.47973642824
81,Pb1Te1In0.06,650,-0.0002311429995178061,1.2995798133626708,0.6900784719287758,25824.182943740943
195,Pb1Te1Bi0.04,650,-0.00011741572974391899,1.6113347320353169,0.35002482945532803,62938.83518909732
15537, Pb0.985Y0.015Te,650,-0.00014399018857852534,1.4984613846686452,0.4352065713250026,44326.81685084703
32,Na0.008Pb0.962Cd0.03Te1,650,0.000279162760785571,1.2443083979631706,1.0765104261752123,30285.07303951481
3024,CuSn7InTe9,650,0.00013955299859467064,2.0767408088338093,0.4969646884090248,82560.17076867633
2811,(Pb0.96Tl0.04) (Te0.85Se0.15),650,0.0002345090593896397,0.926621477881724,1.246368432602467,27565.373755701567
3025,CuSn5InTe7,650,0.0001528982845315628,1.920952541506321,0.4939795112693893,62173.56710438872
375,Sn0.98Bi0.02Hg0.04Te1.04,650,0.00014640696811493202,1.815615518123468,0.802263938884308,107314.26329904307
15304,Pb0.57Sn0.4Na0.03Te,650,0.00012896927284728412,2.1674038923136623,0.5858576490942005,114284.61959878227
251,Pb1Cd0.03Te1.03I0.0011,650,-0.0002290180653766583,1.0927763866146023,0.8616131197117666,27617.907155008754
364,Pb0.958Sn0.042Te0.84S0.16,650,-0.00023819165068949218,1.0236613922965216,1.2181165147069737,36154.06720005424
3026,CuSn2InTe5,650,0.00017236701190357373,1.9125287780988751,0.5034458025479045,48476.004378566366
15303,Pb0.58Sn0.4Na0.02Te,650,0.00015208044112386782,2.1204820023052733,0.5993481099384059,88276.50341475064
265,Pb1Te0.85S0.15Na0.06,650,0.0002646444769939269,0.8533163085823801,1.7914676728694159,33579.94613912189
2814,(Pb0.96Tl0.04) (Te0.85Se0.15),650,0.00024729272494288754,0.9148107303785477,1.4603705387209076,32806.31872326338
283,Sn0.98Mg0.05Te1,650,8.918789403793045e-05,3.702112904385945,0.2544593808925494,188448.59179951905
3020,SnTe,650,7.272357265722363e-05,4.490745740196483,0.1692363099204328,225242.6856724704
224,Pb1Te0.8S0.2Na0.06,650,0.00027377250436379333,0.8054562420114312,1.9031878601187269,31465.20721659061
3021,CuSn18InTe20,650,9.632460913589489e-05,3.4669359891894045,0.2697106486914457,155827.70579696874
2813,(Pb0.96Tl0.04) (Te0.85Se0.15),650,0.0002453069042732174,0.9241815621480224,1.2151393174049343,26511.071010033174
448,Pb1Te1,650,-0.0003155958627847407,1.0935441277909206,0.5953970755915708,10272.556409270306
123,Pb0.9985La0.0015Te1,650,-0.00020526677134193727,1.3837875816045673,0.8577856429751617,50944.583846551446
3022,CuSn14InTe16,650,0.00011360449239555408,2.514860345824129,0.30318983532278954,97752.34106910812
2812,(Pb0.96Tl0.04) (Te0.85Se0.15),650,0.00024154012315973325,0.9411774641978649,1.2580906925108604,26440.495489914858
425,Pb1Te1,650,-0.0003118946906347259,1.084518113513877,0.6260109014497159,10737.159034609844
199,Pb0.92Na0.02Mg0.06Te1,650,0.0002701742176645208,1.1621755270377818,1.242164432717716,30426.33578935749
3023,CuSn10InTe12,650,0.00012804907950491308,2.2894935874595346,0.4035577085068745,85579.73547092499
15335,(AgSbTe2)0.09(Pb0.5Sn0.5Te)0.91,650,0.00018300797314599156,0.7392322027275688,1.0725923753591764,37650.84650040116
379,Pb1Se0.5Te0.5,650,-0.00024416356909629763,0.7591480742421486,1.1286769072672054,22111.64474208395
2604,Pb0.95Sb0.033333Se,650,-0.00019443640221812383,0.447721638467808,0.9965063955132836,20732.914014127582
15860,Tl0.02Pb0.98TeSi0.02Na0.02,650,0.00028155779530384783,0.8642915789588741,1.3829058868050326,22888.450549531583
243,Sn0.98Bi0.02Hg0.02Te1.02,650,0.00014131457718164126,2.0265260285789037,0.6887641205352978,106452.4960457593
2770,PbTe0.847Se0.15I0.003,650,-0.00024295649781706948,1.167762408709603,0.9559931234666824,27355.72377485351
141,Pb0.985Ce0.015Te1,650,-0.0002418150989934089,1.1960324858163829,0.5509819687169367,16621.908622442043
15859,Tl0.02Pb0.98TeSi0.02Na0.015,650,0.0002790242103555333,0.8868023011565771,1.155133468083673,19108.628958023968
3079,SnCd0.05Te,650,0.00013671035864725063,3.033102835456827,0.4176696036687361,100782.29784221627
3050,SnTe,650,6.196689355431898e-05,5.1551252151891305,0.13865016824881138,285770.5592680423
15366,Pb0.94Ag0.06Te,650,0.00031778779179400806,1.2098950680560048,0.1782443770280446,3156.2709511651105
15858,Tl0.02Pb0.98TeSi0.02,650,0.00032121960513941083,0.7252570802100272,0.9409018944394504,10081.055682894032
15367,Pb0.92Ag0.08Te,650,0.00032491667062516235,1.2048189986451845,0.1948753905645313,3321.904519821004
331,Pb1Cd0.01Te1.01Sb0.005,650,-0.0002477819450853736,1.077065175781403,1.0363436416314695,27970.040754329882
328,Pb0.98Ba0.02Te1.01Na0.02,650,0.00035075076343725286,1.0368435877415632,0.8094523077912041,10495.276996023254
3077,SnCd0.01Te,650,7.350956104900706e-05,4.667258845249213,0.19299747495990366,232272.7975654034
15530,(GeTe)0.8(Mn0.6Sn0.4Te)0.15(Bi2Te3)0.05,650,0.00017301044095085612,1.1402226338298287,1.1692032110647488,66971.28922719178
15368,Pb0.9Ag0.1Te,650,0.00030790087592035903,1.1804049571626254,0.2363832321421879,4305.115949476485
3076,SnTe,650,6.3662542865494e-05,5.369092947022148,0.15536341967373554,286617.0755226051
18,Sb0.002Pb0.998Te0.88S0.12,650,-0.00026119886391378006,0.6617818701720517,0.6761532261800739,11038.82312143791
412,Sn0.89Mn0.11Te1,650,0.00011424380225424384,2.4686989543448283,0.4632310938761554,113121.9296804127
56,Bi0.0026Pb0.9974Te0.88S0.12,650,-0.00017813649444058192,0.8652436194193514,0.8559203921329175,37930.13719750804
139,Pb1Te0.88S0.12,650,-0.0003064458534024733,0.7499054670969212,0.6736809951496614,9230.48903057507
3070,SnTe,650,6.807810428791688e-05,3.1454791721506767,0.17714609987071905,195817.770954852
128,Na0.03Pb0.97Te0.85Se0.15,650,0.0002554514971335099,0.955148108005836,1.2501406860004445,29142.93747240851
15527, (GeTe)0.835(Mn0.6Sn0.4Te)0.15(Bi2Te3)0.015,650,0.00019223406457941547,1.3381210904076264,1.2491080794441327,68641.64736389414
11,Pb0.98Na0.02Te1,650,0.00020772381169634606,1.4591272179390218,1.1778963301675969,64350.75957745653
177,Sn0.95Mg0.08Te1,650,0.00012240620639003102,3.5476712675769844,0.4196625115656073,131364.5400678818
15528, (GeTe)0.82(Mn0.6Sn0.4Te)0.15(Bi2Te3)0.03,650,0.0001838652477858664,1.2211252551298069,1.2483746760957768,67951.6448536258
2771,Pb0.995Sn0.005Te0.847Se0.15I0.003,650,-0.0002063066426081113,1.1165660798781918,1.1967778572840937,47252.31899563689
132,In0.0025Sn0.9975Te1,650,9.8990826830634e-05,3.655123511209872,0.3002921758070421,172322.8280744258
12,In0.01Ag0.005Sn0.985Te1,650,0.00011537646850323447,3.2485297852856814,0.4187816534127005,157226.83069718615
430,Pb1Se0.8Te0.2,650,-0.00023505795882087016,0.7002281925970619,1.0082007503651005,19657.275796348345
15861,Tl0.02Pb0.98TeSi0.02Na0.025,650,0.0002438996450550916,0.9465334153991768,1.1280163484878307,27057.985982701044
298,Pb1Te1Na0.06,650,0.0003144995861555551,1.2151032808924178,0.41528624295692623,7848.871606905695
295,Pb1.01Ca0.06Te1.06Na0.02,650,0.0002335849077496421,1.2306172153163408,1.1499632716599122,39902.8615579152
147,Na0.0035Pb0.9965Se1,650,0.00018726499421136704,1.1873550353918392,0.7748393617604674,46257.599258710696
185,Pb1Te0.9S0.1Na0.06,650,0.00026130568222362474,0.8741451354761978,1.7928579150301678,35311.67785045587
15529,(GeTe)0.81(Mn0.6Sn0.4Te)0.15(Bi2Te3)0.04,650,0.00017738233366540413,1.1772075023478152,1.1944977777247368,67491.04807757883
2769,Pb0.995Sn0.005Te0.997I0.003,650,-0.00014070405915409329,2.0042232288805906,0.824894739320488,124766.72080493439
2598,Pb0.96Sb0.08/3Se,650,-0.0001969270823777316,0.5957877015113553,0.8196933046634438,18158.363072818727
15846,Ge0.87Pb0.13Bi0.1Te1.15,650,0.00024161622945206596,0.7056846959781974,2.200159869977169,43488.459745304266
214,Pb1.01Te1Na0.02,650,0.0002788220688136448,1.4441393443098445,0.9077968835109236,25943.594066317422
15847,Ge0.82Pb0.18Bi0.1Te1.15,650,0.0002046079436846908,0.7796538170827063,1.5313560925921612,47189.254788492784
15526,(GeTe)0.85(Mn0.6Sn0.4Te)0.15,650,0.00020076609553921666,1.429105946499471,1.299548732591522,69252.59047857035
220,Pb1Te1.03Mg0.01Na0.04,650,0.0002516267500371269,1.4027604667744011,0.9481670817230136,30189.03377590189
2800,PbTe0.85Se0.15,650,0.00024331182693671324,0.929488865782121,1.2125420765783583,26221.000831095957
2802,PbTe0.85Se0.15,650,0.0002379290336504849,0.9702058790599668,1.211625593200308,27921.069213644107
405,Pb0.95Ce0.05Te1,650,-0.00023711382928897623,0.7342819078546254,0.902024220556376,17474.771697181724
15336, (AgSbTe2)0.05(Pb0.5Sn0.5Te)0.95,650,0.00016564877357976235,0.8890176220334721,0.8819246599898762,46669.241687892216
404,Pb1Te1Bi0.06,650,-0.00012856840028857238,1.6753230583064465,0.4403938217627473,68668.56099723664
101,Pb0.99825La0.00175Te1,650,-0.00017181215623865686,1.5209395795150549,0.8919978124019313,78917.12144088284
409,K0.025Pb1Te0.7S0.3,650,0.0002875392948464545,0.5998486961978358,1.9595040915063,21274.02737418098
2801,PbTe0.85Se0.15,650,0.0002446708034170647,0.9773165434099464,1.231811520052612,26504.557582770238
2597,Pb0.97Sb0.02Se,650,-0.00016923912100514523,0.8647710017885071,0.9016027463474998,38722.539146100804
15338,Pb0.55Te0.45,650,-0.0001360560062734354,2.419243753976123,0.3312952357186787,60782.36009701498
264,Pb1Te1.03Mg0.02Na0.02,650,0.00028100111953178065,1.0807477075202183,1.034190496167612,23378.241291496903
15365,Pb0.94Ag0.04Te,650,0.0003251008932727118,1.2011060196878698,0.20808851444492046,3519.512035169241
15361,Pb0.92Sb0.08Te,650,-0.00014256910642412849,1.7905454944192742,0.5195972019126724,71151.67799786829
3083,SnCd0.15Te,650,0.00016213082932104431,2.340848619826075,0.4491516251824237,57571.89346557856
363,Pb1Cd0.01Te1.01I0.0009,650,-0.0002253356341906215,1.1071142285244182,1.0353304740863192,34729.483259653665
22,Bi0.0044Pb0.9956Te0.88S0.12,650,-0.00015664613266273283,1.0987832681724308,0.6914175782190685,50192.03065608213
15850,Ge0.75Pb0.25Bi0.06Te1.09,650,0.00017611254640078104,0.9951890348779078,0.9770053339974882,48964.03288795887
2788,PbTe0.66Se0.33,650,-0.00028931273467441496,0.3402305486945885,1.141222726078411,7637.595617230982
3082,SnCd0.12Te,650,0.0001741337812336531,1.91330062185768,0.7295823094662532,66662.88369034219
15362,Pb0.9Sb0.1Te,650,-0.00015554036630772048,1.7657233373298171,0.5490444505208967,62062.014882258125
2787,PbTe0.75Se0.25,650,-0.00021592967990691255,0.4204229285917212,0.914015005008478,12478.609506869065
406,In0.005Sn0.995Te1,650,0.00010798065109108441,3.367404483040921,0.3665597573723219,162867.64993595582
3081,SnCd0.09Te,650,0.00015951440730599316,2.2788515278967654,0.5129855817930465,69414.84365039627
368,Sn0.87Pb0.10Cd0.03Te1,650,0.00013609285798174686,2.050044144048142,0.4700731937459519,80046.92871126253
15364,Pb0.98Ag0.02Te,650,0.00033229295539094353,1.3999233176083643,0.19834751421336366,3771.210108174787
50,In0.0025Ag0.0125Sn0.985Te1,650,8.786741858065781e-05,4.3308985219802185,0.25836410286780304,222967.25567622547
2601,Pb0.93Sb0.14/3Se,650,-0.00021146248920916812,0.4013698141469433,0.6979359412397371,11506.072323234535
3080,SnCd0.07Te,650,0.0001302000428107466,2.4484013131043723,0.4644664498589529,98208.92266937453
158,Pb0.952Sn0.048Te0.96S0.04,650,-0.000259251663518505,1.050243999189281,1.14642151941594,24846.327635790687
15848,Ge0.75Pb0.25Bi0.1Te1.15,650,0.00018070525347351418,0.8281726745728887,1.1373249426673346,46117.141394918835
15358,Pb0.98Sb0.02Te,650,-0.00014606178649486526,2.2381497776278403,0.3399428138413714,54180.526698679285
173,Pb1Te1.01Na0.02,650,0.00026854772782669263,1.5876471468400526,0.8935685928949268,26019.71163279097
15359,Pb0.96Sb0.04Te,650,-0.00015688661120808655,1.9223294229269423,0.3377370512138162,39809.95286288701
15360,Pb0.94Sb0.06Te,650,-0.00015831920198759508,1.7137312378989429,0.4299884172558858,45313.21354379727
329,Pb1Te0.65S0.35Na0.06,650,0.00027982863287114663,0.8589999332135467,1.5128391085407171,25532.198665588454
46,Na0.012Pb0.958Cd0.03Te1,650,0.000238630059073992,1.1952384776086522,1.3036836154428495,44043.10933970939
15558,Ge0.6Pb0.3Sn0.1,650,0.00016874045632427794,1.3067967989329965,0.5600612321105363,40099.47193387027
3196,PbTe0.85Se0.15-2Na-2SrTe,650,0.00022431705893373043,1.1967401672340623,1.6275469077413858,52666.06884986674
15161,Ge0.5Pb0.5Te0.5Se0.5,650,0.00032536944952501985,0.5585423787853686,0.7138243261532224,5717.9594066590125
164,In0.015Pb0.985Te0.996I0.004,650,-0.00024007382944372618,1.2227879994016284,0.5215402014842042,16685.08836909042
186,Pb1.01Ba0.03Te1.03Na0.02,650,0.00031047743007724994,0.9577917184541462,1.178377331457887,18012.833323044702
255,Pb1Te0.7Se0.3,650,-0.0002643157171747209,0.6563764934259481,0.9959790514456948,14396.068003059714
2831,Pb0.94Na0.02Sr0.04Te,650,0.00025268692794775576,1.029974821764819,1.7292432858171982,45758.41112182615
408,Sn1Mg0.03Te1,650,9.194817899193395e-05,4.157265846905055,0.2579248238764079,209319.8499551772
198,Pb0.32Mn0.04Sn0.64Te1,650,0.00011522188550370156,2.166221739633977,0.37580592676220825,108512.78398352118
15792,PbTe0.998I0.002,650,-0.0002393448048077604,1.5685950844210983,0.5934473520856378,25201.77296702789
13,Pb1Te0.75Se0.25,650,-0.00015260933211217273,1.0584522718233966,0.5512465552370669,46067.36659961081
15171,Pb1.04Se,650,-0.0003187164705487273,0.8337724470013912,0.8879588601946334,11846.092528124836
58,In0.0025Ag0.0075Sn0.99Te1,650,8.317961279509578e-05,3.7186421766855466,0.2249652182456521,186016.994269834
318,Sn0.26Pb0.71Cd0.03Te1,650,-0.00023311398283491782,0.8528362366954887,1.0416392628957365,25149.709964269718
281,Pb1Cd0.07Te1.07I0.0011,650,-0.0002426643860532517,0.917785277662812,0.8223906793680126,19719.405772979084
15570,PbTe,650,-0.00019356939968684624,1.4072967653041366,0.947047031822775,47108.10413763498
188,Pb0.96Na0.02Mg0.02Te1,650,0.0002581218422215141,1.4277490354487838,1.071762863499693,35333.58561865799
348,Al0.03Pb1Te1,650,-0.000212698056132899,1.3035955548305065,1.040348829653808,48764.274757873616
272,Pb0.98Na0.02Te0.9Se0.05S0.05,650,0.00023165655538152842,0.9937378077513124,1.3237346911384895,37711.18839841848
25,Pb1Te1Na0.04,650,0.00023082971889422642,1.2564605816706775,1.3383781426596242,48554.658246646126
3198,PbTe0.85Se0.15-2Na-4SrTe,650,0.00022337690152490308,1.113272815013004,1.7965335381969911,50136.48790753976
15165,Ge0.8Pb0.2Te0.5Se0.5,650,0.00018831141636112915,1.0274230409990648,0.9199102894714482,41785.51217617221
2833,Pb0.98Na0.02Te,650,0.0002452870985562269,1.4682449811703613,1.1908783431023646,42782.165875782055
89,Na0.02Pb0.95Cd0.03Te1,650,0.0002350027839132788,1.2001529908025932,1.2605415978948076,46408.30700023097
2834,Pb0.965Na0.02TeSr0.015,650,0.00025362193309972947,1.4117753615856807,1.3898422124585683,44181.153637062176
380,Pb0.96Bi0.02Te0.4Se0.6,650,-0.00023944675306831025,0.7976973662614775,0.6376553301801271,13648.750382861355
15164,Ge0.75Pb0.25Te0.5Se0.5,650,0.00022707565031948105,0.625062305530973,1.3905014776435134,26787.373760368315
3197,PbTe0.85Se0.15-2Na-3SrTe,650,0.0002277913425002583,1.1455061093531085,1.6584057499524627,52195.58227017755
15163,Ge0.7Pb0.3Te0.5Se0.5,650,0.0002450769470533768,0.6895904867568852,1.2491817792718898,21740.569823387992
419,K0.03Pb1Te0.7S0.3,650,0.0002953365118610504,0.5445617682537405,2.0524741286958994,19714.111124216117
347,In0.015Pb0.985Te0.999I0.001,650,-0.00022051617582636324,1.3218843514068184,0.3077384071066849,10404.853957018415
15559,Ge0.6Pb0.3Sn0.1,650,0.00016599535730744782,1.4555470915681503,0.6874875699196015,56474.34771372376
15,Pb1Te1Cl0.01,650,-0.00011092050792986958,2.2640331501000066,0.3598063702409922,101862.55696942283
2840,Pb0.86Na0.02TeSr0.12,650,0.00026617016046789666,1.1064294887179182,1.7819296896666466,44441.932591872304
257,In0.005Pb0.995Te0.994I0.006,650,-0.00016965656711454008,1.4102410264815577,0.5403055925482814,44097.00259831082
372,Pb0.97Na0.02Mg0.01Te1,650,0.00024947095377563216,1.585193802536538,1.0296797076872215,40348.85251064832
2835,Pb0.95Na0.02TeSr0.03,650,0.00026081619761158777,1.3777432065660289,1.491000008089464,44191.50182251394
306,Sn0.98Bi0.02Te1,650,0.00011642993272385913,2.684647260520892,0.46008923595901,138371.04030499724
312,Pb1Cd0.1Te1.1I0.0011,650,-0.0002652330380529984,0.9383762370970672,0.7181936468195941,14738.387273992412
15167,GeTe0.5Se0.5,650,0.00013387344154599514,1.7172270583610487,0.5663256587738732,89891.53885996091
15162,Ge0.6Pb0.4Te0.5Se0.5,650,0.0002902275698610188,0.5885084641722249,0.9583066616859044,10491.347525552177
15793,PbTe0.998I0.002,650,-0.0002474154074122286,1.3168771535439487,1.048268210371596,34770.14581178682
2702,Pb0.997Te1.000In0.004,650,-0.00018027884745928046,2.0111656348730267,0.8006359051686118,79868.47475774385
159,Pb0.93Na0.02Mg0.05Te1,650,0.0002617120679142649,1.2679429857519695,1.1795150955242972,33592.50374109694
2832,Pb0.94Na0.02Sr0.04Te,650,0.00029330119725171473,0.9736881792223996,1.3359091387814526,25015.42073916085
2839,Pb0.88Na0.02TeSr0.1,650,0.0002649627163543696,1.0994738211832429,1.72230508616404,42746.900134523334
3199,PbTe0.85Se0.15-2Na-5SrTe,650,0.0002312795141979521,0.9941972441940536,1.520384734485834,44475.50870168745
241,Pb1.01Ca0.03Te1.03Na0.02,650,0.00026221989766427815,1.1041241142132394,1.0337935826048514,25539.18788829958
345,Sn0.99In0.01Te1,650,0.00013178701529348354,2.8444629108353268,0.4211071538441453,106104.61982752084
15819,GeTe,650,0.00011532283220676894,4.0094596403167495,0.5584470999914896,215068.54071995532
3,In0.01Ag0.01Sn0.98Te1,650,0.00010866849607284671,3.8406164071319537,0.3656050745868282,182933.17751394853
96,Pb0.64Mn0.36Te1Na0.04,650,0.0003101914727043995,0.9107942878166356,0.9761592173632756,14215.688275855662
245,Pb0.96Sb0.02Te0.3Se0.7,650,-0.0002840592738230304,0.7907064917027409,0.9826741763146972,14814.723359814148
15176,Pb0.99Nb0.05Se,650,-0.0001947320182588431,1.166444790205352,0.9002743070714742,44761.37315027326
2700,Pb0.999Te1.000In0.002,650,-0.00016395341922093444,1.9481597836744695,0.8431062684474853,100765.42921386783
2824,(Pb0.96Na0.04Te)0.98Sm2Se3)0.02,650,0.0002576217871602827,0.6828229575849107,1.1603715210422372,18759.47478821972
76,Pb0.7Mn0.3Te1Na0.04,650,0.00031063522159225694,0.9439273701491152,0.9871012020337829,14855.439646767669
110,In0.0025Sn0.9975Te0.985I0.015,650,6.840281836404663e-05,2.224776869356406,0.13093950048633654,95784.6224185707
15175,PbNb0.04Se,650,-0.00023047514543436304,0.9862984908268532,1.0320656036576128,32398.5431375162
15172,Pb1.025Nb0.015Se,650,-0.0002647688659175313,0.8932215594031852,0.8700400696077399,18923.401765908628
2825,(Pb0.96Na0.04Te)0.975Sm2Se3)0.025,650,0.0002609840400378768,0.5475830584646353,1.3457776376092865,16647.74975046731
86,In0.0025Sn0.9975Te0.995I0.005,650,9.63615948470392e-05,3.0191050800215677,0.28166222936876073,140891.73790857766
247,Pb0.96Sb0.02Te0.4Se0.6,650,-0.0002957272033704752,0.7206066902445916,1.0582778413825122,13415.35234167613
3172,Pb0.98In0.02Te0.9S0.1,650,-0.0002591047988862908,0.9278143271497604,0.9420013277090322,19869.718979371417
3171,Pb0.98In0.02Te0.95S0.05,650,-0.00026658345257846925,1.037242205355736,0.8219178588054143,17955.035173187876
169,In0.015Pb0.985Te0.998I0.002,650,-0.0002446492996000663,1.3138848521818858,0.4039087773367133,13008.341835543879
201,Pb0.96Bi0.02Te0.2Se0.8,650,-0.00022123136974696884,0.8816144117654625,0.671093801428908,18597.52431860648
15820,GeTe0.9Se0.1,650,0.00012764675202860638,2.9890926519546044,0.7481909080684674,169183.83954759626
15557,Ge0.6Pb0.3Sn0.1,650,0.00016787318829522834,1.411612766060309,0.5808329829172365,44679.58121321775
2704,Pb0.998In0.003Te1.000I0.004,650,-0.0001657606735866045,1.4245127850382353,0.8056997114477511,61604.007376344685
390,Sn0.85Mn0.15Te1,650,0.00010951400661999326,1.9002272363128117,0.4591774297438754,91429.57196693755
341,Pb0.98Na0.02Te0.86Se0.07S0.07,650,0.00024404412428074727,1.0130777976193528,1.855321043471826,48552.52266952472
172,In0.015Pb0.985Te0.994I0.006,650,-0.00022692774551116827,1.3111690811283874,0.5236360618765777,19698.335366932442
2837,Pb0.92Na0.02TeSr0.06,650,0.0002658284724944049,1.3010262058809667,1.6524865402939868,45633.936975964345
3194,PbTe0.85Se0.15-2Na,650,0.00020387962489921648,1.2902339506394982,1.4006558591881524,54139.13797127205
2823,(Pb0.96Na0.04Te)0.985Sm2Se3)0.015,650,0.0002838985543394141,0.7788155960956651,1.0423926947402895,15784.954535186593
308,Pb1Cd0.01Te1.01I0.0016,650,-0.00018662413491677017,1.2571212244842034,0.9454986055244872,52503.59964543512
15794,PbTe0.998I0.002,650,-0.00016456619143864,1.933732334876872,0.6341818955426637,73585.52621635747
15173,Pb1.02Nb0.02Se,650,-0.00024488132521794954,0.9040013452966852,0.9243643384255028,22777.7980303504
15174,Pb1.01Nb0.03Se,650,-0.00023243442893755733,0.9513330997039606,0.9912678842171112,29447.47569115144
403,In0.005Pb0.995Te0.996I0.004,650,-0.0002140961929411089,1.4158552580619528,0.5624924343233932,28311.895857411087
217,Pb0.96Sb0.02Te0.2Se0.8,650,-0.00027152253060897056,0.8033139226811497,1.0140965654208436,16999.631367702266
2826,(Pb0.96Na0.04Te)0.96Sm2Se3)0.04,650,0.000286407594928876,0.5171669635870799,1.0451308581612988,10229.941076306066
340,Pb0.98Na0.02Te0.8Se0.1S0.1,650,0.00024031118443707021,0.99574987145143,1.2617072797538256,33469.370433439966
2836,Pb0.935Na0.02TeSr0.045,650,0.00026515381355561124,1.3349071584615275,1.5940153406552315,45110.80449042216
167,In0.005Pb0.995Te0.999I0.001,650,-0.0002737610233034782,1.2870367111462206,0.3980937766751379,11945.118035616235
2838,Pb0.9Na0.02TeSr0.08,650,0.000264306437510166,1.2126589577943507,1.7016223134412083,45507.87890869862
180,Pb1Cd0.01Te1.01Sb0.04,650,-0.0001474489368657498,1.902040052045232,0.5879483780054561,79133.83382638171
196,Sn0.83Mn0.17Te1,650,0.00010901466326975079,1.9710935239378031,0.5956825130132753,122316.86272146292
78,In0.005Sn0.995Te0.9875I0.0125,650,0.00010728456351733263,2.7872786896857167,0.32776821793276245,122112.29692007715
3195,PbTe0.85Se0.15-2Na-SrTe,650,0.0002163544090973912,1.2479138971886994,1.465700938995852,51267.97375047929
307,In0.005Pb0.995Te0.998I0.002,650,-0.0002440037330432666,1.2654516364473878,0.5182367929250764,18301.191522215377
2827,(Pb0.96Na0.04Te)0.95Sm2Se3)0.05,650,0.00029690380043285216,0.6249800166292303,0.8092085489742968,8973.196911088158
284,Pb1Te1.04Mg0.03Na0.02,650,0.0003556362020833105,1.2430355892204783,1.040999670441652,14642.013172182895
15555,Ge0.6Pb0.3Sn0.1,650,0.00017416624959938948,1.1328919434153917,0.6876751665804043,41350.21256257427
3173,Pb0.98In0.02Te0.8S0.2,650,-0.00024931071720911717,0.8026496410076982,1.0520754711330609,20686.170466187526
2911,Sn0.88Pb0.12Na0.01Se,650,0.00033388179518682466,0.42061686766475503,0.39829975288838415,2012.3728296064526
15555,Ge0.6Pb0.3Sn0.1,700,0.00018784359389604604,1.1563408637343282,0.7589830961631595,38166.28618388392
6228,In0.01Sn0.99Te0.995I0.005,700,0.00013778464878348422,2.424753625929022,0.5292290884403356,96563.19280040533
15526,(GeTe)0.85(Mn0.6Sn0.4Te)0.15,700,0.00021046149265623436,1.4029819452925434,1.4518709115559474,67295.70365570369
277,Pb1Cd0.02Te1.035Na0.03,700,0.000259834983539029,1.140051063930052,1.3281887617250019,32039.875466601923
15557,Ge0.6Pb0.3Sn0.1,700,0.00018086176757477036,1.3632795375009152,0.6539018412437225,40963.55795017955
15358,Pb0.98Sb0.02Te,700,-0.00016053469158247704,1.995868085313728,0.3856796694961831,48098.61781752797
2838,Pb0.9Na0.02TeSr0.08,700,0.0002779184633729315,1.1570834125894969,1.8982669989011305,40708.14486608119
214,Pb1.01Te1Na0.02,700,0.0002971305891973032,1.3847920620906216,0.9507442107638928,21303.722025126684
15359,Pb0.96Sb0.04Te,700,-0.00017254270362831046,1.68610203791336,0.3876340296490817,35433.880671911946
281,Pb1Cd0.07Te1.07I0.0011,700,-0.00025570184652352705,0.8844660203857586,0.8641640017366353,16699.810970641644
329,Pb1Te0.65S0.35Na0.06,700,0.0002817263655388565,0.8194430640536687,1.7499973974820802,25810.900772270226
15360,Pb0.94Sb0.06Te,700,-0.00017228615477275457,1.5237162282655912,0.4856474333350512,38413.63093475754
220,Pb1Te1.03Mg0.01Na0.04,700,0.0002648790729569148,1.3194250939882863,1.1432446815089456,25515.25086181145
346,Sn0.98Bi0.02Hg0.005Te1.005,700,0.00013803912796329974,2.1671507597955664,0.609985193258228,99041.49536012324
59,Pb1Te1In0.1,700,-0.00023845520916974125,1.052805599330803,0.6237423080893189,16498.39588916542
2839,Pb0.88Na0.02TeSr0.1,700,0.0002782094921821563,1.0386937226402018,1.9044327136877472,37893.23275446413
2821,(Pb0.96Na0.04Te)1Sm2Se3)0,700,0.00028904954790469047,0.8322589908726385,1.0638188465341878,14901.506288441526
15529,(GeTe)0.81(Mn0.6Sn0.4Te)0.15(Bi2Te3)0.04,700,0.00018685594360719917,1.1634260312424434,1.336965279195352,65205.45134913232
209,Pb0.99Ba0.01Te1.01Na0.02,700,0.0003340753497874216,1.1396712541780936,0.82378600918101,12017.305517727977
11891,PbTe+PVA,700,-0.0001709392557901379,1.1500882685850764,0.027090274804275196,1523.2210272541747
340,Pb0.98Na0.02Te0.8Se0.1S0.1,700,0.00024526337966273215,0.9930590729048632,1.3931799679036163,32856.31458081957
272,Pb0.98Na0.02Te0.9Se0.05S0.05,700,0.00024373093879580889,0.9897341890346638,1.5562518301751789,37040.69145160122
2532,PbTe,700,0.00025324273277735516,1.2598575671141583,1.1419404785930876,28567.119385313013
349,Na0.01Pb0.99Te0.85Se0.15,700,0.00031442827229892967,1.1723561160702936,0.6621338111209191,11025.357704275666
11890,PbTe,700,-0.0001317586330331212,1.4491704209005145,0.013119383573692509,1564.504043296822
2850,(Sn0.8Pb0.2)1Mn0Te,700,9.083879052617582e-05,2.9997223250084275,0.2750848766525532,141583.3581049949
2770,PbTe0.847Se0.15I0.003,700,-0.00025362069774793997,1.1233161918090082,0.94649136598394,21968.61012865952
