Repository: starrydata/starrydata_datasets

> [!NOTE]
> **The duplicated `sample_id` issue was fixed on 2026-09-08**
>
> Datasets published between **2026-04-01 and 2026-09-08** contain duplicated
> `sample_id` values: the same `sample_id` can refer to samples belonging to
> **different papers**. Joining tables on `sample_id` alone mixes data from
> unrelated papers.

# starrydata_datasets

Daily per-project splits of the [Starrydata2](https://starrydata.nims.go.jp/) dataset, with a browsable download page at **https://starrydata.github.io/starrydata_datasets/**.

Historically this repository also hosted the raw CSVs (from 2019/7/11 until 2022/12/22); those older archives are still available via git tags.

File: datasets/20190711/20190711_preprocessing_interpolated_data.csv (part 48 of 94)
sampleid,composition,Temperature,Seebeck coefficient,Thermal conductivity,ZT,Electrical conductivity
2908,Sn1Pb0Na0.01Se,700,0.0003249048369269366,0.5476584266740467,0.46973783921442797,3727.996931851043
11892,PbTe,700,-0.0001261327637915859,0.7954154665356585,0.021983535049734708,1570.1375415774496
71,Sb0.004Pb0.996Te0.88S0.12,700,-0.00021716071999341703,0.7079767818000846,1.1587981398218448,26951.963371568047
15528, (GeTe)0.82(Mn0.6Sn0.4Te)0.15(Bi2Te3)0.03,700,0.00019334795699846172,1.2057020143656332,1.3954593133648294,65726.9494749392
2531,PbTe,700,0.00027055691861986456,1.2081542670888972,0.8166865364128026,18431.403244150453
373,Pb1Te0.9993I0.0007,700,-0.0002385174665448064,1.1086218032833839,1.2405557368497395,34535.144819369714
2771,Pb0.995Sn0.005Te0.847Se0.15I0.003,700,-0.00021916965741559453,1.0613876721231021,1.209885513287249,38072.96192151844
298,Pb1Te1Na0.06,700,0.0003170356229238663,1.3158628563404262,0.360309276792557,6738.634562841763
2910,Sn0.92Pb0.08Na0.01Se,700,0.00032350698478204876,0.4125889544018846,0.3867695373116864,2403.8741184537603
11894,PbTe,700,-0.00015262066739176434,0.6931952131375889,0.03898759133220996,1657.514069341992
177,Sn0.95Mg0.08Te1,700,0.0001380118811787644,3.2220598929471915,0.4919280930257127,114136.6703586271
15527, (GeTe)0.835(Mn0.6Sn0.4Te)0.15(Bi2Te3)0.015,700,0.0002013192641645195,1.3200574583388849,1.3928923426361377,66461.82031504309
3,In0.01Ag0.01Sn0.98Te1,700,0.00011561140716948091,3.6606622229974337,0.4170964550765023,163191.2021673541
14,Pb1.0039Te0.75S0.15Se0.1Cl0.0078,700,-0.00012128259702637556,1.3865449938910457,0.5941642488758966,80010.2205991777
2909,Sn0.96Pb0.04Na0.01Se,700,0.00032592140258724903,0.4123646006313975,0.39415239229283294,2083.1661340532128
11893,PbTe+NaCl,700,-0.00020010627267378866,1.0070523235925175,0.04259596116968376,1530.386102511982
2848,Pb0.94Na0.02Sr0.04Te,700,0.00024142664577343892,1.2256998118624094,1.6361830214411484,47072.808901374716
128,Na0.03Pb0.97Te0.85Se0.15,700,0.0002675938150434775,0.9134371162311762,1.4180177797803388,25466.461825971288
2851,(Sn0.8Pb0.2)0.97Mn0.03Te,700,9.140567265600273e-05,2.7159107718572244,0.3174251735798743,142915.1115996268
2855,(Sn0.8Pb0.2)0.85Mn0.15Te,700,0.00013603667235962574,1.847183131962126,0.5617758218482756,79491.54522530026
15365,Pb0.94Ag0.04Te,700,0.00030968207477555037,1.1426591260314578,0.22397208310274014,3674.551715258543
2840,Pb0.86Na0.02TeSr0.12,700,0.00027976361847398913,1.0386276068376603,1.986945178517024,39601.92663187526
2601,Pb0.93Sb0.14/3Se,700,-0.0002181416518713528,0.3984698310459748,0.765818343108764,10867.504200381622
411,Sn0.98Bi0.02Hg0.01Te1.01,700,0.00014331957619653112,2.027968605210914,0.6622028348757385,94610.03907412641
56,Bi0.0026Pb0.9974Te0.88S0.12,700,-0.00019229653785640333,0.8339860314442484,0.9561390336037684,31465.424780997142
15364,Pb0.98Ag0.02Te,700,0.000321191297212112,1.3404313922182118,0.2109394294501137,3800.936973825609
2533,PbTe,700,0.0001750424666722407,1.8313289463822136,0.6764878885445214,59839.027176321026
15362,Pb0.9Sb0.1Te,700,-0.00016974739677122036,1.586871316284932,0.6195665357576712,54823.56991889828
419,K0.03Pb1Te0.7S0.3,700,0.00031102118400501,0.5173809045937183,2.0530114968641398,15686.41846921912
15366,Pb0.94Ag0.06Te,700,0.00030014027748680535,1.1508467141869525,0.1905115872741563,3294.8100161212624
15361,Pb0.92Sb0.08Te,700,-0.00015524496505883365,1.6258286323617317,0.5815018554267541,59041.53308285051
2854,(Sn0.8Pb0.2)0.88Mn0.12Te,700,0.00013503200208712934,1.8399788030200168,0.5787879129050841,82199.62389698926
2604,Pb0.95Sb0.033333Se,700,-0.00020521630839979687,0.4335586230740189,1.0867707555821466,18081.038051058888
2852,(Sn0.8Pb0.2)0.94Mn0.06Te,700,9.556976443266866e-05,2.394591720191308,0.3345664817592755,125463.87818278234
391,Al0.02Pb1Te1,700,-0.00020488563240166608,1.2838512216540678,1.0596447696253777,47501.107476232566
15570,PbTe,700,-0.000210805760113307,1.235185348133412,1.0552855808330035,42825.30207033624
2853,(Sn0.8Pb0.2)0.91Mn0.09Te,700,0.00013095839307997116,2.0999042324754957,0.4877806239920748,86023.57648228694
57,Pb0.99Na0.01Te1,700,0.0002669003831270396,1.1314126267589533,1.4233147748952488,33860.27040519762
15368,Pb0.9Ag0.1Te,700,0.0002872492782844456,1.1201052249608483,0.2504847398973282,4492.995539714229
186,Pb1.01Ba0.03Te1.03Na0.02,700,0.00032247889015521827,0.9147191368532476,1.2564511387417416,15788.204693477834
328,Pb0.98Ba0.02Te1.01Na0.02,700,0.00035565171803821077,1.005105594594684,0.7944263527740266,9018.15032940358
15367,Pb0.92Ag0.08Te,700,0.00031339399685433646,1.1471683012859386,0.20811721252129398,3358.7332201659465
15530,(GeTe)0.8(Mn0.6Sn0.4Te)0.15(Bi2Te3)0.05,700,0.0001826230270951928,1.128587504152648,1.3096199508519881,64585.881950805255
2598,Pb0.96Sb0.08/3Se,700,-0.0002123492812683423,0.5661563374129621,0.91735278326309,15739.008044107686
13,Pb1Te0.75Se0.25,700,-0.0001637753551894955,1.0752336732404777,0.6215762781047051,40486.76289582726
15303,Pb0.58Sn0.4Na0.02Te,700,0.00016744526198535448,1.9877103282514743,0.6912879132743768,70072.28563367817
194,Al0.04Pb1Te1,700,-0.0001998304544337836,1.2564483414811662,1.0382884157859549,49208.31495165487
2827,(Pb0.96Na0.04Te)0.95Sm2Se3)0.05,700,0.0002978144327487601,0.6261674838249167,0.879119530562122,8687.350183243696
2812,(Pb0.96Tl0.04) (Te0.85Se0.15),700,0.00025477585221824514,0.9577388234512504,1.3363826031332575,24139.7766522937
15537, Pb0.985Y0.015Te,700,-0.00015738462426653213,1.2419885690685537,0.5043252431678241,40725.93130618531
448,Pb1Te1,700,-0.00030220928080530447,1.114008321217567,0.630066972046432,10178.735336268452
2813,(Pb0.96Tl0.04) (Te0.85Se0.15),700,0.00025716819413594983,0.93185787181472,1.3052072305388536,24585.501399241388
2826,(Pb0.96Na0.04Te)0.96Sm2Se3)0.04,700,0.0002906377245108677,0.5073123897691119,1.1606189128656297,9879.756245639735
94,Sb0.006Pb0.994Te0.88S0.12,700,-0.0001898354544510336,0.7458117936001143,1.117738854657086,37955.8239744314
2811,(Pb0.96Tl0.04) (Te0.85Se0.15),700,0.0002455332451139496,0.9375466628002234,1.3163466857801969,25119.250065582983
263,Sn0.96Mg0.07Te1,700,0.00013631938612796937,3.1616148844250893,0.5029162983741995,117549.90450682466
2547,Pb0.95Bi0.05Te,700,-0.00020338200263082896,0.5458670136117371,0.499100354889239,9409.177272827801
6183,In0.01Sn0.99Te,700,0.00012395952197057693,2.541340247147025,0.4296270350652062,100998.86825549856
2810,(Pb0.96Tl0.04) (Te0.85Se0.15),700,0.00025174466350905286,0.93249358256637,1.5365436546304796,28404.68652792225
15305,Pb0.56Sn0.4Na0.04Te,700,0.00012176171861801433,2.1818244323199383,0.5090038837971076,103614.88546042424
407,Sn0.98Bi0.02Hg0.03Te1.03,700,0.00015749789464336478,1.8537385931003112,0.9233584241150964,96791.8767689715
15572,PbTe,700,-0.0002709279068903128,1.1312874345531565,1.1850332086271511,29171.085342036364
15304,Pb0.57Sn0.4Na0.03Te,700,0.00014125073009782195,2.05619235805814,0.6716416981061069,93355.72970035172
161,Pb0.98Na0.02Te1,700,0.000251231408364678,1.8599951615466008,0.9645919073909616,40607.80571703322
2831,Pb0.94Na0.02Sr0.04Te,700,0.0002600463428839815,0.9522920251594496,1.912043904849304,42724.07885824004
2823,(Pb0.96Na0.04Te)0.985Sm2Se3)0.015,700,0.0002921396705651601,0.7936248029892887,1.1093327487277271,14653.4910207632
416,Sn0.97Mn0.03Te1,700,0.00010753540213009988,3.4156106804545026,0.4295173351919323,149633.19561427145
341,Pb0.98Na0.02Te0.86Se0.07S0.07,700,0.0002574794013366356,1.0046872191611147,2.0168480437870384,43663.7502645056
41,In0.01Sn0.99Te0.985I0.015,700,0.0001291537562937972,2.2313153771411427,0.5596034303062964,106937.29714515807
107,Pb1Te1Cl0.006,700,-0.00019266470953297144,1.4872260745504888,0.7791915738069457,44598.35645517978
385,Pb0.98Na0.02Te0.96Se0.02S0.02,700,0.00024006034373549658,1.1936513526465014,1.6003163360593105,47352.6671559384
2818,(Pb0.96Tl0.04) (Te0.85Se0.15),700,0.00025565323435651445,1.0779290372740666,1.1163110404896632,26763.531714892742
268,Pb1.01Ca0.01Te1.01Na0.02,700,0.00029467837045463364,1.0643859891725906,1.1493978229604878,20126.810620993143
23,Pb0.94Mn0.06Te1Na0.04,700,0.00027308818721134614,1.0099248840940125,1.479415811246683,28620.38423179623
24,Sn0.98Bi0.02Te1,700,0.0001301650074056373,2.9310905841094868,0.4519807728134954,105920.2372758687
408,Sn1Mg0.03Te1,700,0.00010780347043551259,3.850238470801564,0.30148830497558865,170098.35545612487
2814,(Pb0.96Tl0.04) (Te0.85Se0.15),700,0.00026271508337886936,0.9188292171215996,1.5713747884301847,29631.82060544848
195,Pb1Te1Bi0.04,700,-0.00013128437948558007,1.5341394027720696,0.4417880127392946,56176.4900407574
2825,(Pb0.96Na0.04Te)0.975Sm2Se3)0.025,700,0.00027504218810913794,0.5289300562601191,1.450885710759012,14602.69639548473
454,Sn1Te1,700,8.840079698508903e-05,3.167251423053252,0.30764721750545165,178125.1038384086
76,Pb0.7Mn0.3Te1Na0.04,700,0.00029926741655462714,0.9197164212023096,1.1173125045817285,16391.235529796173
2815,(Pb0.96Tl0.04) (Te0.85Se0.15),700,0.00028385382122419534,0.9158687899971129,0.9983203679306732,16185.949455703172
15538,Pb0.98Y0.02Te,700,-0.000142952900400115,1.4533794325230356,0.6916494109264462,63639.17443087482
2546,Pb0.96Bi0.04Te,700,-0.00024249507632329067,0.5036091363057231,0.6341556298593716,7875.065138358092
15184,Ag0.9Pb18Sb0.58Te18.99,700,-0.00020850431284126945,1.3069408946287924,0.9057203745300108,37625.80534215532
2582,Pb0.97Ti0.03Te,700,-0.00013412473810860508,1.4827291133760774,0.6924430992859052,86192.02774987301
2824,(Pb0.96Na0.04Te)0.98Sm2Se3)0.02,700,0.000271446021605577,0.6923291029936216,1.1875346089014007,16010.89160032278
2816,(Pb0.96Tl0.04) (Te0.85Se0.15),700,0.0002740250982822019,0.9495201237460318,1.4467231295133356,26368.196781228267
124,Na0.0125Pb0.9875Se1,700,0.00012153538894511404,1.5742786008466183,0.6302434533972766,88421.82251530014
339,K0.015Pb1Te0.7S0.3,700,0.00032088943832946185,0.7376255583481393,2.038682061895297,20862.991054980783
251,Pb1Cd0.03Te1.03I0.0011,700,-0.0002427083566942438,1.040343060053743,0.9128011072271522,23029.538394952662
2802,PbTe0.85Se0.15,700,0.00025093705663649905,0.9805180617725641,1.28291868081331,25461.644372082843
2861,Sn0.84Sb0.16Te,700,0.00014023310464630263,2.463549580703889,0.6776246617580348,121092.64740143197
2578,Pb0.999Ti0.001Te,700,-0.00019733814451847938,1.1845053120375617,1.090876727897834,49727.73964482785
2896,SnSe,700,0.0003813401516026696,0.3773491861094094,0.38088211207574574,1344.6952116609755
133,Pb1Te0.998I0.002,700,-0.00017485158100371298,1.4205657557773892,1.2380987679863011,82182.5221907952
382,Pb1Cd0.05Te1.05I0.0011,700,-0.0002464597658510665,1.0261265397434116,0.9044639178559016,21827.402818734874
15558,Ge0.6Pb0.3Sn0.1,700,0.00018209074369465882,1.2488348126853142,0.6307752609730747,36565.25473380987
2799,PbTe0.85Se0.15,700,0.00025463857737129494,0.9651993385621568,1.3028258188333472,24074.024748092637
2835,Pb0.95Na0.02TeSr0.03,700,0.0002739248765859194,1.2940232708067576,1.6854249630264184,39697.02179895398
25,Pb1Te1Na0.04,700,0.00023929822850089926,1.182048326445031,1.495505531405548,44100.77778084431
15571,PbTe,700,-0.0002725346996029924,1.0890919803030965,1.1177173532749385,26389.90421249105
2560,Pb0.85Fe0.15Te0.998l0.002,700,-0.00017747437340653315,1.5580540015697495,0.6001982791100201,42610.55045445256
365,Sn0.93Mg0.1Te1,700,0.0001101528682539993,3.5120333373424173,0.4308807108090409,157452.05237031553
352,Pb1Te1.04Mg0.02Na0.04,700,0.00023887008785663467,1.2813526622687217,1.379363633330658,42187.52634687611
2895,Sn0.99SePb0.01,700,0.0003537742553995668,0.25940657752294805,0.462900110783707,1263.7681780118876
358,Pb0.94Na0.02Mg0.04Te1,700,0.0002693389280006089,1.3013283081218951,1.247051560522938,31957.66153898585
300,Pb0.9Na0.02Mg0.08Te1,700,0.0002870664731512293,0.8814216350552462,1.7603951623411216,26898.67486190543
390,Sn0.85Mn0.15Te1,700,0.0001223960235745515,1.8236056357867785,0.532830561768667,81867.52339352696
2837,Pb0.92Na0.02TeSr0.06,700,0.00027902166432538405,1.221922064292941,1.8304740793672112,40868.59192774445
2800,PbTe0.85Se0.15,700,0.00025437130339075315,0.9353575414174776,1.3086625662354914,24111.397287893287
2577,PbTe,700,-0.00028636705366255166,1.1135339753066695,0.6646653087233325,13227.609389507656
2836,Pb0.935Na0.02TeSr0.045,700,0.0002782104899850582,1.2479459685621546,1.7941032718846108,40794.482655685446
2597,Pb0.97Sb0.02Se,700,-0.00018235250383549933,0.7951221971789668,1.0156010924836387,32124.85781647406
110,In0.0025Sn0.9975Te0.985I0.015,700,8.171944328517809e-05,2.112044383305414,0.17339960609158975,78343.38066957054
467,Pb0.16Mn0.04Sn0.80Te1,700,8.846881860710098e-05,3.1535566150604915,0.2830821207001881,158243.94188770425
284,Pb1Te1.04Mg0.03Na0.02,700,0.0003732394319130759,1.2536987509013784,1.0854931404759351,11701.800656038396
371,K0.02Pb1Te0.7S0.3,700,0.00028759712461628664,0.7748846092781703,2.3197114566997348,31045.873465523822
280,Sn0.8Mn0.2Te1,700,0.00011272274412953796,1.8644370226385147,0.3774787313578037,71150.72009303175
2801,PbTe0.85Se0.15,700,0.00025742487230686804,0.9838961766509192,1.2670756412576,24019.715685194533
101,Pb0.99825La0.00175Te1,700,-0.00018120336726336719,1.4104820579577186,0.9917560539657758,66675.69541653628
2769,Pb0.995Sn0.005Te0.997I0.003,700,-0.00015390070705319586,1.7977003154922464,0.9594545688097698,103035.3569494048
2804,(Pb0.98Tl0.02)(Te0.85Se0.15),700,0.00031588611020176333,1.2274929990327408,1.5814614105148823,29003.7349305094
2832,Pb0.94Na0.02Sr0.04Te,700,0.0003043489001727335,0.9395472837465526,1.4379581695902597,23391.56065637513
200,Sn0.81Pb0.16Cd0.03Te1,700,0.00017041828056108682,1.6651280564701043,0.7857698189750144,64359.48850538861
15313,Ge0.5Sn0.25Pb0.25Te,700,0.00020078375338084773,1.2591350768519718,1.0763342316947622,48220.78082098419
2557,Pb0.85Fe0.15Te0.992l0.008,700,-0.0001529178618838013,1.5759957369768982,0.582002543372856,56926.657618686826
410,Pb1.00085Te0.75S0.15Se0.1Cl0.0017,700,-0.00018382074861318458,0.951909255573348,0.9764908443706382,39298.558853485134
15312,Ge0.5Sn0.25Pb0.25Te+3 mol % Ag,700,0.00014348645472641517,2.295856311589429,0.6212841366415834,95656.6412636874
2556,Pb0.85Fe0.15Te0.99I0.01,700,-0.00014545477831428191,1.5775478569725587,0.5210262743596279,56356.31352124611
121,In0.0025Sn0.9975Te0.99I0.01,700,9.506365380771796e-05,2.5583162445994843,0.3102458615701121,125468.05927837598
15583,In-doped Pb0.5Sn0.5Te,700,0.00021018266115295525,0.9885627606454104,0.7677350287361104,21968.05179591489
2809,(Pb0.96Tl0.04) (Te0.85Se0.15),700,0.00025228818562845595,0.9222025002416848,1.4361743203438304,26250.939594931708
372,Pb0.97Na0.02Mg0.01Te1,700,0.00025903614234517474,1.5215906152592291,1.2172514474325409,39432.957712176256
72,Pb1Te0.5Se0.5,700,-0.0002865967684928843,0.8912635099580379,0.6814767579779152,11998.154579191567
2558,Pb0.85Fe0.15Te0.994l0.006,700,-0.00016101654906633238,1.5686041837025186,0.6180671243977249,54761.3803001934
90,Pb0.995Na0.005Te1,700,0.0003085110822603109,1.1584089895877288,1.020014424254227,16473.02207452903
2834,Pb0.965Na0.02TeSr0.015,700,0.00026748583510783415,1.3278904170917682,1.5877967560652733,40296.364453146816
17,Na0.02Pb0.98Te0.85Se0.15,700,0.00027976714960330044,0.8981762543597185,1.3437406072381592,21373.127867544183
2545,Pb0.98Bi0.02Te,700,-0.00024263712340929686,0.5588497615982093,0.4923371396857501,7149.369976143818
2806,(Pb0.98Tl0.02)(Te0.85Se0.15),700,0.000293240822106716,1.1670849675766974,1.0943875871268238,17789.889917993132
292,Pb1Cd0.01Te1.01Sb0.01,700,-0.00020532513074581849,1.2867524884966102,0.8774553837097611,38259.36905446322
2580,Pb0.997Ti0.003Te,700,-0.00014447610037840827,1.5471501818010005,0.8192717245251302,84756.86868961394
61,Sn1Te1,700,9.476378089714114e-05,4.395084507184142,0.24512690359000394,149976.70051545484
318,Sn0.26Pb0.71Cd0.03Te1,700,-0.00024016540938492256,0.9575766996920164,0.9017175534775062,21385.782238985877
2559,Pb0.85Fe0.15Te0.996l0.004,700,-0.00016190910835220282,1.5938428466342198,0.5688592568135157,49962.48696831775
40,Pb0.88Mn0.12Te1Na0.04,700,0.00030243705895631733,0.9057110918427376,1.2549880695071711,17752.569900936884
380,Pb0.96Bi0.02Te0.4Se0.6,700,-0.0002484532432783385,0.7805029197494886,0.689129669584617,12447.670957555762
15315,Ge0.5Sn0.25Pb0.25Te+3 mol % Bi2Te3,700,0.00020859422427159317,0.9480179792750584,0.9436360572478156,28401.952796895028
2833,Pb0.98Na0.02Te,700,0.0002595307356902795,1.3659789142670782,1.3053074015131585,37692.85962595578
15559,Ge0.6Pb0.3Sn0.1,700,0.00017909290031843935,1.415343098073925,0.7707047858911318,51653.000209956735
219,Pb1.0016Te0.75S0.15Se0.1Cl0.0032,700,-0.00017548189527158845,1.017544914902876,0.8763880550005917,41370.17568837421
199,Pb0.92Na0.02Mg0.06Te1,700,0.00028000432005430184,1.1125214317708039,1.3884576080457012,28145.794130387018
3023,CuSn10InTe12,700,0.00013854279490350095,2.1344546803236586,0.4889335455737527,75363.72359165305
269,Sn0.81Mn0.19Te1,700,0.00011244801782801245,1.877886853998742,0.5072986607039209,90218.91712195509
3022,CuSn14InTe16,700,0.0001262380449296035,2.3274077383945326,0.3869832677978191,87509.5772496966
2710,PbTeCd0.04,700,-0.00022475108222040751,1.1804614819275858,0.8382192529133228,30969.969390220016
3021,CuSn18InTe20,700,0.00010808769545915244,3.126220294721719,0.34582534677713866,133314.17850094312
224,Pb1Te0.8S0.2Na0.06,700,0.0002765245828594161,0.7769169567470534,2.119122239153852,30758.494716933932
123,Pb0.9985La0.0015Te1,700,-0.00021111344425393116,1.3043704930039706,0.9360227844442308,43743.52720439332
32,Na0.008Pb0.962Cd0.03Te1,700,0.00028799407315133034,1.1650803873011844,1.2165300990912271,25951.183529795868
359,Pb1Cd0.01Te1.01Sb0.06,700,-0.00014983561153570865,1.8746987805712925,0.5724028984078964,68281.83623422775
81,Pb1Te1In0.06,700,-0.00023340191081308882,1.2545693996787994,0.7752084177818868,25503.88350329823
97,In0.0025Ag0.0025Sn0.995Te1,700,9.062802323541034e-05,3.903376307740072,0.2847692219429277,193334.9701699748
3026,CuSn2InTe5,700,0.0001822316903528938,1.7427315833942432,0.5944597361907331,44226.892130938766
115,In0.005Ag0.0125Sn0.9825Te1,700,0.0001097151618689754,3.1971682500913863,0.40349269729698783,153098.11166106493
375,Sn0.98Bi0.02Hg0.04Te1.04,700,0.0001564666487321992,1.7291944240394077,0.9085999502074716,94698.61655033713
15738,PbSe:Al0.02,700,-0.00022124319696721504,1.1598196494536714,0.9046737984608988,27753.557041741744
3025,CuSn5InTe7,700,0.00016253247128108478,1.7985628890663363,0.5861003607143868,55314.73725082574
85,Sn0.92Bi0.08Te1,700,0.00016468190641848133,1.6874673117806045,0.6685711727171175,62622.547321757374
3024,CuSn7InTe9,700,0.00014974237683099855,1.9735712520343247,0.5916487191459838,75575.39674038808
53,In0.005Ag0.0025Sn0.9925Te1,700,0.00011085357318487202,2.8816360504334217,0.3953803378623007,132451.46430950353
15740, PbSe:Al0.01,700,-0.00023156951133457217,1.1037668059454928,1.0461799620107848,27950.725789808253
3163,Pb0.98In0.02Te,700,-0.00026866368265165784,0.9503178165903244,0.6442083547944861,11975.933478912832
5,Pb1Te0.9988I0.0012,700,-0.00020802601717534436,1.2048617587784598,1.419849703679275,56473.700611672255
3164,Pb0.97In0.03Te,700,-0.0002513020582492354,0.9609399511353578,0.5686783180710426,12057.38260887953
83,In0.005Sn0.995Te0.9925I0.0075,700,0.00010734222133332564,2.7999668456321984,0.3459726057303504,120103.42842729244
2708,PbTeCd0.01,700,-0.00023084328038124218,1.0709409138500368,1.2157975570490358,36787.726932431564
102,Na0.025Pb0.975Se1,700,0.0001104813788579366,1.94437246791202,0.5713918067878923,112550.42963118348
15753,PbTe,700,-0.00017285054816402402,1.8882399704178423,0.7118703564093884,58000.70929951821
377,Pb1Cd0.01Te1.01I0.002,700,-0.00017368933697833002,1.3350680836746918,0.8508488553256197,53791.23035834311
421,Pb1Cd0.01Te1.01Sb0.02,700,-0.0001767312320383459,1.304710381357248,0.9637764124182728,57512.96545126103
265,Pb1Te0.85S0.15Na0.06,700,0.0002704090963603772,0.8105917585635325,1.981891708014832,31386.39750840585
3161,PbTe,700,-0.00025853590619229205,1.1098003436610249,0.2860012959372913,6174.111448121614
189,Sn0.995In0.005Te1,700,0.00012021171445297869,2.656248347967045,0.4805228121902431,126180.15750109231
27,In0.01Sn0.99Te1,700,0.00012545536076264438,2.6041125049743417,0.4340321024443196,102590.01853916534
3162,Pb0.99In0.01Te,700,-0.0003058912861338287,0.9262139780760332,0.4534630670936509,6593.760247525388
2709,PbTeCd0.02,700,-0.00023601036906765685,1.106027119234355,1.4535439075993324,39110.39323254838
15741,0.2% Cl-doped PbSe,700,-0.0001829183635455616,1.2322594035627707,0.7622349958332603,41138.29178870226
3020,SnTe,700,8.545539217682438e-05,4.104761382406752,0.23037225460782085,192257.05663972578
304,K0.005Pb1Te0.7S0.3,700,0.0002887313463714003,0.7494360772764739,0.6076171935915254,7803.307807491161
3035,Sn0.97Bi0.03Te,700,0.0001514858113498815,2.320889808154562,0.7212617453332086,88068.5487956875
181,Pb1Te1Bi0.03,700,-0.000139268670508021,1.6873889228463668,0.4168998697570097,51813.395475913356
227,Sn0.62Pb0.35Cd0.03Te1,700,0.00020968378638581368,1.1598455135150845,0.4905278748296625,18485.708396318834
398,Pb1Te1Na0.001Cl0.001,700,-0.0002577041127389914,1.158446033214931,1.141310277463439,28440.602711357074
2713,(Pb0.98Mg0.02)0.98Na0.02Te0.8Se0.2,700,0.000272573684690569,0.8433447543026582,1.5074200988145243,24918.261921661087
3034,Sn0.97In0.03Te,700,0.00013719807765743696,2.4851476613546897,0.4896106184929013,84421.60329762608
6054,(PbTe)0.8(PbS)0.2-3%Na,700,0.00023340435876737745,0.9132922420975428,1.8020120699771784,44606.26287756037
15720,Pb0.57K0.03Sn0.40Te,700,0.00017717263896938892,1.465373537034809,0.6932049560310656,39870.62211933342
392,Pb1Cd0.01Te1.01I0.0011,700,-0.00022232215790738726,1.1070823611247822,1.1344314815171972,36299.00018784172
6055,(PbTe)0.7(PbS)0.3-3%Na,700,0.00023605052418630235,0.9799256713266886,1.6186061187472902,39887.584799943965
2714,(Pb0.97Mg0.03)0.98Na0.02Te0.8Se0.2,700,0.0002888910608097819,0.7505615877361783,1.5378577601695866,18808.02599884436
51,In0.005Ag0.0075Sn0.9875Te1,700,0.000100864956695198,3.409526170843139,0.33858076605362986,162098.00087175902
192,Pb1Te1,700,-0.00017648912577972555,1.5035903133108706,0.7326086654145308,49133.311236836955
2715,(Pb0.96Mg0.04)0.98Na0.02Te0.8Se0.2,700,0.0002747406832978455,0.8638299896131088,1.447801547392258,24189.817612919083
323,Pb1.01Ca0.02Te1.02Na0.02,700,0.00029488524162563654,1.1569816136325777,1.1102647583889993,21103.228285537392
3036,Sn0.97Sb0.03Te,700,0.00010392851294107232,2.9893093192406934,0.3378085462661889,130155.47688060116
15834,PbTe-7 vol.% Cu2Se,700,-0.0002484158400540569,1.001521390545852,0.5794171526133067,14532.719540789698
87,In0.005Sn0.995Te0.9975I0.0025,700,0.0001104665201382384,3.2283803430044986,0.4013158664080033,151674.17383379358
26,Pb0.9975La0.0025Te1,700,-0.00017840700613473752,1.514617032821178,0.9409008021969419,66002.07680884814
15736,PbSe,700,-0.0003037325505477278,0.968121916616375,0.3596757587128029,5470.062373554826
15833,PbTe-5 vol.% Cu2Se,700,-0.0002796530260595294,0.9331346372780182,0.6860452881818055,12218.121225124742
2711,(Pb1Mg0)0.98Na0.02Te0.8Se0.2,700,0.00026042929925231245,1.0289567776766777,1.4333318803203243,30199.958567517
216,Pb1Te1.02Na0.04,700,0.00022442750704540582,1.2728245088551908,1.2077609100012243,39183.27110159723
15737,PbSe:Al0.005,700,-0.0002320617979470232,1.2171955140701178,0.7171204648082852,20801.6240768872
15832,PbTe-3 vol.% Cu2Se,700,-0.0002844014946652817,1.0942573116912588,0.7251051835442068,13995.81763370818
10,In0.01Sn0.99Te0.99I0.01,700,0.00014221703751211444,2.2627287094732447,0.5327574214616653,85145.30392596674
3033,Sn0.97Ga0.03Te,700,7.758154860373364e-05,4.214272484886314,0.22191232672952155,194130.8400990169
3103,Pb0.985Na0.015Te,700,0.00023993725593808628,1.3616852492038554,1.5154106883783012,52271.848362530116
3032,SnTe,700,8.443616011080647e-05,4.237600932548961,0.19934346445604206,184702.14728515875
3104,Pb0.975Na0.015TeZn0.01,700,0.00025202385721740593,1.2572739950531375,1.4908815435272782,41784.756228463724
48,Bi0.00088Pb0.99912Te0.88S0.12,700,-0.0002520073362834935,0.6524269247022643,1.1796311736063942,16849.966729223423
2712,(Pb0.99Mg0.01)0.98Na0.02Te0.8Se0.2,700,0.00026460597168826176,0.901135116918342,1.3199342251986188,24141.348538467777
3105,Pb0.965Na0.015TeZn0.02,700,0.0002570813829476421,1.1081528933132354,1.6737115191415128,40025.589004403446
210,Pb0.98Na0.02Te0.76Se0.12S0.12,700,0.0002527120336515683,0.9967719390168835,1.4273093608660616,31824.679014304536
79,Pb1Te1In0.14,700,-0.00022941268077257657,1.237764777207218,0.4530187470243554,15220.23699091315
6053,(PbTe)0.9(PbS)0.1-3%Na,700,0.00022507339487293207,1.0023000503279915,1.6547440183379525,50623.177227371525
73,Na0.005Pb0.995Se1,700,0.00016332366156493515,1.2394994895820697,0.7380755633871127,53686.57097113727
96,Pb0.64Mn0.36Te1Na0.04,700,0.000299090650954291,0.8722817534038221,1.134911558023494,15809.389189159707
15,Pb1Te1Cl0.01,700,-0.00012665199911014068,2.0606764529902133,0.4530165558875398,83138.41566299023
196,Sn0.83Mn0.17Te1,700,0.00012155788077190027,1.8922632908058483,0.6900528252723112,107239.37668498172
78,In0.005Sn0.995Te0.9875I0.0125,700,0.00011977590006872105,2.5914798281777727,0.40301207824018254,103998.95335614453
89,Na0.02Pb0.95Cd0.03Te1,700,0.00024040183537045123,1.1461318813018124,1.4283210775708934,42302.46398280531
2705,Pb0.998In0.003Te1.000I0.003,700,-0.00017945364237556094,1.9168934099766235,0.9961545872844528,83432.19002438037
282,Pb0.9995La0.0005Te1,700,-0.00026770591983784936,1.1469135255134295,0.5409462469730655,13952.184749594482
104,Na0.05Pb0.95Te0.85Se0.15,700,0.0002862872008207519,0.8922922502468786,1.3827814089901602,20836.57755163361
159,Pb0.93Na0.02Mg0.05Te1,700,0.0002710213490882997,1.2018052845201153,1.3343196878411725,31188.102857401303
2704,Pb0.998In0.003Te1.000I0.004,700,-0.00017593010128123853,1.3963254999902368,0.8973780025547526,53783.67363324769
15792,PbTe0.998I0.002,700,-0.0002538114111598251,1.3635036268562186,0.6630136727879133,20903.826019598997
3192,PbTe0.65Se0.15 2Na,700,0.00020999676637720844,1.3016329280426293,1.4715009481145265,67520.10205570215
2701,Pb0.998Te1.000In0.003,700,-0.00018265530552569482,1.5030170609627298,1.19977006694155,81355.71382228278
3197,PbTe0.85Se0.15-2Na-3SrTe,700,0.00024031168391828788,1.09424334795155,1.8178016329654243,44692.455526055535
15794,PbTe0.998I0.002,700,-0.0001796201114642377,1.643238868162042,0.7233448558611064,54545.15563509672
3196,PbTe0.85Se0.15-2Na-2SrTe,700,0.00023705008217786514,1.1327526818766107,1.8407507742331468,45517.129457554554
58,In0.0025Ag0.0075Sn0.99Te1,700,9.331553477494436e-05,3.3679022818842697,0.2899861747198245,160225.20529799152
3194,PbTe0.85Se0.15-2Na,700,0.00021529618679873012,1.2289585904480331,1.5624612083005365,47923.93080140528
3195,PbTe0.85Se0.15-2Na-SrTe,700,0.00022887685472316733,1.1891435063318054,1.6406732927729568,44658.73072024179
439,Sn1Te1,700,9.446075004123039e-05,3.520119416796503,0.31124719923862937,159714.72359988373
3198,PbTe0.85Se0.15-2Na-4SrTe,700,0.00023472591629181445,1.0621084541011276,1.9994160910097571,44281.16435437917
188,Pb0.96Na0.02Mg0.02Te1,700,0.00026856619528970506,1.3783423038210536,1.280233876066771,34949.87824247009
241,Pb1.01Ca0.03Te1.03Na0.02,700,0.0002765246287701707,1.0312952709516594,1.098146422921871,21158.145608613268
2702,Pb0.997Te1.000In0.004,700,-0.0001923300939935045,1.876755093474252,0.9135117692881768,68643.27655451451
306,Sn0.98Bi0.02Te1,700,0.00013133861781352063,2.4730643945072512,0.5379505785973152,111498.50280755085
312,Pb1Cd0.1Te1.1I0.0011,700,-0.0002748250554839076,0.8950055107557429,0.7612427537280307,12886.59537411225
15793,PbTe0.998I0.002,700,-0.00026752002253184503,1.179611821462615,1.1849726576945478,30292.740873800958
3199,PbTe0.85Se0.15-2Na-5SrTe,700,0.0002446223170605226,0.9371064350780036,1.7013571269871544,38499.13221229141
345,Sn0.99In0.01Te1,700,0.0001421321813857691,2.655480474637181,0.4993656615122884,93773.23630503606
84,Pb1Se1,700,-0.00013347633706901,1.6958435832615602,0.5126944501366544,83214.5726015227
201,Pb0.96Bi0.02Te0.2Se0.8,700,-0.00023519837316483217,0.8415504121239095,0.7161796006730452,15564.50870480464
308,Pb1Cd0.01Te1.01I0.0016,700,-0.00020005019538184935,1.171612732749843,1.009709982421987,42228.41033503437
80,Sn0.94Bi0.06Te1,700,0.00015692114671426186,1.9411368808468092,0.7137116004185233,71487.39653369767
4376,Pb0.97Ca0.03Te,700,-6.407889533694105e-05,1.2483001135155252,4.941091067325077e-05,21.45921325579578
15755,PbTe-Bi(1.5 at.%) In (3 at.%),700,-0.00021778607844518216,1.4260906544829153,0.4519426752246748,20212.37406503633
4374,Pb0.99Ca0.01Te,700,-8.333767100702594e-05,1.2448563179390506,9.942220953419614e-05,25.45785917350696
15756,PbTe-Bi (3 at.%) In (5 at.%),700,-0.00020295266135098115,1.53920614557116,0.3094219231085784,16457.388880001115
3171,Pb0.98In0.02Te0.95S0.05,700,-0.00026551113438532195,1.036972760482091,0.8620184633351018,17529.455635746566
245,Pb0.96Sb0.02Te0.3Se0.7,700,-0.0002886526065728184,0.7644513225492946,1.043868559718576,13681.907389101514
222,Sn0.91Mn0.09Te1,700,0.00015364852014633528,2.2192660357304903,0.6744513968116477,85178.93289284439
15754,PbTe-Bi (1 at.%) In (1 at.%),700,-0.00015442479438471956,1.9388208701225644,0.588307265339893,64339.46995978039
109,Pb0.985Na0.015Te1,700,0.0002618170934248468,1.2732223484280176,1.4568538592805078,38706.07154043534
144,Pb1Te0.88S0.12,700,-0.00029834983555209263,0.8399361595793549,0.6585269733181301,7689.198809193648
230,Pb1Te0.75S0.25Na0.06,700,0.00027629367980126925,0.781047090490603,2.045829575272369,29902.44707619911
348,Al0.03Pb1Te1,700,-0.0002124190838623027,1.2295499651744048,1.1565455357417438,45815.176594207645
86,In0.0025Sn0.9975Te0.995I0.005,700,0.00010848030455600103,2.778455939555768,0.35315399164113664,119115.36941040936
4373,Pb0.996Ca0.004Te,700,-3.0338309637710742e-05,1.1822792282786063,1.2051506697303046e-05,22.114677320112506
180,Pb1Cd0.01Te1.01Sb0.04,700,-0.00016274355053058132,1.734661638667109,0.6906239528651109,64617.596180735156
92,Na0.01Pb0.96Cd0.03Te1,700,0.0002665118193574965,1.0890243181112194,1.3576333158152971,31446.677387292584
66,Pb1.0005Te0.75S0.15Se0.1Cl0.001,700,-0.00025135077293967327,0.7302153848216282,0.6010640104370626,9924.604601155954
2911,Sn0.88Pb0.12Na0.01Se,700,0.00033006308570127183,0.42253407853438496,0.5094431193764714,2535.099666226264
247,Pb0.96Sb0.02Te0.4Se0.6,700,-0.00026165431040398474,0.70795761951638,0.8503876467237992,12562.335154032859
217,Pb0.96Sb0.02Te0.2Se0.8,700,-0.0002719533409219696,0.7692270824792955,1.0384797863114992,15429.994698220049
15819,GeTe,700,0.00012894186610803703,3.6000186875490687,0.6539385861025596,193946.1346644584
4371,Pb0.94Ca0.06Te,700,-0.00010015842681115352,1.128593390087831,0.009852161693298828,1583.4195557099856
15757,PbTe-Bi (1 at.%) In (5 at.%),700,-0.00021373132476332714,1.4869982183524832,0.3482925196742723,17015.258050982244
3172,Pb0.98In0.02Te0.9S0.1,700,-0.00026027139882968083,0.9290345947841976,0.9346777843105388,18694.22397871467
4370,Pb0.96Ca0.04Te,700,-0.00016376390644017307,1.1778772027162367,0.03190494332655788,2001.813320557736
4369,Pb0.98Ca0.02Te,700,-0.00012601473801159512,1.2901456266292577,0.014458381574081787,1678.099449537548
3173,Pb0.98In0.02Te0.8S0.2,700,-0.00025411353606364403,0.8227295952381262,1.0244948714867546,18681.34821305505
4368,Pb0.996Ca0.004Te,700,-0.000179616842889554,1.3086485865154651,0.040622473740864785,2353.9500872225462
215,Sn0.93Mn0.07Te1,700,0.00012090691644296123,2.6779773981057184,0.474081699585928,110359.80053715468
3106,Pb0.945Na0.015TeZn0.04,700,0.00026764698505868205,1.2871698090652928,1.457504120430846,38091.0920999099
2716,(Pb0.94Mg0.06)0.98Na0.02Te0.8Se0.2,700,0.00026938134492441,0.8113474009037018,1.745218011155781,28113.912321970744
15858,Tl0.02Pb0.98TeSi0.02,700,0.00033541420420287414,0.6601926543476732,1.037221739890972,8975.119593682773
3050,SnTe,700,6.896232077822787e-05,4.42336262859855,0.18903323310618186,249621.40772429126
361,Sn0.95Mn0.05Te1,700,0.00010627718914503359,3.195483415963648,0.41607287908157536,140034.11061149288
3079,SnCd0.05Te,700,0.00015334722071978232,2.767426346328429,0.5209816568461569,84816.68854190293
15640,1at%Na-doped (PbTe)0.65(PbSe)0.1(PbS)0.25,700,0.0002376083556252673,1.107334841257139,1.2086695185996272,29801.400433207822
2444,Sn0.95Ag0.05Te,700,8.62706625456606e-05,4.477171014435501,0.30399200089773604,235861.1156073529
93,In0.01Sn0.99Te0.995I0.005,700,0.00014082739482696154,2.465308533932705,0.5345640028585534,94928.94596393248
15639,1at%Na-doped (PbTe)0.7(PbSe)0.1(PbS)0.2,700,0.0002225813934806167,1.0995863471221516,1.0570154777286835,29070.40869619041
15638,1at%Na-doped (PbTe)0.75(PbSe)0.1(PbS)0.15,700,0.00022447226325796626,1.044100418081716,1.1514566024487325,28548.015158471266
204,K0.01Pb1Te0.7S0.3,700,0.00029646864651668907,0.7802006609125023,1.3875223584229337,17595.058801412815
15859,Tl0.02Pb0.98TeSi0.02Na0.015,700,0.0002961156011543463,0.8019446050677888,1.2933307426472822,16704.698324475492
412,Sn0.89Mn0.11Te1,700,0.00012701291238406554,2.304000613515374,0.5458643193753913,97309.0892646914
3076,SnTe,700,7.347253472882986e-05,4.816512506789952,0.2154810180912005,249721.0070728995
52,In0.01Ag0.015Sn0.975Te1,700,0.00011417854421665388,3.2744099246433813,0.4598877734847624,165012.8893317049
18,Sb0.002Pb0.998Te0.88S0.12,700,-0.00025922985900866366,0.6565476620993791,0.7017914091282107,10433.612957949914
3077,SnCd0.01Te,700,8.399757018984547e-05,4.200637606045365,0.2569108634074896,200869.53431905364
50,In0.0025Ag0.0125Sn0.985Te1,700,9.740588571335385e-05,3.9934145161309313,0.3221967185045677,193730.08351145894
46,Na0.012Pb0.958Cd0.03Te1,700,0.0002502665572459668,1.1012683682185476,1.4861721253102071,38488.44996833838
2442,Sn0.95Ag0.05Te0.95I0.05,700,0.00013212880024564836,2.8909682610971603,0.5178373924395187,124297.81831362465
406,In0.005Sn0.995Te1,700,0.0001175752549132666,3.1036333393988342,0.4447974545767252,142660.1918318508
55,Sb0.008Pb0.992Te0.88S0.12,700,-0.00018014793986051534,0.8710434958371653,0.9904684900457236,42410.4073471836
289,Pb1Cd0.01Te1.01I0.004,700,-0.00015992388991918074,1.573318492148328,0.7280039618554673,63977.26353873707
3083,SnCd0.15Te,700,0.00017195435279898898,2.3028735539452665,0.5029617576457044,54185.61794992548
3081,SnCd0.09Te,700,0.00017070449092694432,2.165876939613404,0.5792786945953429,60009.03460886201
75,Na0.015Pb0.955Cd0.03Te1,700,0.00024193383925208946,1.1132747380148644,1.483287949043234,43134.24908399654
15850,Ge0.75Pb0.25Bi0.06Te1.09,700,0.00019028354899526084,0.9853721659602698,1.0829389605290676,43845.17009007194
313,Pb0.96Ba0.04Te1.01Na0.02,700,0.0003099322601433838,0.8963938064465791,1.0882342143539347,14507.401034823852
22,Bi0.0044Pb0.9956Te0.88S0.12,700,-0.00017164623751189862,1.0833523172722792,0.7838520934405676,41719.20491907145
3082,SnCd0.12Te,700,0.00018457850927204686,1.8969535811972733,0.815908842031301,60925.088994814774
368,Sn0.87Pb0.10Cd0.03Te1,700,0.00015635313882942422,1.9383661067117828,0.6053319106473687,68567.47038401106
15636,1at%Na-doped (PbTe)(0.85)(PbSe)0.1(PbS)0.05,700,0.0002143188451485876,1.1256025184913507,1.339688696467992,39625.10609640341
12,In0.01Ag0.005Sn0.985Te1,700,0.00012254034025631686,3.0603248521676765,0.4902491363171754,142734.23854796862
2529,PbTe,700,0.00025373925569031045,1.2898226370150567,1.13245056341075,29039.76372418902
360,Pb0.97Ba0.03Te1.01Na0.02,700,0.0003244277922316773,0.9126998172083668,1.2218062563094945,15135.478862192484
2915,SnTe,700,8.79454299643435e-05,2.781749988025645,0.2565870920185751,134302.79073281962
295,Pb1.01Ca0.06Te1.06Na0.02,700,0.0002473090401044556,1.1470009027043553,1.310454046361438,35108.11661575692
185,Pb1Te0.9S0.1Na0.06,700,0.00026608260704015225,0.8211713618478682,1.9168299691630497,31760.429863269088
2916,SnTe0.95Se0.05,700,9.618008407262091e-05,2.317504639247595,0.312232094010562,113997.07881267044
190,Pb1.01Ca0.05Te1.05Na0.02,700,0.000246906132635177,1.0533906500901669,1.4040150232692978,34657.674614753574
62,Pb1Te1Na0.003Cl0.003,700,-0.0002440458114975962,1.2437463430006872,1.2214709564322703,36439.65067842901
2912,Sn0.84Pb0.16Na0.01Se,700,0.00030014732483447937,0.5209740934560712,0.3265368669864259,2478.00074535379
6132,(PbTe)0.86(PbSe)0.07(PbS)0.07,700,0.0002554766132790378,1.0679063549159942,1.785255355100985,44554.063367911345
11,Pb0.98Na0.02Te1,700,0.00021239810596426653,1.3885524817705122,1.3439815752597808,58189.34027728329
6131,(PbTe)0.75(PbSe)0.25,700,0.0001977171084791924,1.2563538203353288,1.339181488256739,67747.83125123935
2913,Sn0.8Pb0.2Na0.01Se,700,0.0002713594407985228,0.6052530447624567,0.37966824715835457,4403.331453669621
132,In0.0025Sn0.9975Te1,700,0.0001124231920968438,3.3337869531795414,0.3887787173320224,146497.58336871574
112,Na0.07Pb0.93Te0.85Se0.15,700,0.00029162587939676087,0.9391614558959418,1.2441671314791092,18819.373259777884
6130,(PbTe)0.88(PbS)0.12,700,0.00023186151795918437,1.3222908094321824,1.4624447127649225,47152.87396230077
324,Na0.007Pb0.993Se1,700,0.00015073762075395016,1.3460971288509924,0.7646362641053291,66190.86360993907
147,Na0.0035Pb0.9965Se1,700,0.0002073548207392744,1.1095525685800671,0.8744511647222808,36397.141123227855
243,Sn0.98Bi0.02Hg0.02Te1.02,700,0.00015322419216884804,1.9505433013732945,0.7821840684771891,94312.78689373216
122,Pb1Te0.9996I0.0004,700,-0.0002628023746961525,1.085801641490859,0.9063651053360864,20356.216465679674
15860,Tl0.02Pb0.98TeSi0.02Na0.02,700,0.00029544622610245576,0.7850084889618931,1.5472243780726846,19875.60257496165
2508,PbTe,700,0.00025283237506889037,1.2513916987940672,1.1270328140214498,27268.971305768468
182,Sn0.13Pb0.84Cd0.03Te1,700,-0.00023988644233943212,1.0677036906528397,0.8021950286374445,21262.839592295237
15637,1at%Na-doped (PbTe)0.8(PbSe)0.1(PbS)0.1,700,0.0002130040318324724,1.0727058773309364,1.0051607245547989,29673.605354451764
2917,SnTe0.90Se010,700,9.716833038042083e-05,2.4533734137606658,0.3401680935521456,131189.43696453318
15861,Tl0.02Pb0.98TeSi0.02Na0.025,700,0.00025712538111792046,0.8568929557000153,1.2642789204916298,23424.61889745404
139,Pb1Te0.88S0.12,700,-0.0002976829942898723,0.8352450110396071,0.6570944200091395,7850.698534443395
2528,PbTe,700,0.00017874089740691442,1.6171518307806751,0.8426541019923386,57478.98571499508
2918,Sn0.99Cd0.01Te0.90Se0.10,700,0.00011164011101337186,2.2268467306566957,0.4550276990136704,120405.7390470719
2919,Sn0.98Cd0.02Te0.10Se0.10,700,0.0001137156507986257,2.053603550686677,0.4672731560158477,114938.60839749855
2920,Sn0.97Cd0.03Te0.90Se0.10,700,0.00010934848192979486,1.988300165286887,0.4508545509119049,110919.99411549396
3080,SnCd0.07Te,700,0.00014322390580186108,2.266635468205991,0.5643405112508709,85161.9209770546
2700,Pb0.999Te1.000In0.002,700,-0.00017901577316683032,1.8178254721481155,0.9753422162545996,82265.09332904292
457,Al0.01Pb1Te1,700,-0.00021198475481126744,1.1679248923188403,0.8334872125934882,33901.78668107977
91,Pb1Te1,700,-0.00017658386213911846,1.4560044268716998,0.8356993601816697,55745.87063483623
70,Pb1Te0.2Se0.8,700,-0.00015222959156329331,1.201492685019927,0.6114891567181329,52238.7508122168
2717,	(Pb0.92Mg0.08)0.98Na0.02Te0.8Se0.2,700,0.0002639842740928875,0.9205530664405028,1.5685772895369898,29213.08895937912
404,Pb1Te1Bi0.06,700,-0.00014204529670070192,1.6433009528848288,0.5227872580624782,60826.15222565668
15847,Ge0.82Pb0.18Bi0.1Te1.15,700,0.00022063812736047286,0.7583692994174878,1.7067432036232852,43296.77984256935
208,Pb0.96Bi0.02Te0.3Se0.7,700,-0.00024233101106096343,0.8043098907155404,0.7142786085110672,13975.746823699963
135,Sn0.96Bi0.04Te1,700,0.00014517332074861144,2.3083624487521317,0.5607739035628314,85781.90990093615
332,Pb0.999La0.001Te1,700,-0.0002414065147204562,1.2260450339327953,0.724496334182501,24498.96678761707
409,K0.025Pb1Te0.7S0.3,700,0.0003024487280342565,0.5775093712325803,2.0647471863839755,18097.046419984952
16,Pb1Te1In0.18,700,-0.00022219401666796518,1.1831542966006443,0.3770830237766179,12909.683836643057
264,Pb1Te1.03Mg0.02Na0.02,700,0.000296847015435398,1.0366287761484227,1.1427363272029376,19116.95264077466
317,Pb1Te0.7S0.3Na0.06,700,0.00027674476559417393,0.8490402037254605,1.9390819681926423,30709.132809059403
