Repository: starrydata/starrydata_datasets

> [!NOTE]
> **The duplicated `sample_id` issue was fixed on 2026-09-08**
>
> Datasets published between **2026-04-01 and 2026-09-08** contain duplicated
> `sample_id` values: the same `sample_id` can refer to samples belonging to
> **different papers**. Joining tables on `sample_id` alone mixes data from
> unrelated papers.

# starrydata_datasets

Daily per-project splits of the [Starrydata2](https://starrydata.nims.go.jp/) dataset, with a browsable download page at **https://starrydata.github.io/starrydata_datasets/**.

Historically this repository also hosted the raw CSVs (from 2019/7/11 until 2022/12/22); those older archives are still available via git tags.

File: datasets/20190711/20190711_preprocessing_interpolated_data.csv (part 49 of 94)
sampleid,composition,Temperature,Seebeck coefficient,Thermal conductivity,ZT,Electrical conductivity
372,Pb0.97Na0.02Mg0.01Te1,750,0.00026477664731427747,1.4893840853883722,1.3658975270248863,38690.487948199974
185,Pb1Te0.9S0.1Na0.06,750,0.00026035564273124234,0.8106409215787247,1.987570878301568,31692.45596406015
61,Sn1Te1,750,0.00011264160625761909,3.7861137910354823,0.2834956524544741,115330.81669971973
409,K0.025Pb1Te0.7S0.3,750,0.000309761375903238,0.568872369768495,2.135033612012069,16750.513740547234
2806,(Pb0.98Tl0.02)(Te0.85Se0.15),750,0.0003075299748220978,1.2339597231912085,1.0065502523524008,16116.079004541185
159,Pb0.93Na0.02Mg0.05Te1,750,0.00027796064523436545,1.1632282000374865,1.4841246407562882,29792.53184380481
348,Al0.03Pb1Te1,750,-0.0002046294595264273,1.2282706501933502,1.2727422418296794,47318.9940870218
147,Na0.0035Pb0.9965Se1,750,0.0002267253632409253,1.067110220954504,0.9740629676840944,28548.791130237332
15860,Tl0.02Pb0.98TeSi0.02Na0.02,750,0.0003093346569010637,0.7057253989649119,1.7115428693403365,16862.754600391698
3034,Sn0.97In0.03Te,750,0.00014270747447128008,2.4211230690027983,0.5419179306659724,73675.41066953039
243,Sn0.98Bi0.02Hg0.02Te1.02,750,0.00016513380715605484,1.8998342655854448,0.8756040164190805,85054.89807028486
282,Pb0.9995La0.0005Te1,750,-0.00025286692530203023,1.1924241234521735,0.5447357202811118,13202.446559708245
2831,Pb0.94Na0.02Sr0.04Te,750,0.0002676445379753917,0.9111376719598638,2.0362011067940755,39305.15925238724
13,Pb1Te0.75Se0.25,750,-0.00017085804948885946,1.129542159778557,0.6919060009723433,37411.30746657086
2770,PbTe0.847Se0.15I0.003,750,-0.00025911740463712205,1.1118799861371431,0.8803772375330213,18432.860309744952
3192,PbTe0.65Se0.15 2Na,750,0.00021915961882276982,1.261744993321872,1.6221446240434547,50788.036472037165
132,In0.0025Sn0.9975Te1,750,0.00012616099683156526,3.0690973974671416,0.4846044004417159,124590.96148422894
2836,Pb0.935Na0.02TeSr0.045,750,0.0002861647327289025,1.1997485056462958,1.9181680974894544,37862.77748495454
51,In0.005Ag0.0075Sn0.9875Te1,750,0.00011054335839076154,3.1628123902395324,0.4104911033125849,141661.0993442005
177,Sn0.95Mg0.08Te1,750,0.00015473964750598414,2.9312070655036466,0.5641936744858179,102616.9269016576
3036,Sn0.97Sb0.03Te,750,0.00012165781198764266,2.7232962402931555,0.47234859112063,107798.62299964507
15527, (GeTe)0.835(Mn0.6Sn0.4Te)0.15(Bi2Te3)0.015,750,0.0002104044637496236,1.3019938262701434,1.5366766058281425,64281.99326619206
2802,PbTe0.85Se0.15,750,0.00026394507962251336,1.0257433202170851,1.2965795361020584,23659.87864074594
345,Sn0.99In0.01Te1,750,0.00015323466805436582,2.4861827493383557,0.5825122560607984,82236.153577182
2835,Pb0.95Na0.02TeSr0.03,750,0.0002822890189852416,1.2483871303502347,1.8134155156747327,36942.387059681634
110,In0.0025Sn0.9975Te0.985I0.015,750,9.64344131557182e-05,2.036210762732714,0.22642925397517094,66104.3314031498
2577,PbTe,750,-0.0002930830325732958,1.1498293853133459,0.6065309941788577,12975.1664839209
3194,PbTe0.85Se0.15-2Na,750,0.0002240346976612063,1.1806099192688593,1.6761480067232748,42673.63469200541
15528, (GeTe)0.82(Mn0.6Sn0.4Te)0.15(Bi2Te3)0.03,750,0.00020283066621105714,1.190278773601459,1.5425439506338816,63502.25409625262
390,Sn0.85Mn0.15Te1,750,0.00013611909643213767,1.7339700735255192,0.6064836937934586,73157.46507288463
2837,Pb0.92Na0.02TeSr0.06,750,0.0002873439107596358,1.1680961765662188,1.9549646230140936,37407.427898827715
2799,PbTe0.85Se0.15,750,0.0002678215300228106,0.9944369479041012,1.2939605091137736,22327.507236104302
3193,PbTe2Na4SrTe,750,0.0002453613200296497,1.1120020763270704,1.8239438870713744,46270.613150699784
2771,Pb0.995Sn0.005Te0.847Se0.15I0.003,750,-0.0002290455917298651,1.0231117054846592,1.149356768516368,30861.288039386385
306,Sn0.98Bi0.02Te1,750,0.00014624730290318212,2.3355554223784636,0.6158119212356207,92946.50141778355
358,Pb0.94Na0.02Mg0.04Te1,750,0.00027706008592144767,1.2648606638149626,1.387709180459437,30488.211985193888
2833,Pb0.98Na0.02Te,750,0.00026944220313807483,1.3039760128165732,1.3811783902058214,34862.30214115014
295,Pb1.01Ca0.06Te1.06Na0.02,750,0.00025788266100014055,1.0877315936071523,1.431599348929366,31220.34414353484
89,Na0.02Pb0.95Cd0.03Te1,750,0.00024023878994155703,1.1162840872338258,1.5961005572469793,39510.5442314631
2769,Pb0.995Sn0.005Te0.997I0.003,750,-0.00016653563950843876,1.6577263479187163,1.0665347277471615,86852.88118112832
2801,PbTe0.85Se0.15,750,0.0002701789411966713,1.0209801032601913,1.2504128492998745,22058.668811322656
2804,(Pb0.98Tl0.02)(Te0.85Se0.15),750,0.0003317216672816916,1.3144024189095012,1.6090795405649594,23280.79322858619
2832,Pb0.94Na0.02Sr0.04Te,750,0.0003091800964855178,0.9351099527874158,1.5189155242351422,22977.998965177685
128,Na0.03Pb0.97Te0.85Se0.15,750,0.0002743176850203659,0.9047916206924812,1.5858948735602336,23946.02508673724
241,Pb1.01Ca0.03Te1.03Na0.02,750,0.0002867823017096338,0.9993946334715051,1.119592800519322,18139.744037770084
12,In0.01Ag0.005Sn0.985Te1,750,0.00012767257665882958,2.8895561492723747,0.5397673286646752,127579.59577998453
2578,Pb0.999Ti0.001Te,750,-0.0002089897854651712,1.0929094310091507,1.1703476687627403,41702.03866636012
2834,Pb0.965Na0.02TeSr0.015,750,0.00027636554407056,1.284773789771024,1.7191931151642588,37300.975650676286
101,Pb0.99825La0.00175Te1,750,-0.00018873640315149586,1.3405101873773155,1.0915142955296209,56326.80445396501
32,Na0.008Pb0.962Cd0.03Te1,750,0.0002881699206817298,1.099812602059688,1.356549772007242,22590.04921333862
304,K0.005Pb1Te0.7S0.3,750,0.0002713234829285864,0.7675421530440859,0.5141549042664212,7147.599150801892
15538,Pb0.98Y0.02Te,750,-0.00015692075122796247,1.1865875190256236,0.7962587991026924,54934.913644683525
2815,(Pb0.96Tl0.04) (Te0.85Se0.15),750,0.0002905870145906758,0.9440664295521124,1.009594259656211,15023.188179450195
3162,Pb0.99In0.01Te,750,-0.00028019993195882074,0.9739254904662058,0.416055215092258,7145.613742920125
3082,SnCd0.12Te,750,0.0001924592009427529,1.9248357640786828,0.8932398093301925,57962.614217389964
2810,(Pb0.96Tl0.04) (Te0.85Se0.15),750,0.00026369455375443204,0.9589320163262752,1.4964901760435692,26053.8304544196
3161,PbTe,750,-0.00025328782317808086,1.1561480800682151,0.3427519273461765,7680.143118802993
22,Bi0.0044Pb0.9956Te0.88S0.12,750,-0.00018625516958554523,1.0543340969209292,0.8762866086620668,34936.87656634626
3080,SnCd0.07Te,750,0.00015493352931040852,2.1038730214128036,0.6613219117536291,73347.23991540167
56,Bi0.0026Pb0.9974Te0.88S0.12,750,-0.00020615003201129818,0.8069951752200828,1.056357675074619,26148.164163811645
124,Na0.0125Pb0.9875Se1,750,0.00014016983473159859,1.426114575175859,0.7410056115341254,74104.76276522178
3164,Pb0.97In0.03Te,750,-0.00024856143289128706,0.9679433296108292,0.5830658086366896,11794.83930873868
3081,SnCd0.09Te,750,0.00018018158912491364,2.0613863524260623,0.6428296992981104,51344.14962634738
2816,(Pb0.96Tl0.04) (Te0.85Se0.15),750,0.00028136422939934824,0.9636398943090844,1.4702192264698142,24604.625250972782
3163,Pb0.98In0.02Te,750,-0.00026267717980947705,0.9718395444315088,0.6207451834371831,11512.76214048252
265,Pb1Te0.85S0.15Na0.06,750,0.0002658534664182884,0.7985607748421604,2.1030374071215205,31681.742031070517
15304,Pb0.57Sn0.4Na0.03Te,750,0.00015353218734835981,1.9449808238026176,0.7574257471180132,72426.83980192116
3025,CuSn5InTe7,750,0.00017161375714549323,1.7080378210507032,0.6817169359655003,50243.612719770055
2812,(Pb0.96Tl0.04) (Te0.85Se0.15),750,0.0002680115812767569,0.9871652935915424,1.3440339840436837,22346.755119271907
3022,CuSn14InTe16,750,0.00013919089060887693,2.165522191716117,0.4893552305367565,79590.90696654057
329,Pb1Te0.65S0.35Na0.06,750,0.0002736549173364313,0.8048202678674512,1.8703508172414083,26801.1976925151
3023,CuSn10InTe12,750,0.00014937072363022924,2.0025619297778223,0.5838969621143242,67717.74141984187
3024,CuSn7InTe9,750,0.00016014497883925325,1.893560620165484,0.6931698306379478,68551.77941035404
15303,Pb0.58Sn0.4Na0.02Te,750,0.00018073302955895048,1.854938654197675,0.7832277166103476,51868.067852605665
115,In0.005Ag0.0125Sn0.9825Te1,750,0.00011800923094470527,2.9580340528531543,0.4757869280285065,134748.03836540369
406,In0.005Sn0.995Te1,750,0.00012853918075589305,2.860663757529415,0.5392216651831069,124480.64456593439
3083,SnCd0.15Te,750,0.00018044228748288128,2.3021722179496558,0.5595351025517266,52305.011891171394
46,Na0.012Pb0.958Cd0.03Te1,750,0.00025625520835059854,1.0372294947269418,1.6686606351775646,34755.25928216112
3026,CuSn2InTe5,750,0.00019192293187685348,1.5897758686929988,0.6893928248564962,40077.57103036632
97,In0.0025Ag0.0025Sn0.995Te1,750,0.00010065060958194676,3.5360947764193034,0.3601417955611967,167611.3174896717
2814,(Pb0.96Tl0.04) (Te0.85Se0.15),750,0.000278137441814851,0.9454388770762724,1.5997265125993692,26995.225584777672
2813,(Pb0.96Tl0.04) (Te0.85Se0.15),750,0.00026902948399868217,0.9490799411881818,1.3397140261395193,23117.95445950665
123,Pb0.9985La0.0015Te1,750,-0.00021372732958760402,1.2643063623360984,1.0142599259133,37947.65651131296
375,Sn0.98Bi0.02Hg0.04Te1.04,750,0.00016556390262947537,1.664365643893132,1.0149359615306348,84358.78676936822
3021,CuSn18InTe20,750,0.00012014656559237129,2.846892136072204,0.4377912410463757,115960.97984477172
224,Pb1Te0.8S0.2Na0.06,750,0.00026953550714273514,0.7746734889878618,2.236702844607624,31800.48551444896
2809,(Pb0.96Tl0.04) (Te0.85Se0.15),750,0.0002646628138941366,0.9287896497914616,1.4492092245324817,24126.417263762065
9,Pb1Te1,750,-0.00020449249317351504,1.9488340696683863,0.6639503240033274,42164.461835952985
210,Pb0.98Na0.02Te0.76Se0.12S0.12,750,0.0002585198397186842,0.9873337726341652,1.5151126235323176,29844.196442421064
2582,Pb0.97Ti0.03Te,750,-0.0001450731106625498,1.3618252224906158,0.7693241248698146,72322.44550514715
412,Sn0.89Mn0.11Te1,750,0.00014068938218200232,2.1589299430279016,0.6284975448746271,83707.22270707728
72,Pb1Te0.5Se0.5,750,-0.0002848513936730449,0.9722546355188806,0.7043876429601923,11251.102393095991
86,In0.0025Sn0.9975Te0.995I0.005,750,0.00012173172712325689,2.5787237194281802,0.4324393501751272,100337.01807150258
3076,SnTe,750,8.540475450837066e-05,4.298550315615702,0.2955211685847232,215073.75258007625
3171,Pb0.98In0.02Te0.95S0.05,750,-0.0002610344582471437,1.0567619516300537,0.8607483654698038,17185.784366783977
67,Pb1Te0.9Se0.1,750,-0.00019206834847247087,2.1095097573750508,0.504383097539695,36040.28473622407
15859,Tl0.02Pb0.98TeSi0.02Na0.015,750,0.0003132069919531593,0.7170869089790006,1.4315280172108917,14300.767690927007
15526,(GeTe)0.85(Mn0.6Sn0.4Te)0.15,750,0.00022015688977325206,1.3768579440856157,1.6041930905203723,65338.81683283702
3172,Pb0.98In0.02Te0.9S0.1,750,-0.00025922746973754384,0.95387805000113,0.9006035820385503,18167.92766886903
3174,Pb0.98In0.02Te0.7S0.3,750,-0.0002273120643560519,0.9540392887040644,0.6709418420243138,19760.8113651931
2800,PbTe0.85Se0.15,750,0.00026543077984479316,0.9516377573420132,1.3525098202947985,22442.8185700118
94,Sb0.006Pb0.994Te0.88S0.12,750,-0.00020356621064781982,0.7152726159278463,1.245350557370722,29177.54516180476
2604,Pb0.95Sb0.033333Se,750,-0.00021367689066346065,0.4155106752718112,1.155715441609205,16340.066388490664
48,Bi0.00088Pb0.99912Te0.88S0.12,750,-0.00025673383489444284,0.6430961736090781,1.2482068918486129,14407.524502627552
3173,Pb0.98In0.02Te0.8S0.2,750,-0.0002547410436725944,0.8668657282928822,0.959206504494632,17964.513695342466
2811,(Pb0.96Tl0.04) (Te0.85Se0.15),750,0.0002565574308382594,0.9674720619276148,1.3384595308182743,23385.318883184398
2597,Pb0.97Sb0.02Se,750,-0.00019499951305228672,0.7362606523987936,1.0981471127356397,26438.694297839604
18,Sb0.002Pb0.998Te0.88S0.12,750,-0.00025221517426705193,0.6870560131786045,0.7274295920763474,10149.840426390138
341,Pb0.98Na0.02Te0.86Se0.07S0.07,750,0.0002655712993974024,1.0548380227294984,2.0541523163930133,40963.29463041353
15832,PbTe-3 vol.% Cu2Se,750,-0.00026105601781602585,1.0278213851016282,0.8122300866718937,15604.082055057566
2818,(Pb0.96Tl0.04) (Te0.85Se0.15),750,0.00025763513517939565,1.1330921727441554,1.1316211585622913,25298.411768824386
84,Pb1Se1,750,-0.00014137598749961247,1.708819594569814,0.5760746588739536,73287.69834096223
3079,SnCd0.05Te,750,0.00016830725215901456,2.5285411150544714,0.6199924643009022,71330.8252686045
50,In0.0025Ag0.0125Sn0.985Te1,750,0.00010757703265617807,3.680948796069124,0.3965259248615369,168163.20581453378
3077,SnCd0.01Te,750,9.627426570054754e-05,3.7650848323351385,0.34120884378741306,172664.00384850358
10,In0.01Sn0.99Te0.99I0.01,750,0.00015118700035173438,2.176283037444722,0.5958510145713962,75641.98131889981
15858,Tl0.02Pb0.98TeSi0.02,750,0.00034960880326633746,0.595128228485319,1.1335415853424935,7869.183504471515
15833,PbTe-5 vol.% Cu2Se,750,-0.00026455319896672786,0.8884405311441969,0.7866823562675216,13976.874153333401
2598,Pb0.96Sb0.08/3Se,750,-0.0002239659569062728,0.5493122133144441,1.01102522721368,14337.688146268976
328,Pb0.98Ba0.02Te1.01Na0.02,750,0.00035247886903571826,1.0103653863891653,0.7420515987271242,8046.094492273172
268,Pb1.01Ca0.01Te1.01Na0.02,750,0.00030039405611381525,1.0614814164901,1.1091196114697608,17395.897753650792
2911,Sn0.88Pb0.12Na0.01Se,750,0.0003048638506307532,0.4584449736932541,0.632082925090234,4477.70068856669
70,Pb1Te0.2Se0.8,750,-0.00015970300800488012,1.2380433658917989,0.6790111396975972,48209.81656770158
161,Pb0.98Na0.02Te1,750,0.00025737621387968693,1.8033368502198648,1.0779099115437771,39125.620977842016
2716,(Pb0.94Mg0.06)0.98Na0.02Te0.8Se0.2,750,0.000284882248947853,0.7723007154192567,1.954394237336208,26146.944249852208
2549,Pb0.94Bi0.06Te,750,-0.00020202061538714667,0.6194648519062866,0.6091591484378513,9908.858065621811
2715,(Pb0.96Mg0.04)0.98Na0.02Te0.8Se0.2,750,0.0002779957345637981,0.8293188070128972,1.654699437343508,23619.286462718912
407,Sn0.98Bi0.02Hg0.03Te1.03,750,0.00016720464432432028,1.8188115387878796,1.0315388363243476,88596.09714388623
323,Pb1.01Ca0.02Te1.02Na0.02,750,0.00030584704682717136,1.1566478872247714,1.0340790438263634,17048.456258085847
2714,(Pb0.97Mg0.03)0.98Na0.02Te0.8Se0.2,750,0.00028899277345263605,0.7191418949607213,1.837994762941136,20229.54527030862
384,Sn0.99Mn0.01Te1,750,9.944605377590529e-05,3.5660322755036584,0.35836726333020963,151488.00967916776
135,Sn0.96Bi0.04Te1,750,0.00015545027358742578,2.1062006247340115,0.6358258650328283,76634.3956344297
121,In0.0025Sn0.9975Te0.99I0.01,750,0.00010631809053406071,2.426094336899281,0.35994611109061403,103007.67155218533
2717,	(Pb0.92Mg0.08)0.98Na0.02Te0.8Se0.2,750,0.00028011875507028184,0.8703618601074951,1.851283502723328,26999.880291209676
457,Al0.01Pb1Te1,750,-0.0002043273539863036,1.174370877350345,0.9177234665697568,35239.130083481316
2547,Pb0.95Bi0.05Te,750,-0.00020519438562945734,0.4402050728365339,0.5174505836852841,7213.262104441993
15736,PbSe,750,-0.0003119333803095956,0.8723419823196994,0.3679761747504456,4924.5897201913485
58,In0.0025Ag0.0075Sn0.99Te1,750,0.00010386794007110536,3.078480237829755,0.36232739100959693,137852.05226665392
24,Sn0.98Bi0.02Te1,750,0.00014308778686450175,2.6315510306664223,0.5155411244830924,89528.41195245444
416,Sn0.97Mn0.03Te1,750,0.00012091031315274273,3.1421384107667207,0.4946629892473418,128191.32949634234
26,Pb0.9975La0.0025Te1,750,-0.00019072065278181392,1.4323280239401015,1.0449644251320644,57284.05109101534
15737,PbSe:Al0.005,750,-0.0002450854644241085,1.0813602254191603,0.7885081780349219,18715.294261693514
454,Sn1Te1,750,0.00010624621492272264,2.80107118330944,0.4413313368138624,146016.08970272378
6055,(PbTe)0.7(PbS)0.3-3%Na,750,0.0002516537201089698,0.8731854040869427,1.8068398194795297,32377.15111782205
2713,(Pb0.98Mg0.02)0.98Na0.02Te0.8Se0.2,750,0.0002774523882304393,0.7994954686751126,1.7258162991022612,24143.510690683383
6054,(PbTe)0.8(PbS)0.2-3%Na,750,0.0002487682546646807,0.8137701193871401,1.9991697450071229,34943.54461510817
87,In0.005Sn0.995Te0.9975I0.0025,750,0.00012043891287550041,2.9829223027929475,0.4890552358492537,134092.63877168036
6053,(PbTe)0.9(PbS)0.1-3%Na,750,0.00024042641399206162,0.8824215229518062,1.8285080394342927,39202.62840043524
2711,(Pb1Mg0)0.98Na0.02Te0.8Se0.2,750,0.00027408462751066475,0.965216686087354,1.612888069659755,27998.849460208905
339,K0.015Pb1Te0.7S0.3,750,0.00032221745376454435,0.7436312611496669,1.918583232562872,18322.25389516936
2712,(Pb0.99Mg0.01)0.98Na0.02Te0.8Se0.2,750,0.00027615123154422377,0.8495255639448067,1.540425735659202,23039.861779633793
2546,Pb0.96Bi0.04Te,750,-0.00024063076944100565,0.4465445040227767,0.6816724618517398,7207.655800022552
385,Pb0.98Na0.02Te0.96Se0.02S0.02,750,0.00024802379870870334,1.2107252518191718,1.6393432916837631,43019.71563212242
376,Sn0.94Mg0.09Te1,750,0.00012633843616319674,2.703076700984876,0.6638037368406478,125857.14818566981
2545,Pb0.98Bi0.02Te,750,-0.0002409278578210354,0.4914001699824473,0.5198885456298665,5655.562866324086
2916,SnTe0.95Se0.05,750,0.00011812602966512484,2.140071513254753,0.4720558777144598,97818.72211161233
15637,1at%Na-doped (PbTe)0.8(PbSe)0.1(PbS)0.1,750,0.00022961203621582265,0.9634652356051364,1.1259830719408666,26899.702666901514
2917,SnTe0.90Se010,750,0.00011696736301168504,2.2313938845300143,0.5015544108223124,109251.15279523736
2528,PbTe,750,0.00019150844886389387,1.4563149996842588,0.9410990486643942,45929.142537270905
2918,Sn0.99Cd0.01Te0.90Se0.10,750,0.00013152954890645807,2.0204342005723066,0.6361925356012551,99329.83722979424
2919,Sn0.98Cd0.02Te0.10Se0.10,750,0.000134495528287442,1.8576311768787868,0.665441828177308,96258.71406963847
2920,Sn0.97Cd0.03Te0.90Se0.10,750,0.00012817933228619928,1.9153828377155584,0.6181494172935953,97210.7273624374
122,Pb1Te0.9996I0.0004,750,-0.00024896770299288537,1.132757834282021,0.7341307755594217,17888.05892054267
2533,PbTe,750,0.00019802666215834418,1.5898776370697858,0.8445103516265187,47675.24329527513
2508,PbTe,750,0.00026740193394123664,1.1450033824372892,1.1959118332206906,20535.72230146546
2915,SnTe,750,0.00010862224381551742,2.4733933103825336,0.3937038157152379,111303.09373247786
373,Pb1Te0.9993I0.0007,750,-0.0002444055623994487,1.1167513309814725,1.165816335000894,29060.506544431933
190,Pb1.01Ca0.05Te1.05Na0.02,750,0.0002597077060785668,1.060384320502985,1.38108065031037,28950.188914375038
2910,Sn0.92Pb0.08Na0.01Se,750,0.0002986176792778242,0.40307389111426906,0.5007867196227385,3349.44562005047
6132,(PbTe)0.86(PbSe)0.07(PbS)0.07,750,0.000276941833955729,0.9180741555805962,2.0072381879854397,29156.178787543173
2912,Sn0.84Pb0.16Na0.01Se,750,0.00028296802044242014,0.5506267610510962,0.3866959904013443,3482.7144775529523
2531,PbTe,750,0.0002750483565403562,1.1801542027356042,0.7673216818840263,14546.031995091587
6131,(PbTe)0.75(PbSe)0.25,750,0.00021407376141016943,1.1179038990570316,1.5164551664197328,54914.51465572961
2909,Sn0.96Pb0.04Na0.01Se,750,0.000302605230994105,0.39756331965011227,0.5336637040200509,2972.149354908116
2913,Sn0.8Pb0.2Na0.01Se,750,0.0002615878351938227,0.6256925656132304,0.4250288390448681,5593.346989607131
14,Pb1.0039Te0.75S0.15Se0.1Cl0.0078,750,-0.0001366183131202524,1.2675313400702921,0.7472893696770461,67665.67366664148
6130,(PbTe)0.88(PbS)0.12,750,0.00024647271393344954,1.2025917896458596,1.6359449635498768,36789.307754957
2908,Sn1Pb0Na0.01Se,750,0.0003135663362932393,0.5196128268359568,0.5846461180419258,4233.715131785913
324,Na0.007Pb0.993Se1,750,0.00017157633286225474,1.2276370142889732,0.8834703962874051,53487.38988722749
209,Pb0.99Ba0.01Te1.01Na0.02,750,0.0003324241053435826,1.1300779639020178,0.7843521915366899,10694.814104906747
15635,1at%Na-doped (PbTe)0.9(PbSe)0.1,750,0.00021215874076915183,1.2253877717356776,1.3535772238798796,44918.66568886993
15636,1at%Na-doped (PbTe)(0.85)(PbSe)0.1(PbS)0.05,750,0.00023219339514213595,0.9968662753021142,1.4931805868237975,35788.694774315205
2532,PbTe,750,0.00026888329688226604,1.1556620075077806,1.2016079421579653,23061.05079718796
2529,PbTe,750,0.00026827014237801165,1.1780398435254402,1.1943380804918355,22303.372391865592
360,Pb0.97Ba0.03Te1.01Na0.02,750,0.0003294150879824868,0.8954250131759682,1.2833100194603766,14119.280611762893
391,Al0.02Pb1Te1,750,-0.0002023316396888573,1.2797050615990404,1.1736771896001157,46725.13424174883
400,Sn1.03Te1,750,0.00011799289405201203,2.8595574071139893,0.518193950795625,114190.63633975016
2442,Sn0.95Ag0.05Te0.95I0.05,750,0.0001516505101733011,2.558731596928648,0.6776728356792949,92900.95325538568
2896,SnSe,750,0.00034461823864755884,0.3046727850176572,0.5689378571528128,2056.835398210489
352,Pb1Te1.04Mg0.02Na0.04,750,0.00024162506981266688,1.2489578756005142,1.5765136979305634,40479.71269349416
313,Pb0.96Ba0.04Te1.01Na0.02,750,0.0003270593165619086,0.8779251112475124,1.1645747327702536,12744.139635782922
365,Sn0.93Mg0.1Te1,750,0.00012620006518236672,3.1793143148190217,0.4961265990124061,132758.47926306314
2895,Sn0.99SePb0.01,750,0.0003289475590618398,0.2262585816354288,0.7392810185379943,2073.6287037950387
55,Sb0.008Pb0.992Te0.88S0.12,750,-0.0001983998149011478,0.8090057062281524,1.105157697355529,31704.81757037589
317,Pb1Te0.7S0.3Na0.06,750,0.00026984378374358633,0.8345140487543308,2.073961269627896,31691.894020920092
332,Pb0.999La0.001Te1,750,-0.00023928066789635357,1.2358674239432457,0.7688881953611322,22067.43973770656
204,K0.01Pb1Te0.7S0.3,750,0.0003056477809069184,0.7908205855835206,1.3246492731269603,14951.16773560946
280,Sn0.8Mn0.2Te1,750,0.0001238844715723124,1.7711062707353404,0.4283535317842768,62803.7864366524
75,Na0.015Pb0.955Cd0.03Te1,750,0.00024419808028835707,1.0477230800117048,1.6652778555401118,38824.67587454134
15638,1at%Na-doped (PbTe)0.75(PbSe)0.1(PbS)0.15,750,0.00024221520503418868,0.9299226140531048,1.2875113950576944,25690.67230227019
52,In0.01Ag0.015Sn0.975Te1,750,0.00012175940776195613,3.070387092758814,0.5284732474559491,145931.76040404773
15639,1at%Na-doped (PbTe)0.7(PbSe)0.1(PbS)0.2,750,0.00024022324541536158,0.9827437146347991,1.1793195907666174,26156.52878139524
371,K0.02Pb1Te0.7S0.3,750,0.00029608051271832136,0.7689437578524476,2.3227196441960545,27165.046765828505
361,Sn0.95Mn0.05Te1,750,0.00011863389230497326,2.9929626015658064,0.4804889718044758,123641.8543368702
219,Pb1.0016Te0.75S0.15Se0.1Cl0.0032,750,-0.000192179972086736,0.966426169427926,0.9515113704687276,33197.482344872384
93,In0.01Sn0.99Te0.995I0.005,750,0.00015005820133743216,2.3464042461338432,0.6128559208101686,85149.18307295651
15640,1at%Na-doped (PbTe)0.65(PbSe)0.1(PbS)0.25,750,0.00025644810543602384,0.9748447857383644,1.3582625258327512,27055.44676367676
15738,PbSe:Al0.02,750,-0.0002341846488029207,1.0218405492265985,0.9879900382540252,24751.736737764288
230,Pb1Te0.75S0.25Na0.06,750,0.00026990744944185244,0.7801714293639757,2.1749249480607453,31055.842183220928
186,Pb1.01Ba0.03Te1.03Na0.02,750,0.0003280974318088857,0.9005279734519709,1.3321483856100171,14858.770864493565
411,Sn0.98Bi0.02Hg0.01Te1.01,750,0.00015576404765547505,1.976243268669492,0.7462477043028704,84638.10091087385
15757,PbTe-Bi (1 at.%) In (5 at.%),750,-0.00021815711616712097,1.4330037510208036,0.3895975322905951,17782.387359328604
15756,PbTe-Bi (3 at.%) In (5 at.%),750,-0.0002077110369320426,1.4951729759520456,0.35953307722015704,16613.06941708141
188,Pb0.96Na0.02Mg0.02Te1,750,0.0002749443105929707,1.3543450292173478,1.4885271956062212,35557.83856188517
15792,PbTe0.998I0.002,750,-0.00026827801751188983,1.1584121692913392,0.7325799934901888,16605.879072170093
277,Pb1Cd0.02Te1.035Na0.03,750,0.0002705296139205561,1.0616106598617223,1.4755872180258545,28539.03384213196
6228,In0.01Sn0.99Te0.995I0.005,750,0.00014671410252704576,2.2508756196972506,0.6472129727203301,90238.88589277264
15793,PbTe0.998I0.002,750,-0.0002876246376514615,1.0423464893812808,1.3216771050174998,25815.33593581509
15754,PbTe-Bi (1 at.%) In (1 at.%),750,-0.00016822851118363741,1.7413114884803709,0.6646961707548685,58234.216914703065
2840,Pb0.86Na0.02TeSr0.12,750,0.000288294211015022,1.0013903862432416,2.134052352754892,36143.27572735453
222,Sn0.91Mn0.09Te1,750,0.00016779422840837452,2.0754145760003384,0.7640231173509641,71769.52276120178
15755,PbTe-Bi(1.5 at.%) In (3 at.%),750,-0.00022426687125757578,1.3682535092445642,0.5018727537963614,19898.23018687607
300,Pb0.9Na0.02Mg0.08Te1,750,0.00029466430156635585,0.8695293093113818,1.9506693400059625,26046.631809567833
346,Sn0.98Bi0.02Hg0.005Te1.005,750,0.00015108954706158508,2.089265755632086,0.6918657514575984,86908.71322442219
215,Sn0.93Mn0.07Te1,750,0.00013375841564608752,2.522615597430896,0.5387641767363565,96374.36538783011
3199,PbTe0.85Se0.15-2Na-5SrTe,750,0.0002527059804925307,0.9009741087203786,1.8261043203196223,33666.294260155184
2702,Pb0.997Te1.000In0.004,750,-0.00020254383520359166,1.8110972038218411,0.9867542193129673,59234.570773674626
80,Sn0.94Bi0.06Te1,750,0.00016699821352310584,1.8787605026391476,0.7991621756007454,66406.3464934317
11893,PbTe+NaCl,750,-0.0002627626748611286,0.9566318361162685,0.08227965820996094,1520.017881220083
11894,PbTe,750,-0.00022308924579556117,0.6551333492486576,0.09647798122558617,1693.3213378753646
199,Pb0.92Na0.02Mg0.06Te1,750,0.00028761411842335457,1.084827573714791,1.5414261097381792,26952.66796998249
104,Na0.05Pb0.95Te0.85Se0.15,750,0.0002801012920332649,0.8736619730255626,1.5552756961128706,22672.784699275424
2704,Pb0.998In0.003Te1.000I0.004,750,-0.0001837145955391451,1.3667816104421675,0.9742266902079209,48111.46132979752
196,Sn0.83Mn0.17Te1,750,0.00013544152112879464,1.7971149819577692,0.784423137531347,93767.71180346132
3,In0.01Ag0.01Sn0.98Te1,750,0.00012157924612199055,3.4585515491640533,0.4704941339395927,146780.4823648594
2848,Pb0.94Na0.02Sr0.04Te,750,0.00024357940585903218,1.1614281643425488,1.8718906538778024,47632.211959566084
349,Na0.01Pb0.99Te0.85Se0.15,750,0.0003081983595233359,1.2565999923818474,0.7116115471560234,10468.80497284433
92,Na0.01Pb0.96Cd0.03Te1,750,0.00027526008906513856,1.032949813430612,1.5232928358397002,27578.39952347948
78,In0.005Sn0.995Te0.9875I0.0125,750,0.00013219305893554705,2.4376041961623747,0.4754319601534085,88424.57763988488
11890,PbTe,750,-0.00020186521769522976,1.3867352040719028,0.033988623238750265,1542.2076806063365
11891,PbTe+PVA,750,-0.00024072561063759107,1.0578038198352595,0.06425079234877193,1563.7875864336233
272,Pb0.98Na0.02Te0.9Se0.05S0.05,750,0.00024997553631274545,1.0659376034407195,1.8455723940265845,41976.535117523046
2705,Pb0.998In0.003Te1.000I0.003,750,-0.00019528224238715456,1.887888163663746,1.072255530683588,69611.6237493809
11892,PbTe,750,-0.0001944269542106875,0.7083879747863528,0.06090681366911109,1521.8184719079684
71,Sb0.004Pb0.996Te0.88S0.12,750,-0.00022621463753260963,0.677775223585698,1.2716967766829408,21738.03820825909
66,Pb1.0005Te0.75S0.15Se0.1Cl0.001,750,-0.0002533706592738392,0.760209557537618,0.5506809035799244,8694.796770334562
2860,Sn0.85Sb0.15Te,750,0.00014166743361550765,2.0903206276078485,0.7831402616116154,104473.09707568062
15740, PbSe:Al0.01,750,-0.00024415938524337445,0.9797696571001612,1.1415038859092044,25119.156240712484
263,Sn0.96Mg0.07Te1,750,0.00015184995337279257,2.89841794814564,0.5761328447611259,100869.50072397805
3196,PbTe0.85Se0.15-2Na-2SrTe,750,0.0002450593868538853,1.0877993084577788,1.9841768543373892,40134.38237221935
15794,PbTe0.998I0.002,750,-0.00019467403148983547,1.352745401447213,0.8125078161795494,35504.78505383595
189,Sn0.995In0.005Te1,750,0.00013147073455849241,2.3479468005889643,0.6080136062556643,110124.0331128002
2556,Pb0.85Fe0.15Te0.99I0.01,750,-0.00015331933425612475,1.5089879201516585,0.5480864447612876,47637.62378806358
340,Pb0.98Na0.02Te0.8Se0.1S0.1,750,0.0002410124720253278,1.0503347795504858,1.5034056682637904,36246.29593213089
2709,PbTeCd0.02,750,-0.00023765558240402347,1.1058240191827549,1.434868283516067,36441.00699469703
2557,Pb0.85Fe0.15Te0.992l0.008,750,-0.0001625694880972277,1.517194657076022,0.6059682072800193,47051.467654123895
85,Sn0.92Bi0.08Te1,750,0.00017146312388317982,1.6355281712514376,0.7426452291053924,58347.95543107447
3195,PbTe0.85Se0.15-2Na-SrTe,750,0.00023763716594120293,1.1424833970149575,1.7596205855145648,39368.04664182919
439,Sn1Te1,750,0.00011574474958244112,3.124224930833821,0.35977157116491204,123928.11126823815
194,Al0.04Pb1Te1,750,-0.0001958150421010568,1.239407758168367,1.1422723406862088,49718.87319073861
2838,Pb0.9Na0.02TeSr0.08,750,0.0002876296052276955,1.1184014847495436,2.0561473828852668,37480.295504523434
2700,Pb0.999Te1.000In0.002,750,-0.00019149857393459304,1.7245797755859087,1.0665191208018872,67875.65692870646
269,Sn0.81Mn0.19Te1,750,0.0001255068571617535,1.7823604963415622,0.5775794390075357,79241.02796259805
5,Pb1Te0.9988I0.0012,750,-0.00021663284491343684,1.1581326530993865,1.4072876562398935,46305.36537021905
2862,Sn0.8Sb0.2Te,750,0.00014782129183440565,2.8822198853699064,0.5949504623438209,102752.24228714897
15753,PbTe,750,-0.00018874411229530944,1.7071592881313062,0.8020188101389913,52070.01445115733
2861,Sn0.84Sb0.16Te,750,0.00014985434336183784,2.4478850652645736,0.7477187007140769,103936.95633444854
133,Pb1Te0.998I0.002,750,-0.00018796850921961908,1.3237943911931538,1.3716921406704237,68524.47699064856
419,K0.03Pb1Te0.7S0.3,750,0.00031685694918790624,0.5142131435100765,2.075450883621672,14173.199400749058
73,Na0.005Pb0.995Se1,750,0.00018365336725010108,1.1458157173651244,0.8399977785621805,42489.186772953566
2560,Pb0.85Fe0.15Te0.998l0.002,750,-0.000180846278714478,1.5512869917453496,0.5464123899630211,34746.48622832608
2701,Pb0.998Te1.000In0.003,750,-0.00019553363053309282,1.6582338791422515,1.1437616764149432,68535.14262346759
17,Na0.02Pb0.98Te0.85Se0.15,750,0.000286579613491184,0.8876413754783048,1.5003789764278608,20238.714776906
410,Pb1.00085Te0.75S0.15Se0.1Cl0.0017,750,-0.00019752041496101145,0.899783330446426,1.0419012832117285,32039.023720446734
2559,Pb0.85Fe0.15Te0.996l0.004,750,-0.00016789541531626802,1.5392595272923373,0.5599647156522821,40932.358564757786
2708,PbTeCd0.01,750,-0.00023460168859916128,1.0245967811799432,1.1650415398648817,33019.061254157685
3197,PbTe0.85Se0.15-2Na-3SrTe,750,0.00024947218713835737,1.0605200928025962,1.9030218346089776,38888.61864427454
2839,Pb0.88Na0.02TeSr0.1,750,0.0002865457163904678,1.0038214673411034,2.051736017034804,34715.470790920364
2558,Pb0.85Fe0.15Te0.994l0.006,750,-0.00017184414577749006,1.5099915194308808,0.6436530287906048,44951.95456543305
15637,1at%Na-doped (PbTe)0.8(PbSe)0.1(PbS)0.1,800,0.00024622004059917285,0.8542245938793362,1.2468054193269344,24600.0759151204
2701,Pb0.998Te1.000In0.003,800,-0.00020620310017285384,1.8334024941369789,1.0778687736193184,59848.657812051824
15635,1at%Na-doped (PbTe)0.9(PbSe)0.1,800,0.00022749484300923521,1.03898485304276,1.4963684521526526,40849.64953586138
15792,PbTe0.998I0.002,800,-0.00028274462386395456,0.9533207117264596,0.8021463141924644,12307.9321247412
340,Pb0.98Na0.02Te0.8Se0.1S0.1,800,0.0002409342759214284,1.0776560774836808,1.5831138907608664,36737.12606704072
15638,1at%Na-doped (PbTe)0.75(PbSe)0.1(PbS)0.15,800,0.0002599581468104112,0.8157448100244933,1.4235661876666563,23353.266725183643
2702,Pb0.997Te1.000In0.004,800,-0.00021174356390932494,1.8172722200548712,1.0170951620125477,52503.38868217448
147,Na0.0035Pb0.9965Se1,800,0.00024182660769140682,1.0564542937034105,1.0736747706459078,22487.498495388056
306,Sn0.98Bi0.02Te1,800,0.00016115598799284364,2.2618616559492217,0.6936732638739261,81209.06160820695
15636,1at%Na-doped (PbTe)(0.85)(PbSe)0.1(PbS)0.05,800,0.0002500679451356843,0.8681300321128775,1.646672477179604,32629.574660931303
2770,PbTe0.847Se0.15I0.003,800,-0.0002576430295393764,1.186276985293124,0.7847587921247203,14884.592768842122
2700,Pb0.999Te1.000In0.002,800,-0.00020175639776064241,1.7255185471309602,1.0987965812361151,58340.81512736652
2713,(Pb0.98Mg0.02)0.98Na0.02Te0.8Se0.2,800,0.0002704493531761313,0.7756111661169736,1.9292184175521248,24790.27828057361
61,Sn1Te1,800,0.00012767297834826938,3.3280829360068656,0.3218644013189443,93083.12814770553
2714,(Pb0.97Mg0.03)0.98Na0.02Te0.8Se0.2,800,0.0002738904907991463,0.7208439063514006,1.9771556180652503,22585.682140553017
407,Sn0.98Bi0.02Hg0.03Te1.03,800,0.00017563823304371832,1.8014191114886688,1.1397192485335992,83166.42414908015
2599,Pb0.95Sb0.1/3Se,800,-0.0002174448800248736,0.3836815872173195,1.5665127210947298,15889.730253912288
2712,(Pb0.99Mg0.01)0.98Na0.02Te0.8Se0.2,800,0.00028469220530478827,0.8172518880109187,1.8411221971570395,24042.93142166338
15737,PbSe:Al0.005,800,-0.0002581091309011938,0.9455249367682032,0.8598958912615586,17009.319293271183
189,Sn0.995In0.005Te1,800,0.00014288686416504706,2.04353748427458,0.7633561113581424,95506.99874408817
2711,(Pb1Mg0)0.98Na0.02Te0.8Se0.2,800,0.00028228248752190335,0.9268396417502148,1.7885401837135784,27453.35089110944
15740, PbSe:Al0.01,800,-0.00025674925915217673,0.8557725082548298,1.236827809807624,22808.521600667067
339,K0.015Pb1Te0.7S0.3,800,0.0003142981526695563,0.7592058153395052,1.6200764691065288,15564.006243977696
196,Sn0.83Mn0.17Te1,800,0.00015072894045207406,1.698649804609257,0.8787934497903828,82602.49930937028
2716,(Pb0.94Mg0.06)0.98Na0.02Te0.8Se0.2,800,0.0002980596858359716,0.7692429996343629,2.107308698970713,25789.44480177516
365,Sn0.93Mg0.1Te1,800,0.0001438003436324747,2.8850746010662798,0.5613724872157713,111591.82906344476
371,K0.02Pb1Te0.7S0.3,800,0.00029751527061724805,0.7631474748648355,2.2079784514333056,23795.497638391564
15640,1at%Na-doped (PbTe)0.65(PbSe)0.1(PbS)0.25,800,0.0002752878552467804,0.8423547302195895,1.5078555330658747,24772.83407918612
15639,1at%Na-doped (PbTe)0.7(PbSe)0.1(PbS)0.2,800,0.0002578650973501065,0.8659010821474469,1.3016237038045513,23773.57805255861
332,Pb0.999La0.001Te1,800,-0.0002322568100796068,1.2842734071584267,0.8132800565397635,20226.39885423775
84,Pb1Se1,800,-0.00014700324589020212,1.8145227164190416,0.6394548676112528,65578.46234073369
215,Sn0.93Mn0.07Te1,800,0.000147547538574058,2.3845281456892167,0.6034466538867849,84346.23886973488
2769,Pb0.995Sn0.005Te0.997I0.003,800,-0.00017877239976793891,1.5829390653217708,1.1176365888647009,68744.27304252144
384,Sn0.99Mn0.01Te1,800,0.0001134906051880935,3.418204422702052,0.4063124881319608,132126.08914256972
2717,	(Pb0.92Mg0.08)0.98Na0.02Te0.8Se0.2,800,0.0002939917562182098,0.8551818374107499,2.1618928762944587,25656.937672002594
300,Pb0.9Na0.02Mg0.08Te1,800,0.00030033724642235466,0.8652538430044991,2.0996817315441523,25176.11015417244
15738,PbSe:Al0.02,800,-0.0002471261006386263,0.8838614489995256,1.0713062780471507,22335.890394442886
210,Pb0.98Na0.02Te0.76Se0.12S0.12,800,0.00026573862038795277,0.98140232762277,1.66746749865098,28967.1069201706
190,Pb1.01Ca0.05Te1.05Na0.02,800,0.0002623301454838011,1.1025178686290928,1.2960837007368469,25955.673275829264
2911,Sn0.88Pb0.12Na0.01Se,800,0.0002824431318893643,0.5106558658282534,0.9379225717372768,7504.871981521075
2910,Sn0.92Pb0.08Na0.01Se,800,0.0002897482005425299,0.4662397447743496,0.6000996703328513,4165.826694126585
2531,PbTe,800,0.0002770370048272886,1.1746650876029872,0.6969928177766198,11571.070943097002
2909,Sn0.96Pb0.04Na0.01Se,800,0.0002716066754768782,0.4323918568925076,0.850669714744465,6232.5764087277785
345,Sn0.99In0.01Te1,800,0.00016446678801050322,2.343618636190359,0.666824001022496,72219.04765269693
14,Pb1.0039Te0.75S0.15Se0.1Cl0.0078,800,-0.00015272164970205087,1.1653687769143986,0.9131920711622368,57034.062843053405
2908,Sn1Pb0Na0.01Se,800,0.00027760757668707567,0.5886831205456486,0.6985969702693731,6670.458154613232
241,Pb1.01Ca0.03Te1.03Na0.02,800,0.00029450224692319183,1.0070099845879552,1.217310250812044,17667.204805717687
2532,PbTe,800,0.0002813546504009897,1.0892178290231858,1.2128564785501246,20096.497759432063
6131,(PbTe)0.75(PbSe)0.25,800,0.0002304304143411465,0.9794539777787344,1.6937288445827257,42081.198060219875
2528,PbTe,800,0.00020273759580426924,1.3326993367158568,1.0159703492129686,37220.32589604799
3197,PbTe0.85Se0.15-2Na-3SrTe,800,0.00025568490550783066,1.0370945516445702,1.9252421317821569,34662.79555255547
2913,Sn0.8Pb0.2Na0.01Se,800,0.0002634119011023632,0.6572733181526664,0.4844246452717544,5999.908566015212
3196,PbTe0.85Se0.15-2Na-2SrTe,800,0.00024912722486334065,1.054485210496602,2.055432748688406,36327.18089601351
2529,PbTe,800,0.0002793432843958777,1.1002855717375146,1.2078467236340908,17341.734357127687
3195,PbTe0.85Se0.15-2Na-SrTe,800,0.000243134067323095,1.1020324084035162,1.8261753774304692,35022.212626817054
3194,PbTe0.85Se0.15-2Na,800,0.00023036092770335634,1.1406731644660453,1.7479169254970357,37676.38714401872
3193,PbTe2Na4SrTe,800,0.0002497068587689671,1.0686173780394237,2.019090580695136,37502.00478495666
324,Na0.007Pb0.993Se1,800,0.00019147098037039308,1.1404886684175717,1.0023045284694807,43276.24971026857
6130,(PbTe)0.88(PbS)0.12,800,0.0002610839099077148,1.082892769859537,1.4149064607029809,26425.741547613234
159,Pb0.93Na0.02Mg0.05Te1,800,0.000282915577165969,1.1455022852174128,1.6188288361827032,28959.641718241623
2896,SnSe,800,0.0003027527451021127,0.2551914998339937,0.8176726193733597,3084.3124136830156
2895,Sn0.99SePb0.01,800,0.0003024679202637535,0.20323531181639665,1.1089915067992884,3180.363919496798
3164,Pb0.97In0.03Te,800,-0.0002398213033259812,0.9882580748780984,0.562442789863546,11420.245704184768
161,Pb0.98Na0.02Te1,800,0.0002577982648946189,1.79640302630348,1.1545228824666445,39008.24000188534
3163,Pb0.98In0.02Te,800,-0.00025309300460870195,1.013658496784565,0.5680477839493108,10973.143632822525
85,Sn0.92Bi0.08Te1,800,0.00017621244592081882,1.5742702817537997,0.8167192854936673,55251.27718287781
280,Sn0.8Mn0.2Te1,800,0.0001358911721593925,1.6751066576630569,0.4792283322107497,55662.31131022152
2533,PbTe,800,0.00022061140940479658,1.3906904939869555,1.015345319645519,37466.58045984397
3174,Pb0.98In0.02Te0.7S0.3,800,-0.00022309487067674586,1.0248751452461673,0.6172553392778468,18886.1295591651
3173,Pb0.98In0.02Te0.8S0.2,800,-0.00025038800575409977,0.9327398030267048,0.8755628803915858,18208.727693452965
3172,Pb0.98In0.02Te0.9S0.1,800,-0.0002543719707197357,1.0044231260502166,0.8421913216233858,17958.5337734489
3171,Pb0.98In0.02Te0.95S0.05,800,-0.0002540343804518696,1.100944743673438,0.8196006325425333,16938.3465654224
219,Pb1.0016Te0.75S0.15Se0.1Cl0.0032,800,-0.00020738435795915385,0.9393410788670904,0.9936016788949824,27126.49309127156
3199,PbTe0.85Se0.15-2Na-5SrTe,800,0.00025573716518742474,0.8771776994839409,1.8952717275272832,29466.935972735577
376,Sn0.94Mg0.09Te1,800,0.0001439343380823372,2.489411976990516,0.751405941496095,110545.3254800028
6053,(PbTe)0.9(PbS)0.1-3%Na,800,0.00025577943311119115,0.7625429955756204,2.002272060530633,27782.079573498922
6054,(PbTe)0.8(PbS)0.2-3%Na,800,0.00026413215056198387,0.7142479966767374,2.196327420037068,25280.82635265597
73,Na0.005Pb0.995Se1,800,0.00020048961783791544,1.088200435637102,0.941919993737248,33598.734221282066
6055,(PbTe)0.7(PbS)0.3-3%Na,800,0.0002672569160316373,0.7664451368471967,1.99507352021177,24866.717435700153
323,Pb1.01Ca0.02Te1.02Na0.02,800,0.00029835669625429467,1.201051793038026,0.981431925312704,16552.37630469806
222,Sn0.91Mn0.09Te1,800,0.00018250301506592484,1.96531585338242,0.8535948378902805,61160.222645743386
80,Sn0.94Bi0.06Te1,800,0.00017411280558080842,1.8010336827435889,0.8846127507829677,62988.992149063924
269,Sn0.81Mn0.19Te1,800,0.00013986544867483655,1.682733501969988,0.6478602173111505,70482.67691306514
26,Pb0.9975La0.0025Te1,800,-0.00020303429942889023,1.3843000993483976,1.1490280480671868,49838.79075484557
70,Pb1Te0.2Se0.8,800,-0.00016512939658441719,1.3558737159238898,0.7465331226770614,45044.297925156614
400,Sn1.03Te1,800,0.00013089836899899093,2.8170866098912946,0.5796952407522109,98835.05818401415
361,Sn0.95Mn0.05Te1,800,0.0001319804361283635,2.8321216599314853,0.5449050645273761,109965.09104424069
188,Pb0.96Na0.02Mg0.02Te1,800,0.00027714632421950533,1.3365736501560193,1.6357136768839862,35578.85333213536
204,K0.01Pb1Te0.7S0.3,800,0.0003074957406069357,0.8158673867193986,1.1938351602459696,12876.438050310013
2771,Pb0.995Sn0.005Te0.847Se0.15I0.003,800,-0.00023464958329839238,1.054759270838609,1.0612360588228371,26240.549298887137
