Repository: starrydata/starrydata_datasets

> [!NOTE]
> **The duplicated `sample_id` issue was fixed on 2026-09-08**
>
> Datasets published between **2026-04-01 and 2026-09-08** contain duplicated
> `sample_id` values: the same `sample_id` can refer to samples belonging to
> **different papers**. Joining tables on `sample_id` alone mixes data from
> unrelated papers.

# starrydata_datasets

Daily per-project splits of the [Starrydata2](https://starrydata.nims.go.jp/) dataset, with a browsable download page at **https://starrydata.github.io/starrydata_datasets/**.

Historically this repository also hosted the raw CSVs (from 2019/7/11 until 2022/12/22); those older archives are still available via git tags.

File: datasets/20190711/20190711_preprocessing_interpolated_data.csv (part 50 of 94)
sampleid,composition,Temperature,Seebeck coefficient,Thermal conductivity,ZT,Electrical conductivity
230,Pb1Te0.75S0.25Na0.06,800,0.00025814734408736534,0.7996075048709508,2.1634704741955715,32449.090206291294
135,Sn0.96Bi0.04Te1,800,0.00016248780249002292,2.0193587697179933,0.7108778265028255,71536.91349510003
66,Pb1.0005Te0.75S0.15Se0.1Cl0.001,800,-0.00025233903412405354,0.8234129014361864,0.4951680430463091,8004.079916547226
317,Pb1Te0.7S0.3Na0.06,800,0.00025801177812683244,0.8299324301489426,2.0474744612010194,31907.45593183697
3162,Pb0.99In0.01Te,800,-0.00025240579763473087,1.060083842971169,0.3832554176362848,8184.3279016742845
2840,Pb0.86Na0.02TeSr0.12,800,0.0002921640518436508,0.9863215472725566,2.2256304535202416,33241.43341942616
124,Na0.0125Pb0.9875Se1,800,0.00015943155354355087,1.3041243886524363,0.8517677696709743,62307.565865867015
243,Sn0.98Bi0.02Hg0.02Te1.02,800,0.00017704342214326164,1.8697660463115848,0.9690239643609716,78908.8206873964
419,K0.03Pb1Te0.7S0.3,800,0.00031326128208143125,0.5308126861536229,2.173794937999257,14697.938903917908
409,K0.025Pb1Te0.7S0.3,800,0.0003102890488092348,0.568730526237992,2.187345186232061,16328.004653926328
3083,SnCd0.15Te,800,0.000187538504733961,2.2679071093643817,0.6362299041373829,48239.67559342209
358,Pb0.94Na0.02Mg0.04Te1,800,0.0002824233554922689,1.2497457597460304,1.540801123029575,30177.068871153868
2839,Pb0.88Na0.02TeSr0.1,800,0.00029067696292665776,0.9878216915264836,2.1684098878345472,32532.728724211847
101,Pb0.99825La0.00175Te1,800,-0.00019460410178097928,1.3091283068304842,1.1912725370934658,47730.927036368885
185,Pb1Te0.9S0.1Na0.06,800,0.0002477957658085908,0.8328590169042935,2.003225534353426,33964.37209053931
346,Sn0.98Bi0.02Hg0.005Te1.005,800,0.00016413996615987042,2.050414488780646,0.7737463096569691,79792.38626310602
2802,PbTe0.85Se0.15,800,0.0002769531026085275,1.101170835171554,1.2515175254509523,22313.980460040824
277,Pb1Cd0.02Te1.035Na0.03,800,0.0002813962281571957,1.0266678550528001,1.5609523073677676,25298.40074512735
411,Sn0.98Bi0.02Hg0.01Te1.01,800,0.00016820851911441897,1.9568741317544076,0.8302925737300022,78574.48299178481
3077,SnCd0.01Te,800,0.00011069715460438926,3.388888757791518,0.450269156796216,146578.56509848894
199,Pb0.92Na0.02Mg0.06Te1,800,0.00029336454843382787,1.0723612183930022,1.694790371312855,26396.83389003889
3036,Sn0.97Sb0.03Te,800,0.00014115584299987811,2.503993388917614,0.6449477116829774,90029.95773472801
2799,PbTe0.85Se0.15,800,0.00028100448267432624,1.0368040676410182,1.2194294275582545,20790.27861986056
272,Pb0.98Na0.02Te0.9Se0.05S0.05,800,0.0002510467629941196,1.0836092262096848,1.9082845019073875,41012.531639402034
2816,(Pb0.96Tl0.04) (Te0.85Se0.15),800,0.00028393513856176436,0.9964810771849448,1.4206639388252027,23312.802146424103
2838,Pb0.9Na0.02TeSr0.08,800,0.0002938717984509118,1.085525559711041,2.181876958333908,34825.694435370584
268,Pb1.01Ca0.01Te1.01Na0.02,800,0.0002966208489515108,1.1018075947214658,1.0771425327566058,16861.088293697452
341,Pb0.98Na0.02Te0.86Se0.07S0.07,800,0.0002670708839096978,1.0858568476279675,2.058587499133847,39174.08227035949
2833,Pb0.98Na0.02Te,800,0.0002753207909851964,1.2737972311107146,1.4296713637435132,32840.26971687938
72,Pb1Te0.5Se0.5,800,-0.00027697456341625645,1.1104276691620267,0.7272985279424695,11176.217526478416
2832,Pb0.94Na0.02Sr0.04Te,800,0.00030770368573031416,0.9513047173843816,1.5821193830392444,23108.567591235973
372,Pb0.97Na0.02Mg0.01Te1,800,0.0002666322236065244,1.4747319175790308,1.4099920195437563,36560.697983981336
412,Sn0.89Mn0.11Te1,800,0.00015535520290099972,2.0506922886747088,0.7111307703738629,73243.66299154762
2831,Pb0.94Na0.02Sr0.04Te,800,0.0002769332354375718,0.9101473711285736,2.0929045151726866,34761.83866420109
13,Pb1Te0.75Se0.25,800,-0.00017511496569315915,1.2114579521156197,0.7622357238399814,35747.42638441589
2809,(Pb0.96Tl0.04) (Te0.85Se0.15),800,0.00027703744215981717,0.9497501868480978,1.3956408542361092,22274.704229408046
2807,(Pb0.98Tl0.02)(Te0.85Se0.15),800,0.00030396632899849617,1.617058655608299,0.3350167975494811,8091.236519510684
2834,Pb0.965Na0.02TeSr0.015,800,0.0002808450182099104,1.272898687910348,1.7756090227651704,34022.29303214501
2810,(Pb0.96Tl0.04) (Te0.85Se0.15),800,0.00027564444399981133,1.0017498899528574,1.3902533943634756,24073.634314294188
2801,PbTe0.85Se0.15,800,0.0002829330100864746,1.088484192139676,1.1847340909052186,20456.16714203704
390,Sn0.85Mn0.15Te1,800,0.00015063641912308072,1.6436078708910955,0.6801368258182501,65025.97952797037
2806,(Pb0.98Tl0.02)(Te0.85Se0.15),800,0.00032181912753747964,1.3414038411078997,0.8554622859925601,14946.279827251914
2818,(Pb0.96Tl0.04) (Te0.85Se0.15),800,0.0002588259436144666,1.2010508097345811,1.1284568103542894,24551.473033725026
2836,Pb0.935Na0.02TeSr0.045,800,0.00028976684856549245,1.1826859654891921,1.9618005010196968,35142.151925720565
265,Pb1Te0.85S0.15Na0.06,800,0.00025418835697324553,0.8098018920719547,2.136864261613328,33477.60863226128
275,Sn0.96Ca0.07Te1,800,0.0001425736723243261,2.093692017708481,0.9143759376987012,100209.65965428807
3076,SnTe,800,0.00010026110707781436,3.857094717098316,0.3946935065891566,180203.33965775048
2835,Pb0.95Na0.02TeSr0.03,800,0.00028661500547822567,1.2301280707490232,1.871983793173961,34681.71679902957
2837,Pb0.92Na0.02TeSr0.06,800,0.0002915894873380729,1.1341671641314541,2.0257994209715164,34289.19755732792
2860,Sn0.85Sb0.15Te,800,0.000149149857138229,1.9796905649884649,0.8886351766964493,95344.29976140357
3079,SnCd0.05Te,800,0.00018063195906168773,2.3071549637391886,0.7002261111345579,59925.84659841546
3023,CuSn10InTe12,800,0.00016032992757302524,1.89249519191498,0.6909043517041067,63162.112555246575
2813,(Pb0.96Tl0.04) (Te0.85Se0.15),800,0.0002808907738614146,0.9813857515956292,1.2925199081469674,21780.397038134222
3024,CuSn7InTe9,800,0.000170238680802159,1.831219934169184,0.8023383349539221,62239.795055777126
2883,Sn0.96Ag0.07Te,800,0.00012401899019830526,2.9204730407381767,0.6012118236961901,142363.35086169234
3080,SnCd0.07Te,800,0.00016450672597761234,1.9685294029634768,0.7541888235257921,63338.58013452713
3025,CuSn5InTe7,800,0.00018005200536614244,1.6456990292066769,0.7796802760295548,46156.647434273626
375,Sn0.98Bi0.02Hg0.04Te1.04,800,0.00017342002039625232,1.6417907491424788,1.1212719728537983,78738.00434295692
385,Pb0.98Na0.02Te0.96Se0.02S0.02,800,0.00025542578272147817,1.2161699461873177,1.697087520099554,39543.859462967484
2812,(Pb0.96Tl0.04) (Te0.85Se0.15),800,0.0002812473103352687,1.0271280758622447,1.2821635414539971,20856.063957323146
3022,CuSn14InTe16,800,0.00015150942728069078,2.028576064447964,0.6079779369078255,73237.94614162443
123,Pb0.9985La0.0015Te1,800,-0.0002139119604582112,1.2660423100019038,1.0924970673823693,33338.605912803454
3021,CuSn18InTe20,800,0.00013318226406783626,2.6500067387060366,0.5510287890439312,103930.95642532472
224,Pb1Te0.8S0.2Na0.06,800,0.0002567258331768678,0.7890529965319019,2.2315689680180295,33395.454314123686
24,Sn0.98Bi0.02Te1,800,0.00015238619019621754,2.4352124674916165,0.5791014761526896,79640.51230668259
263,Sn0.96Mg0.07Te1,800,0.00016904570476729497,2.671330141815186,0.6493493911480523,87307.37143054209
2556,Pb0.85Fe0.15Te0.99I0.01,800,-0.0001606498744683403,1.4769510345443244,0.5558671747861018,40616.41041992703
2598,Pb0.96Sb0.08/3Se,800,-0.00022776276448538353,0.5449825930997452,1.1491229979176856,14451.489359114776
2557,Pb0.85Fe0.15Te0.992l0.008,800,-0.00017069959739810295,1.4985149499679389,0.6100649185249123,39411.715499624086
410,Pb1.00085Te0.75S0.15Se0.1Cl0.0017,800,-0.0002091634871011636,0.8764832429326228,1.0587044151356555,26512.861762738128
2597,Pb0.97Sb0.02Se,800,-0.0002067090876313458,0.6935187006013377,1.1494119777582252,22163.896121845562
2800,PbTe0.85Se0.15,800,0.0002764902562988332,0.9841156653767208,1.312495820226017,21021.72371892804
2558,Pb0.85Fe0.15Te0.994l0.006,800,-0.0001819136665543292,1.5007136581155691,0.6494249398662815,37262.5427889581
2815,(Pb0.96Tl0.04) (Te0.85Se0.15),800,0.000293499073822518,1.0136311426747522,0.9672017800099012,14522.677709687443
2559,Pb0.85Fe0.15Te0.996l0.004,800,-0.0001724616449130802,1.5378773388684577,0.528498493633783,34020.288095202166
2862,Sn0.8Sb0.2Te,800,0.00015262560211142976,2.9016043496309347,0.6219181265885161,93794.51561291113
3082,SnCd0.12Te,800,0.00019670761208710646,1.9298048608682856,0.9843879303006542,54554.2711128766
2861,Sn0.84Sb0.16Te,800,0.00015355533313320726,2.47543387646955,0.7845251435474543,94541.86362357376
2560,Pb0.85Fe0.15Te0.998l0.002,800,-0.00018168495360218535,1.5950910052937322,0.4681295125264214,28341.176905760767
3034,Sn0.97In0.03Te,800,0.000148412451398738,2.415034752609244,0.6086975259892794,70857.46390975075
295,Pb1.01Ca0.06Te1.06Na0.02,800,0.0002654828616729711,1.056430636808782,1.4504559424152963,27175.81400031032
454,Sn1Te1,800,0.0001245112723190079,2.4852271351659145,0.5951178444666548,119250.91789468564
329,Pb1Te0.65S0.35Na0.06,800,0.00025998594879355773,0.8086477574210229,1.857035372694341,27770.891539181346
304,K0.005Pb1Te0.7S0.3,800,0.00024801582805139013,0.7993605220234401,0.4062099545835082,6598.4886704380615
3026,CuSn2InTe5,800,0.00020153741974669428,1.4706694016037505,0.7902926152476675,36072.804620517716
2811,(Pb0.96Tl0.04) (Te0.85Se0.15),800,0.0002675816165625693,1.0171777486962528,1.302020148769166,22122.378706761167
9,Pb1Te1,800,-0.0002187403365424721,2.1879262769424312,0.7005803332524773,34321.96489976778
416,Sn0.97Mn0.03Te1,800,0.0001353264034462396,2.932181155613113,0.5598086433027514,111932.02975546524
3081,SnCd0.09Te,800,0.00018784346044667583,1.962332913959708,0.7066063281240191,44675.880309898734
189,Sn0.995In0.005Te1,850,0.00015363688481300923,1.817637716736048,0.9195448642007512,83304.8598233267
269,Sn0.81Mn0.19Te1,850,0.00015551996840497363,1.614597437123825,0.7181409956147653,64313.08108750147
185,Pb1Te0.9S0.1Na0.06,850,0.00023536571532912275,0.8712555533684454,1.9819457019472484,36671.77936711535
215,Sn0.93Mn0.07Te1,850,0.0001629771081270586,2.270669131890797,0.6681291310372135,75138.14706053468
222,Sn0.91Mn0.09Te1,850,0.00019776309688619505,1.8996752769640457,0.9431665584295968,54647.172180405214
412,Sn0.89Mn0.11Te1,850,0.00017128776071204325,1.9947002656779325,0.7937639958730985,66608.6982053782
80,Sn0.94Bi0.06Te1,850,0.00017773635690734518,1.7278454406085948,0.97006332596519,61709.642658264725
230,Pb1Te0.75S0.25Na0.06,850,0.00024692922757111804,0.8305383698228063,2.081757659961096,33359.9930115146
265,Pb1Te0.85S0.15Na0.06,850,0.00024148453861623476,0.8348397493827635,2.1056098477219405,35463.65040187037
3172,Pb0.98In0.02Te0.9S0.1,850,-0.00024223269474026718,1.0768541852441933,0.7645202583462708,17324.99809088913
3173,Pb0.98In0.02Te0.8S0.2,850,-0.00024026554375429317,1.0119365280801529,0.8116025108698688,18330.343526987708
304,K0.005Pb1Te0.7S0.3,850,0.00021709550588663016,0.8449285382232357,0.29291259422153354,6177.851037173066
3174,Pb0.98In0.02Te0.7S0.3,850,-0.0002212863224836984,1.1364674864737698,0.5698952210664463,18035.201050913776
159,Pb0.93Na0.02Mg0.05Te1,850,0.00028625102505648684,1.1399672155120246,1.726227797162222,28253.837334291136
2673,Pb1SnTeSeLa0,850,0.00015811728143037138,1.202951317203397,0.28398606303243795,18928.556175533315
345,Sn0.99In0.01Te1,850,0.00017454183881281002,2.236795948380541,0.7517273640858666,64933.484261719386
306,Sn0.98Bi0.02Te1,850,0.000171376849977184,2.22880190759029,0.7715346065122316,73608.48897774261
3171,Pb0.98In0.02Te0.95S0.05,850,-0.0002463725595369272,1.1749926417511096,0.7553903367943224,16841.84006648077
3026,CuSn2InTe5,850,0.00021078213110074887,1.4159518825486734,0.9019934648009059,32939.232873298315
3162,Pb0.99In0.01Te,850,-0.00023107527734533799,1.1633467575753011,0.3932597509174641,9714.412339595896
3163,Pb0.98In0.02Te,850,-0.0002372733253727211,1.0577220247877241,0.5377424173284737,11420.743747539122
224,Pb1Te0.8S0.2Na0.06,850,0.00024438472947551677,0.8107309635102969,2.1652052651018185,34578.70926866168
3021,CuSn18InTe20,850,0.00014880081161577338,2.561613229397938,0.6928629744603751,97842.57902574618
3022,CuSn14InTe16,850,0.0001616996269976401,1.9123499704891025,0.7358041118524573,66841.39623765822
3164,Pb0.97In0.03Te,850,-0.00022171522353177196,1.0242958663068684,0.5145080828036668,11641.070152000757
3023,CuSn10InTe12,850,0.0001707130791777569,1.8019254093983144,0.8144033919903106,61957.226638004424
3024,CuSn7InTe9,850,0.00017876852558619972,1.7761361819231865,0.9207607454401388,59062.559876830266
3025,CuSn5InTe7,850,0.00018767660932651674,1.6003184686626897,0.8797340902317073,40999.38814760698
196,Sn0.83Mn0.17Te1,850,0.00016757949540737948,1.6322979997659903,0.9731637620494186,74479.88229398735
3195,PbTe0.85Se0.15-2Na-SrTe,850,0.0002463430423216574,1.0677268278348984,1.860054123437564,31582.421839252347
409,K0.025Pb1Te0.7S0.3,850,0.00030589929875024855,0.5746725416896112,2.224767383823039,16171.666758953581
3196,PbTe0.85Se0.15-2Na-2SrTe,850,0.0002509109191744054,1.0276215935441448,2.0721678533668886,33799.07420431427
3197,PbTe0.85Se0.15-2Na-3SrTe,850,0.000259304381217134,1.0217532622169063,1.91833947182642,31581.761855389923
3199,PbTe0.85Se0.15-2Na-5SrTe,850,0.0002552978998367735,0.8583642995042997,1.9256169261106848,25896.25590812421
275,Sn0.96Ca0.07Te1,850,0.00015731943382339716,1.972612627145069,1.007804975541581,84685.55438380875
188,Pb0.96Na0.02Mg0.02Te1,850,0.00027509757225113924,1.3173920826545027,1.6941247206445726,34695.087539128835
407,Sn0.98Bi0.02Hg0.03Te1.03,850,0.0001816227966776701,1.8105878235231885,1.2478996607428503,81199.12917140196
161,Pb0.98Na0.02Te1,850,0.00025184820289122746,1.835824962617279,1.1500095756944542,39159.405444103766
454,Sn1Te1,850,0.00014157785703171588,2.237837620779926,0.7497502254688709,98477.17488932515
416,Sn0.97Mn0.03Te1,850,0.00015071559421305614,2.8032278616738484,0.6249542973581608,101030.71496330213
339,K0.015Pb1Te0.7S0.3,850,0.0003001261920621056,0.7805464229648353,1.269984678687886,12947.040234406246
24,Sn0.98Bi0.02Te1,850,0.00015712580819247368,2.307017240714515,0.6426618278222869,75647.16959539312
2895,Sn0.99SePb0.01,850,0.0002977753694425097,0.20875176626198635,1.5002798542386897,4114.160842177138
371,K0.02Pb1Te0.7S0.3,850,0.00029323396106180875,0.7548453305732199,1.9734184361802964,20381.19735848904
2532,PbTe,850,0.00029083032124913445,1.0450707760834559,1.1847461295269073,17846.832905079937
2531,PbTe,850,0.0002751253471803281,1.1890234092984553,0.6092319042428607,9985.922171037759
2896,SnSe,850,0.00028439453607252176,0.24922443958100216,1.0809530587740532,3986.518071421946
280,Sn0.8Mn0.2Te1,850,0.00014865656348847064,1.60969472987422,0.5301031326372228,50518.59047866648
85,Sn0.92Bi0.08Te1,850,0.0001793054092679298,1.5093516820933015,0.8907933418819423,54053.84967101315
219,Pb1.0016Te0.75S0.15Se0.1Cl0.0032,850,-0.00022038448258424346,0.9412683360405802,1.002683583334004,22861.06210729289
2533,PbTe,850,0.00024126351800759293,1.2250154964829756,1.173268582771958,29141.455029960365
410,Pb1.00085Te0.75S0.15Se0.1Cl0.0017,850,-0.00021690776513762369,0.8908755999115421,1.001477953341082,22309.474070873082
2862,Sn0.8Sb0.2Te,850,0.0001456098101377864,2.834086194128707,0.6203097210050839,92482.2067173908
2809,(Pb0.96Tl0.04) (Te0.85Se0.15),850,0.0002894120704254978,1.0152208210870928,1.266884453549458,20559.45907530768
2810,(Pb0.96Tl0.04) (Te0.85Se0.15),850,0.00028759433424519056,1.0669110089060991,1.2261807338574862,22209.458390265805
2811,(Pb0.96Tl0.04) (Te0.85Se0.15),850,0.0002786058022868792,1.0947308939238498,1.19229739290021,20926.100320765632
2610,Pb1.0034Se1S0Cl0.0034,850,-0.00013324870175661293,1.1446901195693866,0.6715622638472616,54979.741660529275
2812,(Pb0.96Tl0.04) (Te0.85Se0.15),850,0.0002944830393937805,1.0837878277651445,1.1727776852654337,19313.811844919688
2813,(Pb0.96Tl0.04) (Te0.85Se0.15),850,0.00027981019619466557,1.0457556048797598,1.2794855417718731,20105.71795446853
358,Pb0.94Na0.02Mg0.04Te1,850,0.0002856798389864536,1.2452670937600343,1.6994134402685694,30505.872454020664
61,Sn1Te1,850,0.00013582001440062158,3.0489247729827436,0.36023315018341445,81284.48672160017
2604,Pb0.95Sb0.033333Se,850,-0.00021541475780941478,0.5326049756655776,1.3958485426872809,16775.5760328994
2603,Pb0.95Sb0.033333Se,850,-0.0002215833288735174,0.5613298046024879,1.3255888502972375,16718.968644792367
329,Pb1Te0.65S0.35Na0.06,850,0.00024783212354820164,0.8259611204069963,1.7929943060998503,28366.41113236069
2801,PbTe0.85Se0.15,850,0.00029568707897627787,1.1776314116523905,1.0776636208227024,19068.855116458668
2802,PbTe0.85Se0.15,850,0.0002899611255945417,1.1962617578915684,1.156985647906222,21058.63807235617
2799,PbTe0.85Se0.15,850,0.0002941874353258419,1.0945469844657794,1.1074043515437948,19181.25578997239
2800,PbTe0.85Se0.15,850,0.0002875497327528732,1.048743474239542,1.3137013289420154,19602.932676351997
2840,Pb0.86Na0.02TeSr0.12,850,0.0002925549054767844,0.984307975001735,2.2760223292840407,30901.66950316627
300,Pb0.9Na0.02Mg0.08Te1,850,0.00030451456202423616,0.8689599562301353,2.201660725202357,24272.53309127735
419,K0.03Pb1Te0.7S0.3,850,0.00030295164555453385,0.5563187331217216,2.2512609321788712,16054.025991983595
199,Pb0.92Na0.02Mg0.06Te1,850,0.0002976046087478967,1.067368281237231,1.8350505200170533,26017.411580294956
2860,Sn0.85Sb0.15Te,850,0.00015639265838907938,2.0195209651428048,0.8839360334291575,80346.71765480714
2861,Sn0.84Sb0.16Te,850,0.000149856343784511,2.442504918544889,0.7921034777803042,93958.67465475369
2839,Pb0.88Na0.02TeSr0.1,850,0.0002922007732190542,0.9859271083385496,2.2496782392074315,31336.244162354134
2838,Pb0.9Na0.02TeSr0.08,850,0.0002972278647322652,1.0543491037168606,2.2827893413489915,32198.94288974249
2831,Pb0.94Na0.02Sr0.04Te,850,0.0002864855640101558,0.9487623413717524,2.0759353367605566,30010.418014088184
372,Pb0.97Na0.02Mg0.01Te1,850,0.00026448603505366004,1.4798950780842164,1.3525054750747063,33662.43592329114
2832,Pb0.94Na0.02Sr0.04Te,850,0.0003002850763122148,0.9750363449822484,1.6282462817805476,23399.943188216766
2833,Pb0.98Na0.02Te,850,0.0002773465096640661,1.2704967315909936,1.455956858155674,31191.270751142965
2834,Pb0.965Na0.02TeSr0.015,850,0.00028231687627344515,1.2819864966858736,1.7806951816290102,30810.745703943423
2835,Pb0.95Na0.02TeSr0.03,850,0.0002880752297597779,1.2244756866976223,1.890874196134413,32329.343893339552
2836,Pb0.935Na0.02TeSr0.045,850,0.00029082389969461433,1.1835155417075196,1.9602739534416125,32366.554044358258
2837,Pb0.92Na0.02TeSr0.06,850,0.00029346192352893937,1.1162434724644683,2.062343966821506,31693.8846867726
390,Sn0.85Mn0.15Te1,850,0.00016583291921701406,1.5854535555891631,0.7537899578430416,57694.62459204911
15635,1at%Na-doped (PbTe)0.9(PbSe)0.1,850,0.0002428309452493185,0.8525819343498426,2.2020093256117854,37456.59484217996
361,Sn0.95Mn0.05Te1,850,0.00014623819317565983,2.7298934972187103,0.6093211572502764,99400.97534863773
376,Sn0.94Mg0.09Te1,850,0.00016274933522914323,2.3093170344746494,0.8390081461515422,101731.32291698607
6055,(PbTe)0.7(PbS)0.3-3%Na,850,0.00028286011195430483,0.6597048696074508,2.18330722094401,17356.283753578246
317,Pb1Te0.7S0.3Na0.06,850,0.00024720335573015707,0.8326894687728271,1.9528058978896468,31305.05712450837
400,Sn1.03Te1,850,0.00013938400889995263,2.79346391534618,0.6411965307087966,87086.2080736449
2442,Sn0.95Ag0.05Te0.95I0.05,850,0.0001822765484445976,2.0792187517159304,1.0352378567090907,76218.39688784094
204,K0.01Pb1Te0.7S0.3,850,0.0003012301613541928,0.8486097758157527,1.0270991432317182,11300.679625071818
2528,PbTe,850,0.0002124756224773245,1.2405148797343155,1.0644073957626063,30189.693333451167
384,Sn0.99Mn0.01Te1,850,0.0001287507964017155,3.3521335367388745,0.45425771293371203,119156.38604687875
135,Sn0.96Bi0.04Te1,850,0.00016559239195800858,1.983783950917687,0.7859297879728224,69905.15551455758
230,Pb1Te0.75S0.25Na0.06,900,0.0002443937096884664,0.8659553180076209,2.085368433634656,33593.536220344846
2840,Pb0.86Na0.02TeSr0.12,900,0.0002915759445977666,0.9862386764462149,2.304414116126177,30320.815366503823
409,K0.025Pb1Te0.7S0.3,900,0.0002996344892607733,0.5883542536012021,2.2269720101082946,16035.560036108016
2837,Pb0.92Na0.02TeSr0.06,900,0.00029572641732087475,1.1121306219849627,2.1102542436460987,31437.23173629469
199,Pb0.92Na0.02Mg0.06Te1,900,0.00030066761126423813,1.0608934836937634,1.9430672644408404,25336.336188833346
419,K0.03Pb1Te0.7S0.3,900,0.0002915777811710187,0.5709664445674871,2.1462296116695936,16015.312057748088
390,Sn0.85Mn0.15Te1,900,0.00018150685696957783,1.6196181706246209,0.8274430898678331,52024.672722406634
300,Pb0.9Na0.02Mg0.08Te1,900,0.00030777542145049537,0.8850956008312743,2.3239031423793253,24126.6945843868
2838,Pb0.9Na0.02TeSr0.08,900,0.0002983516681565187,1.0311793249216403,2.3606707777440317,29718.683339627045
2612,Pb1.0434Se1S0.04Cl0.0068,900,-0.00017047957469948553,0.6746410110026408,1.0325403469249592,28279.930901589512
2839,Pb0.88Na0.02TeSr0.1,900,0.00029376362570956684,0.9969632763015168,2.2701354078781613,32085.20225085704
222,Sn0.91Mn0.09Te1,900,0.0002134821961423758,1.886098850722176,1.0327382789689132,54047.4824960971
2835,Pb0.95Na0.02TeSr0.03,900,0.0002883028199052161,1.2116785983019334,1.9383073003827649,30302.969546858687
412,Sn0.89Mn0.11Te1,900,0.00018901670069661886,2.0034453677194985,0.8763972213723342,64120.43566843594
358,Pb0.94Na0.02Mg0.04Te1,900,0.00028714704561734613,1.238197820653088,1.857389197021636,30991.438612554164
185,Pb1Te0.9S0.1Na0.06,900,0.0002338584745865171,0.9012641737342152,2.0177924213887595,36947.05777845532
329,Pb1Te0.65S0.35Na0.06,900,0.00024730653198229945,0.8543531629212135,1.8516284231925844,28739.39267108357
2836,Pb0.935Na0.02TeSr0.045,900,0.00029242399789583605,1.1816469498248183,1.9931361404400525,30601.609125463263
2834,Pb0.965Na0.02TeSr0.015,900,0.0002831270255273707,1.3010588559780183,1.7958479135585963,30193.079552593175
2833,Pb0.98Na0.02Te,900,0.00027538741597189645,1.2937808508212107,1.4450986938156467,30991.283193077867
2832,Pb0.94Na0.02Sr0.04Te,900,0.00028788916293928315,0.9873256991590562,1.6532720542208552,23820.50060795876
372,Pb0.97Na0.02Mg0.01Te1,900,0.00025814204201147015,1.53098163303346,1.321721436446285,33740.37634403142
2831,Pb0.94Na0.02Sr0.04Te,900,0.00029064995092213485,1.0195995346768711,1.981553435046007,28278.606743074837
2532,PbTe,900,0.00029781820346357546,1.0032725880962072,1.1400776858936703,13274.515343662815
3199,PbTe0.85Se0.15-2Na-5SrTe,900,0.0002547685040984822,0.8402097249556437,1.9540913557904,23619.79490939458
204,K0.01Pb1Te0.7S0.3,900,0.0002860201295094227,0.8842236674230423,0.9487936046652382,11394.57618601213
159,Pb0.93Na0.02Mg0.05Te1,900,0.0002883015373694399,1.1356894961656456,1.7933499048764088,27226.274395949848
188,Pb0.96Na0.02Mg0.02Te1,900,0.00026876393706704434,1.3070298751693104,1.7142700474482069,34465.15637784393
361,Sn0.95Mn0.05Te1,900,0.00016128328257916002,2.7050202410047293,0.6737372499731766,92600.09152023333
371,K0.02Pb1Te0.7S0.3,900,0.0002859686548300802,0.7554005992667951,1.7781304324286935,18249.945232522678
3195,PbTe0.85Se0.15-2Na-SrTe,900,0.00024877100242059954,1.0473537971205773,1.9005592672761933,29354.749760238803
3196,PbTe0.85Se0.15-2Na-2SrTe,900,0.00025306044387274427,1.0053013203304686,2.077498242916863,31982.569385269657
3197,PbTe0.85Se0.15-2Na-3SrTe,900,0.00026047592674940435,1.0198585779574008,1.943578588466161,28638.875801700866
2531,PbTe,900,0.00026720487253585373,1.2183048534922367,0.5509592507610986,10445.859921197756
306,Sn0.98Bi0.02Te1,900,0.00017773266801087543,2.1975037044326817,0.8493959491505371,65987.2175954536
304,K0.005Pb1Te0.7S0.3,900,0.0001735443337302668,0.906568671686899,0.1989052963447563,6652.481389107532
339,K0.015Pb1Te0.7S0.3,900,0.0002850289278846708,0.8117501585436315,1.2332137912221024,13691.163821949158
224,Pb1Te0.8S0.2Na0.06,900,0.0002413436132718081,0.8319757453124301,2.1903326222466584,34762.148181857774
161,Pb0.98Na0.02Te1,900,0.00023887013277094937,1.9166571136299844,1.033270645737686,38564.908535396804
265,Pb1Te0.85S0.15Na0.06,900,0.00023710089216383593,0.8622008808801653,2.1077429675807604,35918.420085622005
407,Sn0.98Bi0.02Hg0.03Te1.03,900,0.0001831811165478047,1.870856251506038,1.3560800729521016,84146.87252434813
317,Pb1Te0.7S0.3Na0.06,900,0.00024529221311930203,0.8504682996539956,1.995351338246808,31337.725663439775
1168,Ba8Ni2.8Si43.2,50,-4.965015101653023e-06,4.9157966469082,0.00011303310724273986,450804.6877572885
731,Ba8Au4Ga4Ge38,50,6.168058179153391e-05,1.1928142556991292,3.1782193017464774e-06,19.929194901196173
1167,Ba8Ni2.6Si43.4,50,-2.1767618784613306e-06,6.1256371985540286,1.5700217342154005e-05,405943.0266609136
610,Ba8Al16Ge30,50,3.804026461058315e-07,4.337409565202337,7.793689196324192e-09,4672.146506143127
2208,Cs8Na16Cu5Ge131,50,-6.310156941048757e-06,3.545438371246646,2.9142811575924933e-05,51898.052742235646
733,Ba8Au1Ga13Ge32,50,-9.339934045894642e-06,2.7516368316599635,2.1656998986194745e-07,136.62550082592048
734,Ba8Au3Ga7Ge36,50,-7.235291405554375e-06,2.5621469408016333,1.514854178210012e-08,14.828349150224724
735,Ba8Au5Ga1Ge40,50,2.917190066476217e-05,1.0388012980356451,2.518347690972981e-05,614.8210342619483
1169,Ba8Ni2.9Si43.1,50,-3.7458217008450523e-06,6.466618903582614,3.960507404870893e-05,365059.69790924
1170,Ba8Ni3.1Si39.9,50,3.187227607128947e-07,6.4327727598043625,2.647634154791434e-07,335320.4370611516
1186,Ba8Au6.10Si39.90,50,1.160229189873366e-05,0.6904030656579545,0.002361952615108469,242279.3011911577
1185,Ba8Au5.76Si40.24,50,1.8328408732049398e-05,0.8766082998770655,0.0028218095048176306,147269.8157401816
1184,Ba8Au5.59Si40.41,50,2.5609386414216175e-05,1.528067827418943,0.0016225662502449912,75609.56155269187
1183,Ba8Au5.43Si40.57,50,4.9903429948652086e-05,2.6328848742503697,0.0007592179138928572,16053.418186505382
1182,Ba8Au5.14Si40.86,50,-1.90346669585918e-05,5.605116602441718,0.0001120348101020913,34663.871374970906
2207,Cs8Na16Ge136,50,-2.0312649140205502e-06,4.742538490201412,3.82278363193472e-05,878794.7297116292
1181,Ba8Au5.10Si40.90,50,-8.248231944398241e-06,4.8932494024105875,2.2107710497701817e-05,31801.630421403184
1180,Ba8Au4.85Si41.15,50,-2.3095193906164544e-06,4.390926303561457,2.0930427781840976e-06,34460.45620402319
1175,Nd0.1Co4Sb12,50,-5.188391874403942e-05,3.4559784719726467,0.0011478180078714454,29471.9259391576
1174,Ce0.1Co4Sb12,50,-4.2604517197248855e-05,3.7820055388870215,0.0015880134847560865,66175.16698292905
1173,La0.1Co4Sb12,50,-3.744134862846245e-05,3.8921230665647055,0.0011047296349850607,66250.92502088247
1172,Ba8Ni3.8Si39.2,50,-2.5354710378688546e-06,6.449395329088705,1.6890619274545756e-05,338904.4403509085
1171,Ba8Ni3.4Si39.6,50,-2.9892146581824248e-06,4.959224009315698,2.6898478985999232e-05,298577.61043696466
729,Ba8Ga16Ge30,50,-1.0358178548654812e-05,2.4725318807110943,1.167519439705741e-07,53.81077295993763
2338,Ba6Co2Ge23,50,-4.020274040815222e-06,0.9301615639245628,6.624107624574623e-05,76243.7853506657
2229,Cs8Na16Si136,50,-6.506918571513822e-06,0.7604478951814018,8.990050866793039e-06,3229.31836915796
2228,Cs8Na16Ge136,50,-6.986371401866993e-07,4.3089986401421045,2.295300191913035e-08,4052.6818077077614
1046,Ba8Ni0.6Zn6.9Ge38.5,50,-1.8383140567936892e-05,4.290560215944109,0.00030597784037719104,77695.26566006434
1045,Ba8Ni0.5Zn7.1Ge38.4,50,-1.3126144790508728e-05,2.1027822169479533,0.00035476711651091715,86595.09007776377
2340,Ba8Co3Ge43,50,-3.6269540143066145e-06,3.440563960178362,4.988960100325169e-06,26096.698229723006
1270,Ba8Cu5.9Ge40.1,50,8.116133685890673e-05,9.277656030799104,3.167758567656774e-07,8.92322724084632
1269,Ba8Cu6Ge40,50,2.7580979054809782e-05,7.269400385231313,5.650934684896259e-08,10.800143253389887
673,Si30.3P15.6Te6.6Se1.46,50,8.034477177147265e-05,1.700256303440943,8.966412259906737e-05,472.3325219623039
2143,Eu8Ga16Ge30,50,-2.2262498392548505e-05,0.7146460283723948,0.005049108710047056,145608.89272088546
2142,Eu8Ga16Ge30,50,-2.647205711946898e-05,1.105301836010906,0.0019665229288817823,62034.67611228518
630,Cs8Ga8Si38,50,5.1319663836676965e-06,1.527117386730426,9.195223542257253e-10,1.0663434442316506
631,Rb8Ga8Si38,50,2.483368036953137e-06,1.16530610034238,1.0825414586205022e-09,4.091027315001507
632,K8Ga8Si38,50,2.3355306518963794e-07,0.3253844676105823,9.208756785190258e-10,109.86432038269699
633,K8Al8Si38,50,-2.2999734249705857e-05,0.913020842427218,9.144724938077164e-06,315.67173581413977
2172,Ba8.08Ga15.83Si3.54Ge26.54,50,9.444044103836115e-07,0.9737405833114681,4.331026631417501e-10,9.45688499286167
1271,Ba8Cu5.8Ge40.2,50,6.683133796518642e-05,9.111470016378581,2.7882861978826036e-05,1137.6154547161175
2173,Ba8.09Ga15.76Si4.96Ge25.19,50,-2.51023728742048e-06,0.9777229704740584,5.395782212963826e-09,16.744441775703695
2174,Ba8.10Ga15.82Si5.11Ge24.98,50,-3.9730317546138e-06,1.2306073584244561,2.7910542340669323e-08,43.518478836119606
1263,BaNi2P4,50,1.2405116839078435e-06,2.703954614876852,1.0135007693585088e-05,356165.42523220135
1262,SrNi2P4,50,-3.5557459829096344e-07,1.99421626135304,7.645070512387844e-07,241169.44735245922
1261,BaCu2P4,50,-1.281846895430245e-06,2.0737442280067353,4.311448028255331e-06,108826.84267828008
2268,Sr8Ga16Ge30,50,-6.760422816793823e-06,1.4114936806779723,0.0009094826527878188,561766.2396779503
913,K8Li1Ge43.75,50,-8.146766768817154e-05,1.687785997890972,7.859111979393449e-06,39.97148522017348
780,Ba8.06Ga15.59Si4.54Ge25.71,50,-1.3728170470619659e-06,2.2841220494780408,2.6025924805363204e-08,630.8558660468932
783,Ba8.06Ga15.74Si9.05Ge21.16,50,-1.9828402220714926e-05,3.254601636525188,3.5063064730762545e-05,5805.0005813836415
2265,Sr8Ga16Ge30,50,-0.0001099140680901,0.6464488111032999,8.69717205374225e-06,9.30755549394654
785,Ba8.10Ga15.84Si13.38Ge16.68,50,-1.3348234528870962e-05,2.733780791251432,2.137478784911805e-05,6559.154171129698
781,Ba8.05Ga15.78Si5.05Ge25.11,50,-1.141598804395865e-05,2.6514662577072934,3.9756016090987165e-06,1617.6775094281204
2266,Sr8Ga16Ge30,50,-1.6922621445575204e-05,1.0745094049847888,0.004701729952243531,352827.65580593783
569,Sr14.5ga30.2Ge55.3,50,-0.00012814828511350019,0.04512270050128469,0.006957060510986117,382.31845476402947
867,Ba8Ni5Ge41,50,1.7040262472987558e-05,2.384717531827762,7.150577785499556e-06,1174.5067461349765
912,K8Li2Ge43.5,50,-0.00010771947265406948,1.4654508179527863,1.030492006326185e-05,26.0289969960218
2245,Ba8.10Ga15.82Si5.11Ge24.98,50,-4.0487417455864865e-06,1.7299940717633358,2.08277496813896e-08,43.96193591634875
2142,Eu8Ga16Ge30,100,-5.252278216418436e-05,1.1613165900675668,0.014412861726723016,60674.38802284496
1271,Ba8Cu5.8Ge40.2,100,7.483832796710525e-05,6.943931081649053,0.00015927998939430004,1974.778853456981
1251,K8Zn4Sn42,100,-7.554688279885947e-05,1.5875324190275568,0.0033311671669799107,9873.45450909515
1261,BaCu2P4,100,4.512407811021548e-06,2.057354413386946,9.954156308463452e-05,100576.58468285523
1262,SrNi2P4,100,-8.440685744033693e-08,2.4491871591297536,5.4743195259792266e-08,188190.0484052657
1263,BaNi2P4,100,1.5676386782437254e-06,3.3998797171994948,1.7848110362948648e-05,246924.31338725067
2143,Eu8Ga16Ge30,100,-4.829828653558851e-05,0.9139847003591768,0.03128275383623539,122568.94720610825
867,Ba8Ni5Ge41,100,2.8406764658710667e-05,1.666531968075625,8.37299421318852e-05,1729.2225620440963
673,Si30.3P15.6Te6.6Se1.46,100,0.00011167836239347474,1.8818876999281904,0.0013558653802099984,2045.8425247001685
913,K8Li1Ge43.75,100,-0.00013314576645823234,1.259451720663908,5.726694099306057e-05,40.68466882613337
1269,Ba8Cu6Ge40,100,4.5536796174683174e-05,6.694368904825567,5.530424293612786e-07,17.854313217585553
912,K8Li2Ge43.5,100,-0.00015784780930589663,1.2022614855766205,5.694132947193893e-05,27.47574137569274
1046,Ba8Ni0.6Zn6.9Ge38.5,100,-3.5430569846873306e-05,4.206983458932988,0.0022311815871684667,74773.79913459528
1044,Ba8Ni0.4Zn7.0Ge38.6,100,-3.954781029977951e-05,5.731822684608643,0.0019727803206633704,72298.05092071873
1045,Ba8Ni0.5Zn7.1Ge38.4,100,-2.8103073426280608e-05,2.1157678037513263,0.003093244153662836,82865.65521277304
733,Ba8Au1Ga13Ge32,100,-1.46921037654735e-05,2.038584902359775,1.5766173589059802e-06,148.8974065935021
784,Ba8.08Ga15.76Si10.72Ge19.44,100,-3.1569480698622667e-05,1.7796391372906224,0.0004363920986097332,7792.4486765584
783,Ba8.06Ga15.74Si9.05Ge21.16,100,-3.561740444203016e-05,1.919341150902068,0.0004419694842813656,6686.824479812017
785,Ba8.10Ga15.84Si13.38Ge16.68,100,-2.622329921790976e-05,1.4939977829076876,0.00033421115749003355,7260.996653757956
1186,Ba8Au6.10Si39.90,100,1.744970986097861e-05,0.8234995541069228,0.008003033980517296,216442.0350780232
1185,Ba8Au5.76Si40.24,100,2.7035874766067706e-05,0.9131972445380624,0.010872236448072527,135832.16693840481
1183,Ba8Au5.43Si40.57,100,7.15068081445172e-05,1.9943718468018192,0.004270212076147372,16655.619609892117
1169,Ba8Ni2.9Si43.1,100,-7.956901922412758e-06,6.044586968706668,0.00036555445148453376,349004.2354360934
1168,Ba8Ni2.8Si43.2,100,-9.809595729368173e-06,5.080087628836735,0.0008173717284147551,431507.74620981206
1170,Ba8Ni3.1Si39.9,100,-1.3089155951710162e-07,5.885842748395809,9.651087705109204e-08,331559.61975090625
1167,Ba8Ni2.6Si43.4,100,-4.225070437541656e-06,5.717705295986501,0.00012269185956932462,392979.2402358905
729,Ba8Ga16Ge30,100,-1.729453245564203e-05,2.246963156244348,7.385352937984948e-07,55.48167378620572
1182,Ba8Au5.14Si40.86,100,-3.654821370962388e-05,2.25241415812096,0.00202980771687195,34227.157742505566
1181,Ba8Au5.10Si40.90,100,-2.1234568100154464e-05,2.5996706372547767,0.0005449144344336517,31416.642998952608
1180,Ba8Au4.85Si41.15,100,-1.16286768164001e-05,2.4678540615381523,0.0001841351649119577,33604.35835007809
781,Ba8.05Ga15.78Si5.05Ge25.11,100,-2.2256374258703515e-05,1.5209830283839545,5.9425459824998534e-05,1824.68578004429
1178,Eu0.1Co4Sb12,100,-5.17141926483385e-05,5.908173571953113,0.0038104785894578813,67698.7047504229
1177,Yb0.1Co4Sb12,100,-7.713292030763305e-05,4.554953610224559,0.012299428646963937,104666.65174660618
1175,Nd0.1Co4Sb12,100,-9.257086102354252e-05,4.031003915194594,0.006354565276171546,29891.689253778462
1174,Ce0.1Co4Sb12,100,-7.748926314081914e-05,4.502644004737542,0.008227705098231564,61696.889073234226
1172,Ba8Ni3.8Si39.2,100,-6.207232537544046e-06,5.862312635923939,0.00020829164882298431,316916.4647217987
780,Ba8.06Ga15.59Si4.54Ge25.71,100,-6.953105060220523e-06,1.403582617531161,2.512630730601984e-06,729.4727365074353
1171,Ba8Ni3.4Si39.6,100,-5.868114200638577e-06,5.047201514372791,0.00019626225542924216,287667.1798882473
1184,Ba8Au5.59Si40.41,100,4.39534100828216e-05,1.63204348779515,0.008107735649549438,68492.99499207477
2253,Ba8Zn8Ge38,100,-1.477735127434166e-05,1.4322563517601663,0.0010248741161750442,78658.44299016213
2171,Ba8.05Ga15.55Si3.49Ge26.91,100,1.075769186670625e-05,1.6358251880508232,9.369674848849204e-05,13244.123136246584
2340,Ba8Co3Ge43,100,-6.9387436104505535e-06,2.781034607899572,4.358373992674755e-05,25174.98421441303
2172,Ba8.08Ga15.83Si3.54Ge26.54,100,-5.0393351835082016e-06,1.08391908468427,3.5973989561877355e-08,15.354616569840555
2173,Ba8.09Ga15.76Si4.96Ge25.19,100,-8.583773498439137e-06,1.056753891606083,1.9327807972309094e-07,27.720429780885528
569,Sr14.5ga30.2Ge55.3,100,-0.00019082172116942212,0.07100142449065301,0.05699994315072935,1111.4396014592537
2245,Ba8.10Ga15.82Si5.11Ge24.98,100,-1.4741389723939379e-05,1.9518325417800668,7.765195202748218e-07,69.74580257343871
2244,Ba8.09Ga15.76Si4.96Ge25.19,100,-9.571602881453944e-06,1.5608019776808826,1.6484216894115566e-07,28.08321231580113
2208,Cs8Na16Cu5Ge131,100,-1.0551466272074595e-05,4.529609584156772,0.00012268533814369778,49914.62412746418
2243,Ba8.08Ga15.83Si3.54Ge26.54,100,-5.8163909277602795e-06,1.44699498927377,3.6350866889200996e-08,15.548003251503975
610,Ba8Al16Ge30,100,-1.8453772400868981e-06,1.5746631734261998,8.610690782082012e-07,3981.5790672028706
2228,Cs8Na16Ge136,100,-1.3233927922055997e-06,5.0406829917574765,1.2661784927378112e-07,3644.2384665398695
2207,Cs8Na16Ge136,100,-3.0324826018546563e-06,6.191593377392818,0.00011419554261245745,768873.5902184325
633,K8Al8Si38,100,-3.894621237760138e-05,1.3075712108353723,5.989260461882313e-05,516.3070968533042
2338,Ba6Co2Ge23,100,-6.2705530068880655e-06,0.9947868675166084,0.00029967711895133607,75817.93319721644
632,K8Ga8Si38,100,-4.399260676458422e-06,0.3712076588999342,8.664550778777041e-07,166.18950185474702
631,Rb8Ga8Si38,100,4.015958893734041e-06,1.171255011811165,2.5316712519451808e-08,18.385703606414694
630,Cs8Ga8Si38,100,6.9900914640535585e-06,1.5798352625457022,5.289304617013918e-09,1.710191192872982
2229,Cs8Na16Si136,100,-1.1638414999799875e-05,0.9224055278475964,4.032293405640877e-05,2745.9102885805137
2265,Sr8Ga16Ge30,100,-0.0001852416568681281,0.9905194729179604,3.4253182557795885e-05,9.8875031174465
2266,Sr8Ga16Ge30,100,-3.002974473954566e-05,1.3854014451315926,0.01866271899883546,286712.92551550944
2174,Ba8.10Ga15.82Si5.11Ge24.98,100,-1.4094406595662466e-05,1.306649550289852,1.0695449940919887e-06,70.35007924162825
610,Ba8Al16Ge30,150,-3.9355004011221065e-06,3.1456976850978755,2.478819796918604e-06,3356.377164469785
1186,Ba8Au6.10Si39.90,150,2.284618515838169e-05,0.8620764513561011,0.017782910681934373,195807.7989581316
1185,Ba8Au5.76Si40.24,150,3.668855789078833e-05,0.9615152432962726,0.02618264079306252,124685.8239218376
1183,Ba8Au5.43Si40.57,150,9.311018634038233e-05,1.8171026496404084,0.012043583417859816,16828.659994744095
1182,Ba8Au5.14Si40.86,150,-5.242799461308852e-05,1.9545670201046232,0.007055151715279817,33445.61394937018
1181,Ba8Au5.10Si40.90,150,-3.305285714115232e-05,2.213825740439561,0.002275182978983368,30736.2224456671
2340,Ba8Co3Ge43,150,-9.298862861029599e-06,4.23565687947366,7.562634992603887e-05,24696.929776902696
1180,Ba8Au4.85Si41.15,150,-1.7905621322285615e-05,2.0400807446538325,0.000769602130131639,32647.02168348481
1184,Ba8Au5.59Si40.41,150,6.0937147008009996e-05,1.7933603846746895,0.019270590232489518,62045.04373442885
632,K8Ga8Si38,150,-1.0306975685914939e-05,0.4032574093748499,9.218140709695423e-06,233.2770027839228
633,K8Al8Si38,150,-5.094409930474972e-05,1.4719300962988304,0.00015949564036639118,603.055060690745
1178,Eu0.1Co4Sb12,150,-7.093254392269976e-05,5.253545124956411,0.00815543781168317,58435.719168503965
733,Ba8Au1Ga13Ge32,150,-2.385687435597195e-05,1.7774923400340188,7.1796461075133175e-06,149.48321508251075
1167,Ba8Ni2.6Si43.4,150,-6.217816664694144e-06,5.309773393418974,0.00041163585491382483,376896.49543546594
1168,Ba8Ni2.8Si43.2,150,-1.4124277754926993e-05,5.24437861076527,0.002334347034645659,409105.85994102
1175,Nd0.1Co4Sb12,150,-0.00012854090004234514,3.6960984870369584,0.017710182519926284,26954.30322397701
1174,Ce0.1Co4Sb12,150,-0.00010644043979533869,4.314719841546598,0.021888425739944824,55463.53133531019
1172,Ba8Ni3.8Si39.2,150,-9.277282259456889e-06,5.275229942759173,0.0007240372457930253,295848.5896508413
1171,Ba8Ni3.4Si39.6,150,-8.320191314786623e-06,5.1351790194298825,0.0005547595367765837,274348.43107108824
1170,Ba8Ni3.1Si39.9,150,-1.3699328461788497e-06,5.338912736987255,1.7162358370988002e-05,325491.7403776913
1169,Ba8Ni2.9Si43.1,150,-1.0114709435681377e-05,5.62255503383072,0.0009081695652990221,332738.1341457941
569,Sr14.5ga30.2Ge55.3,150,-0.00023231341898995425,0.07811385912208745,0.20088941922958373,1938.408499571688
2252,Ba8Ni6Ge40,150,-5.85234218693499e-05,2.3804702081089024,0.003026587460010709,12815.314623948203
2265,Sr8Ga16Ge30,150,-0.00023446821389722325,0.9699029275914984,8.858262057271627e-05,10.418797206881015
867,Ba8Ni5Ge41,150,3.70128045093913e-05,1.3519184874913135,0.0002876615649559328,1892.505280659491
2266,Sr8Ga16Ge30,150,-4.146346301199553e-05,1.5255150776532014,0.0422541585674222,249955.9966902927
913,K8Li1Ge43.75,150,-0.00017226598267233083,1.0785449216382448,0.0001660074938467651,40.22310759693663
912,K8Li2Ge43.5,150,-0.00019131019327846797,1.0497477271950153,0.00015101209933150785,28.87547972093118
1046,Ba8Ni0.6Zn6.9Ge38.5,150,-5.170079228694227e-05,3.968953354058032,0.007109333856235355,70375.13615462912
1045,Ba8Ni0.5Zn7.1Ge38.4,150,-4.078841578154245e-05,2.0528313742936484,0.009454086454486893,77769.25017006235
