Repository: starrydata/starrydata_datasets

> [!NOTE]
> **The duplicated `sample_id` issue was fixed on 2026-09-08**
>
> Datasets published between **2026-04-01 and 2026-09-08** contain duplicated
> `sample_id` values: the same `sample_id` can refer to samples belonging to
> **different papers**. Joining tables on `sample_id` alone mixes data from
> unrelated papers.

# starrydata_datasets

Daily per-project splits of the [Starrydata2](https://starrydata.nims.go.jp/) dataset, with a browsable download page at **https://starrydata.github.io/starrydata_datasets/**.

Historically this repository also hosted the raw CSVs (from 2019/7/11 until 2022/12/22); those older archives are still available via git tags.

File: datasets/20190711/20190711_preprocessing_interpolated_data.csv (part 51 of 94)
sampleid,composition,Temperature,Seebeck coefficient,Thermal conductivity,ZT,Electrical conductivity
2228,Cs8Na16Ge136,150,-1.6449215824591273e-06,5.745115143661567,2.3014893324263767e-07,3257.8122102182338
1044,Ba8Ni0.4Zn7.0Ge38.6,150,-5.6084877419469106e-05,5.209613049965416,0.00617627061633387,68194.44108165555
2231,Ba8Ga16Ge30,150,-1.4588668808686887e-05,1.4599453608428452,0.003129443269553327,153669.27462503116
630,Cs8Ga8Si38,150,1.098826179436537e-05,1.5868018946604698,3.0274424552272946e-08,2.6524631095399283
2338,Ba6Co2Ge23,150,-8.363047696033962e-06,0.9960157777833468,0.0007998365705906505,75935.88678610307
2229,Cs8Na16Si136,150,-1.5857519677480347e-05,0.9362504264664372,9.290909551272288e-05,2306.154947811638
2232,Ba8Ga16Ge30,150,-1.2814070281358185e-05,2.4339165867073635,0.0019370152107258851,206554.0952769704
2233,Ba8Ga16Ge30,150,-1.1125198974829524e-05,2.8909297862697,0.0013912490485090447,178591.76365550267
2246,Ba8.05Ga15.55Si3.49Ge26.91,150,1.2907680734851665e-05,2.3600096764590965,7.594239429880404e-05,7171.506235723009
2243,Ba8.08Ga15.83Si3.54Ge26.54,150,-1.4379962895335772e-05,1.6441026371783818,5.226403290660761e-07,27.702888538197406
2244,Ba8.09Ga15.76Si4.96Ge25.19,150,-2.1892978545511155e-05,1.7059071595096342,2.1363135254881667e-06,50.68966487953398
2245,Ba8.10Ga15.82Si5.11Ge24.98,150,-2.897744484956189e-05,2.06207897512666,7.184519759488202e-06,117.62282418470488
1263,BaNi2P4,150,1.8947656725796071e-06,3.4627715972374133,3.161535588739461e-05,203291.69946543503
2172,Ba8.08Ga15.83Si3.54Ge26.54,150,-1.3605055070930776e-05,1.1717262790943406,6.566030670726582e-07,27.710043662231637
1262,SrNi2P4,150,1.867608834102896e-07,2.560888938786965,3.358412333526617e-07,164384.8017779278
2142,Eu8Ga16Ge30,150,-7.173908016251902e-05,1.1065739378076245,0.041495424274022884,59480.93409242263
2171,Ba8.05Ga15.55Si3.49Ge26.91,150,1.3588955209836895e-05,1.769824374652111,0.00023962192544882006,15310.639548480369
1261,BaCu2P4,150,1.030666251747334e-05,1.8074299606530069,0.000839910022869951,95272.34840478936
2173,Ba8.09Ga15.76Si4.96Ge25.19,150,-2.074666687893137e-05,1.1211302361496278,2.909989091152853e-06,50.53118696448424
2174,Ba8.10Ga15.82Si5.11Ge24.98,150,-2.799144970300429e-05,1.3755562933985153,1.016194238148594e-05,118.93592488589137
2143,Eu8Ga16Ge30,150,-7.131771210048014e-05,0.9522625124358016,0.08329260466529444,103962.58444650537
673,Si30.3P15.6Te6.6Se1.46,150,0.00014301195301547675,1.8712202233480644,0.0020279184619028555,1236.9138639594426
2246,Ba8.05Ga15.55Si3.49Ge26.91,200,1.4966490791331436e-05,2.4600297056899656,0.00011956167762768204,6565.418133449942
2243,Ba8.08Ga15.83Si3.54Ge26.54,200,-2.5872275177078893e-05,1.7951903056090193,3.7533111107398003e-06,50.32987127120619
2244,Ba8.09Ga15.76Si4.96Ge25.19,200,-3.819927045368991e-05,1.7995014480252536,1.451996695677826e-05,89.53187826603106
2245,Ba8.10Ga15.82Si5.11Ge24.98,200,-4.644978292602254e-05,2.1457706289899137,3.979536954616192e-05,197.88754709676894
1046,Ba8Ni0.6Zn6.9Ge38.5,200,-6.674190406489181e-05,3.6347723574526754,0.015998003935573078,65270.33405435153
1045,Ba8Ni0.5Zn7.1Ge38.4,200,-5.281216513384343e-05,1.935221865001869,0.02074129655503982,71956.28320663361
2228,Cs8Na16Ge136,200,-2.3977981382013875e-06,6.373491776025697,5.346842238510503e-07,2963.5998695387652
1044,Ba8Ni0.4Zn7.0Ge38.6,200,-7.134920447137829e-05,4.611497238865531,0.013928940056795187,63088.725834663484
1040,Ba8Ni0.8Zn6.4Ge38.8,200,-5.876545566765665e-05,5.577756160578298,0.009896669524153212,79923.47918798719
2229,Cs8Na16Si136,200,-1.9955885774142925e-05,0.937823216689308,0.0001679005453775612,1976.9745211253555
2338,Ba6Co2Ge23,200,-1.1134630361147546e-05,1.0507231727806363,0.0017618660808781691,74658.55859272162
2266,Sr8Ga16Ge30,200,-5.21011968855205e-05,1.1268791955841115,0.11043089012223936,229214.73771115887
2265,Sr8Ga16Ge30,200,-0.0002715618831477669,1.2924514742518531,0.0001292342089724354,11.324632468319946
913,K8Li1Ge43.75,200,-0.00020401473504293063,1.1806954075652396,0.00028649489061735307,40.63513324525914
2232,Ba8Ga16Ge30,200,-1.7253048143874774e-05,2.421261370664564,0.0042572193211916605,185909.28275827446
2233,Ba8Ga16Ge30,200,-1.4708900776929543e-05,2.867873898150654,0.002436317535469537,161110.70264001712
912,K8Li2Ge43.5,200,-0.00021866553757386012,1.1095599327961592,0.00028524195202509563,33.09584587754391
2231,Ba8Ga16Ge30,200,-2.138221369478952e-05,1.443603723725415,0.007472728443433969,137464.893995844
2173,Ba8.09Ga15.76Si4.96Ge25.19,200,-3.715385585033005e-05,1.2270608600580717,2.066913651143136e-05,91.86512236891602
1180,Ba8Au4.85Si41.15,200,-2.2442638023945264e-05,2.453347664227107,0.0012956064701924533,31553.99841665918
1181,Ba8Au5.10Si40.90,200,-4.340849637030907e-05,2.671218012594699,0.004211589083873893,29852.165810848666
2340,Ba8Co3Ge43,200,-1.8159477636742627e-05,1.5337707720276652,0.0010551334126795305,24537.5464245662
1183,Ba8Au5.43Si40.57,200,0.00011471356453624743,1.9297910946015504,0.02310126493186232,16938.951053756464
1182,Ba8Au5.14Si40.86,200,-6.638291615804373e-05,2.6528403651962846,0.010806618145271221,32528.068338816538
633,K8Al8Si38,200,-6.266398489401763e-05,1.58260354544532,0.0003302144665739558,665.4297549324153
1178,Eu0.1Co4Sb12,200,-8.800359995089016e-05,4.842834813359041,0.01535845374485539,52612.02940734688
1179,Ba8Au4.10Si41.90,200,-6.1239233068051476e-06,2.8520290698039297,0.000573038838530819,217895.6317026696
1175,Nd0.1Co4Sb12,200,-0.00015939668387924012,3.445931405354456,0.03515346235995094,26049.285234005343
1261,BaCu2P4,200,1.610091722392513e-05,1.7561100200891138,0.002722734822979172,92220.15261577131
1262,SrNi2P4,200,4.579286242609161e-07,2.723534741605478,2.357731564183678e-06,153109.34511279038
1185,Ba8Au5.76Si40.24,200,4.579540568451098e-05,1.0422766877319347,0.045920359781436534,114107.57852017082
2174,Ba8.10Ga15.82Si5.11Ge24.98,200,-4.534722067836756e-05,1.5221074008795985,5.145119324748189e-05,190.4186160735788
1186,Ba8Au6.10Si39.90,200,2.8887147388022353e-05,0.9082378278521562,0.03311684093467737,180222.5698042065
1263,BaNi2P4,200,2.221892666915489e-06,3.571076109934676,5.0293954671811684e-05,181902.53250252595
1184,Ba8Au5.59Si40.41,200,7.49857867102903e-05,2.0542893288042072,0.031065443899723575,56748.093260128444
1168,Ba8Ni2.8Si43.2,200,-1.8063713326614526e-05,5.408669592693805,0.004694116203413547,389045.34920184297
569,Sr14.5ga30.2Ge55.3,200,-0.00026492989140456904,0.0776299838767323,0.45015620462223616,2489.4351530526874
1251,K8Zn4Sn42,200,-0.00014913479937720363,0.9044543053708534,0.03685761037692079,7926.432345561352
867,Ba8Ni5Ge41,200,4.437909889840204e-05,1.6154141683918983,0.0005228173724131118,2144.109408222964
1169,Ba8Ni2.9Si43.1,200,-1.153103186008574e-05,5.200523098954774,0.0016329002725058096,319330.4635123466
630,Cs8Ga8Si38,200,1.59519631105052e-05,1.6630127141019102,1.391739460844311e-07,4.547735960267009
610,Ba8Al16Ge30,200,-5.3668864786213085e-06,4.125433777492264,4.010080430449063e-06,2871.7583308119
1167,Ba8Ni2.6Si43.4,200,-8.680316293877574e-06,4.901841490851447,0.0011113984186217386,361516.34848225897
1170,Ba8Ni3.1Si39.9,200,-3.232467965535536e-06,4.7919827255787,0.00013877002725257376,318209.00272836204
2172,Ba8.08Ga15.83Si3.54Ge26.54,200,-2.4831139323193312e-05,1.305671277750343,4.8474682304006245e-06,51.3245952316274
1171,Ba8Ni3.4Si39.6,200,-1.0949782676183316e-05,5.223156524486974,0.0011986118568264384,261078.20322866683
1173,La0.1Co4Sb12,200,-0.00011741380659828203,3.979331057703656,0.03269498420183549,54162.20592004304
1174,Ce0.1Co4Sb12,200,-0.00013111098310642313,4.0255701251640685,0.041057891725857575,51795.40339873528
632,K8Ga8Si38,200,-1.552224096460307e-05,0.42162527429580543,3.3418986785031336e-05,292.4024973497219
2171,Ba8.05Ga15.55Si3.49Ge26.91,200,1.6086320308824608e-05,1.910995823872584,7.179238224587644e-05,2650.9081644053313
1172,Ba8Ni3.8Si39.2,200,-1.1296037647260668e-05,4.688147249594408,0.001509892003730299,277373.43902661884
1041,Ba8Ni0.8Zn6.1Ge39.1,250,-8.895748770426515e-05,3.6382817409515606,0.03407190043078038,62659.60569111532
2265,Sr8Ga16Ge30,250,-0.0003091800590716834,1.4713259462147443,0.00019204859203298357,11.823799615771994
2266,Sr8Ga16Ge30,250,-6.298893860734602e-05,1.345191248113483,0.14845867732883405,201335.81204993746
1040,Ba8Ni0.8Zn6.4Ge38.8,250,-7.238218223051075e-05,4.535737231994178,0.02095842328137217,72577.68985003621
2229,Cs8Na16Si136,250,-2.357089908563071e-05,0.9878639327276136,0.00024225281724983067,1722.9539104414434
1046,Ba8Ni0.6Zn6.9Ge38.5,250,-8.049752732048933e-05,3.253080848823715,0.029861880871655182,59966.254909488016
630,Cs8Ga8Si38,250,1.9521506085281682e-05,1.5727957759538018,6.403060457868961e-07,10.57044539241978
569,Sr14.5ga30.2Ge55.3,250,-0.0002917368170980759,0.08116161091327577,0.4476690224771195,1707.5963282918185
1044,Ba8Ni0.4Zn7.0Ge38.6,250,-8.527859417548768e-05,4.008427238117879,0.026148330997631232,57649.81328185408
1045,Ba8Ni0.5Zn7.1Ge38.4,250,-6.505559175636256e-05,1.7832586438853495,0.03913223565154104,65953.78528168128
2244,Ba8.09Ga15.76Si4.96Ge25.19,250,-5.7459683971986084e-05,1.8707859721158275,6.415723549969108e-05,145.41301263181938
2243,Ba8.08Ga15.83Si3.54Ge26.54,250,-4.2996853278531206e-05,1.9215246366501608,2.114255280221693e-05,87.90023303596884
2246,Ba8.05Ga15.55Si3.49Ge26.91,250,1.5605749948474744e-05,2.5604527902660297,0.00013601245648946434,5719.870029255736
2245,Ba8.10Ga15.82Si5.11Ge24.98,250,-6.724909110021063e-05,2.2178381401996123,0.00016610347592601265,325.8334911719719
2231,Ba8Ga16Ge30,250,-2.9470087511736004e-05,1.4533192280678398,0.016744567360291562,124352.0104111234
2233,Ba8Ga16Ge30,250,-1.9127019644161872e-05,2.857400904282449,0.004736081014807856,146746.72319603342
2232,Ba8Ga16Ge30,250,-2.197189037709472e-05,2.4419414673787254,0.007586424458487046,168416.12393484867
610,Ba8Al16Ge30,250,-7.047901771366337e-06,2.3813383543912523,1.3318235958210334e-05,2553.9248746983403
1167,Ba8Ni2.6Si43.4,250,-1.1121996012237939e-05,4.493909588283919,0.0023949156987026067,348023.91068585485
1168,Ba8Ni2.8Si43.2,250,-2.2097503258388405e-05,5.57296057462234,0.008173360333189703,373130.02272526076
867,Ba8Ni5Ge41,250,4.7310134461756656e-05,1.6967096021515036,0.000865280271798499,2623.7106987650627
1169,Ba8Ni2.9Si43.1,250,-1.2581943301632034e-05,4.778491164078827,0.0025586096023538273,308929.4822071748
1175,Nd0.1Co4Sb12,250,-0.0001842582889159476,3.3459477564443705,0.0606441302627963,26071.882860074096
1174,Ce0.1Co4Sb12,250,-0.0001515988246408416,3.844510194942451,0.06601340224375338,49638.05012323035
1173,La0.1Co4Sb12,250,-0.00013554869695090778,3.836187578910364,0.054702527582977126,50399.46599796668
2172,Ba8.08Ga15.83Si3.54Ge26.54,250,-4.145534815088999e-05,1.4542657399732009,2.7607235285411073e-05,93.4470395636056
2171,Ba8.05Ga15.55Si3.49Ge26.91,250,1.7211363115339475e-05,2.0254802822484868,3.892455869800245e-05,1064.5870383373006
1171,Ba8Ni3.4Si39.6,250,-1.3988967028906659e-05,5.311134029544066,0.0022922132954045077,248846.18474993325
1170,Ba8Ni3.1Si39.9,250,-5.147226949927916e-06,4.245052714170146,0.0004848807519113583,310764.4906272455
1172,Ba8Ni3.8Si39.2,250,-1.2620708148098814e-05,4.101064556429643,0.00252970842483998,260531.1259889425
1164,K8Ga8Sn38,250,-0.0001781081268671137,1.761489383978479,0.04993102234907843,10489.706594778914
1261,BaCu2P4,250,2.1895171930376928e-05,1.6961076041131198,0.006357694564915191,89973.85586034258
633,K8Al8Si38,250,-7.523120600025685e-05,1.678711872946249,0.0005876847505544119,697.2435850917035
632,K8Ga8Si38,250,-2.1014609186770374e-05,0.4021447223163006,9.471677478848747e-05,345.00598630516646
1182,Ba8Au5.14Si40.86,250,-7.956132117728188e-05,1.6165581192340386,0.03096664129656757,31633.077500584
1181,Ba8Au5.10Si40.90,250,-5.273907627705368e-05,1.8729436781808104,0.010715481413449484,28862.32805689103
1180,Ba8Au4.85Si41.15,250,-2.6771054927953524e-05,2.005106746909531,0.002712028474514849,30350.144589685562
2173,Ba8.09Ga15.76Si4.96Ge25.19,250,-5.602306431208425e-05,1.3560112483445277,8.516143277740277e-05,147.17448444865252
1179,Ba8Au4.10Si41.90,250,-7.328431158619071e-06,2.3226810498536734,0.001221909053893932,211381.2324199384
1178,Eu0.1Co4Sb12,250,-0.00010304008571449913,4.731819550164858,0.02559007406123811,48726.71253365655
1177,Yb0.1Co4Sb12,250,-0.0001565381412309639,3.822149437558402,0.09761722825932737,71477.80138275381
1183,Ba8Au5.43Si40.57,250,0.00013631694273211255,1.7098352051688934,0.04630302670337212,17042.13307233912
1262,SrNi2P4,250,7.290963651115425e-07,2.8431517173116565,6.756841131548627e-06,144555.24971542618
1263,BaNi2P4,250,2.5490196612513703e-06,3.8414222339082302,7.001762775913835e-05,165581.97520914552
2174,Ba8.10Ga15.82Si5.11Ge24.98,250,-6.598741453286462e-05,1.7009961067165738,0.00019336729727668578,302.1510535999418
1185,Ba8Au5.76Si40.24,250,5.407575821842334e-05,1.0630986945245626,0.07174909218381782,104338.53906272074
1184,Ba8Au5.59Si40.41,250,8.816441190611679e-05,2.3099814410906507,0.0444188612439192,52801.86624043858
913,K8Li1Ge43.75,250,-0.0002289597567432547,1.040095883526983,0.0004982188901175903,39.539871063269345
912,K8Li2Ge43.5,250,-0.00024036910341256547,1.0733407870647085,0.00043040591773087407,31.982953825583248
2338,Ba6Co2Ge23,250,-1.528364146861335e-05,1.0444886858883318,0.004052615241594254,72484.54586452548
867,Ba8Ni5Ge41,300,4.1432802054513204e-05,1.6086802559135482,0.0009345413589672152,2919.1633159359253
2358,K7.4Ga7.7Si38.9,300,-0.0001886555604002561,1.521970988744968,0.003729616836333438,538.2350288123549
1177,Yb0.1Co4Sb12,300,-0.00017643140644321392,3.6209689921926387,0.14646290131434894,65930.10230401412
1175,Nd0.1Co4Sb12,300,-0.00020327173154847074,3.1484042005434008,0.09206698001088497,25089.476277782916
1174,Ce0.1Co4Sb12,300,-0.000168013723087493,3.7007699455351726,0.09498927073402197,47319.16971964119
1173,La0.1Co4Sb12,300,-0.00015117632652833951,3.7195291586665657,0.07992002384386443,48132.14549822983
2413,K10Ba14Al35Ga4Sn97,300,-0.00017938081988007218,0.4011266750397988,0.2711528435509418,13393.405629099794
2414,K9Ba15Al31Ga8Sn97,300,-0.00018267012281471135,0.4391925530780809,0.29171272003200954,14940.497733383225
2415,K6Ba18Ga40Sn96,300,-0.0001525382982059758,0.7862757384586851,0.4538596546695395,55321.99891602378
1178,Eu0.1Co4Sb12,300,-0.00011590489479018408,4.479647947290276,0.038564382659100435,45620.028675646485
2411,K6Ba18Ga40Sn96,300,-0.0001516446952607134,0.7866691360170801,0.4535134142410051,54706.65809085204
2409,K10Ba14Al35Ga4Sn97,300,-0.0001773604315769827,0.4035807048621152,0.2701277702603271,13300.14889633872
2410,K9Ba15Al31Ga8Sn97,300,-0.00018166354108895,0.43986492951568895,0.293579227117859,14747.33627520246
2408,K9Ba15Al38Sn98 ???,300,-0.00013193649451531542,0.6327897713717572,0.1802854208338172,22374.512853195112
1251,K8Zn4Sn42,300,-0.00022272271595554784,1.2197877367882146,0.08327413011393231,6292.094371396453
1228,Sn17.8In4.0As21.7I8,300,-0.00039795113954111517,0.35762076128763104,0.034344569104558964,266.70231385383977
2340,Ba8Co3Ge43,300,-2.8771933507738283e-05,0.5675164845642708,0.010828612622786914,24745.25582389112
2233,Ba8Ga16Ge30,300,-2.372848513923474e-05,2.8495646236667733,0.007908344919695925,134734.35257694466
2232,Ba8Ga16Ge30,300,-2.723436083875738e-05,2.4365663782953657,0.013046884566009795,153433.87984101678
2231,Ba8Ga16Ge30,300,-3.891957566052538e-05,1.4436489468992328,0.03248304690670946,113522.9660312209
1041,Ba8Ni0.8Zn6.1Ge39.1,300,-0.00010195791752487392,3.2756018756697944,0.05466603420955077,57417.663034343226
1040,Ba8Ni0.8Zn6.4Ge38.8,300,-8.520726109743003e-05,3.7512307683405535,0.03807580310273395,65576.5233962621
2243,Ba8.08Ga15.83Si3.54Ge26.54,300,-6.441000460256291e-05,2.076698913787343,9.378390158326218e-05,156.48543334275857
1042,Ba8Ni0.5Zn6.5Ge39,300,-9.040884026814512e-05,2.1037653116253106,0.06381012575017139,54744.92171032917
2244,Ba8.09Ga15.76Si4.96Ge25.19,300,-7.753708262782921e-05,1.96967258867298,0.00029999331226796233,327.6162587678605
2245,Ba8.10Ga15.82Si5.11Ge24.98,300,-8.545435799579623e-05,2.3216585991788157,0.0010673533883931044,1131.1414153648414
1044,Ba8Ni0.4Zn7.0Ge38.6,300,-9.803002236368536e-05,3.452651761626004,0.043647465789008216,52272.38937945211
1046,Ba8Ni0.6Zn6.9Ge38.5,300,-9.318729973188872e-05,2.8632702684702385,0.049819216221555634,54755.09348439453
1045,Ba8Ni0.5Zn7.1Ge38.4,300,-7.781472396881243e-05,1.615819796819474,0.06758879973726277,60120.53571036994
673,Si30.3P15.6Te6.6Se1.46,300,0.00023701272488148292,1.99230251508481,0.015196706226177845,1796.5535629817398
1178,Eu0.1Co4Sb12,350,-0.00012698963113892464,4.1411068915561895,0.05311454101225292,42941.97086570913
2115,Ba8Ga16Si30,350,-1.9812486992046467e-05,1.0319423988873375,0.0019125220766346102,14365.33903726441
2114,Ba8Al16Si30,350,-2.4217034143706e-05,2.4371221057464925,0.016234840348731155,192759.3080328597
1174,Ce0.1Co4Sb12,350,-0.00018204409575838234,3.5614301186949437,0.12742571296302907,44571.48560360236
1020,Sr16.33Ga28.23Ge55.44,350,-0.000296196008023272,0.8668377397171048,0.12626039527067312,3462.1979528499182
2141,Ba8Ga16Ge30,350,-5.681854556524845e-05,1.9036987994772796,0.09642222078416207,136033.88580997873
1016,Sr8Al0Ga16.5Ge29.5,350,-0.00017606759078355426,0.8705226585939609,0.3193728340048896,30312.83571847828
1021,Sr16.04Ga28.61Ge55.35,350,-0.00034691536623689915,0.7361330758326159,0.18345764604564696,3049.4468692268056
1173,La0.1Co4Sb12,350,-0.00016541309754334362,3.630219321878162,0.10759304730927854,46830.520827788845
875,Ba7.96Ga15.9In0Sn30.1,350,-0.00025867980047120917,0.6986503431036013,0.5849247118538834,17328.498431001
1175,Nd0.1Co4Sb12,350,-0.00021911747989845215,2.9084046773243637,0.12741996870784505,23875.627853074835
1018,Sr16.01Ga27.83Ge56.16,350,-0.00019702740276296248,0.9501774608201491,0.3040520839788039,21913.634861808925
876,Ba8.01Ga15.8In0.1Sn30.1,350,-0.00021977676410665087,0.6581272292149993,0.5668328383128447,22163.42358793777
1017,Sr16.55Ga27.39Ge56.07,350,-0.00018999599564920283,0.9957800513552382,0.3257571632284262,25985.661947768123
1019,Sr16.58Ga27.93Ge55.48,350,-0.00022275249720329375,0.8960917924323331,0.35529290884020304,18832.404795599286
774,Ba8In16Ge30,350,-9.322487895360314e-05,0.908941798048824,0.1825684308042118,54165.3727647125
775,Ba24Al12Ge88,350,-4.90267886414211e-05,1.738121432629276,0.06158961497503479,135759.52203802607
779,Ba8Al16Ge30,350,-3.5097911026883774e-05,1.9424790868842408,0.036231639463519816,132040.1324164751
1267,K8Al8Si38,350,-0.00021657892815726422,1.7831603957619198,0.014369131962566116,1572.7492601213723
772,Ba24In4Ge96,350,-3.052451656966061e-05,2.5713323475954035,0.021517977287423214,197198.22856218755
773,Ba24In12Ge88,350,-5.7928236961364645e-05,1.1573690233299765,0.08102546023305535,80971.26245322537
1248,Ba8Ga15ZnSi30,350,-4.429291984660055e-05,1.8235131959163693,0.03289757878362698,72686.71544830478
1264,K6Ba2Al10Si36,350,-0.00010667245913184918,0.7803636554096196,0.055598114279754696,10614.939253636798
1266,K6.5Ba1.5Al9.5Si36.5,350,-6.559120859979858e-05,0.8396186125461234,0.06487462241022915,33929.56703790187
1265,K7Ba1Al9Si37,350,-9.401893024414633e-05,1.1311705744716778,0.04744943185016615,16786.937764516206
709,Ba7.96Ga15.90Cu0.000Sn30.10,350,-0.0002556832133872979,0.6902670517062814,0.56589763474327,17154.594156824834
710,Ba7.98Ga15.80Cu0.018Sn30.19,350,-0.00025045533458597607,0.7300201248441383,0.6257741187661217,20398.064016010067
711,Ba8.00Ga15.80Cu0.020Sn30.09,350,-0.0002456974591454526,0.6416719480787201,0.7882578871493777,24740.636403183926
712,Ba7.99Ga15.80Cu0.033Sn30.17,350,-0.00023336463523076343,0.7065306141972618,0.7437040539738806,28081.121353214625
1009,Ba8Ni3.8Ge42,350,-0.0001408522773192035,0.3030230152338937,0.12773429120844515,4955.841543851642
1200,Ba8Cu5.0Si41.0,350,-4.600007313065618e-05,1.3433366498742956,0.08020766637397603,145484.14157937633
686,Ge129.3P42.7Te21.53,350,0.00047576391444456584,0.8053623090272471,0.014778888955905513,155.7037780305439
1201,Ba8Cu6Si40,350,-6.0408545924850304e-05,1.3581769253002172,0.11900119564707533,126544.38052943713
1001,Ba8Ni0Ge43,350,5.176635486585601e-07,0.7035286263840721,1.050698981491086e-05,78812.82050523823
1011,Ba8Ni4.2Ge41.8,350,0.0002217076757102289,1.4574442628396298,0.018493200062921333,1566.6591537546121
1202,Ba8Cu7Si39,350,-5.451837048259395e-05,1.0819566627202697,0.12108581568549175,125935.84480011705
2426,Dy8Al16Si30,350,7.94982011362408e-06,1.5149440936311578,0.0025979294804146878,174963.41939255243
823,Ba8Ga8Al8Sn30,350,-0.00026178059490542427,0.7793793313239519,0.7066422112834161,22729.381711856982
1094,Ba7.96Ga15.88Sn29.57Ge0.55,350,0.00034920077769342634,0.7377860351199317,0.4857350647452243,8665.852963524645
2258,Ba8Ga15.6Zn0.1Sn30.3,350,-0.0002146644535667456,0.8169479714535015,0.5260150057584454,26603.95521801534
822,Ba8Ga10Al6Sn30,350,-0.00025842397895565593,0.7417149485363552,0.7853606775682991,24197.56232520236
758,Ba24Al9Ge91,350,-3.658456312354089e-05,2.184671241611764,0.03448838920748476,185047.70737298648
2220,Ba8Cu6Si16Ge24,350,8.221916137816703e-05,0.9968457777895744,0.15594635766644815,59054.847855849825
2334,Ba8Ag5Ga1Ge40,350,-0.00013750609700256746,1.4043451703156908,0.04436534014195821,8656.754251698138
2219,Ba8Cu6Si16Ge24,350,9.563492408539992e-05,1.0459935338334092,0.12014946342172528,40780.522844080726
2256,Ba8Ga15.8Zn0Sn30.2,350,-0.00025759319760847843,0.6920322536753112,0.5789121983370862,17274.952714056268
620,Ba8Ga15.88Zn0.007Sn30.12,350,0.00034954907466090994,0.9178280686448376,0.6891534775068209,15698.515213083978
818,Ba8Ga16Al0Sn30,350,-0.0002567969924926637,0.6896536782305263,0.5821542673741416,17208.53901094363
759,Ba24Al12Ge88,350,-4.826308398557725e-05,1.7428002173076405,0.06273926400777025,135179.38565386544
619,Ba8.01Ga15.89Zn0.006Sn30.1,350,0.0003617668555383694,0.9178280686448376,0.6626186644883383,13454.34380219805
1044,Ba8Ni0.4Zn7.0Ge38.6,350,-0.00010990264292139113,2.9794995037282925,0.06692692091508369,47169.34496629466
821,Ba8Ga12Al4Sn30,350,-0.00025601333365940553,0.8020391547461685,0.7261609061073528,25388.988237473703
757,Ba24Al4Ge96,350,-2.7235113815821994e-05,2.9196178187058415,0.016806825849341296,225368.98564263058
2221,Ba8Cu6Si16Ge24,350,6.934627884227823e-05,0.9541911837661048,0.1390317625057529,64464.61252799544
1106,Ba8Al12Si34,350,-1.0402143283942856e-05,1.4262711730328714,0.0033551418876183034,102730.8144299205
2233,Ba8Ga16Ge30,350,-2.8367646709798467e-05,2.873924765027011,0.011865359202409735,124539.79339054633
2329,Ba8Cu3Zn3Ge40,350,-2.374497889740748e-05,1.9426951126112653,0.019626234238203092,226393.50454571372
2232,Ba8Ga16Ge30,350,-3.3523822916589476e-05,2.438557194550424,0.0214859913312452,140482.14347238032
2227,Ba8Cu6Ge24Si16,350,9.499981790901548e-05,1.0395647622598791,0.12545827491361994,40950.85266202374
2226,Ba8Cu6Ge16Si24,350,7.937068077854502e-05,1.4880224232264678,0.09701583363722044,58463.15170656188
2231,Ba8Ga16Ge30,350,-4.8717974688000566e-05,1.4302685182083732,0.054756445325438316,104428.90148800008
2331,Ba8Cu5Ge41,350,-0.0001667663604042195,1.4555644464340325,0.14753861720996506,24664.123731281583
2332,Ba8Cu5Ga1Ge40,350,-0.00012649584185593608,1.9746465596863896,0.047805226294329706,17304.157731546755
1139,Ba8Ga16Ge30,350,-5.6374113705137414e-05,1.4530548961598404,0.0937792443802065,122507.09813990946
2410,K9Ba15Al31Ga8Sn97,350,-0.00019893628001011805,0.4313528237596777,0.4065349993478886,14296.32617944097
2272,Ba7.99Ga15.8Cu0.033Sn30.2,350,-0.00023375998562309561,0.7138226943105384,0.7471292601178181,28169.64473501636
2409,K10Ba14Al35Ga4Sn97,350,-0.00019372546876274605,0.393487955726842,0.3778724656271191,12799.896111846636
2408,K9Ba15Al38Sn98 ???,350,-0.0001462765325641943,0.6373257255333493,0.2544312409712077,21732.137566723868
2269,Ba7.96Ga15.9Cu0Sn30.1,350,-0.00025645683464065787,0.6911421745166395,0.5693716888414926,17053.908837024148
2197,Ba8Al16Si30,350,-6.159688900958873e-05,1.1744046744461232,0.06533414956133933,62291.32778752827
2414,K9Ba15Al31Ga8Sn97,350,-0.00020024853699742944,0.4301419372433952,0.4087405092635681,14436.814472988326
1041,Ba8Ni0.8Zn6.1Ge39.1,350,-0.00011397202005241013,2.9532388329542343,0.08058517448313764,52346.68512721242
2198,Ba8Al16Si30,350,-6.683128746972212e-05,1.5335339119897462,0.09026630108460587,93821.09842300416
2195,Ba8Al16Si30,350,-5.159297637248855e-05,2.53213278306157,0.04981531050873755,136209.31327484665
760,Ba24Ga12Ge88,350,-5.2779532334482156e-05,1.5521667930106475,0.08321701566062734,136005.45969881516
2194,Ba8Al16Si30,350,-4.704579757888391e-05,2.2879374532315357,0.04861342153562554,156497.484077255
2196,Ba8Al16Si30,350,-4.190623757344613e-05,0.8333664354655639,0.02117897277838709,30198.685001280162
2193,Ba8Al16Si30,350,-1.3963129263665393e-05,4.176533020759592,0.003948939036223953,260677.7907395195
2413,K10Ba14Al35Ga4Sn97,350,-0.00019530278221914642,0.3948171571926555,0.3773718235560484,12930.000380254542
2271,Ba7.98Ga15.8Cu0.018Sn30.2,350,-0.0002461512577949655,0.6461324478154182,0.7896801936264453,24371.06018420328
622,Ba8.01Ga15.83Zn0.019Sn30.15,350,0.0004412194753299182,0.8178118437654704,0.3900141011575045,4879.708698972132
2270,Ba7.98Ga15.8Cu0.018Sn30.2,350,-0.00025027999638895616,0.7368717160560578,0.6279306292930209,20474.163022003904
774,Ba8In16Ge30,400,-0.00010423031058835592,0.9518189275382448,0.236341513317514,52363.67677629227
775,Ba24Al12Ge88,400,-5.43099400066855e-05,1.822431290447856,0.07514734390991812,130751.61612729475
1094,Ba7.96Ga15.88Sn29.57Ge0.55,400,0.00036974520144160937,0.7608882040106337,0.5836764262488714,8045.126567884449
1078,Ba8Ga16.6Sn29.4,400,0.0003436470277655021,0.8293334337518168,0.2850699811334536,4456.610114718921
773,Ba24In12Ge88,400,-6.464371141123123e-05,1.2326798150022946,0.10926239409858908,79151.05959634062
2413,K10Ba14Al35Ga4Sn97,400,-0.0002100838207020621,0.3937323681816043,0.4693076633275588,12253.39131887654
1017,Sr16.55Ga27.39Ge56.07,400,-0.0002034329376482372,0.9747324966366188,0.426270864912085,24888.192568100207
1018,Sr16.01Ga27.83Ge56.16,400,-0.00020496574852760336,0.92398286045933,0.3737272815611026,20801.51230449433
1019,Sr16.58Ga27.93Ge55.48,400,-0.00023971815702864932,0.8803985805060623,0.4656908060547038,17881.489792078773
760,Ba24Ga12Ge88,400,-5.6855641862856265e-05,1.626425043903266,0.10099042249681256,131773.36489879937
1041,Ba8Ni0.8Zn6.1Ge39.1,400,-0.0001251197096781685,2.6931275244984927,0.11018640709240864,47388.55795600853
2414,K9Ba15Al31Ga8Sn97,400,-0.00021596795023919255,0.4257367349127033,0.5017986470998217,13642.969382157642
1149,Ba15.12Ga28.66Ge56.21,400,-0.00012890600763931017,1.0197932254139157,0.33618539537116304,51580.394331927775
1020,Sr16.33Ga28.23Ge55.44,400,-0.0003382307797159083,0.8347233232690584,0.1816340490447732,3375.0801475461762
1021,Sr16.04Ga28.61Ge55.35,400,-0.00037692381819268936,0.7122365747915494,0.23540265073746006,2921.072298355219
1139,Ba8Ga16Ge30,400,-6.286430474946736e-05,1.4161153979864496,0.12483339128894914,111830.73751549957
2410,K9Ba15Al31Ga8Sn97,400,-0.00021467076867558253,0.4267651264720539,0.4970746137921474,13531.24754076223
1016,Sr8Al0Ga16.5Ge29.5,400,-0.0001818268678599521,0.8640351116927489,0.3946666502262959,28658.171053752365
1140,Ba8Ga16Ge30,400,-6.088304876369761e-05,1.6097517168821454,0.1205034282200206,130829.45257075275
2409,K10Ba14Al35Ga4Sn97,400,-0.0002090086534740735,0.3902448633632858,0.4686061992163957,12083.136924942137
2408,K9Ba15Al38Sn98 ???,400,-0.0001593346830668331,0.6418616796949415,0.32433569180960475,20832.603642846145
1201,Ba8Cu6Si40,400,-6.540292996638096e-05,1.3364396819399218,0.15300641501536982,119510.09770886671
1108,Ba8Al15Si31,400,-3.894031021545722e-05,1.068678297146561,0.05768267227491518,84641.16458652241
1106,Ba8Al12Si34,400,-1.2150502040700459e-05,1.3885083828984364,0.004733269417900371,98155.73875591416
1045,Ba8Ni0.5Zn7.1Ge38.4,400,-0.0001041188949804448,1.2997508753730245,0.19383648245984064,49671.26442210866
759,Ba24Al12Ge88,400,-5.314924798566174e-05,1.821333642878404,0.0769297749211284,130978.82123643141
757,Ba24Al4Ge96,400,-3.068415120336322e-05,3.1089467544583003,0.022052501076731748,215198.34700131175
1009,Ba8Ni3.8Ge42,400,-0.00015645480079150113,0.3015809994879017,0.17190432671968114,4608.6999711158705
758,Ba24Al9Ge91,400,-4.046360934003616e-05,2.3174426034367426,0.04675889297130786,179812.02056270032
1011,Ba8Ni4.2Ge41.8,400,0.00017249310756472375,1.3955293652409109,0.014328694010397172,1680.1269723251028
1001,Ba8Ni0Ge43,400,-6.992153781206171e-06,0.8239481425401145,0.0018914632674540289,79692.20742018135
2332,Ba8Cu5Ga1Ge40,400,-0.00014065587343357826,1.9279519439491943,0.06298945389332812,16348.55766074167
2224,Ba8Cu6Ge0Si40,400,4.3408758112407854e-05,2.217575519271765,0.06518837798992916,175977.30789224926
2331,Ba8Cu5Ge41,400,-0.0001799828128589881,1.335708971715068,0.19149278071037468,22684.25791624174
2141,Ba8Ga16Ge30,400,-6.571629667754696e-05,1.8384561711782157,0.11284450734065744,128451.62223419275
2227,Ba8Cu6Ge24Si16,400,0.00010774995554296125,0.9863637387619282,0.18162393939434507,39033.410498160665
2221,Ba8Cu6Si16Ge24,400,8.052558286155711e-05,0.8741104523546879,0.20251871223245568,62574.55402434892
2225,Ba8Cu6Ge8Si32,400,7.471097657115009e-05,1.7748308385830738,0.11014646377340533,72601.90378460429
2226,Ba8Cu6Ge16Si24,400,8.959980140018102e-05,1.4394096521388726,0.1316980741607927,56458.07155576629
2115,Ba8Ga16Si30,400,-2.3327087157081257e-05,1.1145077401195105,0.002680308508415417,13724.194319890765
2114,Ba8Al16Si30,400,-2.7855120191342834e-05,2.5022501709127685,0.02244997624758077,180999.15554135753
2198,Ba8Al16Si30,400,-7.546171546281874e-05,1.551958558535958,0.12683971001945338,87718.62037759647
2197,Ba8Al16Si30,400,-7.075557150384472e-05,1.1876478739813765,0.0967639099994866,58322.73642602843
2196,Ba8Al16Si30,400,-4.76280608005576e-05,0.8704700564510546,0.030326366720898168,28292.1429883542
622,Ba8.01Ga15.83Zn0.019Sn30.15,400,0.00045169536053499905,0.7664883168507717,0.4948042230251719,4602.584511237917
2195,Ba8Al16Si30,400,-6.0509386602384044e-05,2.5744194500817343,0.07076271720245231,124189.05317300606
2194,Ba8Al16Si30,400,-5.401122090243444e-05,2.2770012117870806,0.07204213299435125,145172.69612318766
620,Ba8Ga15.88Zn0.007Sn30.12,400,0.0003609618730725766,0.8865090950975514,0.8364209423946534,14220.885198019385
619,Ba8.01Ga15.89Zn0.006Sn30.1,400,0.0003715890480787688,0.8865090950975514,0.7923772810338541,12386.072766924088
2334,Ba8Ag5Ga1Ge40,400,-0.00014822799692512534,1.3594458153406108,0.06253929168639462,8679.00592728495
2219,Ba8Cu6Si16Ge24,400,0.0001080630466390234,0.9877014550265768,0.1780529997677167,38875.417082916494
875,Ba7.96Ga15.9In0Sn30.1,400,-0.00027338645190148664,0.6858653051524897,0.7037037477583326,16053.351870428674
876,Ba8.01Ga15.8In0.1Sn30.1,400,-0.0002347037878187336,0.6470713854514667,0.7181791933031061,19872.709238313822
2220,Ba8Cu6Si16Ge24,400,9.191317692581222e-05,0.9070750638712854,0.21996919631513376,57155.10496156119
818,Ba8Ga16Al0Sn30,400,-0.00027356327200315096,0.6838770554499392,0.7090639211650283,15824.737448067901
711,Ba8.00Ga15.80Cu0.020Sn30.09,400,-0.00026435449510732413,0.6261046340532648,0.9974578338482304,22319.764608545032
710,Ba7.98Ga15.80Cu0.018Sn30.19,400,-0.0002697928127117275,0.6960744710786884,0.7869825458315027,18822.44270778509
2258,Ba8Ga15.6Zn0.1Sn30.3,400,-0.00023093304452140653,0.8117703369874542,0.6383268527363768,24203.906799214103
822,Ba8Ga10Al6Sn30,400,-0.00027247257739670093,0.7321206218743299,0.9208548184685412,22548.500303851797
709,Ba7.96Ga15.90Cu0.000Sn30.10,400,-0.00027501801964485364,0.6890443120164385,0.6940469555711921,15793.341127582466
821,Ba8Ga12Al4Sn30,400,-0.00027537043863819243,0.8085828653968541,0.8796328298777141,23034.341558859127
712,Ba7.99Ga15.80Cu0.033Sn30.17,400,-0.0002539450741832903,0.68694027415789,0.9596587062338068,25312.0816529391
779,Ba8Al16Ge30,400,-3.988671877952802e-05,2.0909762502930462,0.045445362420788005,128118.89584985515
2270,Ba7.98Ga15.8Cu0.018Sn30.2,400,-0.00026990881492095387,0.6983723618646067,0.7903040698720841,18792.336037332832
1264,K6Ba2Al10Si36,400,-0.00011717060582902055,0.7931080267694922,0.07397499521916184,10153.690178608189
1267,K8Al8Si38,400,-0.0002251136195443836,1.7844740148442506,0.017955781362915483,1550.8280288048868
2271,Ba7.98Ga15.8Cu0.018Sn30.2,400,-0.00026508307028865787,0.631172650404209,1.002167237749994,22153.529972543278
2272,Ba7.99Ga15.8Cu0.033Sn30.2,400,-0.00025411878602440687,0.6966212180221962,0.9598360778153444,25560.953851333725
1266,K6.5Ba1.5Al9.5Si36.5,400,-7.238729278119261e-05,0.8679044914341141,0.0841385337593002,33619.82510224213
433,Ba7.99Ga15.84Cu0.004Sn30.16,400,0.00045321694759926543,0.8409940601007477,0.5498778699925104,6325.198585322205
2269,Ba7.96Ga15.9Cu0Sn30.1,400,-0.0002756314965207036,0.6906409727013214,0.6992135293042185,15616.093608909123
1265,K7Ba1Al9Si37,400,-0.0001001503619347844,1.1472527272434698,0.0599949372938344,16156.464542681642
1248,Ba8Ga15ZnSi30,400,-4.996788880400657e-05,1.6428651912225618,0.04791698936810107,68684.03553779228
686,Ge129.3P42.7Te21.53,400,0.0004690734228704249,0.7789503392301764,0.02801671014795071,254.993789761267
823,Ba8Ga8Al8Sn30,400,-0.0002752993172755409,0.7740411666073559,0.8448292144568512,21317.651539862894
2256,Ba8Ga15.8Zn0Sn30.2,400,-0.0002761365638472524,0.6862250493486322,0.7130261890424645,16027.426123360332
2198,Ba8Al16Si30,450,-8.453538455009397e-05,1.5858488028152795,0.16648277397347044,82973.24110526405
2342,Sr7.86Ga15.09Sn0.48Ge30.49,450,-0.00012248043768482443,1.5355721603454864,0.4337020251791581,83879.06043811272
2341,Sr7.89Ga15.10Sn0.46Ge30.42,450,-0.00011744890470357993,1.5399180193300053,0.41753212878491297,86094.8695784029
619,Ba8.01Ga15.89Zn0.006Sn30.1,450,0.00038141124061916805,0.8736031451961495,0.9066382717635122,11576.72617912408
620,Ba8Ga15.88Zn0.007Sn30.12,450,0.0003723746714842433,0.8736031451961495,0.9941787120586624,13164.390056152815
2272,Ba7.99Ga15.8Cu0.033Sn30.2,450,-0.00027390714382891296,0.6727520402931191,1.1648298858158626,22904.920230912587
1094,Ba7.96Ga15.88Sn29.57Ge0.55,450,0.0003902896251897925,0.7605906662592403,0.6927857473183074,7471.039894314373
1106,Ba8Al12Si34,450,-1.375274673800334e-05,1.3834969422044523,0.006475243162153982,94783.55866943936
2331,Ba8Cu5Ge41,450,-0.00019319926531375663,1.25904211556459,0.2396974712310129,20507.979096328134
2258,Ba8Ga15.6Zn0.1Sn30.3,450,-0.0002450899038830899,0.8162616062396069,0.7293151622953857,22174.16402042374
2256,Ba8Ga15.8Zn0Sn30.2,450,-0.00029307468397366784,0.7014625622807085,0.8148877700895003,14875.870496583066
2224,Ba8Cu6Ge0Si40,450,4.928470478910763e-05,2.1736157676333616,0.07348371478142246,150224.90840483707
2426,Dy8Al16Si30,450,1.0750159449726552e-05,1.4439025066403417,0.0048016398962705,130239.40928332046
2269,Ba7.96Ga15.9Cu0Sn30.1,450,-0.00029283368614863465,0.7182369930767684,0.7846475326086662,14448.476978396853
2215,Ba8Cu5Si6Ge34.4Sn0.6,450,-8.540280508016807e-05,1.1328011461409968,0.15347703355884512,60253.12074484959
2270,Ba7.98Ga15.8Cu0.018Sn30.2,450,-0.000288549277031098,0.6923037141951767,0.9538365699097836,17430.47755520129
606,EuBa7Al13Si33,450,-2.3830164061637587e-05,1.89060674129812,0.011906051826672148,90813.42354707481
2214,Ba8Cu5Si6Ge34.43Sn0.57,450,-0.00010357683773491028,1.3223690645644552,0.13878951684116458,41272.28126758582
2271,Ba7.98Ga15.8Cu0.018Sn30.2,450,-0.0002835946557100456,0.6235515429974017,1.2195215179427592,20307.82508223397
1078,Ba8Ga16.6Sn29.4,450,0.0003454148607492849,0.8178635803236602,0.34511389700713124,5199.395376921919
2334,Ba8Ag5Ga1Ge40,450,-0.00015894989684768322,1.3474179072263246,0.08133596933512734,8479.92685132645
2227,Ba8Cu6Ge24Si16,450,0.00011587899054269389,0.9477128159971228,0.23607171422933604,37854.39110884391
1108,Ba8Al15Si31,450,-4.198576342672077e-05,0.9877215782057632,0.06503462067524435,80292.58826517935
2332,Ba8Cu5Ga1Ge40,450,-0.00015454356498228965,1.8899329245111112,0.0811380724046522,15293.651841238545
2226,Ba8Cu6Ge16Si24,450,9.631328902518997e-05,1.3890924974077803,0.16238349904485005,54517.42085884111
2225,Ba8Cu6Ge8Si32,450,8.233295136809667e-05,1.7177807741095694,0.12958349015996262,70574.12703138303
2221,Ba8Cu6Si16Ge24,450,8.688080057022167e-05,0.8230248677212049,0.2568305840188492,61295.3365616222
2220,Ba8Cu6Si16Ge24,450,9.817345153300772e-05,0.8517906808366473,0.2779389941693924,54913.12655039266
2219,Ba8Cu6Si16Ge24,450,0.0001155538347290361,0.945308215365698,0.2364233405598466,37788.19733094071
2197,Ba8Al16Si30,450,-7.876080602311781e-05,1.2433119733280191,0.1211976933453478,53942.648538761765
1204,Ba8Cu6Si40,450,-5.499224871757871e-05,2.9532280882528283,0.05649592788296043,125575.91190371342
717,Ba8Ni2.13Zn3.33Ge39.82Sn0.72,450,-0.00018074846583268785,0.9660138215494678,0.10236989110882133,7035.022079460151
1203,Ba8Cu6Si40,450,-5.621791125561579e-05,1.7000373293194748,0.0887594516586967,107080.05021741873
1201,Ba8Cu6Si40,450,-7.039731400791162e-05,2.4575832062278167,0.10331159006763713,113138.18333277154
686,Ge129.3P42.7Te21.53,450,0.00046641632391358767,0.7308703042064515,0.041113397407444914,309.3907793226817
711,Ba8.00Ga15.80Cu0.020Sn30.09,450,-0.00028311748910504064,0.6196060691281957,1.2094897389917136,20450.730818175613
710,Ba7.98Ga15.80Cu0.018Sn30.19,450,-0.0002880128265799869,0.6934334881656525,0.9519684378923924,17434.467166844504
709,Ba7.96Ga15.90Cu0.000Sn30.10,450,-0.0002925861581407314,0.7120070849021191,0.7821600106812268,14658.444554353064
433,Ba7.99Ga15.84Cu0.004Sn30.16,450,0.00046796793049634893,0.8132015135522295,0.6299330666235328,5875.7582861139035
1265,K7Ba1Al9Si37,450,-0.00010814710664490891,1.1608585914602858,0.07517822707260646,15512.128395977505
1266,K6.5Ba1.5Al9.5Si36.5,450,-7.900438504842213e-05,0.8979719120736123,0.10651498234680387,32281.504541948285
1221,Ba8Cu5Si18Ge23,450,-0.00014270003056581165,1.010060065819511,0.2454993731687729,27854.586602619733
712,Ba7.99Ga15.80Cu0.033Sn30.17,450,-0.00027380694260709267,0.6677304026331683,1.165809170946563,22572.106267998268
1248,Ba8Ga15ZnSi30,450,-5.5642857761412585e-05,1.47590639601804,0.06660544681697234,64839.881922540575
1264,K6Ba2Al10Si36,450,-0.00012691984013771848,0.8017715785934034,0.09422543113280746,9786.676702602668
719,Ba8Ni0.63Zn6.03Ge38.43Sn0.91,450,-0.00010499894476769959,1.4413794739110752,0.2784587034205825,82801.72293079548
1267,K8Al8Si38,450,-0.00023364831093150294,1.7871025313878597,0.021502835012374318,1534.3738730380958
2408,K9Ba15Al38Sn98 ???,450,-0.00017064817587805574,0.6463976338565336,0.3900235340488418,19718.5928368246
1140,Ba8Ga16Ge30,450,-6.75734957341374e-05,1.6128182467272514,0.15232834887187532,119564.1211595538
1139,Ba8Ga16Ge30,450,-6.973876993426656e-05,1.3937608623160476,0.15830121921383716,100811.8176481299
2409,K10Ba14Al35Ga4Sn97,450,-0.00022316777589965697,0.3968145966173697,0.5350603236700184,11295.394944278276
2343,Sr7.92Ga15.04Sn0.35Ge30.69,450,-0.00011522242646852266,1.5161768201816428,0.4519616281837835,94026.1832259376
2194,Ba8Al16Si30,450,-5.99942570617797e-05,2.316457510386641,0.09336999950864744,136444.73779020132
2195,Ba8Al16Si30,450,-6.765379901113675e-05,2.6041207885988484,0.0901257359949348,115408.64262349672
2196,Ba8Al16Si30,450,-5.322505019521133e-05,0.9358260509561659,0.03733313461067711,27128.7087538424
622,Ba8.01Ga15.83Zn0.019Sn30.15,450,0.00046217124574007986,0.7657615847366197,0.569839874756104,4337.294152442973
2114,Ba8Al16Si30,450,-3.143674812086168e-05,2.533126887181092,0.02992591024478798,170457.67837492697
2115,Ba8Ga16Si30,450,-2.7428148889087578e-05,1.2086652907886144,0.0036621717169788093,13074.926149584096
726,Ba8Ni2.64Zn2.28Ge40.18Sn0.90,450,-0.00021327922297362744,0.9024835389183536,0.2036607313697956,10276.950182317309
1151,Ba15.10Ga29.87Ge55.03,450,-0.00025171173697151344,0.9604700260234864,0.056151819227986836,1891.5951875887063
1150,Ba15.44Ga29.23Ge55.33,450,-0.00021693614926556766,0.8833597445274259,0.4368942688365249,18223.74308840225
1149,Ba15.12Ga28.66Ge56.21,450,-0.0001368400483080882,0.95806432504661,0.4120451428769784,46849.02063716385
1148,Ba15.31Ga28.54Ge56.15,450,-0.0001042915619138212,0.7711456895845612,0.4431530922941081,69819.92249449535
773,Ba24In12Ge88,450,-7.234400214791174e-05,1.280648055894786,0.13907680314327586,77224.14825493695
