Repository: starrydata/starrydata_datasets

> [!NOTE]
> **The duplicated `sample_id` issue was fixed on 2026-09-08**
>
> Datasets published between **2026-04-01 and 2026-09-08** contain duplicated
> `sample_id` values: the same `sample_id` can refer to samples belonging to
> **different papers**. Joining tables on `sample_id` alone mixes data from
> unrelated papers.

# starrydata_datasets

Daily per-project splits of the [Starrydata2](https://starrydata.nims.go.jp/) dataset, with a browsable download page at **https://starrydata.github.io/starrydata_datasets/**.

Historically this repository also hosted the raw CSVs (from 2019/7/11 until 2022/12/22); those older archives are still available via git tags.

File: datasets/20190711/20190711_preprocessing_interpolated_data.csv (part 52 of 94)
sampleid,composition,Temperature,Seebeck coefficient,Thermal conductivity,ZT,Electrical conductivity
1016,Sr8Al0Ga16.5Ge29.5,450,-0.00018758614493634987,0.8412622833943466,0.5050816116451005,26660.158723417393
818,Ba8Ga16Al0Sn30,450,-0.0002904204440139309,0.7131268557038513,0.7981107270044818,14670.814015516191
1044,Ba8Ni0.4Zn7.0Ge38.6,450,-0.0001324569966044113,2.3484788432841897,0.15613533831755144,38172.01496546902
823,Ba8Ga8Al8Sn30,450,-0.0002882904958603121,0.7606260491613277,0.990738828063769,20002.125711304518
1018,Sr16.01Ga27.83Ge56.16,450,-0.00021573064098566816,0.8950488572619202,0.466105140284234,19934.540416897173
1020,Sr16.33Ga28.23Ge55.44,450,-0.00034890381681687414,0.8336123404051203,0.2065611032928285,3227.5050953723407
775,Ba24Al12Ge88,450,-5.9674955039461514e-05,1.8841154818183032,0.0981895008926611,125689.73808517824
1019,Sr16.58Ga27.93Ge55.48,450,-0.00025635828065150566,0.8510836128787125,0.581835859748457,16598.114788890958
759,Ba24Al12Ge88,450,-5.917445713364535e-05,1.8695323732881757,0.10060093567741896,125524.62826737973
1045,Ba8Ni0.5Zn7.1Ge38.4,450,-0.00011680111010985383,1.1770651386259017,0.2439679198766048,45165.86540048954
1021,Sr16.04Ga28.61Ge55.35,450,-0.00038580678058310736,0.7037267198492629,0.266658350143091,2793.1345397786426
861,Ba8Cu3.5Ge41In1.5,450,-4.486898215245606e-05,2.1573390940905033,0.06568517824565047,152684.85488497803
779,Ba8Al16Ge30,450,-4.5012258857522496e-05,2.1877648467571618,0.06147112101001584,126550.8672209729
1017,Sr16.55Ga27.39Ge56.07,450,-0.00021561487490187118,0.948243971127608,0.5372299644818102,23936.24947093514
821,Ba8Ga12Al4Sn30,450,-0.00029262416385545715,0.8003305841512365,1.0342032166937116,21129.61855861561
822,Ba8Ga10Al6Sn30,450,-0.000288270022906979,0.7341210264382738,1.098544502481225,21273.68513955418
774,Ba8In16Ge30,450,-0.000114384274090825,0.9656834565071372,0.30100398553129404,50054.06567336256
876,Ba8.01Ga15.8In0.1Sn30.1,450,-0.00024963081153081627,0.626023936970272,0.8555528354917756,18090.75841916141
758,Ba24Al9Ge91,450,-4.463766247965399e-05,2.4095343436631,0.05869445580334497,171504.0327936204
875,Ba7.96Ga15.9In0Sn30.1,450,-0.0002880931033317641,0.7201625683440582,0.8031410143484266,14820.864773600206
1001,Ba8Ni0Ge43,450,-1.4185847801835926e-05,0.9423104496331156,0.007951582305267591,82741.7038720782
1041,Ba8Ni0.8Zn6.1Ge39.1,450,-0.00013548333792565495,2.5055983126982664,0.1407255217970265,42687.43168696029
760,Ba24Ga12Ge88,450,-6.229199912331936e-05,1.6674907787690418,0.12774333410291286,126242.98471956927
757,Ba24Al4Ge96,450,-3.3899018194069015e-05,3.2414524995191054,0.02837023033837973,206370.928853526
1011,Ba8Ni4.2Ge41.8,450,0.0001224508055337279,1.4671285798230969,0.008489474132778741,1845.9212101352814
1009,Ba8Ni3.8Ge42,450,-0.00016401369441223666,0.3108608516130431,0.19316336776844256,4410.536791285087
620,Ba8Ga15.88Zn0.007Sn30.12,500,0.00038378746989591,0.9123761544920724,1.0622263697642396,12391.957423832631
2215,Ba8Cu5Si6Ge34.4Sn0.6,500,-9.332665812731628e-05,1.1151093750742014,0.19816285457382501,56039.5950548672
606,EuBa7Al13Si33,500,-2.6644008748253245e-05,1.9369597446145776,0.015294250666306963,86659.36385237279
2214,Ba8Cu5Si6Ge34.43Sn0.57,500,-0.00011194109400194896,1.2443222256440194,0.17594832983804487,37468.50953002853
2115,Ba8Ga16Si30,500,-3.2061949837590555e-05,1.2986345942434725,0.004937446908594426,12474.970912356426
2213,Ba8Cu5Si6Ge34.52Sn0.48,500,-0.00013015993796313446,1.3583592864499536,0.14349220056557502,24570.642511822996
1248,Ba8Ga15ZnSi30,500,-6.131782671881859e-05,1.3161372834969711,0.08828184178730193,61102.264003342345
2408,K9Ba15Al38Sn98 ???,500,-0.00017988315981599148,0.6509335880181257,0.443225343908761,18468.03865409678
2342,Sr7.86Ga15.09Sn0.48Ge30.49,500,-0.00013864243586085678,1.5037154837752418,0.5406258252924299,76193.73984520309
619,Ba8.01Ga15.89Zn0.006Sn30.1,500,0.0003912334331595674,0.9123761544920724,0.9686221994618124,11078.283692176034
1139,Ba8Ga16Ge30,500,-7.70188945581092e-05,1.3779097559322335,0.1950156122556916,90599.4559248775
1140,Ba8Ga16Ge30,500,-7.426394270457719e-05,1.624223777006566,0.1859734598932712,109539.51799968543
2341,Sr7.89Ga15.10Sn0.46Ge30.42,500,-0.00013355322181462598,1.5086418230058174,0.53352751891686,79421.31770894317
772,Ba24In4Ge96,500,-4.033117779487253e-05,3.1620223892175985,0.043795610418219784,190237.7691441947
717,Ba8Ni2.13Zn3.33Ge39.82Sn0.72,500,-0.00015720742033970372,0.9650899827002096,0.11282179067117283,9229.856523183738
1203,Ba8Cu6Si40,500,-6.143617937438478e-05,1.6793947572707155,0.12012081278336062,101323.46512195391
875,Ba7.96Ga15.9In0Sn30.1,500,-0.0003027997547620416,0.8004754343861329,0.8341159939449909,13693.413262486047
1204,Ba8Cu6Si40,500,-6.047998070450039e-05,3.0515504029396032,0.07228617790170233,119348.99514439641
876,Ba8.01Ga15.8In0.1Sn30.1,500,-0.00026455783524289905,0.6329981813076202,0.9334904105862564,16411.14494064057
1201,Ba8Cu6Si40,500,-7.539169804944229e-05,2.468723098151685,0.13466898523601367,107043.3131382602
2343,Sr7.92Ga15.04Sn0.35Ge30.69,500,-0.00013101222939034717,1.48648054967121,0.5746890896814434,86207.63748948705
1016,Sr8Al0Ga16.5Ge29.5,500,-0.00019334542201274768,0.8098921774783476,0.6358886636581236,24535.151107040732
1021,Sr16.04Ga28.61Ge55.35,500,-0.0003765536669465556,0.7154703864922898,0.2807053472373324,2786.6134071929773
1020,Sr16.33Ga28.23Ge55.44,500,-0.000334718458552774,0.8639770832788966,0.2037765499303965,3146.757209651003
2193,Ba8Al16Si30,500,-2.295767287764953e-05,4.461280562283831,0.010898464369222484,214617.95330105905
2198,Ba8Al16Si30,500,-9.245977499144712e-05,1.5980319202110067,0.20464146949680814,77551.90800645947
1149,Ba15.12Ga28.66Ge56.21,500,-0.00014477408897686623,0.917626981934344,0.4896401987016013,42873.75825313998
2197,Ba8Al16Si30,500,-8.459213240225113e-05,1.2651332751045743,0.1394008586216433,49680.56081611617
2196,Ba8Al16Si30,500,-5.848893404059486e-05,0.9617849384627276,0.04369917968932889,25870.171705882763
1221,Ba8Cu5Si18Ge23,500,-0.00013977234217291107,1.0183935618196056,0.28285862861964617,26620.92720486125
2195,Ba8Al16Si30,500,-7.254637656834135e-05,2.651483293756435,0.10846928315989324,110073.85510923645
1151,Ba15.10Ga29.87Ge55.03,500,-0.0002507940129511565,0.9156641870638744,0.10271221702439368,2990.570180073137
2194,Ba8Al16Si30,500,-6.471603601410298e-05,2.330167357609639,0.11149520177766448,128358.98141379283
1150,Ba15.44Ga29.23Ge55.33,500,-0.00021817123689784598,0.8405977335413639,0.4769158510739053,16844.7659048472
2344,Sr7.86Ga15.00Sn0.39Ge30.76,500,-0.00011802889832030622,1.681703017152814,0.5229506738238157,104851.55478730543
773,Ba24In12Ge88,500,-7.983092173723843e-05,1.3098120688558912,0.17466230977384378,75240.18089524773
726,Ba8Ni2.64Zn2.28Ge40.18Sn0.90,500,-0.000196673682917297,0.8987964420072245,0.21177091119642852,11406.74761420398
861,Ba8Cu3.5Ge41In1.5,500,-5.10949479862979e-05,2.2724184612162195,0.08399152382434938,139413.57163921808
775,Ba24Al12Ge88,500,-6.543552092445163e-05,1.912791717259827,0.12931643228850154,120146.79870849045
1019,Sr16.58Ga27.93Ge55.48,500,-0.00027077062276013115,0.8174348680459624,0.6844906426558931,15252.435253544087
1018,Sr16.01Ga27.83Ge56.16,500,-0.00022737309933267035,0.8748957907534071,0.5573544750616365,18959.157509126442
622,Ba8.01Ga15.83Zn0.019Sn30.15,500,0.0004726471309451607,0.8668366999371853,0.5733632177240136,4187.215682728415
1017,Sr16.55Ga27.39Ge56.07,500,-0.00022693108054083823,0.9264356765864818,0.6329967169275628,22584.497378498898
774,Ba8In16Ge30,500,-0.00012366338814952206,0.967447698284932,0.3765207878088026,47839.70653922159
2258,Ba8Ga15.6Zn0.1Sn30.3,500,-0.0002577365912058559,0.8695233032019907,0.7659222551642095,20346.479128103158
822,Ba8Ga10Al6Sn30,500,-0.00030100185563623885,0.7346062538460458,1.2309546506818236,19866.796627234417
2256,Ba8Ga15.8Zn0Sn30.2,500,-0.00030662925637067967,0.7717217591693952,0.8323677590837821,13776.51539098052
823,Ba8Ga8Al8Sn30,500,-0.0002996870950402416,0.7740344937801638,1.0693466214114549,18627.156779790148
821,Ba8Ga12Al4Sn30,500,-0.0003041670564848814,0.8153176842403305,1.0951838532443359,19417.082440966842
668,Ba8.0B0.320Al14.2Si30.5,500,-3.679163185915233e-05,2.224758487337512,0.03730324584468775,124137.3549594646
757,Ba24Al4Ge96,500,-3.7077533827740704e-05,3.3395526042403127,0.03604154917998953,198052.8304770716
818,Ba8Ga16Al0Sn30,500,-0.00030555544894227035,0.7906890052739031,0.8126160506130988,13657.631015835985
1106,Ba8Al12Si34,500,-1.5476062648973027e-05,1.3903037138067995,0.008682571585570694,92115.57867816954
665,Ba8.0B0.1679Al14.3Si31.4,500,-3.806138486555232e-05,2.0481801522468714,0.04631576939215515,129896.82662397051
1108,Ba8Al15Si31,500,-4.566728222426584e-05,0.9362298371378834,0.07319090801922065,76343.77938116666
686,Ge129.3P42.7Te21.53,500,0.0004395909407943661,0.7064007845276272,0.05326793345911174,414.6280418754928
1094,Ba7.96Ga15.88Sn29.57Ge0.55,500,0.00041083404893797537,0.7813877051106529,0.7622087371132159,6937.7851154109985
1078,Ba8Ga16.6Sn29.4,500,0.000318164721504989,0.8546218485526609,0.3427303735839757,5942.180639124916
2272,Ba7.99Ga15.8Cu0.033Sn30.2,500,-0.00029146241006286114,0.6641494417848754,1.3153626021179343,20487.42605406542
2271,Ba7.98Ga15.8Cu0.018Sn30.2,500,-0.00029948635135524683,0.6378293348388171,1.3451571969202691,18590.77239268865
2270,Ba7.98Ga15.8Cu0.018Sn30.2,500,-0.00030330353247617203,0.710757372190379,1.0654522164111344,16254.315372689065
2269,Ba7.96Ga15.9Cu0Sn30.1,500,-0.0003065633449695853,0.7914726784033002,0.8004265927494885,13475.407160012308
709,Ba7.96Ga15.90Cu0.000Sn30.10,500,-0.0003063113983657052,0.7815299422219022,0.8006324293361331,13624.015198650468
1044,Ba8Ni0.4Zn7.0Ge38.6,500,-0.00014375497224284331,2.192717011650424,0.19049279582278825,34360.200488322414
710,Ba7.98Ga15.80Cu0.018Sn30.19,500,-0.0003024866651967024,0.7064065739101437,1.0657860748421863,16262.054328776308
1267,K8Al8Si38,500,-0.00024218300231862227,1.7896821706503734,0.025613012044268968,1523.743660298395
779,Ba8Al16Ge30,500,-5.047453126086722e-05,2.192188263327587,0.08476202220130125,124026.12566034148
1045,Ba8Ni0.5Zn7.1Ge38.4,500,-0.0001286003455914542,1.089769023763559,0.2946928214787182,41122.443055040785
2221,Ba8Cu6Si16Ge24,500,9.220097981612848e-05,0.7903684183664534,0.3166290624910184,59258.011935195136
711,Ba8.00Ga15.80Cu0.020Sn30.09,500,-0.00029888922347872824,0.6388456118550074,1.3370536145673313,18768.892250530924
759,Ba24Al12Ge88,500,-6.565787317817614e-05,1.8917773057811669,0.13222046262977474,119637.13187424
760,Ba24Ga12Ge88,500,-6.858081409697684e-05,1.6849636961416743,0.16499196402979233,120339.51611179607
666,Ba7.8B0.1699Al14.6Si31.2,500,-3.466603951362608e-05,2.251223729066896,0.034447907886244584,120567.60599608967
2226,Ba8Cu6Ge16Si24,500,0.00010253171758740409,1.336108596154128,0.200409573393848,52140.423182072336
1266,K6.5Ba1.5Al9.5Si36.5,500,-8.584738244245954e-05,0.9218505971107952,0.13106303331094846,30732.66277811964
2224,Ba8Cu6Ge0Si40,500,5.500385690315844e-05,2.141781374694365,0.0852410877746177,128246.0613529024
1265,K7Ba1Al9Si37,500,-0.00011664375317322629,1.1737006438988984,0.09270729801823024,14972.855699795686
2227,Ba8Cu6Ge24Si16,500,0.00012245445348003751,0.9254066248629428,0.2911130147930392,36732.91234846451
1264,K6Ba2Al10Si36,500,-0.0001362951172001208,0.8082692666161871,0.11535196049362027,9417.272100764809
1041,Ba8Ni0.8Zn6.1Ge39.1,500,-0.00014510442531165816,2.3891954268729196,0.1692778590253474,38416.74041194937
433,Ba7.99Ga15.84Cu0.004Sn30.16,500,0.0004763325844275873,0.8748471605684571,0.6213425736955323,5554.83290181919
2225,Ba8Cu6Ge8Si32,500,8.850056139258382e-05,1.655002911849294,0.1515721575983231,67481.15434312685
712,Ba7.99Ga15.80Cu0.033Sn30.17,500,-0.00029116477444247045,0.6644247319764469,1.3145886039656336,20279.750287831088
2220,Ba8Cu6Si16Ge24,500,0.00010419262255393552,0.8217443058605309,0.34162809559768226,52230.18651109551
667,Ba7.7B0.1887Al14.8Si31.0,500,-2.9600116992973412e-05,1.960534276244632,0.024768811485810616,107520.92454335158
2219,Ba8Cu6Si16Ge24,500,0.00012161068965084248,0.9208332106007948,0.29512226226407057,36842.56489258807
2114,Ba8Al16Si30,500,-3.497592445324644e-05,2.5276368031689405,0.038990268274429335,161124.834704514
758,Ba24Al9Ge91,500,-4.908261079051337e-05,2.4688454942524043,0.07297489735989038,162567.26907447257
2114,Ba8Al16Si30,550,-3.84480611820927e-05,2.4812644078252784,0.05008536781360458,152852.42556032108
433,Ba7.99Ga15.84Cu0.004Sn30.16,550,0.0004716559785352068,1.1014470929317213,0.5398657313312079,5647.4780390841415
686,Ge129.3P42.7Te21.53,550,0.0003856913622508427,0.7283251601396827,0.06581517229650613,622.1056004504661
1265,K7Ba1Al9Si37,550,-0.00012477909763233442,1.1861480436963718,0.1118175819484157,14517.24611278292
710,Ba7.98Ga15.80Cu0.018Sn30.19,550,-0.0003124932587474493,0.7595696277083377,1.0664845597898562,15283.43412226366
875,Ba7.96Ga15.9In0Sn30.1,550,-0.00031750640619231904,0.9573112555015584,0.7580801940285866,12820.052979356247
876,Ba8.01Ga15.8In0.1Sn30.1,550,-0.00027948485895498167,0.7187362526673482,0.904142233020619,14836.63475480711
1248,Ba8Ga15ZnSi30,550,-6.69927956762246e-05,1.1967869966429276,0.11137539991056802,57440.83646633037
711,Ba8.00Ga15.80Cu0.020Sn30.09,550,-0.0003090541282435213,0.7217022221371678,1.2927367662774287,17045.083653919315
712,Ba7.99Ga15.80Cu0.033Sn30.17,550,-0.00030423497979015907,0.7108826626973368,1.3410837102875135,18435.36320679312
2115,Ba8Ga16Si30,550,-3.710298490498299e-05,1.3754094974349491,0.006572991071120942,11940.284433993022
709,Ba7.96Ga15.90Cu0.000Sn30.10,550,-0.0003158255598121763,0.9507316742095008,0.7374977445770492,12698.712433391638
666,Ba7.8B0.1699Al14.6Si31.2,550,-3.833944890824868e-05,2.262233120592376,0.04304577766189047,115362.02973511336
665,Ba8.0B0.1679Al14.3Si31.4,550,-4.123758102830979e-05,2.108852430859152,0.05386834405609015,123788.58614844552
775,Ba24Al12Ge88,550,-7.160968363704167e-05,1.9091903123179697,0.16702480479916434,114282.53655365515
667,Ba7.7B0.1887Al14.8Si31.0,550,-3.2582071199148086e-05,2.020827048788054,0.030717021065614494,103122.961000979
1221,Ba8Cu5Si18Ge23,550,-0.0001368446537800105,1.062679327884828,0.2944511180066556,25643.4586897518
668,Ba8.0B0.320Al14.2Si30.5,550,-3.97078495847211e-05,2.2578181391383456,0.0452921772901056,118701.28972513233
772,Ba24In4Ge96,550,-4.3696181635948655e-05,3.2716420867159237,0.056260133917367616,185519.1780480984
771,Ba24In0Ge100,550,-3.744257970987739e-05,4.0139293554024364,0.033404406978959016,200463.0131057923
1266,K6.5Ba1.5Al9.5Si36.5,550,-9.297458014730928e-05,0.9372076653143716,0.15720278898091933,29264.06956574907
1264,K6Ba2Al10Si36,550,-0.00014549092679573685,0.8137530421688629,0.13728782024870173,9021.70268566045
774,Ba8In16Ge30,550,-0.00013211108627078885,0.9649000565707216,0.4609183472727511,45937.355210317386
779,Ba8Al16Ge30,550,-5.62735359895622e-05,2.1642584277964687,0.11104311425827218,119292.29874488735
1267,K8Al8Si38,550,-0.00025071769370574163,1.791693592673099,0.030376247909468083,1516.3153665017637
773,Ba24In12Ge88,550,-8.65037817664242e-05,1.3279419623678206,0.21668589212904688,73267.51558275499
622,Ba8.01Ga15.83Zn0.019Sn30.15,550,0.0004831230161502415,1.0947882306731762,0.509476276875187,4348.19487062716
2224,Ba8Cu6Ge0Si40,550,6.10301261172577e-05,2.115802576850589,0.10563597612381724,113875.18619814124
2227,Ba8Cu6Ge24Si16,550,0.00012897573212024882,0.9209528070486652,0.3445631790367214,35342.309105331224
2225,Ba8Cu6Ge8Si32,550,9.4808665157987e-05,1.5906322125637702,0.1819611973866726,62951.58720009045
2226,Ba8Cu6Ge16Si24,550,0.00010963901053882525,1.2830478911398695,0.24885287013204985,49206.518219395686
758,Ba24Al9Ge91,550,-5.376284156184485e-05,2.5040502902694386,0.09110422971715583,154228.12402764833
2240,Ba8Ga16Ge30,550,-8.556682710142947e-05,1.5708488674039802,0.22450856050890527,97529.67230221508
745,Sr15.0Ga29.5Ge55.6,550,-0.00014111580368524924,1.1750902032613482,0.4887655585883786,59811.663321254884
1044,Ba8Ni0.4Zn7.0Ge38.6,550,-0.00015525263516026738,2.127358047116441,0.2285346553731169,31024.966490299503
759,Ba24Al12Ge88,550,-7.216521876216272e-05,1.8935499743952509,0.17045300520931697,113811.79365505412
1045,Ba8Ni0.5Zn7.1Ge38.4,550,-0.00013933863574118233,1.041858500245766,0.3443884859347077,37496.51066849821
760,Ba24Ga12Ge88,550,-7.528530319608954e-05,1.6885915403338476,0.21163741403536585,114574.71943736466
2214,Ba8Cu5Si6Ge34.43Sn0.57,550,-0.00012014230387249156,1.2216590905733609,0.21319643839065616,33828.375336933015
1139,Ba8Ga16Ge30,550,-8.468177330053614e-05,1.3626732789704272,0.2361989716037804,81606.9534164867
2408,K9Ba15Al38Sn98 ???,550,-0.00018721524194462963,0.6554695421797179,0.4995516761372372,17308.905005793793
1140,Ba8Ga16Ge30,550,-8.095438967501701e-05,1.634584446803776,0.22226110647473224,100792.29614163276
2341,Sr7.89Ga15.10Sn0.46Ge30.42,550,-0.0001473762809501445,1.4876360511263962,0.6387041260843298,72814.3874420441
606,EuBa7Al13Si33,550,-2.953157785611161e-05,2.00836050732428,0.01851144102298874,83273.48573632892
2219,Ba8Cu6Si16Ge24,550,0.0001280093067118827,0.9155512531079596,0.3504083837973644,35644.34031887481
2220,Ba8Cu6Si16Ge24,550,0.000111451293140221,0.8102861974369033,0.41273094366785296,49175.61391916948
2221,Ba8Cu6Si16Ge24,550,9.8464803585162e-05,0.7703859841221004,0.3852289217536038,55979.67351234142
2215,Ba8Cu5Si6Ge34.4Sn0.6,550,-0.00010125051117446447,1.1070152731208012,0.2514344679047609,52212.9401808062
2213,Ba8Cu5Si6Ge34.52Sn0.48,550,-0.00013395594091962124,1.298986654184645,0.19219302550099115,22601.77115556687
1078,Ba8Ga16.6Sn29.4,550,0.00025552247058363185,0.9955842056046436,0.243978012765826,6684.965901327912
2272,Ba7.99Ga15.8Cu0.033Sn30.2,550,-0.00030491640473594714,0.7132988598527259,1.3418797873557742,18539.01279494083
2271,Ba7.98Ga15.8Cu0.018Sn30.2,550,-0.0003102674686742157,0.7172455657304041,1.2892969173816553,16929.427007068953
2270,Ba7.98Ga15.8Cu0.018Sn30.2,550,-0.00031321787848246285,0.7717064881472382,1.0635861485399865,15221.355981056182
2269,Ba7.96Ga15.9Cu0Sn30.1,550,-0.00031657677040149027,0.955975750178906,0.7355097329775777,12619.596403863414
2342,Sr7.86Ga15.09Sn0.48Ge30.49,550,-0.0001532539048231855,1.4911462202675059,0.6385431972819631,68820.23877353035
1094,Ba7.96Ga15.88Sn29.57Ge0.55,550,0.0004313784726861585,0.9040803689680956,0.759769694838635,6686.584883560681
1106,Ba8Al12Si34,550,-1.7475226398883884e-05,1.3942958903680551,0.011449046439391136,89869.79977868227
757,Ba24Al4Ge96,550,-4.0346514405360304e-05,3.4193796200391104,0.0452856334707949,189997.09241839827
756,Ba24Al0Ge100,550,-3.6936542103740085e-05,4.0256863641493235,0.03365013137514139,194694.16812490262
818,Ba8Ga16Al0Sn30,550,-0.0003164691479165633,0.9531162042642478,0.7339564636163964,12761.685147275923
823,Ba8Ga8Al8Sn30,550,-0.0003076060724389198,0.8710726458964295,1.0091657588119531,17173.509530334504
2256,Ba8Ga15.8Zn0Sn30.2,550,-0.00031655429333417214,0.942553801651398,0.7422805736227254,12837.045694524422
822,Ba8Ga10Al6Sn30,550,-0.00030641702898980986,0.7627282157136008,1.199772348434294,18196.54232140508
2258,Ba8Ga15.6Zn0.1Sn30.3,550,-0.0002676958130477636,1.0021432672607204,0.7236132575728007,18641.26023180416
821,Ba8Ga12Al4Sn30,550,-0.00030767405707288675,0.9164344569179264,0.9917427041688782,17789.176004183595
1017,Sr16.55Ga27.39Ge56.07,550,-0.00023662991093780132,0.9190279327361864,0.6923114631849783,20699.770391381466
726,Ba8Ni2.64Zn2.28Ge40.18Sn0.90,550,-0.000175722649987107,0.9169477485463204,0.21056685342680612,13083.998845617842
861,Ba8Cu3.5Ge41In1.5,550,-5.816879303547975e-05,2.3729579303031585,0.10146747424836278,126469.54557779693
1018,Sr16.01Ga27.83Ge56.16,550,-0.00023758809155444862,0.8739279207481845,0.6228245769694324,17740.375320616367
2343,Sr7.92Ga15.04Sn0.35Ge30.69,550,-0.00014568729905211017,1.4721394011434596,0.6925717792591102,78807.03970508925
1016,Sr8Al0Ga16.5Ge29.5,550,-0.00019910469908914548,0.7832437880338092,0.7593007043688811,22505.99779056037
1021,Sr16.04Ga28.61Ge55.35,550,-0.00035164556756531114,0.7535835984649553,0.27902526857759424,3029.3412246337666
1020,Sr16.33Ga28.23Ge55.44,550,-0.0003018182362337265,0.9249945248831568,0.1810444266500345,3303.963081018629
1019,Sr16.58Ga27.93Ge55.48,550,-0.0002805023541327725,0.794117377510466,0.7546850903467645,14073.331835079794
2344,Sr7.86Ga15.00Sn0.39Ge30.76,550,-0.00012997745959521305,1.6701433695747658,0.6139932515966389,94529.55287297652
1201,Ba8Cu6Si40,550,-8.038608209097292e-05,2.465247279782851,0.1683084916944697,101095.15863095061
717,Ba8Ni2.13Zn3.33Ge39.82Sn0.72,550,-0.00013585146630123158,0.9789904893352744,0.11279515180572865,11973.024184628095
1203,Ba8Cu6Si40,550,-6.665444749315378e-05,1.6466586479339576,0.15255168201546446,95863.390011335
1204,Ba8Cu6Si40,550,-6.596771269142207e-05,3.066392701693651,0.09067471172818188,113173.93838923545
2193,Ba8Al16Si30,550,-2.6546132566426274e-05,4.608408240785991,0.014597916788830378,204588.21697385798
2196,Ba8Al16Si30,550,-6.4097228951883e-05,0.999661901754763,0.0522540346088225,23283.14788149204
2198,Ba8Al16Si30,550,-9.890487223982476e-05,1.5845036010117504,0.2470627513139849,73313.98205070011
619,Ba8.01Ga15.89Zn0.006Sn30.1,550,0.0004010556256999668,1.0664456109237577,0.9232040293523838,11072.13473991275
620,Ba8Ga15.88Zn0.007Sn30.12,550,0.00039520026830757663,1.0664456109237577,0.9519576884349092,11854.434605881484
2194,Ba8Al16Si30,550,-6.980073505445054e-05,2.384948445251325,0.13187010245375494,120765.68188362545
2195,Ba8Al16Si30,550,-7.859505845459781e-05,2.706709452764976,0.1314680829744912,105127.09370008788
2197,Ba8Al16Si30,550,-9.16346346847164e-05,1.3410478491442177,0.16269879807749632,47656.946861051954
1151,Ba15.10Ga29.87Ge55.03,550,-0.0002498762889307997,0.8852782098509876,0.16065510991166576,3932.0973179022553
2214,Ba8Cu5Si6Ge34.43Sn0.57,600,-0.00012854476952387514,1.219210199982676,0.2476112568810613,30481.52812818544
606,EuBa7Al13Si33,600,-3.265963040284336e-05,2.0840981161721253,0.02263937872700461,80192.1382221296
2341,Sr7.89Ga15.10Sn0.46Ge30.42,600,-0.00015876700344898554,1.4778736873818772,0.7259326876042633,66636.98487858521
816,Ba8Ga16Ge30,600,0.00016798972863443993,0.96050953146249,0.019487178241506697,928.1738191491586
2215,Ba8Cu5Si6Ge34.4Sn0.6,600,-0.00010917436422161268,1.0993544656183794,0.3083227514534839,48480.39054808163
2114,Ba8Al16Si30,600,-4.1804888476912574e-05,2.388680602787773,0.06384922359496184,145448.18785649422
2141,Ba8Ga16Ge30,600,-0.00012318393023447638,1.8254121774075005,0.4172723590598686,88236.15284531776
2219,Ba8Cu6Si16Ge24,600,0.00013479767523163545,0.9299925718893566,0.3949371665277179,34027.54185360188
2196,Ba8Al16Si30,600,-6.901418862116366e-05,1.0597151071719535,0.061684312607541265,22095.65305045224
2344,Sr7.86Ga15.00Sn0.39Ge30.76,600,-0.00014156561696369836,1.666639232490447,0.6937278621150029,85214.96747049653
2225,Ba8Cu6Ge8Si32,600,0.0001014570193962009,1.5294824308475368,0.21977206740339691,57515.35078737362
2221,Ba8Cu6Si16Ge24,600,0.00010584059000123402,0.7621333361506681,0.4545980253898119,51768.32073834402
2226,Ba8Cu6Ge16Si24,600,0.0001173824408496237,1.2360526307679771,0.3025290700035188,45884.43920755725
2195,Ba8Al16Si30,600,-8.315553933435464e-05,2.8122139464122924,0.1416802634195271,97196.26178369437
2220,Ba8Cu6Si16Ge24,600,0.00011971803224092825,0.8133651953788203,0.4828640801471322,45925.844386552926
2224,Ba8Cu6Ge0Si40,600,6.706009810231487e-05,2.0915526133565567,0.13376246890394405,105533.11543298738
2227,Ba8Cu6Ge24Si16,600,0.0001353740714220195,0.935572015035366,0.38974146748847227,33633.41045393063
2343,Sr7.92Ga15.04Sn0.35Ge30.69,600,-0.00015847342005667657,1.4669943769930085,0.7939760793410575,72030.47893565505
666,Ba7.8B0.1699Al14.6Si31.2,600,-4.200935313497132e-05,2.2886084534330573,0.05336422158895668,110646.8460179715
861,Ba8Cu3.5Ge41In1.5,600,-6.619659023575974e-05,2.4329603616865967,0.12346271892445505,114073.40688705306
665,Ba8.0B0.1679Al14.3Si31.4,600,-4.472524893957999e-05,2.2629233922446232,0.06211113870740559,118149.3616489884
2115,Ba8Ga16Si30,600,-4.237986844045853e-05,1.4350021882818988,0.00861066884597842,11466.186245887737
668,Ba8.0B0.320Al14.2Si30.5,600,-4.284126665881175e-05,2.300330161862942,0.055045240577036025,114636.25856687962
667,Ba7.7B0.1887Al14.8Si31.0,600,-3.580251785433252e-05,2.0912433480169668,0.03777435594771192,99311.54099726042
2240,Ba8Ga16Ge30,600,-9.520849681823611e-05,1.5493527456251417,0.2893970369838483,89417.13773954262
2197,Ba8Al16Si30,600,-9.828796438761476e-05,1.4274873027248134,0.1826840133265009,43866.948236103635
2213,Ba8Cu5Si6Ge34.52Sn0.48,600,-0.000137751943876108,1.2954799898454326,0.2199145933996114,20902.476679955336
2345,Sr7.84Ga14.49Sn0.34Ge31.42,600,-0.00012278530440817622,1.8278354808020636,0.6738693127338209,113511.84057728286
2198,Ba8Al16Si30,600,-0.00010691448493124085,1.575105712337017,0.2941240652298269,68982.47537612822
2342,Sr7.86Ga15.09Sn0.48Ge30.49,600,-0.00016624854000400483,1.4888349110610155,0.7258384063318974,62369.43345416876
760,Ba24Ga12Ge88,600,-8.205145551925917e-05,1.6875326581765755,0.2649041255984865,109172.42988409846
1221,Ba8Cu5Si18Ge23,600,-0.00013391696538710992,1.1374636462169097,0.276730724740311,25061.929231175953
774,Ba8In16Ge30,600,-0.00013978245034556466,0.9604121523835776,0.5504798752297589,44366.39999646479
1140,Ba8Ga16Ge30,600,-8.764483664545679e-05,1.6380392988469623,0.2621941411227218,93184.43526652617
2410,K9Ba15Al31Ga8Sn97,600,-0.000248309103840842,0.4184917402932792,0.7985828769846659,10671.525346013277
1139,Ba8Ga16Ge30,600,-9.266101441790278e-05,1.344263716313186,0.28311529117412043,73875.84336301591
775,Ba24Al12Ge88,600,-7.802179022118172e-05,1.8818145637283656,0.2098475233498292,108487.84011571313
1248,Ba8Ga15ZnSi30,600,-7.266776463363061e-05,1.1359326374665029,0.1357158987665632,53945.38088563416
759,Ba24Al12Ge88,600,-7.846185028486077e-05,1.880965004346008,0.21412882071387893,108301.54429333867
1044,Ba8Ni0.4Zn7.0Ge38.6,600,-0.0001668051036341273,2.129879346297593,0.2674482838282026,28165.652106971105
1045,Ba8Ni0.5Zn7.1Ge38.4,600,-0.00014923365922693077,1.032817973100019,0.3927495514147484,34236.08493495529
745,Sr15.0Ga29.5Ge55.6,600,-0.00014350816281544798,1.221655045329019,0.5122474447841889,55180.327920069336
2414,K9Ba15Al31Ga8Sn97,600,-0.0002486516093001062,0.4186217405909911,0.8056889615732334,10842.23860697872
717,Ba8Ni2.13Zn3.33Ge39.82Sn0.72,600,-0.000117324925056351,1.0057563825581233,0.1056757201655576,15190.252701053045
726,Ba8Ni2.64Zn2.28Ge40.18Sn0.90,600,-0.00015230675543584404,0.9344863898331964,0.197010714040164,15395.508672075739
1203,Ba8Cu6Si40,600,-7.187271561192277e-05,1.6208076094401194,0.1820064809708484,90660.46574663174
1017,Sr16.55Ga27.39Ge56.07,600,-0.0002429334422681517,0.9353642001429848,0.7010537857275334,18515.031002103
1204,Ba8Cu6Si40,600,-7.145544467834376e-05,3.0268163075847454,0.11080027741882016,106967.6944487906
1018,Sr16.01Ga27.83Ge56.16,600,-0.00024377992426465942,0.902117319985012,0.6421202459709846,16367.14449383042
1201,Ba8Cu6Si40,600,-8.53804661325036e-05,2.4814561620557853,0.19890248825850246,95353.63259465684
1019,Sr16.58Ga27.93Ge55.48,600,-0.00028283190287491995,0.7983064173280354,0.7761459006871971,13265.94191474446
1020,Sr16.33Ga28.23Ge55.44,600,-0.0002561236474817366,1.0151581558369247,0.14824796589213785,3891.6914547055126
771,Ba24In0Ge100,600,-4.088140454070007e-05,4.165206356291424,0.04204719806647389,194249.81128835952
772,Ba24In4Ge96,600,-4.712888132003829e-05,3.3514973750326447,0.06884071783190192,180405.33267049227
773,Ba24In12Ge88,600,-9.221348457159664e-05,1.3419614938898716,0.263315383359662,71371.42098570762
1021,Sr16.04Ga28.61Ge55.35,600,-0.00031329020349424216,0.8247240042281793,0.26182928063456234,3658.0440846368797
1151,Ba15.10Ga29.87Ge55.03,600,-0.00024895856491044294,0.8695467932642903,0.20507849977246906,4503.060011699131
1078,Ba8Ga16.6Sn29.4,600,0.00015684027131176523,1.2560270598910572,0.08009896647215342,7427.751163530909
1106,Ba8Al12Si34,600,-1.9813645438979747e-05,1.3863239236087128,0.014858052941584253,87892.61384171803
1265,K7Ba1Al9Si37,600,-0.0001321093218592616,1.1976897125982455,0.1315093839057689,14068.101289840271
779,Ba8Al16Ge30,600,-6.24092730436074e-05,2.1952723646658967,0.13503758042786984,112556.6292274557
1267,K8Al8Si38,600,-0.00025925238509286094,1.7931894526053398,0.03556291848476828,1508.2315886664155
757,Ba24Al4Ge96,600,-4.3772659476481576e-05,3.49166877426406,0.05625075183505377,182272.5062784301
1266,K6.5Ba1.5Al9.5Si36.5,600,-0.00010020501900920704,0.9456587794765275,0.1845953654628448,27883.59492787178
1264,K6Ba2Al10Si36,600,-0.00015451568641027541,0.8188177389468684,0.16041359741852595,8616.933087242292
2426,Dy8Al16Si30,600,1.3509110307644404e-05,1.5949107312665518,0.0073375690060907515,107501.44360762107
756,Ba24Al0Ge100,600,-4.0353668748398575e-05,4.175069370572817,0.04315762450701388,189817.5961442161
2427,Dy8Al16Si30,600,1.6856428223306413e-05,4.4092197089729055,0.011728063420643276,300561.9406640759
758,Ba24Al9Ge91,600,-5.8631354310245654e-05,2.5239935809987784,0.113619437726436,146902.05851759942
816,Ba8Ga16Ge30,650,0.00015562041551611192,1.001329992378107,0.01624600145810462,1060.7468903030613
1151,Ba15.10Ga29.87Ge55.03,650,-0.00024804084089008607,0.8666454347913605,0.2502969387877769,5006.3393256842655
1017,Sr16.55Ga27.39Ge56.07,650,-0.00024315210707080562,0.9844351030951072,0.6550036641587214,16583.32910867577
1018,Sr16.01Ga27.83Ge56.16,650,-0.0002431276325422693,0.9696877667624706,0.6041768236413763,15157.720047964773
2344,Sr7.86Ga15.00Sn0.39Ge30.76,650,-0.0001525839601311634,1.6642784660392476,0.7571538248737735,76540.84610870283
2345,Sr7.84Ga14.49Sn0.34Ge31.42,650,-0.00013055525880513992,1.8283848567690917,0.722148381024847,102434.50788912128
861,Ba8Cu3.5Ge41In1.5,650,-7.50014440959998e-05,2.402837987398229,0.1579509075812231,102713.5342805322
1021,Sr16.04Ga28.61Ge55.35,650,-0.00026365688058952775,0.9353833534182956,0.2287866061228492,4820.383106399182
1016,Sr8Al0Ga16.5Ge29.5,650,-0.00021062325324194112,0.8090902396417754,0.8589197059692406,19625.42340147024
2343,Sr7.92Ga15.04Sn0.35Ge30.69,650,-0.00016895585973968698,1.4682343040049517,0.8726777954949209,66061.43370612305
1019,Sr16.58Ga27.93Ge55.48,650,-0.00027505079565657057,0.8468206996538226,0.7377259333007389,13029.191156660494
1020,Sr16.33Ga28.23Ge55.44,650,-0.00020346893045906963,1.1328898211725895,0.11447974381579695,5101.553207815905
2225,Ba8Cu6Ge8Si32,650,0.00010725027905763241,1.4770461151281498,0.257198952107089,52091.86537141902
2226,Ba8Cu6Ge16Si24,650,0.00012387263100813964,1.2048173690824378,0.3479929615721109,42494.37506106935
756,Ba24Al0Ge100,650,-4.3563747683284056e-05,4.328997695297455,0.05178788206968932,185616.29146464547
2227,Ba8Cu6Ge24Si16,650,0.00014001257353747295,0.9701979120959168,0.4154710632531964,31762.022937917445
2224,Ba8Cu6Ge0Si40,650,7.202303253745136e-05,2.0670477263254967,0.16263326511054554,100631.19759742203
2220,Ba8Cu6Si16Ge24,650,0.0001270493746025654,0.8295287208184425,0.5335661455021339,42695.19718716265
2221,Ba8Cu6Si16Ge24,650,0.00011268629232628435,0.7694771369455413,0.5053573264614037,47370.66646908426
1045,Ba8Ni0.5Zn7.1Ge38.4,650,-0.0001590622201194515,1.0571085692051612,0.44062860809645293,31289.379021557143
2240,Ba8Ga16Ge30,650,-0.00010477990415103023,1.5178440786643133,0.3727812715125101,82052.68552681612
758,Ba24Al9Ge91,650,-6.362987396593475e-05,2.537086241061359,0.14029925936928433,140574.2796034715
745,Sr15.0Ga29.5Ge55.6,650,-0.00014590052194564672,1.2166036863499912,0.5158338499000092,49921.384341251454
1044,Ba8Ni0.4Zn7.0Ge38.6,650,-0.00017794770364514478,2.1715378062851807,0.3042101062157849,25776.519184634122
2427,Dy8Al16Si30,650,1.8726894561252053e-05,4.508128182181373,0.014511995053363059,283953.4383863974
757,Ba24Al4Ge96,650,-4.737343782662029e-05,3.5626456450613304,0.06900571808354318,175077.48101231828
759,Ba24Al12Ge88,650,-8.446583076395993e-05,1.8603025664107729,0.26221244909673025,103205.46428024683
2219,Ba8Cu6Si16Ge24,650,0.0001402960785416125,0.9639428125732202,0.4177609142741359,32028.4089777566
1140,Ba8Ga16Ge30,650,-9.433528361589658e-05,1.6318802646057695,0.3067384843572084,86535.61449422195
1139,Ba8Ga16Ge30,650,-0.000100847543939227,1.3209027889855016,0.3368089498260625,67299.28840232076
2341,Sr7.89Ga15.10Sn0.46Ge30.42,650,-0.00016792114777825482,1.4805074930699276,0.7933678933487379,61359.98224208102
2342,Sr7.86Ga15.09Sn0.48Ge30.49,650,-0.00017733693450500444,1.4898414089627483,0.8020425285884567,57325.233387707725
2213,Ba8Cu5Si6Ge34.52Sn0.48,650,-0.00014154794683259478,1.3204733820098509,0.2263577676308301,19483.64449825044
760,Ba24Ga12Ge88,650,-8.861979910661354e-05,1.6896185557585484,0.3212783314328333,104187.96855382637
606,EuBa7Al13Si33,650,-3.6085665915291135e-05,2.1516331036168026,0.028227501862426282,77199.23420434311
2214,Ba8Cu5Si6Ge34.43Sn0.57,650,-0.00013619371236928138,1.230655308990812,0.2728626066842974,27559.965203155916
2215,Ba8Cu5Si6Ge34.4Sn0.6,650,-0.00011709821726876091,1.0825345053108464,0.3635661225292921,44556.208014616794
2115,Ba8Ga16Si30,650,-4.7701236433945e-05,1.47668723303713,0.01105803690152458,11040.63178064222
1248,Ba8Ga15ZnSi30,650,-7.834273359103663e-05,1.0816185562434626,0.16482388485726895,50924.28732603626
1221,Ba8Cu5Si18Ge23,650,-0.00013098927699420934,1.2246925290563464,0.2398171274527563,25008.06342053853
772,Ba24In4Ge96,650,-5.062498551459082e-05,3.414258901393491,0.08184886987021978,175159.69022682222
773,Ba24In12Ge88,650,-9.71166149653293e-05,1.3578699332017292,0.3112469709084931,69598.7482273375
771,Ba24In0Ge100,650,-4.417422432238459e-05,4.321385986715956,0.05049812896781086,188689.06810555933
775,Ba24Al12Ge88,650,-8.440443106727075e-05,1.8436011255805984,0.25649364897609794,103133.18791327596
2141,Ba8Ga16Ge30,650,-0.0001364676334694441,1.8422136884422609,0.5534672826167295,78630.71442086171
774,Ba8In16Ge30,650,-0.0001466890442161545,0.9546459510128064,0.6399406645947933,43077.620607417484
2114,Ba8Al16Si30,650,-4.498936738643933e-05,2.245329174740062,0.0812855169683678,138726.70210250028
665,Ba8.0B0.1679Al14.3Si31.4,650,-4.843397993113917e-05,2.4385057818396376,0.07142229161724561,112673.40545532787
1264,K6Ba2Al10Si36,650,-0.00016318613430451177,0.8237069597782947,0.1850738806961404,8235.96328420938
1266,K6.5Ba1.5Al9.5Si36.5,650,-0.00010722583305581814,0.9510792943138936,0.2130228692257628,26517.6739571604
1265,K7Ba1Al9Si37,650,-0.00013852117182601428,1.2073974152067106,0.1507853203967228,13548.94955376577
1267,K8Al8Si38,650,-0.0002677870764799803,1.7945219610287224,0.040817064181275335,1496.0383410858071
779,Ba8Al16Ge30,650,-6.888174242300282e-05,2.3384287511156074,0.15419293263010436,104888.04176631244
668,Ba8.0B0.320Al14.2Si30.5,650,-4.6296965036092214e-05,2.3487021747756898,0.06643948753861617,110626.54711394913
667,Ba7.7B0.1887Al14.8Si31.0,650,-3.9348916873415946e-05,2.1604970391489227,0.04602582668571542,95610.27190589804
666,Ba7.8B0.1699Al14.6Si31.2,650,-4.5919751224041664e-05,2.3301642473780553,0.06560676629440608,106134.15075381668
1203,Ba8Cu6Si40,650,-7.709098373069175e-05,1.6209352894477629,0.20783891173182226,85736.81678292301
1201,Ba8Cu6Si40,650,-9.037485017403424e-05,2.5158316416616984,0.22360921879774587,90007.17765430023
1204,Ba8Cu6Si40,650,-7.694317666526545e-05,2.9970967711038767,0.13044439111258765,100816.40531902737
1267,K8Al8Si38,700,-0.00027632176786709966,1.7960704442815234,0.04584961405279142,1478.3364988692235
1201,Ba8Cu6Si40,700,-9.536923421556491e-05,2.551184712447437,0.24104929205480066,85321.26768336668
666,Ba7.8B0.1699Al14.6Si31.2,700,-5.020495963514301e-05,2.3832936896088137,0.07995225712608728,101742.8954076074
779,Ba8Al16Ge30,700,-7.56909441277485e-05,2.5394444729723347,0.17240720514783225,97619.20965464623
756,Ba24Al0Ge100,700,-4.6539223752719155e-05,4.480725007466209,0.05983335137619794,182032.23887638285
861,Ba8Cu3.5Ge41In1.5,700,-8.421014483280797e-05,2.2549357770407283,0.2105654826616643,92873.53594611023
1150,Ba15.44Ga29.23Ge55.33,700,-0.00022311158742695895,0.7827062471385912,0.4739971117868187,12161.492395379084
757,Ba24Al4Ge96,700,-5.112797346464541e-05,3.634913836240924,0.08353134364505391,168618.00284769668
1203,Ba8Cu6Si40,700,-8.230925184946075e-05,1.6553197031454319,0.23093910151506855,81192.73050600158
759,Ba24Al12Ge88,700,-9.020100269767096e-05,1.8375408313126824,0.3137713877552979,98537.52761161842
2115,Ba8Ga16Si30,700,-5.288164871003754e-05,1.5012456136533476,0.01388986951830187,10652.263572080416
1045,Ba8Ni0.5Zn7.1Ge38.4,700,-0.00017032372894326008,1.1036564235749973,0.4898768106706637,28608.935197221268
1266,K6.5Ba1.5Al9.5Si36.5,700,-0.00011369959701543642,0.9579154043684724,0.24226837368758325,25134.50820279809
1264,K6Ba2Al10Si36,700,-0.00017112172258315568,0.8285189633921121,0.21109391204636416,7911.130460562499
758,Ba24Al9Ge91,700,-6.868896405900783e-05,2.550700581531044,0.17037296611267372,135044.10773956592
2345,Sr7.84Ga14.49Sn0.34Ge31.42,700,-0.00013603069825022184,1.8415018252289848,0.7500353594465228,93500.51487561103
1265,K7Ba1Al9Si37,700,-0.0001441451360501153,1.2143888392287865,0.16888775763046868,12927.406334492636
745,Sr15.0Ga29.5Ge55.6,700,-0.00014829288107584546,1.2060501945123434,0.4915871291883951,43582.583039413665
2240,Ba8Ga16Ge30,700,-0.00011605405243502506,1.4698098063285456,0.4761936692990024,75530.38160293247
667,Ba7.7B0.1887Al14.8Si31.0,700,-4.322706181577556e-05,2.220870696862563,0.05552273501668803,91879.44632132187
665,Ba8.0B0.1679Al14.3Si31.4,700,-5.227051867911743e-05,2.5909609246130363,0.08200719871594775,107365.23024290882
668,Ba8.0B0.320Al14.2Si30.5,700,-5.008169536415592e-05,2.3979364933404144,0.07923157417213578,106226.80078754843
1021,Sr16.04Ga28.61Ge55.35,700,-0.0002051114435373777,1.0911799733058494,0.1797530403316343,6676.9956939391695
774,Ba8In16Ge30,700,-0.00015274374724299637,0.9502608889682378,0.7226833873156132,42032.013362098536
2141,Ba8Ga16Ge30,700,-0.00014692850121218292,1.7973720607510195,0.689781369670329,70998.24265366679
1139,Ba8Ga16Ge30,700,-0.0001090904098620368,1.2927300055501263,0.3978189541024218,61733.67250616652
1140,Ba8Ga16Ge30,700,-0.0001010257305863364,1.6161821493885116,0.3566576779124127,80682.59235379934
2215,Ba8Cu5Si6Ge34.4Sn0.6,700,-0.00012502207031590912,1.0567072638513595,0.408837416424948,40226.485837776
1020,Sr16.33Ga28.23Ge55.44,700,-0.00014973883809662396,1.2771515571229988,0.08513182926966878,7101.801326608072
1221,Ba8Cu5Si18Ge23,700,-0.00012806158860130879,1.302300341578773,0.19887223562334452,25610.498263522324
2214,Ba8Cu5Si6Ge34.43Sn0.57,700,-0.0001413976012082003,1.2641433705603475,0.28209656690863305,25176.021559067274
2343,Sr7.92Ga15.04Sn0.35Ge30.69,700,-0.00017758368038563302,1.48133698226553,0.9331486268780697,61221.000979134245
775,Ba24Al12Ge88,700,-9.050038219003643e-05,1.8085803854819933,0.30598831671096377,98435.3215810582
606,EuBa7Al13Si33,700,-3.9781450281804245e-05,2.2051573281027985,0.035405997546382066,74235.9623384273
773,Ba24In12Ge88,700,-0.0001015295319641773,1.3806639257467808,0.35673269579036115,67967.88170546546
771,Ba24In0Ge100,700,-4.714013182937874e-05,4.472522654228016,0.05860864460396285,184439.25659189365
1151,Ba15.10Ga29.87Ge55.03,700,-0.00024712311686972925,0.8739322539673449,0.3170262707963261,5839.748391087556
2341,Sr7.89Ga15.10Sn0.46Ge30.42,700,-0.00017529720754836073,1.4960877254966258,0.8448495382284706,57267.13809180644
2342,Sr7.86Ga15.09Sn0.48Ge30.49,700,-0.00018578329309076522,1.498447368092647,0.8655331927434078,53813.96576251258
772,Ba24In4Ge96,700,-5.4168076489643985e-05,3.4715727739198257,0.09605951261267176,169984.48132105882
1016,Sr8Al0Ga16.5Ge29.5,700,-0.00021638253031833893,0.8916987501883684,0.7913901238062335,19201.614985454737
2225,Ba8Cu6Ge8Si32,700,0.00010959799731120878,1.4394946076661814,0.2796087625365513,47518.08832596092
2221,Ba8Cu6Si16Ge24,700,0.00011554949896028364,0.8010949403309744,0.5067808675087102,43561.27181797936
1018,Sr16.01Ga27.83Ge56.16,700,-0.00023265036976904794,1.0877986375744093,0.5123352258919452,14665.02685265179
2226,Ba8Cu6Ge16Si24,700,0.00012558355302088198,1.2025889657682565,0.3635384412214888,39375.03134241473
1017,Sr16.55Ga27.39Ge56.07,700,-0.00023379933080900356,1.074902452481405,0.5626026308042102,15731.761028170791
