Repository: starrydata/starrydata_datasets

> [!NOTE]
> **The duplicated `sample_id` issue was fixed on 2026-09-08**
>
> Datasets published between **2026-04-01 and 2026-09-08** contain duplicated
> `sample_id` values: the same `sample_id` can refer to samples belonging to
> **different papers**. Joining tables on `sample_id` alone mixes data from
> unrelated papers.

# starrydata_datasets

Daily per-project splits of the [Starrydata2](https://starrydata.nims.go.jp/) dataset, with a browsable download page at **https://starrydata.github.io/starrydata_datasets/**.

Historically this repository also hosted the raw CSVs (from 2019/7/11 until 2022/12/22); those older archives are still available via git tags.

File: datasets/20190711/20190711_preprocessing_interpolated_data.csv (part 53 of 94)
sampleid,composition,Temperature,Seebeck coefficient,Thermal conductivity,ZT,Electrical conductivity
2227,Ba8Cu6Ge24Si16,700,0.00013968619781216756,1.0254771722949871,0.4060790720126273,29990.767538954613
2344,Sr7.86Ga15.00Sn0.39Ge30.76,700,-0.00016239756321236246,1.670755142584249,0.8031059283040283,68739.65324990918
1204,Ba8Cu6Si40,700,-8.243090865218715e-05,3.035626201575468,0.14707764578776786,94933.21619433758
2224,Ba8Cu6Ge0Si40,700,7.408086310999918e-05,2.042447160729357,0.17917967365980747,96024.84530399398
2213,Ba8Cu5Si6Ge34.52Sn0.48,700,-0.00014534394978908154,1.3166396351618772,0.22364413896788093,18363.694381922225
2220,Ba8Cu6Si16Ge24,700,0.00012978982076908047,0.8599227762070152,0.5362978788988513,39682.23345440456
1019,Sr16.58Ga27.93Ge55.48,700,-0.000254745498949493,0.9532555642884988,0.6358336090294134,13573.325058498103
2219,Ba8Cu6Si16Ge24,700,0.00014109709398536622,1.0164430374138562,0.4043287733066414,29822.291818101137
2343,Sr7.92Ga15.04Sn0.35Ge30.69,750,-0.00018617405144394532,1.525010334072732,0.9958426366840659,58128.12513070378
1017,Sr16.55Ga27.39Ge56.07,750,-0.0002107061684311084,1.2151232686699964,0.4477149263040394,17015.4285102784
666,Ba7.8B0.1699Al14.6Si31.2,750,-5.4903851848844473e-05,2.4420555836287168,0.09642645938597336,97514.36494895599
1018,Sr16.01Ga27.83Ge56.16,750,-0.0002092727974670593,1.2692287997454104,0.3894169756948781,15682.02510166356
667,Ba7.7B0.1887Al14.8Si31.0,750,-4.7378971219748104e-05,2.2678606887564454,0.0663534804379062,88177.29903038422
1019,Sr16.58Ga27.93Ge55.48,750,-0.0002200792602644913,1.1251161702244596,0.4768623093947857,15137.440502146072
1020,Sr16.33Ga28.23Ge55.44,750,-0.00010100541232230688,1.448057427908567,0.058985932762814934,10014.930883774312
665,Ba8.0B0.1679Al14.3Si31.4,750,-5.6143055619238206e-05,2.6981356911730434,0.09396580723439113,102374.2075257986
1016,Sr8Al0Ga16.5Ge29.5,750,-0.00022214180739473676,1.0337720339209464,0.646131976948424,19717.64783871628
1021,Sr16.04Ga28.61Ge55.35,750,-0.00014045122988274922,1.296151245254417,0.11549946745533513,9403.53679425769
668,Ba8.0B0.320Al14.2Si30.5,750,-5.412614805964349e-05,2.442307686614799,0.09321536583246537,101523.0514218305
606,EuBa7Al13Si33,750,-4.365654160453286e-05,2.244153854332384,0.04399886870831793,71339.02043306151
1265,K7Ba1Al9Si37,750,-0.00014926862400514905,1.2182906757245078,0.1855362497578911,12240.66035246036
1266,K6.5Ba1.5Al9.5Si36.5,750,-0.0001193716738361824,0.9694952919086188,0.2719958958010592,23807.61793232381
1264,K6Ba2Al10Si36,750,-0.00017773901026371897,0.8334125511864069,0.2372962383049883,7666.003539514469
1267,K8Al8Si38,750,-0.00028485645925421896,1.7979689047829872,0.05063160990419352,1457.2262977605048
1139,Ba8Ga16Ge30,750,-0.0001171975863482184,1.2617110135028735,0.4657692653324882,57046.909662667196
1140,Ba8Ga16Ge30,750,-0.00010771617755677619,1.5934326174393083,0.4123320078710971,75501.85489215245
745,Sr15.0Ga29.5Ge55.6,750,-0.0001506852402060442,1.3367080597139704,0.4361923481045928,36288.42255097837
1201,Ba8Cu6Si40,750,-0.00010036361825709556,2.574803076814604,0.2502821814640792,81613.42397234893
1203,Ba8Cu6Si40,750,-8.752751996822972e-05,1.7104925612535933,0.25187074733960996,77205.920134263
1204,Ba8Cu6Si40,750,-8.791864063910883e-05,3.1538155985699556,0.15890602001872867,89610.32726954216
1151,Ba15.10Ga29.87Ge55.03,750,-0.00024620539284937244,0.8891898158144244,0.40268765592190897,7376.887548903319
1150,Ba15.44Ga29.23Ge55.33,750,-0.0002243466750592372,0.7884086163548818,0.4950292416602658,11410.494443816542
861,Ba8Cu3.5Ge41In1.5,750,-9.333982250517817e-05,2.0290548036612392,0.27963551171566703,84927.13077585245
2141,Ba8Ga16Ge30,750,-0.00015483165073961854,1.674435442803606,0.8164277117380854,65236.39867840241
2221,Ba8Cu6Si16Ge24,750,0.00010916743344122571,0.8704751914620688,0.416795780550614,40974.706614147966
2225,Ba8Cu6Ge8Si32,750,0.00010451462554437096,1.4236780445552202,0.2655411363107873,44416.809090389586
2226,Ba8Cu6Ge16Si24,750,0.00011735252841252828,1.2461665861514597,0.31919851315512204,36813.43749541524
2227,Ba8Cu6Ge24Si16,750,0.00012962176078509528,1.1017694804890448,0.34139652202531034,28612.2907372367
2224,Ba8Cu6Ge0Si40,750,7.062819751550248e-05,2.020053164398781,0.16425161338853034,88153.32967029429
2240,Ba8Ga16Ge30,750,-0.00012908324448162274,1.4043618387573478,0.5983374138445434,69964.61231571066
773,Ba24In12Ge88,750,-0.00010578246051620623,1.4142593559754275,0.39660795187209,66462.02183258139
774,Ba8In16Ge30,750,-0.00015770558787142887,0.9556210009305834,0.7909333917972189,41254.0052438405
775,Ba24Al12Ge88,750,-9.61645475064195e-05,1.7885368407214548,0.3578126534717779,94407.75246152119
2220,Ba8Cu6Si16Ge24,750,0.00012257183708186455,0.9082919453148844,0.4524421182026761,37044.56065827989
2219,Ba8Cu6Si16Ge24,750,0.0001320655929184777,1.0857897252916415,0.3364867323462726,27636.22974962651
779,Ba8Al16Ge30,750,-8.283687815784442e-05,2.5671711806779456,0.2037551483165312,91748.62155008131
771,Ba24In0Ge100,750,-4.9702459203367124e-05,4.6056637848679545,0.0666566478335011,181739.06875118392
772,Ba24In4Ge96,750,-5.772860259993799e-05,3.5312591299723546,0.11220701070784588,165072.10575722108
2214,Ba8Cu5Si6Ge34.43Sn0.57,750,-0.00014231048037687945,1.327912518852962,0.27081932513561924,23430.313604394327
2215,Ba8Cu5Si6Ge34.4Sn0.6,750,-0.00013294592336305733,1.0419413233055348,0.4299707649926234,35429.124685573464
2213,Ba8Cu5Si6Ge34.52Sn0.48,750,-0.00014913995274556832,1.2472124047287565,0.22477158611048864,17574.568868176077
757,Ba24Al4Ge96,750,-5.498793161016925e-05,3.708342652142942,0.09971188999788566,163036.86983921012
2115,Ba8Ga16Si30,750,-5.7767491121931776e-05,1.5092087651491128,0.017073427586221674,10295.365275035896
759,Ba24Al12Ge88,750,-9.575006092681159e-05,1.8178884241047173,0.3679447663198901,94272.9760685466
758,Ba24Al9Ge91,750,-7.372813990569251e-05,2.5705657610512023,0.2027291432641699,130065.86997180762
756,Ba24Al0Ge100,750,-4.930056825206277e-05,4.619676504210355,0.06794201990719717,178989.27253945655
771,Ba24In0Ge100,800,-5.197271354658374e-05,4.70933846534405,0.07541977164704866,180150.44336595907
738,Ba8Ge43,800,-0.0001244475424061527,2.450447713733638,0.043001758910416576,7081.923098270806
773,Ba24In12Ge88,800,-0.00011007358322852827,1.4614132106883908,0.4293189851525203,65024.19892620608
774,Ba8In16Ge30,800,-0.00016112457719845986,0.9885020467016146,0.8359540003262863,40877.05183390409
861,Ba8Cu3.5Ge41In1.5,800,-0.00010188460114913008,1.8779756096271143,0.35122151979260874,79175.10607026957
772,Ba24In4Ge96,800,-6.126287076702951e-05,3.5945107044947813,0.13048119806877234,160644.79698396812
812,Ba8Ga16Ge30,800,0.00018934006348929092,1.0303647906094362,0.3123411693215516,9749.716546256917
759,Ba24Al12Ge88,800,-0.00010120762549689402,1.805316878553754,0.4239120214424189,90377.43616406029
1041,Ba8Ni0.8Zn6.1Ge39.1,800,-0.0001835944626203384,1.5720959194982522,0.4294642680046468,25037.84419491608
1042,Ba8Ni0.5Zn6.5Ge39,800,-0.00018721556020648191,1.7644645852048564,0.3577044813168093,22509.37603624465
815,Ba8Ga16Ge30,800,0.00011148375852532407,1.0260079120478411,0.061523484963525936,5189.890525940525
1021,Sr16.04Ga28.61Ge55.35,800,-7.314002405806791e-05,1.5520460811794148,0.03637725491260193,13192.720155498544
756,Ba24Al0Ge100,800,-5.190343065259984e-05,4.7345520480099585,0.07689080579364171,176366.95936847565
758,Ba24Al9Ge91,800,-7.865598179460328e-05,2.6001631969512817,0.2361244703271004,125431.93262685074
757,Ba24Al4Ge96,800,-5.888840468093805e-05,3.780954772503759,0.11732652110134136,158376.59026624126
775,Ba24Al12Ge88,800,-0.00010146590111345576,1.789669474433316,0.4120436959472177,90845.1716339596
665,Ba8.0B0.1679Al14.3Si31.4,800,-5.996551936205765e-05,2.755599463873878,0.10735990934534062,97885.39945023163
668,Ba8.0B0.320Al14.2Si30.5,800,-5.830722438436102e-05,2.4760401346448,0.10837954242548532,96863.44564857084
667,Ba7.7B0.1887Al14.8Si31.0,800,-5.170077993710114e-05,2.2998222588078128,0.07871436678362914,84656.30048573119
666,Ba7.8B0.1699Al14.6Si31.2,800,-5.9974097958050294e-05,2.499261298192586,0.11477365956340235,93551.10861047627
1201,Ba8Cu6Si40,800,-0.00010535800229862622,2.598598757118843,0.2497827249706237,79273.47937925128
1203,Ba8Cu6Si40,800,-9.274578808699872e-05,1.7403085980270685,0.2690082606946502,74031.02523972634
1204,Ba8Cu6Si40,800,-9.34063726260305e-05,3.2749971833166427,0.1659171867326752,85187.12096018836
2115,Ba8Ga16Si30,800,-6.226287774535716e-05,1.499102612974796,0.020631938480859674,9972.935934233732
606,EuBa7Al13Si33,800,-4.758181605172155e-05,2.2719568335375144,0.05363700086926615,68594.04460029109
1265,K7Ba1Al9Si37,800,-0.00015424914453130497,1.219701699355093,0.20116497711049636,11594.83447260652
1266,K6.5Ba1.5Al9.5Si36.5,800,-0.00012417756220520264,0.986340274829962,0.301630372639746,22734.89386102249
1264,K6Ba2Al10Si36,800,-0.0001822460563453832,0.8388129539966153,0.2610173627779783,7512.909132153572
1267,K8Al8Si38,800,-0.0002933911506413383,1.799833581357654,0.05558743039982439,1439.319496631619
1139,Ba8Ga16Ge30,800,-0.00012493677791986408,1.2315459506679305,0.5387799147582836,53136.31440618123
1140,Ba8Ga16Ge30,800,-0.00011440662452721597,1.5681621770352132,0.4735209745044959,70914.96027279385
2215,Ba8Cu5Si6Ge34.4Sn0.6,800,-0.0001408697764102055,1.0883943676544678,0.4041884752199354,30302.254859217435
2214,Ba8Cu5Si6Ge34.43Sn0.57,800,-0.00013751429789879682,1.4159100525844082,0.2397810281603405,22452.070184343418
726,Ba8Ni2.64Zn2.28Ge40.18Sn0.90,800,-6.799052744985169e-05,1.1193322203816651,0.10035885280703367,30375.811279958365
717,Ba8Ni2.13Zn3.33Ge39.82Sn0.72,800,-5.9250874190234155e-05,1.1448693459302053,0.08015409580581427,32673.987224219214
2240,Ba8Ga16Ge30,800,-0.0001428050491210876,1.3285119175013418,0.7343961476816618,65456.16830935282
1150,Ba15.44Ga29.23Ge55.33,800,-0.00022558176269151547,0.8031519267889244,0.5021196162366692,10908.599261295627
1151,Ba15.10Ga29.87Ge55.03,800,-0.00024528766882901557,0.9118669542813009,0.489371515622544,9986.723972958713
774,Ba8In16Ge30,850,-0.00016228654253953192,1.0797986381545144,0.8482418064956169,41205.836771367336
772,Ba24In4Ge96,850,-6.471203896140589e-05,3.653091398357343,0.15002340506920175,156987.79937698186
2115,Ba8Ga16Si30,850,-6.635555307250999e-05,1.4656916103785267,0.02476526741736618,9698.669303652963
757,Ba24Al4Ge96,850,-6.275879828022304e-05,3.849813927322325,0.1360407558272224,154556.89699666412
756,Ba24Al0Ge100,850,-5.4425790326431843e-05,4.816429304054479,0.08735894829947355,173977.17402853293
759,Ba24Al12Ge88,850,-0.00010663331452021127,1.8020930915246107,0.4808615715851229,86824.4176387955
773,Ba24In12Ge88,850,-0.0001143231320948313,1.5236454423800243,0.4559503930424951,63553.79694518153
758,Ba24Al9Ge91,850,-8.337024817299662e-05,2.640121976363373,0.26939250135572,121024.73721037814
815,Ba8Ga16Ge30,850,0.00011127742923064204,1.1298002000573573,0.04712280371644534,5570.550485797593
771,Ba24In0Ge100,850,-5.433451251512767e-05,4.778046085212294,0.08624865136175222,178249.41509921657
812,Ba8Ga16Ge30,850,0.0001920112461566278,1.1183158697754298,0.2778787698324596,10100.529743862418
1140,Ba8Ga16Ge30,850,-0.00012109707149765576,1.5465741655833491,0.5390802577398407,66886.42307935827
667,Ba7.7B0.1887Al14.8Si31.0,850,-5.606063046750472e-05,2.317614610831465,0.09298040880186084,81490.17665063034
1139,Ba8Ga16Ge30,850,-0.00013203622365511971,1.2075777965931698,0.6127539054673828,49933.96955174584
668,Ba8.0B0.320Al14.2Si30.5,850,-6.247030752140255e-05,2.4939855858591184,0.1250652036015108,92650.86060778779
665,Ba8.0B0.1679Al14.3Si31.4,850,-6.366186910820413e-05,2.771881102922933,0.12228043580479205,94058.42042719288
1150,Ba15.44Ga29.23Ge55.33,850,-0.0002268168503237937,0.8323591611883235,0.4879845385625394,10732.584406848491
666,Ba7.8B0.1699Al14.6Si31.2,850,-6.530640425945173e-05,2.5475617162362894,0.13432826656831592,89975.44777701625
606,EuBa7Al13Si33,850,-5.141299371000431e-05,2.2943113837519267,0.06387122892111607,66102.69435582028
1267,K8Al8Si38,850,-0.0003019258420284577,1.8004905095596817,0.06178801517187205,1436.735064880448
1265,K7Ba1Al9Si37,850,-0.0001594274842459157,1.2206558486311323,0.2171601844393504,11152.65132288154
1266,K6.5Ba1.5Al9.5Si36.5,850,-0.0001283502440678672,1.0044759545563853,0.3302376379839747,22257.805579291078
1264,K6Ba2Al10Si36,850,-0.00018363681287786624,0.8456177188637483,0.2776243968406643,7451.724021493079
772,Ba24In4Ge96,900,-6.800110868459916e-05,3.686534846700464,0.16842248573985308,154487.09486469725
666,Ba7.8B0.1699Al14.6Si31.2,900,-7.07387528449749e-05,2.5805341838062508,0.15388641296450056,86905.84420037999
758,Ba24Al9Ge91,900,-8.775798883302609e-05,2.6876142673387773,0.3016524453103816,116848.44970893445
757,Ba24Al4Ge96,900,-6.653371718421122e-05,3.9119125717263508,0.15539792039132336,151352.23178782107
756,Ba24Al0Ge100,900,-5.695510827136639e-05,4.861866877603354,0.09970139830427104,171543.46243720682
606,EuBa7Al13Si33,900,-5.501416443669867e-05,2.317933470083016,0.07428540390587768,63963.208520457185
667,Ba7.7B0.1887Al14.8Si31.0,900,-6.031656429300219e-05,2.3242459919385325,0.10977613873112094,78831.77051086289
668,Ba8.0B0.320Al14.2Si30.5,900,-6.645153365126873e-05,2.492300714463573,0.14412347394872804,89224.80120014891
665,Ba8.0B0.1679Al14.3Si31.4,900,-6.71703870636176e-05,2.7637059124868912,0.1389147495933193,91001.89241557877
842,Ba8Ga16Ge30,900,-0.0002079085682541087,1.2943817837187341,0.007673595566405725,255.31363781955451
1140,Ba8Ga16Ge30,900,-0.00012778751846809555,1.5361747347180343,0.6067391831358014,63419.56779783688
1139,Ba8Ga16Ge30,900,-0.000138185501384033,1.1967007239454557,0.6808354575773731,47408.9408023254
811,Ba8Ga16Ge30,900,0.00021969029859700048,1.1566835797033816,0.4191554783526702,9320.81934496618
665,Ba8.0B0.1679Al14.3Si31.4,950,-7.044797085478912e-05,2.7512326067989648,0.15211974532774755,88767.15838501953
1140,Ba8Ga16Ge30,950,-0.00013447796543853533,1.5454028353979208,0.6731755394446098,60554.18546684884
1139,Ba8Ga16Ge30,950,-0.00014303633188440123,1.2072684499059614,0.7336859201065241,45571.95943324006
666,Ba7.8B0.1699Al14.6Si31.2,950,-7.60706411932327e-05,2.5937694589890734,0.17898440637857765,84447.89116302071
667,Ba7.7B0.1887Al14.8Si31.0,950,-6.433441321248235e-05,2.324518775995287,0.12990110615315512,76795.47202565793
606,EuBa7Al13Si33,950,-5.828131371209864e-05,2.349069784983868,0.08460945979494316,62262.48813546637
668,Ba8.0B0.320Al14.2Si30.5,950,-7.010006302798773e-05,2.4691246778355707,0.16415262085196616,86822.1265601912
756,Ba24Al0Ge100,950,-5.957547883580771e-05,4.876007451346631,0.11372220878594952,168687.88025163364
758,Ba24Al9Ge91,950,-9.169565809799728e-05,2.735750729964596,0.3325179464127108,113044.67197247547
757,Ba24Al4Ge96,950,-7.016385132939534e-05,3.9650595608385766,0.1748106007849265,148363.96759329556
811,Ba8Ga16Ge30,950,0.0002290829363335297,1.4286143478392657,0.3342719188924333,9484.474968671084
756,Ba24Al0Ge100,1000,-6.235478144364686e-05,4.875680922765367,0.12844792530342494,164936.29181337508
757,Ba24Al4Ge96,1000,-7.362686179996519e-05,4.008767824642977,0.19355209520629707,144997.64861842518
666,Ba7.8B0.1699Al14.6Si31.2,1000,-8.107732176097435e-05,2.5859586608410465,0.2102130502891944,82695.61164719205
667,Ba7.7B0.1887Al14.8Si31.0,1000,-6.800569067615003e-05,2.324674547081945,0.15010933694044615,75453.49406380921
758,Ba24Al9Ge91,1000,-9.504922800862308e-05,2.772975927480281,0.3623058645007608,109900.52347101083
606,EuBa7Al13Si33,1000,-6.116584849177104e-05,2.3920576285253263,0.0948324802683672,61076.40975748962
665,Ba8.0B0.1679Al14.3Si31.4,1000,-7.347442594400035e-05,2.7532902762654388,0.17126292623818518,87345.9872592305
668,Ba8.0B0.320Al14.2Si30.5,1000,-7.33003510552351e-05,2.425256673918524,0.1895920135714594,85578.69078724032
1140,Ba8Ga16Ge30,1000,-0.00014116841240897514,1.5832602030031049,0.7347018261990222,58369.81992890997
1139,Ba8Ga16Ge30,1000,-0.00014620338307761905,1.2490025875654798,0.7613666356637133,44487.94398905486
667,Ba7.7B0.1887Al14.8Si31.0,1050,-7.126548311999733e-05,2.33203918295155,0.17112605433083206,74834.90535324463
666,Ba7.8B0.1699Al14.6Si31.2,1050,-8.552404157453588e-05,2.5599802183176936,0.2452216527768068,81739.07028059383
1140,Ba8Ga16Ge30,1050,-0.0001478588593794149,1.6589413424322657,0.7887309934767117,57000.141651563456
1139,Ba8Ga16Ge30,1050,-0.0001472650742245262,1.332900997319718,0.7569172040854021,44305.480314301385
665,Ba8.0B0.1679Al14.3Si31.4,1050,-7.625675804456283e-05,2.7826153535726306,0.1901574380788241,86660.3662106852
668,Ba8.0B0.320Al14.2Si30.5,1050,-7.5994419362454e-05,2.3648334986162585,0.2193201800844255,85531.57340300726
606,EuBa7Al13Si33,1050,-6.369812305884802e-05,2.4478847886676185,0.10531576549411614,60475.00763631497
667,Ba7.7B0.1887Al14.8Si31.0,1100,-7.411034130027658e-05,2.35466793848871,0.1922228447426628,74917.68669446169
606,EuBa7Al13Si33,1100,-6.601096487632165e-05,2.5127494215328614,0.1169058989073577,60529.916480029424
666,Ba7.8B0.1699Al14.6Si31.2,1100,-8.918028182128859e-05,2.5239868192033823,0.28309695400576323,81675.52093567116
665,Ba8.0B0.1679Al14.3Si31.4,1100,-7.883346553605753e-05,2.841088579793912,0.20822159425610315,86535.9606635176
1140,Ba8Ga16Ge30,1100,-0.00015454930634985472,1.781463513199836,0.8357869316774038,56669.02003355293
1139,Ba8Ga16Ge30,1100,-0.00014576438012125568,1.4711461382646414,0.7200727846312411,45324.884671345615
666,Ba7.8B0.1699Al14.6Si31.2,1150,-9.183399744109178e-05,2.492492359040874,0.3214920264642069,82622.66958691321
667,Ba7.7B0.1887Al14.8Si31.0,1150,-7.661617162796982e-05,2.400990529168401,0.21256874880792734,75605.10629582878
665,Ba8.0B0.1679Al14.3Si31.4,1150,-8.127883187957437e-05,2.914971970495081,0.2258484755823913,86656.0321456596
606,EuBa7Al13Si33,1150,-6.83632004393394e-05,2.576619931676607,0.1310478139897,61322.28367671437
1140,Ba8Ga16Ge30,1150,-0.00016123975332029452,1.9592967145330331,0.881605737376247,57774.01204209438
1139,Ba8Ga16Ge30,1150,-0.00014120963529508138,1.6770134195917308,0.6586229968023293,48166.70360976291
665,Ba8.0B0.1679Al14.3Si31.4,1200,-8.370721803295145e-05,2.9701457818432075,0.24489295026071944,86506.15041571853
666,Ba7.8B0.1699Al14.6Si31.2,1200,-9.330585671774104e-05,2.4874588900608146,0.35587612919094225,84733.6109455757
667,Ba7.7B0.1887Al14.8Si31.0,1200,-7.895612750326095e-05,2.4794562145148165,0.2313522641892224,76679.14683830919
667,Ba7.7B0.1887Al14.8Si31.0,1250,-8.14185006500068e-05,2.598178881560245,0.2479034223810519,77731.19724639553
665,Ba8.0B0.1679Al14.3Si31.4,1250,-8.627735486601479e-05,2.9473454767115683,0.2694533576882747,85351.46665491571
3154,YbFe3.5Ni0.5Sb12,50,3.141966886860151e-05,1.924101910663104,0.007915662670194383,291348.7836377225
4984,CoSb2.75Ge0.125Te0.125,50,-0.0001730265482241142,7.227908862399661,0.00015360800670426834,741.7046968156606
4983,CoSb2.75Ge0.1Te0.15,50,-7.487261012016397e-05,6.956733384992795,0.003768674860718821,93535.84613834957
4982,CoSb2.75Ge0.075Te0.175,50,-5.442537270748466e-05,5.702718366537003,0.004336298642867045,166966.09146612132
4981,CoSb2.75Ge0.05Te0.2,50,-4.914138223015094e-05,6.3543865814082885,0.0039415019646307295,207429.55683845686
4071,CoSb3,50,3.0908952509697055e-05,28.92863448720883,2.316372468946e-05,14028.06436394483
3158,Yb0.8Fe3.5Ni0.5Sb12,50,1.926244932400759e-05,2.9715431753170587,0.0019105962177892535,306025.72518637066
5447,In0.8Fe1.2Co2.8Sb12,50,1.1885133567902299e-05,2.307692288465929,0.0003664192477579826,119723.12374296707
3967,Ca0.1Ce0.1Co4Sb12,50,-3.789436725283337e-05,10.21344500263677,0.0011739461643868615,134488.60739903033
1320,Ba0.1Yb0.3Fe0.2Co3.8Sb12,50,-4.595651555501183e-05,3.2524864353259786,0.00011769613272609431,3625.0457914206972
5367,Mm0.55Fe2.44Co1.56Sb11.96,50,2.325488559794288e-05,1.588359596832058,0.001750945167421902,102854.4197028384
5364,Mm0.82Fe4.00Sb11.96,50,8.197647106662972e-06,1.9178494864240672,0.0006040611187172777,344783.88680095994
5393,CeFe4Sb12,50,1.8889350626843482e-05,1.2787269968874646,0.0014133062169438032,101300.13940814335
3968,Ca0.1Ce0.15Co4Sb12,50,-4.1576513628286695e-05,6.657347464725897,0.0028812391994296805,217397.55822149696
5444,In0.5Fe0.25Co3.75Sb12,50,-7.005637562908922e-05,4.269015981036669,1.5447221443447106e-05,268.727936961127
3975,La0.1Co4Sb12,50,-3.769574645189711e-05,4.166574414494072,0.0012515337878359293,66779.45106759468
5445,In0.9Fe0.5Co3.5Sb12,50,1.041699531032547e-05,3.2165033576654287,9.182099714661304e-05,54434.10318646639
5446,In0.9Fe0.9Co3.1Sb12,50,3.677802519769758e-06,2.4516228718125728,3.0186302452442854e-05,109425.05337856237
1321,Ba0.15Yb0.25Fe0.2Co3.8Sb12,50,-5.233926960561129e-05,2.5646786395909005,8.042860185809744e-05,1505.9763578892512
3964,In0.1Yb0.2Co4Sb12,50,-2.241682385744504e-05,4.333607539693264,0.0020621375359086845,355671.48052921204
5273,CoSb3+4wt.%ZnO,50,5.1548487240469e-05,23.734771544829048,8.052056244996526e-06,1438.4342046985014
5271,CoSb3,50,3.209514421338605e-05,30.383212563300592,2.370622369595057e-05,13984.514801329338
3962,In0.1Yb0.05Co4Sb12,50,-4.0519857200036e-05,6.441489090763823,0.003042753339528641,238752.1035796718
3963,In0.1Yb0.1Co4Sb12,50,-4.049904413098637e-05,4.280593885616708,0.007690250070559184,401406.99731417757
5366,Mm0.65Fe2.92Co1.08SB11.98,50,1.7684348768810363e-05,1.9378782017446623,0.001471071687447151,182310.70371204353
4941,Eu0.43Co4Sb11.59Ge0.31,50,-2.710614944056981e-05,4.830077485923118,0.0051481195843092655,676857.2161213534
3884,Yb0.92Fe4Sb12,50,3.145730425124268e-05,4.768083900598903,0.00826904424116936,689368.862462891
4041,Ca0.25Co4Sb12,50,-2.8069381792778773e-05,5.391306900442117,0.004914968351203397,642991.7013591385
4678,Ce0.40Yb0.53Fe4Sb12,50,2.0309570741785526e-05,2.4741848274330955,0.002805119207524682,336520.8430360995
4679,Yb0.92Fe4Sb12,50,2.9909371904747352e-05,3.6100675040057006,0.008589824046121231,693290.1027377343
4043,Ca0.05Ce0.15Co4Sb12,50,-2.3119054485883585e-05,2.7714180858757986,0.0028487606415208647,342324.3648969434
4755,Yb0.20Ga0.15,50,-6.154140043204356e-05,3.212559774121708,0.011887369683115151,201665.79003890566
4045,Ca0.15Ce0.075Co4Sb12,50,-3.4460375163917096e-05,3.3934552519331467,0.006019351024851538,344018.49400652666
4940,Eu0.2Co4Sb12,50,-4.890241357020702e-05,3.9493665563080587,0.007265142426341576,239961.1773764682
4754,Yb0.26,50,-4.300001308221462e-05,1.899173268268344,0.01664243629804565,341880.4857125196
4074,CoSb3+8wt.%ZnO,50,5.0281432714973264e-05,23.585505946637173,8.792678822775685e-06,1640.5184325406542
4946,HfFe4Sb12,50,1.97260562943086e-05,0.412815959484796,0.00044842022320756093,9514.613005286652
4952,Ba0.15Sr0.14Co4Sb12.03,50,-2.0029806975518707e-05,3.908164873605233,0.0009007031067841268,175481.3655288228
4799,CoSb3,50,5.6065103753553566e-05,48.68012797678746,0.00013977819071594278,43294.812310822046
4073,CoSb3+4wt.%ZnO,50,5.539259039392442e-05,23.70155747157111,9.719662981703522e-06,1501.6016513710968
4949,Ba0.23Co4Sb12.10,50,-2.7766364254264763e-05,5.419541353062843,0.004195915248032292,589903.814164616
4677,Ce0.85Fe4Sb12,50,2.2142974639346825e-05,3.0932015343210484,0.0018519974198464816,233671.99402790522
3962,In0.1Yb0.05Co4Sb12,100,-8.788292319181017e-05,7.082292206399742,0.01750218576108671,160493.38683336574
4759,Yb0.35Ga0.15,100,-6.976990830288065e-05,2.672737446593708,0.057664736712170525,316614.14066001057
3961,In0.1Co4Sb12,100,-6.625974673753089e-05,21.85346895797211,5.690086377585082e-07,28.323029293843216
3963,In0.1Yb0.1Co4Sb12,100,-7.325935762922339e-05,4.577439394318743,0.036971063904085284,315324.9522978333
5365,Mm0.72Fe3.43Co0.57Sb11.97,100,3.422837154438799e-05,2.0497785311327554,0.012859553338753877,224988.51497378264
5364,Mm0.82Fe4.00Sb11.96,100,2.25077302308442e-05,2.2134795055157146,0.007072809626676947,309032.4403740044
5333,Ba0.3Ni0.02Co3.98Sb12,100,-3.5946303332539836e-05,3.795878346353881,0.007053207108760961,212592.63748689147
4799,CoSb3,100,7.810499996613658e-05,39.64214909818943,0.0007102143917556363,46151.83636375223
5334,Ba0.3Ni0.05Co3.95Sb12,100,-3.731011439428132e-05,3.7410030672414543,0.015723679925969892,361007.0563986655
5336,Ba0.3Ni0.2Co3.8Sb12,100,-3.7769702681044926e-05,4.32244999004725,0.007595218758020189,192335.5117091547
3884,Yb0.92Fe4Sb12,100,4.092786160568296e-05,4.0313347124959895,0.016874096257348866,444996.5052476467
5273,CoSb3+4wt.%ZnO,100,8.38358847713004e-05,20.55283577349032,6.276533747425721e-05,1835.4041788264715
3964,In0.1Yb0.2Co4Sb12,100,-4.533682301482744e-05,4.679275852809203,0.01186677132069824,270152.5396654968
4795,In0.09Nd0.03Co4Sb12.16,100,-9.416446998314697e-05,5.3558504617380125,0.01101779494221785,61100.63791462963
4946,HfFe4Sb12,100,3.282986845227763e-05,0.5829484667083995,0.0018792042653237144,10164.028374477692
4678,Ce0.40Yb0.53Fe4Sb12,100,3.070244407946443e-05,2.7102154693754854,0.010831786363338465,311428.2515754733
4981,CoSb2.75Ge0.05Te0.2,100,-6.128352427627959e-05,6.072488896358486,0.012360278037519651,199851.54230663762
4952,Ba0.15Sr0.14Co4Sb12.03,100,-3.221076263397049e-05,3.8417473591852014,0.004197736304863014,155432.53850409944
4984,CoSb2.75Ge0.125Te0.125,100,-0.00018738541484851988,6.880664005224309,0.0009424257020289467,1846.7406280166354
4983,CoSb2.75Ge0.1Te0.15,100,-8.986383761220604e-05,6.6351312443674875,0.01100098945448202,90388.11800322127
4982,CoSb2.75Ge0.075Te0.175,100,-6.694068424926656e-05,5.496199530938337,0.013140198927398964,161169.97410819356
4953,Ba0.17Sr0.08Co4Sb12.07,100,-3.0916542292620253e-05,3.323357730413549,0.009906430718907948,312979.5798508566
4754,Yb0.26,100,-5.340029137776576e-05,2.177599721102637,0.038398081434882714,293224.54702428327
4755,Yb0.20Ga0.15,100,-7.4714134994003e-05,3.1739557440580697,0.03202213501031299,182073.0241173681
4907,CaFe3.5Co0.5Sb12,100,3.841855406787352e-05,2.6057879771599315,0.02365472593402877,356097.29467421625
4751,Yb0.10Ga0.20,100,-9.28026767267304e-05,3.1966107369842867,0.031095301433533833,115415.33575875734
4750,Yb0.05Ga0.20,100,-0.00014561202174455027,3.5430041775505203,0.007424237764114841,12405.922750970476
4941,Eu0.43Co4Sb11.59Ge0.31,100,-3.8605664007422635e-05,4.798004402424544,0.016335163099144415,525874.4417227196
4940,Eu0.2Co4Sb12,100,-7.552027106260741e-05,4.3829250068279135,0.024512425656886102,188374.99298043692
4749,Ga0.20,100,-0.00019222864287171543,4.437457740560411,0.0015134350149534394,1817.4472224520605
5444,In0.5Fe0.25Co3.75Sb12,100,-0.0001131509528354168,4.144471920301918,0.00010921587862877964,353.53999755234
5445,In0.9Fe0.5Co3.5Sb12,100,2.7114194167621866e-05,3.0703935394272186,0.0009187849470573867,38372.006676716235
4043,Ca0.05Ce0.15Co4Sb12,100,-4.772519556611615e-05,3.7299868097710185,0.019652010346295143,296061.47738932713
5446,In0.9Fe0.9Co3.1Sb12,100,1.9252645720732565e-05,2.4485892038924915,0.0013682579888196099,90386.39900666225
3975,La0.1Co4Sb12,100,-6.836975382821198e-05,4.641631637591247,0.006424524590309672,61348.335655378825
4045,Ca0.15Ce0.075Co4Sb12,100,-5.972860281048647e-05,4.315157049309458,0.0234903493312214,284132.7994586933
5447,In0.8Fe1.2Co2.8Sb12,100,2.648907799048282e-05,2.3187200595628035,0.003230018112622433,106738.13072365224
1321,Ba0.15Yb0.25Fe0.2Co3.8Sb12,100,-6.696875215955201e-05,2.554111230068796,0.00025305306902459696,1441.1427522960353
4041,Ca0.25Co4Sb12,100,-5.243047623318355e-05,6.4383185729416335,0.020827574758810218,446463.2455305726
5751,In0.09Co4Sb12,100,-2.9564993047246644e-05,1.3722960349814242,0.002707248949704432,45522.00237527458
3154,YbFe3.5Ni0.5Sb12,100,4.088780456043724e-05,2.0196834008856697,0.02104320618809359,266242.11253627087
3158,Yb0.8Fe3.5Ni0.5Sb12,100,3.725633385065955e-05,3.4243897382892365,0.009964068210774208,266920.4368100624
4073,CoSb3+4wt.%ZnO,100,8.787436322208135e-05,20.61759062843787,7.197569614292179e-05,1921.7611274092571
4071,CoSb3,100,5.29006017700685e-05,25.54413645725853,0.00017135940766963494,15641.483939517557
5366,Mm0.65Fe2.92Co1.08SB11.98,100,2.949933604133213e-05,2.1471035155078613,0.007194655562898742,177516.4106767459
5393,CeFe4Sb12,100,2.9902458855345172e-05,1.2610175611329957,0.0060707888005276074,85615.5115603375
5367,Mm0.55Fe2.44Co1.56Sb11.96,100,3.964150246411366e-05,1.795738532349315,0.009195194214322456,105076.06374952546
3967,Ca0.1Ce0.1Co4Sb12,100,-6.926894824327969e-05,10.172331932994814,0.005130374313651234,103537.39867687569
1320,Ba0.1Yb0.3Fe0.2Co3.8Sb12,100,-6.009346142224541e-05,3.236551878411169,0.00037590586313975477,3369.048255764753
3968,Ca0.1Ce0.15Co4Sb12,100,-7.573153270243876e-05,6.570366991030316,0.013074206455245398,166228.12032132494
5740,Co0.9Fe0.15Sb3.1,150,1.742651476992948e-05,3.39319579434645,0.0017633161148541048,116740.20023505474
5739,Co0.9Fe0.1Sb3,150,2.4737429425683693e-05,5.403965309298731,0.0028515106006617216,186598.86174401332
3155,Yb0.95Fe3.5Ni0.5Sb12,150,5.743253634333516e-05,2.9304043545727625,0.05008688291475355,260497.54657883852
4994,Ni4Sb8.2Sn3.8,150,-3.2050032367801784e-05,3.2509285828314334,0.0230992528607051,399447.0756789053
4983,CoSb2.75Ge0.1Te0.15,150,-0.00010485506510424812,6.3135291037421775,0.022788487341715825,87240.38986809301
4982,CoSb2.75Ge0.075Te0.175,150,-7.94559957910485e-05,5.289680695339669,0.027815898803772384,155373.8567502658
4795,In0.09Nd0.03Co4Sb12.16,150,-0.0001389050604119133,6.10386430641316,0.02934176408294725,53235.73550807544
4984,CoSb2.75Ge0.125Te0.125,150,-0.00020174428147292552,6.5334191480489565,0.0027582694178573124,2951.7765592176097
4995,Ba0.42Ni4Sb8.2Sn3.8,150,-1.993223564568821e-05,4.340000176313899,0.007269556919249309,536974.3176907492
4799,CoSb3,150,0.0001001448961787196,30.6041702195914,0.002409033812529194,49008.860416682415
4981,CoSb2.75Ge0.05Te0.2,150,-7.342566632240827e-05,5.790591211308684,0.02685243287167527,192273.52777481827
4750,Yb0.05Ga0.20,150,-0.0001566706929118737,3.4877938627456277,0.01415454456982245,13408.491528800947
4749,Ga0.20,150,-0.00020434481783287306,4.557508023065936,0.0027761901123575772,2020.031439882676
4041,Ca0.25Co4Sb12,150,-7.313135341054984e-05,6.056513191914103,0.05099137782138923,350953.7287022273
4759,Yb0.35Ga0.15,150,-7.942645244067376e-05,2.6826650736392943,0.09896528852012254,280561.29694160185
4751,Yb0.10Ga0.20,150,-0.00010796513573141782,3.1417322459898966,0.05931697740372827,106583.46944632435
4905,CaFe2.5Co1.5Sb12,150,7.051017794283713e-05,3.3829768017890056,0.02991564589216758,147308.79232541774
4906,CaFe3Co1Sb12,150,5.586823293627882e-05,2.1733210533119784,0.06370670325653799,237380.3765861635
4755,Yb0.20Ga0.15,150,-8.788686955596241e-05,3.1353517139944325,0.061324038641142366,165950.19385359366
4754,Yb0.26,150,-6.380056967331691e-05,2.4560261739369302,0.06381466180768246,256692.4473519134
4946,HfFe4Sb12,150,4.284639618831385e-05,0.7530809739320029,0.003988841296366237,10908.588903213602
4020,YbFe3PtSb12,150,4.989980868565318e-05,2.439431046142558,0.01949084836824007,108969.1631830968
4045,Ca0.15Ce0.075Co4Sb12,150,-8.094090882825112e-05,4.331737385119477,0.05499992163703421,242435.81475601238
4940,Eu0.2Co4Sb12,150,-0.0001021381285550078,4.81648345734777,0.04900625640641433,150839.3143480006
4941,Eu0.43Co4Sb11.59Ge0.31,150,-5.010517857427546e-05,4.765931318925969,0.03423503454963773,433273.43511137756
4043,Ca0.05Ce0.15Co4Sb12,150,-6.847232218927689e-05,3.9831436761811942,0.04766926191880748,258994.0441412
5445,In0.9Fe0.5Co3.5Sb12,150,4.381139302491826e-05,2.9242837211890094,0.0029171969759769225,29629.196749796567
5444,In0.5Fe0.25Co3.75Sb12,150,-0.00015624553004174442,4.019927859567165,0.000470565794037309,516.5735337845138
5446,In0.9Fe0.9Co3.1Sb12,150,3.4827488921695377e-05,2.44555553597241,0.005727926729647111,76990.90045892315
5334,Ba0.3Ni0.05Co3.95Sb12,150,-5.1832233369438345e-05,3.96554319608739,0.03758907277273152,315958.9737389079
3966,CoSb3,150,2.531074052708145e-05,14.687553096414796,0.0003515732192100954,49251.25334158044
3975,La0.1Co4Sb12,150,-9.440243610090564e-05,4.288351658563121,0.01709667333819762,56137.721863096034
5447,In0.8Fe1.2Co2.8Sb12,150,4.115284781247877e-05,2.329747830659678,0.010499830242702969,96294.2037344384
5273,CoSb3+4wt.%ZnO,150,0.00011612328230213178,17.3709000021516,0.0002951786240661904,2534.9964720576786
3967,Ca0.1Ce0.1Co4Sb12,150,-9.599569975448051e-05,8.875343637437727,0.012249328529522836,82227.88826373541
3963,In0.1Yb0.1Co4Sb12,150,-0.00010166782399364982,4.439145699828347,0.0897988336758469,257105.74417839246
1320,Ba0.1Yb0.3Fe0.2Co3.8Sb12,150,-7.4230407289479e-05,3.2206173214963596,0.0007989176542601414,3113.0507201088103
3968,Ca0.1Ce0.15Co4Sb12,150,-0.00010765450175375796,6.105192599806478,0.03246857304229691,134111.84585525148
3964,In0.1Yb0.2Co4Sb12,150,-6.629642260863155e-05,4.590420987980941,0.031414133736944565,218728.8941514839
3961,In0.1Co4Sb12,150,-0.00020628427256230163,17.507490642127664,2.158791006889105e-05,59.212174201697074
1321,Ba0.15Yb0.25Fe0.2Co3.8Sb12,150,-8.159823471349276e-05,2.5435438205466907,0.0005404176913337958,1376.3091467028196
3962,In0.1Yb0.05Co4Sb12,150,-0.00013772176069542588,6.579007194238218,0.04749685451762056,109831.98155656354
3154,YbFe3.5Ni0.5Sb12,150,5.035594025227296e-05,2.115264891108236,0.04356557249736552,245119.2244561359
5366,Mm0.65Fe2.92Co1.08SB11.98,150,4.1314323313853904e-05,2.35632882927106,0.01879411758463601,172967.81119435048
3158,Yb0.8Fe3.5Ni0.5Sb12,150,5.3135064335581606e-05,3.202718916549597,0.03882383407616654,238556.1954709788
5365,Mm0.72Fe3.43Co0.57Sb11.97,150,4.596871456265338e-05,2.305233648259401,0.02996206025799745,217906.7307097204
5367,Mm0.55Fe2.44Co1.56Sb11.96,150,5.6028119330284436e-05,2.0031174678665717,0.025245514897287682,107395.80113087416
5364,Mm0.82Fe4.00Sb11.96,150,3.6817813355025424e-05,2.5091095246073625,0.022690479230615998,279998.71926720423
3159,Yb0.95Fe3NiSb12,150,8.100903083368219e-05,2.2503275869851933,0.01967918642476386,47669.89714604264
5393,CeFe4Sb12,150,4.091556708384687e-05,1.2433081253785263,0.016190983158330473,80164.77616119653
3967,Ca0.1Ce0.1Co4Sb12,200,-0.00012067014262755759,8.244009030862061,0.02308199021421518,69233.31745359929
4796,In0.18Nd0.03Co4Sb11.87,200,-6.487719878530143e-05,2.973872091375424,0.031783909534986256,90458.28880306195
4288,(Sr0.43Ba0.43Yb0.14)0.22Co4Sb12,200,-8.677209727646363e-05,2.1247604289802733,0.20695631270759604,254863.341569798
4759,Yb0.35Ga0.15,200,-8.908299657846684e-05,2.69259270068488,0.14847120390815918,251879.7558841152
4795,In0.09Nd0.03Co4Sb12.16,200,-0.0001836456508406796,6.851878151088307,0.047665733223676635,45370.83310152125
3436,DD0.25Fe1.2Co2.8Sb12,200,6.417229494610196e-05,2.571223472808544,0.05144007513983469,160589.18015264065
3433,DD0.86Fe4Sb12,200,0.00012747201228333158,2.12891289763867,0.1555834889000357,101920.54099075972
3434,DD0.78Fe3.2Co0.8Sb12,200,5.590892982551999e-05,1.6898998037764759,0.09383330058352828,253644.5844011156
3443,DD0.68Fe3.2Ni0.8Sb12,200,6.855714248162398e-05,1.6560636219671871,0.0970396761004102,170958.5969140401
3975,La0.1Co4Sb12,200,-0.00011672356224647383,4.165056640372383,0.03369598297226635,52341.28488499512
4020,YbFe3PtSb12,200,7.210249123667803e-05,2.043110053151635,0.047129346095397616,95289.21765691222
4045,Ca0.15Ce0.075Co4Sb12,200,-9.931793565852276e-05,3.9893807108910897,0.10538696151666037,213111.55740788934
4750,Yb0.05Ga0.20,200,-0.00016772936407919714,3.4325835479407347,0.023911315448099955,14587.349520602684
4751,Yb0.10Ga0.20,200,-0.00012312759473610526,3.0868537549955057,0.09725042039329933,99007.1945880312
3962,In0.1Yb0.05Co4Sb12,200,-0.0001825620484632528,5.591367772994579,0.09800525368670776,82208.44248424466
4754,Yb0.26,200,-7.420084796886806e-05,2.7344526267712226,0.09191728444548806,228254.76712395073
4755,Yb0.20Ga0.15,200,-0.00010105960411792183,3.0967476839307952,0.10055604021256906,152450.4825902257
3963,In0.1Yb0.1Co4Sb12,200,-0.00012589546518501472,4.078871336872641,0.16649877647571626,214240.1596002156
3968,Ca0.1Ce0.15Co4Sb12,200,-0.00013443724087500552,6.129899674296884,0.058357397701199465,111541.523356553
3964,In0.1Yb0.2Co4Sb12,200,-8.614594285770441e-05,4.280553671406446,0.06396833543323341,184486.8193935241
4749,Ga0.20,200,-0.00021646099279403058,4.677558305571462,0.0045546428699945905,2273.443950517557
4043,Ca0.05Ce0.15Co4Sb12,200,-8.628494232402094e-05,3.896923988071593,0.08638492829467079,229693.7540367961
4041,Ca0.25Co4Sb12,200,-9.090598962586884e-05,5.174770010936535,0.09508958757060716,295267.43328455405
3961,In0.1Co4Sb12,200,-0.00034569969765697634,13.683025536710653,0.00025603479793402174,146.5727165629089
3439,DD0.76Fe3.4Ni0.6Sb12,200,9.331993727820899e-05,2.284010530388792,0.13674432478278778,179319.9218355254
4995,Ba0.42Ni4Sb8.2Sn3.8,200,-2.407698237905257e-05,4.822270726659324,0.014889731034775238,525509.712658372
4994,Ni4Sb8.2Sn3.8,200,-3.768397618843972e-05,3.876147842286884,0.03098662950212892,397304.65320484794
4993,Ba0.92Ni4Sb6.7Sn5.3,200,-2.226912638728615e-05,6.677126460775548,0.005161044297733908,294332.446611632
4984,CoSb2.75Ge0.125Te0.125,200,-0.0002161031480973312,6.186174290873603,0.006125125134950154,4056.812490418585
4982,CoSb2.75Ge0.075Te0.175,200,-9.197130733283044e-05,5.0831618597410015,0.049781472869099605,149577.73939233806
4981,CoSb2.75Ge0.05Te0.2,200,-8.55678083685369e-05,5.50869352625888,0.04909740596778955,184695.51324299895
4983,CoSb2.75Ge0.1Te0.15,200,-0.00011984629259629019,5.991926963116871,0.04031538313568898,84092.66173296474
5444,In0.5Fe0.25Co3.75Sb12,200,-0.00019934010724807205,3.895383798832413,0.001955825541680616,958.6520299847076
5445,In0.9Fe0.5Co3.5Sb12,200,6.050859188221465e-05,2.7781739029508,0.006360357770040403,24131.08693754725
5446,In0.9Fe0.9Co3.1Sb12,200,5.040233212265818e-05,2.4425218680523293,0.013948055760791788,67053.41117042735
5447,In0.8Fe1.2Co2.8Sb12,200,5.5876443033890164e-05,2.3407756017565524,0.023398409482504937,87711.92029518334
4952,Ba0.15Sr0.14Co4Sb12.03,200,-5.657267395087405e-05,3.708912330345137,0.02587445182853814,126522.11777226249
3155,Yb0.95Fe3.5Ni0.5Sb12,200,7.203165413457915e-05,2.630054398766466,0.09060267462904767,233670.6774955793
4949,Ba0.23Co4Sb12.10,200,-7.614743163158139e-05,5.979623216076754,0.07011159873723885,290610.76417285384
4946,HfFe4Sb12,200,5.152161398231537e-05,0.9232134811556064,0.00676884942366318,11770.85679929343
5739,Co0.9Fe0.1Sb3,200,2.9430838265507875e-05,4.846517425683466,0.004549967042363228,141140.56931495288
5740,Co0.9Fe0.15Sb3.1,200,2.6621025516393853e-05,3.135022056097476,0.004855728443904204,93625.94896176973
3154,YbFe3.5Ni0.5Sb12,200,5.9824075944108676e-05,2.2108463813308017,0.07748533603870009,227101.63033934962
3159,Yb0.95Fe3NiSb12,200,0.00010799395153297751,2.3273461761743697,0.04284693385333711,45514.22739771456
3158,Yb0.8Fe3.5Ni0.5Sb12,200,6.718564049305157e-05,2.7994223339794515,0.07059100310623499,217200.160456707
5364,Mm0.82Fe4.00Sb11.96,200,5.112789647920665e-05,2.80473954369901,0.04771025329690738,255951.93301135226
5365,Mm0.72Fe3.43Co0.57Sb11.97,200,5.770905758091877e-05,2.560688765386046,0.05495061985011775,211257.1574483364
5366,Mm0.65Fe2.92Co1.08SB11.98,200,5.3129310586375675e-05,2.56555414303426,0.03711030128871465,168646.49049806735
5367,Mm0.55Fe2.44Co1.56Sb11.96,200,7.241473619645521e-05,2.210496403383828,0.05210466604995994,109820.27525610258
4797,In0.1Nd0.05Co4Sb12.12,200,-5.6677084736818277e-05,4.429577671453308,0.014956129509108438,83978.82552958827
5333,Ba0.3Ni0.02Co3.98Sb12,200,-6.418139460680081e-05,4.192340362968693,0.0395200412604676,183270.43384228103
5334,Ba0.3Ni0.05Co3.95Sb12,200,-6.547552264841529e-05,4.190083324933326,0.05945446561949315,280688.1179485939
5335,Ba0.3Ni0.08Co3.92Sb12,200,-6.888462176780932e-05,5.0679634205902895,0.06254795459047591,285962.3127238885
5332,Ba0.3Co4Sb12,200,-7.249928781720785e-05,5.23814212412854,0.032983009943219115,148275.70479072048
5393,CeFe4Sb12,200,5.192867531234856e-05,1.2255986896240576,0.034754453227813606,78979.47903170751
1321,Ba0.15Yb0.25Fe0.2Co3.8Sb12,200,-9.62277172674335e-05,2.532976411024586,0.0009588692970901488,1311.4755411096035
1320,Ba0.1Yb0.3Fe0.2Co3.8Sb12,200,-8.836735315671259e-05,3.2046827645815505,0.0013923453530351325,2857.0531844528673
4904,CaFe2Co2Sb12,200,7.903900256637096e-05,2.8377162218384204,0.04557055245121433,120342.20450955795
4940,Eu0.2Co4Sb12,200,-0.00012875598604740815,5.250041907867626,0.07889691444401704,124927.4671746844
