Repository: starrydata/starrydata_datasets

> [!NOTE]
> **The duplicated `sample_id` issue was fixed on 2026-09-08**
>
> Datasets published between **2026-04-01 and 2026-09-08** contain duplicated
> `sample_id` values: the same `sample_id` can refer to samples belonging to
> **different papers**. Joining tables on `sample_id` alone mixes data from
> unrelated papers.

# starrydata_datasets

Daily per-project splits of the [Starrydata2](https://starrydata.nims.go.jp/) dataset, with a browsable download page at **https://starrydata.github.io/starrydata_datasets/**.

Historically this repository also hosted the raw CSVs (from 2019/7/11 until 2022/12/22); those older archives are still available via git tags.

File: datasets/20190711/20190711_preprocessing_interpolated_data.csv (part 54 of 94)
sampleid,composition,Temperature,Seebeck coefficient,Thermal conductivity,ZT,Electrical conductivity
4799,CoSb3,200,0.0001221847923913026,21.566191340993363,0.007180796850128686,51865.884469612596
4941,Eu0.43Co4Sb11.59Ge0.31,200,-6.160469314112829e-05,4.733858235427396,0.059458654470175724,370828.1820531917
3966,CoSb3,250,6.680900293170433e-05,10.738369768535383,0.005414920696102568,53143.680187675716
3436,DD0.25Fe1.2Co2.8Sb12,250,8.637748418867759e-05,2.577288030245251,0.09465669045108738,130789.58521863885
3967,Ca0.1Ce0.1Co4Sb12,250,-0.00014434733671274928,7.520551789811106,0.038255222993565284,60558.46879426827
3968,Ca0.1Ce0.15Co4Sb12,250,-0.00015465879092244154,5.796380723426576,0.08509148963306642,95060.60301735658
1320,Ba0.1Yb0.3Fe0.2Co3.8Sb12,250,-0.00010250429902394615,3.188748207666741,0.002142661593869495,2601.0556487969243
5332,Ba0.3Co4Sb12,250,-8.825340068468309e-05,5.2982790827754345,0.04426404775042885,124340.62460283635
5366,Mm0.65Fe2.92Co1.08SB11.98,250,6.494429785889745e-05,2.774779456797459,0.06252505379494674,164535.8292185346
5365,Mm0.72Fe3.43Co0.57Sb11.97,250,6.944940059918416e-05,2.816143882512692,0.08777664911211278,205001.39922377453
5336,Ba0.3Ni0.2Co3.8Sb12,250,-8.29091142032882e-05,5.052089316591246,0.058412693359296136,164184.1971040889
5364,Mm0.82Fe4.00Sb11.96,250,6.543797960338787e-05,3.1003695627906573,0.08138833777331643,235708.84007594487
5333,Ba0.3Ni0.02Co3.98Sb12,250,-7.82989402439313e-05,4.390571371276098,0.05575345833632092,171446.8814565315
5393,CeFe4Sb12,250,6.294178354085025e-05,1.207889253869589,0.06482344382566826,79057.14352334148
5334,Ba0.3Ni0.05Co3.95Sb12,250,-7.823998223121213e-05,4.414623453779263,0.08131985846625478,252324.88551733922
5367,Mm0.55Fe2.44Co1.56Sb11.96,250,8.880135306262599e-05,2.4178753389010845,0.091610322454643,112356.74329341306
5335,Ba0.3Ni0.08Co3.92Sb12,250,-8.34774704807535e-05,5.263669162465325,0.08588353935825757,263660.2675684239
4045,Ca0.15Ce0.075Co4Sb12,250,-0.00011566379815749441,3.628434752929455,0.17700084355905016,192025.8721860858
4020,YbFe3PtSb12,250,9.31000707537896e-05,1.7388155546331272,0.08977401120956276,85111.3033928762
3158,Yb0.8Fe3.5Ni0.5Sb12,250,7.963524861817599e-05,2.4905935405532147,0.11676458022497894,200685.30132570362
3159,Yb0.95Fe3NiSb12,250,0.00013495594010458416,2.4043647653635456,0.09265302579163127,43545.08486236162
4043,Ca0.05Ce0.15Co4Sb12,250,-0.0001018616743834707,3.711906579870104,0.1355448124787244,206642.6733098869
3154,YbFe3.5Ni0.5Sb12,250,6.929221163594439e-05,2.3064278715533675,0.1244893506098138,211551.44993925907
5740,Co0.9Fe0.15Sb3.1,250,3.5815536262858225e-05,2.876848317848501,0.007948140772954306,78152.04958522356
4072,CoSb3+2 wt.%ZnO,250,0.00017092910040838528,12.46101596976439,0.008235251909309918,14497.764969216329
5742,Co0.9Fe0.3Sb3.4,250,4.5600693772202194e-05,2.8462411586576124,0.011947953383281616,69782.14417221572
5739,Co0.9Fe0.1Sb3,250,3.3738448546567044e-05,4.289069542068199,0.006248423484064733,112689.95186280123
3529,La0.2FeCo3Sb12,250,4.6456807262967685e-05,3.838646104977173,0.016930999221289218,121490.57321365668
3530,La0.4FeCo3Sb12,250,4.625210446474262e-05,3.3819850518100125,0.014741017348133538,93608.1338458361
3531,La0.6FeCo3Sb12,250,7.326459771871604e-05,1.2557179832601335,0.02789337913949169,27205.546085231934
4071,CoSb3,250,0.00011887554955118279,15.39064236740762,0.006541608006455797,23881.6265945079
3532,La0.9FeCo3Sb12,250,-2.068821787066361e-05,0.8620298192768416,0.00043367550172324185,3493.823870898072
3155,Yb0.95Fe3.5Ni0.5Sb12,250,8.457627793563424e-05,2.3995101559321843,0.1403144045236187,213121.3492450042
4096,CoSb3,250,0.00010461072794960976,4.29293300993479,0.03753175123420949,66249.99177003471
5751,In0.09Co4Sb12,250,-8.565485470981421e-05,2.9992838144308864,0.03160604103957683,44157.56451325875
5446,In0.9Fe0.9Co3.1Sb12,250,6.5977175323621e-05,2.439488200132248,0.026492769675031797,59387.99188451438
5445,In0.9Fe0.5Co3.5Sb12,250,7.720579073951105e-05,2.632064084712592,0.011523786711381042,20354.10034629741
5444,In0.5Fe0.25Co3.75Sb12,250,-0.00024243468445439966,3.770839738097661,0.025903428174475232,6647.614161391238
5741,Co0.9Fe0.2Sb3.2,250,5.2139687733801924e-05,2.3766551171966417,0.02094214369872953,82784.11764875843
1321,Ba0.15Yb0.25Fe0.2Co3.8Sb12,250,-0.00011085719982137425,2.5224090015024814,0.0015184274344822565,1246.6419355163878
5447,In0.8Fe1.2Co2.8Sb12,250,7.065986365471697e-05,2.3518033728534267,0.04274302189787715,80534.25272392026
3433,DD0.86Fe4Sb12,250,0.00015299886108344793,2.2876095532521585,0.2394478975901627,93600.14577535617
4041,Ca0.25Co4Sb12,250,-0.00010635114265899731,4.3612881346349415,0.152188654662044,259009.89557920964
3434,DD0.78Fe3.2Co0.8Sb12,250,7.301612762785992e-05,1.8626939955333528,0.16696258444542247,233336.7106277329
3975,La0.1Co4Sb12,250,-0.00013555472822626452,4.210205455646863,0.055596824356905584,49783.88950375405
4797,In0.1Nd0.05Co4Sb12.12,250,-6.791054013303759e-05,4.450233943305162,0.02049166550130001,71045.91594981271
4981,CoSb2.75Ge0.05Te0.2,250,-9.770995041466557e-05,5.226795841209078,0.0808804442380798,177117.49871117968
4982,CoSb2.75Ge0.075Te0.175,250,-0.00010448661887461237,4.876643024142335,0.08047181064787376,143781.6220344103
4983,CoSb2.75Ge0.1Te0.15,250,-0.00013483752008833225,5.670324822491564,0.06488484248637716,80944.93359783647
4984,CoSb2.75Ge0.125Te0.125,250,-0.0002304620147217368,5.8389294336982465,0.011738449549492764,5161.84842161956
4993,Ba0.92Ni4Sb6.7Sn5.3,250,-2.570852359842225e-05,7.285937132603028,0.008227859955430001,296421.04019234754
4994,Ni4Sb8.2Sn3.8,250,-4.331792000907765e-05,4.501367101742334,0.03887400614355272,395185.0897650953
4995,Ba0.42Ni4Sb8.2Sn3.8,250,-2.8221729112416936e-05,5.30454127700475,0.022509905150301168,514102.94563379575
4952,Ba0.15Sr0.14Co4Sb12.03,250,-6.875362960932583e-05,3.6424948159251054,0.042710057776028515,115756.75157897169
4953,Ba0.17Sr0.08Co4Sb12.07,250,-6.775246494766568e-05,3.6730662802545484,0.06850662352820369,198497.81385046538
4954,Ba0.20Sr0.17Co4Sb12.08,250,-6.157536674154191e-05,4.1710363702985624,0.051698777714051236,215326.02748259174
4951,Ba0.12Ce0.06Co4Sb12.08,250,-9.226261716463024e-05,2.6189122177947963,0.09893791627855072,112189.44439381287
3443,DD0.68Fe3.2Ni0.8Sb12,250,8.2536774184771e-05,1.9494840799110968,0.13577343494838054,155417.35276926812
4950,Ba0.07La0.04Co4Sb12.08,250,-0.00010414444214104632,2.596474663257199,0.02486136842307397,23044.368220618584
4948,Ba0.12Co4Sb12.02,250,-0.00010752713580554384,5.69143617477434,0.056400383674234576,102290.7111211314
4762,Yb0.26Ga0.20,250,-0.00011091936356247751,2.5785307377151865,0.23454141150934216,196624.25976809548
4760,Yb0.30Ga0.15,250,-0.00011024017083122879,2.6196886009939084,0.24997900676105275,215542.7625188797
4759,Yb0.35Ga0.15,250,-9.873954071625994e-05,2.7025203277304666,0.2060983993578652,228518.50487929393
4798,In0.16Nd0.06Co4Sb11.93,250,-0.0001726219567380787,7.889446159935148,0.06187353283092795,58293.42852671754
4796,In0.18Nd0.03Co4Sb11.87,250,-8.913238338341933e-05,3.7221769706831656,0.046046149270705314,76555.20714382139
4799,CoSb3,250,0.0001442246886038856,12.528212462395325,0.022714296513416738,54722.908522542784
4795,In0.09Nd0.03Co4Sb12.16,250,-0.00022838624126944596,7.599891995763451,0.06598970236440604,37505.93069496705
4755,Yb0.20Ga0.15,250,-0.00011423233867988125,3.0581436538671576,0.15039160610226102,140981.891979449
4940,Eu0.2Co4Sb12,250,-0.00015537384353980852,5.683600358387481,0.11408105566534756,107433.8742169019
4941,Eu0.43Co4Sb11.59Ge0.31,250,-7.310420770798113e-05,4.701785151928822,0.0926336603061918,325991.92852171755
4946,HfFe4Sb12,250,6.093868365021461e-05,1.09334598837921,0.010852708320456829,12781.140257305233
4754,Yb0.26,250,-8.460112626441922e-05,3.012879079605515,0.12203950432014055,205489.59624189237
4751,Yb0.10Ga0.20,250,-0.00013829005374079266,3.0319752640011157,0.14576050559887765,92436.52711048417
4949,Ba0.23Co4Sb12.10,250,-9.227445409068692e-05,6.1663171704147235,0.09966533147245124,250766.7524942745
4750,Yb0.05Ga0.20,250,-0.00017878803524652058,3.3773732331358435,0.03784257868554264,15993.476164507598
4749,Ga0.20,250,-0.0002285771677551881,4.797608588076987,0.007077508353954512,2599.557935684488
3963,In0.1Yb0.1Co4Sb12,250,-0.0001462492149540135,3.6490927676071916,0.2659874032170391,181517.6573759836
3439,DD0.76Fe3.4Ni0.6Sb12,250,0.00011222090161782241,2.3766268127134897,0.2136484783730619,161277.3135276654
5272,CoSb3+2wt.%ZnO,250,0.00016682855533837394,12.352415004467533,0.008762089963451118,15024.09994513736
3962,In0.1Yb0.05Co4Sb12,250,-0.0002184268998500255,4.55332919777736,0.17445647296029376,66598.4138393854
5274,CoSb3+8wt.%ZnO,250,0.00017324050677432198,11.583485035940539,0.005792623390210407,10103.757188208847
3964,In0.1Yb0.2Co4Sb12,250,-0.00010530975580697552,3.9013134469415216,0.11383932952957487,160186.5152800148
3437,DD0.12FeCo3Sb12,250,5.021796193941166e-05,3.442489283765912,0.02248285409395335,122762.53955870445
3961,In0.1Co4Sb12,250,-0.00043725909428426893,10.610732422308432,0.0022024448742684103,488.91425450937385
3962,In0.1Yb0.05Co4Sb12,300,-0.00024410512467085293,3.7117925825761438,0.23926025622634614,57245.5870961501
3522,FeCo3Sb12,300,4.749176354142647e-05,3.3750887353206416,0.022007598430819453,109774.12904614756
3523,La0.4FeCo3Sb12,300,-7.0188062570303e-05,2.0382989099281157,0.003676458402779618,5070.488065862995
3961,In0.1Co4Sb12,300,-0.00045919154671440353,8.359265164263203,0.024977294845628585,3300.6880321393737
3963,In0.1Yb0.1Co4Sb12,300,-0.00016313430024929605,3.2501318371547168,0.3837131709287158,156205.33440321262
3751,CoSb2.8Se0.2,300,-0.00021439091761931396,2.0380104302254907,0.08035284727329978,11927.350167947892
3747,Nd0.6Fe2Co2Sb11.6Sn0.4,300,0.00014725242973720343,1.2244250787195696,0.27334283197291764,51346.27858661464
3744,Nd0.6Fe2Co2Sb12,300,0.00012420315348998426,1.9327873840422063,0.17982424127229454,77025.82765917771
3755,CoSb2.8Te0.15Se0.05,300,-0.00014730252694524306,2.579650558957831,0.2520316627017696,105340.39600618096
3526,La0.75Fe3CoSb12,300,7.018550909411155e-05,1.6771504766133605,0.05428258409781283,61605.059338721956
3819,Ca0.18Co3.97Ni0.03Sb12.40,300,-0.0001282089581349339,5.496895122377897,0.17119129298915786,191100.76903729566
3577,Fe2Co2Sb12,300,4.932639391216584e-05,5.5221789879492045,0.01924529690331278,172340.08281722982
3975,La0.1Co4Sb12,300,-0.00015117733323145575,4.0655413315734314,0.08164477278300643,47803.783144432855
3575,Fe1Co3Sb12,300,6.431918881700553e-05,2.7424964356997634,0.05732478041411726,107083.50961434912
3942,Ba0.44Co4Sb12.13,300,-0.00010314775603338289,5.251844356406579,0.15210386415717414,226274.02842932602
3945,Ba0.24Co4Sb12.87,300,-0.00012885554952007963,2.413231897197063,0.01003202834920757,4860.268905812708
3946,Ba0.33Co4Sb12.82,300,-0.00010996473242498604,2.1727966142529302,0.0059891409207668105,3587.1993268885467
4010,Ba0.16Yb0.23Co2.1Fe2.3Sb12,300,4.178357812724332e-05,2.2262285130440698,0.017660956060215373,75067.4114268354
4004,Ba0.30Yb0.16Co2.6Fe1.1Sb12,300,7.193721680673573e-05,2.165110885070887,0.06094707044370357,84997.16906352763
4002,Ba0.31Yb0.04Co2.7Fe1.1Sb12,300,6.052970806546658e-05,2.536836463878469,0.04255238381902346,98210.50694207594
3529,La0.2FeCo3Sb12,300,5.392942285101688e-05,3.88624356909078,0.025713875594406785,115924.58076332812
3530,La0.4FeCo3Sb12,300,5.355348059749813e-05,3.528111898964031,0.02208544369905691,90528.46999188197
3531,La0.6FeCo3Sb12,300,8.365143154463697e-05,1.3788803362323634,0.03942158474875314,26933.792150594058
3532,La0.9FeCo3Sb12,300,-2.2326212516054917e-05,1.2229006570489638,0.0004798592110882873,3924.222744862207
3688,In0.4Co4Sb12.2,300,-0.00015703893119934102,2.89957073351161,0.07608510237466692,32442.042227775317
5249,MmFe4Sb12,300,7.138110455134372e-05,1.8922713113119007,0.19555007252109996,242077.04192680496
5251,MmFe4Sb12,300,7.595411862425258e-05,2.769080120542335,0.14403124295726005,230445.5460022441
4971,Ba0.3In0.3Co4Sb12,300,-0.00011608249812316411,3.7126464122625666,0.22366702015084644,223879.4038236192
4975,Ba0.3In0.3Co4Sb12,300,-0.0001354085559586295,3.3079693452799543,0.31319069654118875,203238.61342900558
4976,Ba0.3In0.3Co4Sb12,300,-0.00013055269385917046,3.2311650244706804,0.3415076080365678,207776.10562337114
4981,CoSb2.75Ge0.05Te0.2,300,-0.00010985209246079422,4.944898156159273,0.1249301037693023,169539.48417936038
4983,CoSb2.75Ge0.1Te0.15,300,-0.0001498287475803743,5.3487226818662545,0.0979547428688884,77797.2054627082
4984,CoSb2.75Ge0.125Te0.125,300,-0.0002448208813461425,5.491684576522895,0.0205193814205036,6266.884352820534
4993,Ba0.92Ni4Sb6.7Sn5.3,300,-2.9147920809558357e-05,7.894747804430508,0.011294675613126087,300169.6138938028
4995,Ba0.42Ni4Sb8.2Sn3.8,300,-3.392604491923654e-05,5.786811827350175,0.030130079265827107,493027.48471975647
4982,CoSb2.75Ge0.075Te0.175,300,-0.00011700193041639424,4.670124188543667,0.13402291501231445,137985.50467648258
5303,CoSb3,300,0.0002718256128056848,6.772508901322584,0.03999015679906053,10279.8367266146
5305,Ca0.31Co4Sb12,300,-0.00010171954655043872,4.545953701774108,0.027126800013992185,39727.70600233261
5296,Yb0.3Co4Sb12,300,-0.0001313243583587193,3.2024885297033387,0.3872857131960775,236140.8992681548
5266,CoSb3,300,0.00013798600628123821,8.391264126402532,0.061986744991118385,91061.51637553996
5267,CoSb3,300,0.00012431892553385295,7.087088330699654,0.052921137673759285,80891.1979192989
5268,CoSb3,300,0.00011998239240394174,6.496815819196602,0.051737821674017546,77830.96320073884
5269,CoSb3,300,0.00011553239554616665,5.964947131213447,0.047106883913436114,70171.72682764758
5270,CoSb3,300,0.00010287742905148691,4.8028734705866745,0.0363490147472996,54983.493390669326
4965,In0.2Ce0.2Co4Sb12,300,-0.00011993420521856226,2.8652776073235118,0.32642679832193205,191680.03710311363
4847,Li0.2Co4Sb12,300,-0.00022234667989813286,4.41039610911242,0.3369617176211478,91940.5395545522
4853,Ca0.35Ba0.45Fe4Sb12,300,7.620817330623319e-05,3.029238458062265,0.1583804214245686,294072.99886634183
4854,Ca0.35Ba0.45Fe4Sb12,300,9.089426351507645e-05,3.1212540127488384,0.2684803785698227,344841.2781975101
4855,Ca0.35Ba0.45Fe4Sb12,300,8.484773033045499e-05,2.7295724095682905,0.2221386050673828,278005.84848923853
4848,Li0.36Co4Sb12,300,-0.00017601702477945886,3.7853905167733344,0.5195084742469891,210283.54271860747
4940,Eu0.2Co4Sb12,300,-0.0001819917010322089,6.117158808907336,0.15597483781277402,96024.01809521287
4941,Eu0.43Co4Sb11.59Ge0.31,300,-8.460372227483397e-05,4.669712068430246,0.13442993074753734,292338.410558975
4948,Ba0.12Co4Sb12.02,300,-0.00012655723518511928,5.528824280195511,0.07366413103580349,92207.3968131086
4949,Ba0.23Co4Sb12.10,300,-0.00010840147654979245,6.353011124752697,0.1292190642076636,221390.40110346567
4953,Ba0.17Sr0.08Co4Sb12.07,300,-8.00311058326808e-05,3.789635796868215,0.08804002113130224,176925.82037110013
4954,Ba0.20Sr0.17Co4Sb12.08,300,-7.313487664327408e-05,4.13128862275272,0.06635445588514959,192315.04804784397
4906,CaFe3Co1Sb12,300,9.064630151872901e-05,2.408324579319164,0.2414139841714453,193442.29216886254
4924,(GaVF)0.027Co4Sb5.9865(GaSb)0.0135,300,-0.00032139479881860167,3.2685069928636725,0.11935867293047787,11567.253054402912
4933,Yb0.21Co4Sb12,300,-0.00013326869210868324,3.1705060791110737,0.3280389749239776,206223.3081542653
5744,Ba0.07Yb0.067Co4Sb12,300,-0.00013869990101352203,3.9374496519338966,0.24008847263975314,162832.96852492655
5750,In0.13Lu0.05Co4Sb12,300,-0.0001354017678604551,2.587878198806433,0.1255671556935311,63095.05034453442
5751,In0.09Co4Sb12,300,-0.00010435147526400338,3.541613074247373,0.041238971736200974,43702.75189258681
5749,In0.07Lu0.02Co4Sb12,300,-3.3803859424335315e-05,3.78559334094682,0.016246136330076294,144302.83772125162
5657,Ce0.6Fe2Co2Sb12,300,0.00012360079264024098,1.7417340077145749,0.13811867072445086,54812.555135190654
5701,Ba0.08Yb0.14Eu0.02Co4Sb12,300,-0.00012394242285510758,2.609317588414083,1.1504672467969266e-11,6.5138834377407925e-06
5702,Ba0.05Yb0.13Eu0.04Co4Sb12,300,-0.00013478493433113047,2.604137882287473,1.7408413371328294e-11,8.318005600891394e-06
5832,CeFe4Sb12,300,5.203901197566482e-05,2.4140260291491393,0.001161722337812932,3451.953598497696
5652,Ce0.6Fe2Co2Sb12,300,0.00012733645993537624,1.8276357132660257,0.17524946042280565,65844.50343437302
5405,Nd0.6Fe2Co2Sb11.85Ge0.15,300,0.00015777640875506182,1.1773363972043966,0.3952918152301323,52292.120014189735
5406,Nd0.6Fe2Co2Sb11.7Ge0.3,300,0.00014617207442886422,0.9435737845755788,0.3985215020401254,48860.31658830775
5420,Yb doped CoSb3,300,-7.11614287755448e-05,1.8076005655933256,0.010500335876914213,12493.815449013648
5365,Mm0.72Fe3.43Co0.57Sb11.97,300,8.118974361744956e-05,3.071598999639337,0.12818649843501714,199105.47720335814
5369,Ba0.23In0.04Co4Sb11.75 ,300,-0.00015850188631117326,4.028072347023893,0.2989928552506237,150115.91146632913
5372,Ba0.09In0.17Co4Sb11.74,300,-0.00016149302881600424,3.3913632963674134,0.3128580169880984,135610.33520756155
5374,In0.23Co4Sb11.79,300,-0.00019636709646673057,3.2112959151371854,0.3666888131163006,101793.32389060562
5379,Gd0.36Fe1.44Co2.56Sb12,300,0.00010725195810180367,1.5276074626796523,0.18554203581381207,82133.88662148482
5381,CaFe4SB12,300,7.728032294403804e-05,3.5041771625913727,0.1586431108853295,301815.4035059071
5385,CeFe4Sb12,300,8.573174045572196e-05,2.60522661370438,0.16265962150069735,216684.39045320073
5386,PrFe4Sb12,300,8.809378073945453e-05,3.578904011103073,0.14767340543666738,227007.69952932443
5580,CeFe4Sb12,300,7.328770348198045e-05,2.747238418442126,0.11391404102969314,210621.07719560878
5581,CeFe4Sb11.9Te0.1,300,8.248778662964605e-05,2.6812380659379347,0.15283013780258714,230472.11937474145
5582,CeFe4Sb11.8Te0.2,300,8.606947970177913e-05,2.6633673814812373,0.18309354367745093,227720.87981038156
5447,In0.8Fe1.2Co2.8Sb12,300,8.550310967495924e-05,2.362831143950301,0.06909920966721204,74442.45585611247
1320,Ba0.1Yb0.3Fe0.2Co3.8Sb12,300,-0.00011664124489117976,3.172813650751932,0.003016717142062193,2345.0581131409813
5445,In0.9Fe0.5Co3.5Sb12,300,9.390298959680744e-05,2.485954266474382,0.01872776259333251,17599.443561923068
5446,In0.9Fe0.9Co3.1Sb12,300,8.155201852458381e-05,2.4364545322121667,0.04364372641812619,53295.366296521504
4225,Yb0.2Co4Sb12,300,-0.00017751780365422024,3.491077846623226,0.09487579287091394,37071.86723470192
4226,Yb0.2Co3.975Ni0.025Sb12,300,-0.00018824788710948784,3.4623168106961995,0.2634939509871266,84472.79796468347
4227,Yb0.2Co3.95Ni0.05Sb12,300,-0.00016291298936415666,3.4016607733560464,0.25749322345005976,116015.51245406255
4228,Yb0.2Co3.875Ni0.125Sb12,300,-0.00014711574996511794,3.389242515074732,0.19224824487349731,102411.14279381697
4364,CeFe3.97Ga0.03Sb12,300,8.409046532594095e-05,2.798138083649065,0.12693753805159153,197440.8513293452
4328,Yb0.1Co4Sb12,300,-0.00028696589993354584,2.766540101850458,0.17911656479894478,16238.370616144104
4064,Co4Sb11Ge0.15Te0.75Se0.1,300,-0.0001266903753509587,3.2708241657467063,0.19018261257919808,129187.20625008152
4043,Ca0.05Ce0.15Co4Sb12,300,-0.00011570686627297776,3.564983894456812,0.1949688615686495,188521.08210578375
4045,Ca0.15Ce0.075Co4Sb12,300,-0.00013044485573880527,3.4217410319109067,0.2631836646696956,176413.12746980484
4046,Ca0.1Ce0.1Co4Sb12,300,-0.00017863198787744264,4.025268095412282,0.0352849427526812,15617.155615807014
4053,In0.05Co2.5Fe1.5Sb12,300,6.128847519360056e-05,2.2057019923602987,0.04004991561986549,78686.81611553076
4054,In0.25Co3.5Fe0.5Sb12,300,5.293377472286042e-05,2.12168160851034,0.01791594792031681,37710.12059935357
4041,Ca0.25Co4Sb12,300,-0.00011994208253762959,3.891752770068563,0.22084776010094986,233392.27157495407
4079,Ba0.4In0.3Co4Sb12,300,-0.00012360639258309644,3.3333892837653,0.2338442124850165,195230.10038277745
4081,BaInFe3.7Co0.3Sb12.72,300,7.472473254812547e-05,3.4625126266367827,0.1224712498896902,249522.41134911036
4084,BaInFe3.7Co0.3Sb13.92,300,7.548484600632425e-05,3.2659147722393964,0.14483847492183796,269518.5863839102
4749,Ga0.20,300,-0.0002406933427163457,4.917658870582513,0.010725936412580205,3034.8987424109673
4750,Yb0.05Ga0.20,300,-0.000189846706413844,3.3221629183309513,0.057606304484216164,17699.604129563773
4751,Yb0.10Ga0.20,300,-0.00015345251274548007,2.9770967730067253,0.20569030547251407,86683.71425237767
4754,Yb0.26,300,-9.500140455997034e-05,3.291305532439808,0.15371441081937082,186853.60337976413
4755,Yb0.20Ga0.15,300,-0.00012740507324184068,3.0195396238035204,0.21145434499938787,131118.10022495073
4702,La0.4Ca0.1Co4Sb12,300,-0.00012817967976504755,3.7419275855832033,0.11211900504903104,101840.66240138316
4691,Co4Sb11.6Te0.2Se0.2,300,-0.00026591517691008617,3.6052721914489703,0.17832125915195368,30074.8579152624
4692,Co3.95Ni0.05Sb11.6Te0.2Se0.2,300,-0.00022029163232747544,3.466847077335822,0.14776521826213587,35187.600148088844
4700,Ca0.1Co4Sb12,300,-0.00015952966744104763,5.257055991904347,0.055576227864521634,32972.334546399
4796,In0.18Nd0.03Co4Sb11.87,300,-0.00011338756798153728,4.470481849990907,0.06030838900642437,62652.12548458084
4797,In0.1Nd0.05Co4Sb12.12,300,-7.914399552925687e-05,4.470890215157015,0.026027201493491584,58113.00637003715
4798,In0.16Nd0.06Co4Sb11.93,300,-0.00021198492512559172,8.951054733118006,0.08005565882091745,50602.123928647336
4809,Eu0.44Co4Sb12,300,-6.551327128744111e-05,4.568993549359132,0.11742731838091712,416686.9143536575
4795,In0.09Nd0.03Co4Sb12.16,300,-0.00027312683169821225,8.347905840438598,0.08431367150513544,29641.02828841285
4759,Yb0.35Ga0.15,300,-0.00010839608485405303,2.7124479547760525,0.2717618767764419,209122.8551827871
4760,Yb0.30Ga0.15,300,-0.00011987844641942537,2.647631651741559,0.3204730049677989,196809.26987319262
4762,Yb0.26Ga0.20,300,-0.00012183734130107104,2.5832985736766143,0.3085698442827569,178997.10377309893
4768,CoSb2.875Te0.125 ,300,-0.00013329050540920114,4.771676213653298,0.16346414322218966,146343.6170505744
4779,CoSb3,300,-7.773133789009644e-05,4.14438085079484,0.00047757789868877615,1091.9187875891514
4396,In0.05Co3.9Ni0.1Sb12 ,300,-0.0002436044865039205,3.2839652585795616,0.20285939067704314,35999.66170706913
4400,In0.15Co3.8Ni0.2Sb12,300,-0.00018140952566848102,2.6263133558761793,0.2623186334460805,68445.37227882305
4521,In0.05Co4Sb11.9Te0.1,300,-0.0002620816501699397,6.0890069188298375,0.13725973918082282,38262.771203126256
4532,Mm0.9Fe3.56Co0.5Sb12,300,0.00010308387023372497,2.2626410219377986,0.20526110947572465,156109.76112736267
4620,CoSb3,300,-0.0001973311696969176,9.905624503290012,0.0023165951401856967,1964.352241524548
4621,In0.05Co4Sb12,300,-0.0002880470029539793,3.3553123219629337,0.26446765395482,31919.097370225514
4622,In0.10Co4Sb12,300,-0.000249476052241696,3.0742871083424466,0.3046289604327633,50157.586578485585
4625,In0.25Co4Sb12,300,-0.00020568085166797648,1.9198603148641769,0.5383718204132657,81440.97657742673
4627,Co3.75In0.25Sb12,300,-0.0002208767081871395,3.4458082464177733,0.2759748609781297,62814.7784067733
4628,Co4Sb11.75In0.25,300,-0.00017854825736981532,3.9698616708240007,0.1990775073244523,82635.19988924144
4629,Fe3Co5Sb24,300,7.273257504280551e-05,2.499324407115605,0.06271981094577486,98775.26164440233
4631,SnFe3Co5Sb24,300,9.01142890697766e-05,1.5726963223745205,0.15133701937537256,103534.90078763636
4632,Sn1.5Fe3Co5Sb24,300,0.00010604887853523333,2.4935108814101983,0.09705529397927422,71729.380830488
4630,Sn0.5Fe3Co5Sb24,300,8.772295408683615e-05,2.148433185867781,0.1194466182784411,108980.04266223348
4586,Co4Sb12,300,-0.0005802797221354673,7.5117561602545715,0.06838275666273715,4373.622390311396
3400,CoSb3,300,7.973055909415842e-05,9.5392733243988,0.02198481441437039,129121.51603822073
3442,DD0.08Fe2Ni2Sb12,300,-7.192189130366867e-05,2.2443281864135027,0.01878415093710586,27470.372219952817
3439,DD0.76Fe3.4Ni0.6Sb12,300,0.00012955737228666626,2.468595521989988,0.3636788232860253,146882.48560924295
3358,K0.22Co4Sb12,300,-0.00011347676909558535,5.906488821986843,0.10716050718632507,157364.49437550735
3433,DD0.86Fe4Sb12,300,0.00017509956831588934,2.331714820306185,0.3224792215807284,86110.71544810072
3437,DD0.12FeCo3Sb12,300,6.579156246889506e-05,3.4693449811081787,0.04597086009416795,115577.93703021984
3158,Yb0.8Fe3.5Ni0.5Sb12,300,9.0658894869526e-05,2.3829845015786173,0.1758763478582407,187669.44751319976
3434,DD0.78Fe3.2Co0.8Sb12,300,8.695282206305277e-05,1.945924763516852,0.2537600752688671,217701.14905850575
3480,CoSb3/WO3,300,9.38234238049972e-05,2.2828893595071142,0.060885055895039564,57385.06109836204
3397,CoSb3,300,8.949932408821077e-05,9.090598443049123,0.03353870774583246,136999.38345545827
3349,Sr0.16Yb0.03Co4Sb11.82,300,-0.0001163024628896172,4.0585466809308395,0.2991753622934863,274918.45713798556
3131,Ba0.27Ce0.04Co4sb12.02,300,-8.863396704596032e-05,4.444009584017862,0.20954471435131486,372007.10612806736
3366,Ba0.08Yb0.09Co4Sb12,300,-0.00012682909616200348,2.5579035315367635,0.3851663713752109,204525.17545466198
3298,FeSb2.2Te0.8,300,9.204591137644688e-05,2.697591849115637,0.08569473499384392,88716.14459462848
3296,FeSb2.1Te0.9,300,9.354704798748804e-05,2.9026820239553963,0.053774689412117126,58865.505335931935
3154,YbFe3.5Ni0.5Sb12,300,7.876034732778014e-05,2.4020093617759333,0.1842863672470096,197994.3155398432
3299,FeSb2.25Te0.75,300,6.433809864058563e-05,2.5846892205511733,0.050455688516973136,105017.28089956225
3155,Yb0.95Fe3.5Ni0.5Sb12,300,9.553366444327892e-05,2.3352126796377703,0.1979743948924229,196977.81406921556
5236,CoSb2.8Sn0.03Te0.97,350,-0.00017131267318778244,2.8782426184480574,0.32645329969157444,89542.67538942838
3912,Sr0.28Co4Sb12,350,-0.0001148665283367056,4.765964687014798,0.24258895182901025,249967.4598960582
5253,MmyFe4Sb12,350,8.611336723553104e-05,2.672674138014366,0.2153689063591397,207214.80332426552
3913,Sr0.4Co4Sb12,350,-5.906733521977595e-05,5.027947186299596,0.09783207688235547,379414.4126042302
3911,Sr0.22Co4Sb12,350,-0.00012939965826060394,5.025200995762455,0.19911354038607065,177604.5256113083
5235,CoSb2.8Sn0.01Te0.99,350,-0.00015559861263104974,2.640090134463976,0.3469192985359115,105586.63203241683
5234,CoSb2.8Sn0.005Te0.195,350,-0.00015438852360543282,2.5706966557843707,0.3934637898062503,117453.29481732452
3910,Sr0.17Co4Sb12,350,-0.00014112847907871582,5.146015159873729,0.1760245647323444,121629.3142412781
4936,Yb0.29Co4Sb12,350,-0.00011012716804202136,3.3675789661664632,0.3297000717809244,271473.90661700553
5244,CoSb3,350,-0.00045920538877305294,8.032630145797452,0.03908805338433256,4254.218751003575
4020,YbFe3PtSb12,350,0.00012868971370478782,1.6652434605404434,0.22065807010176325,71356.49529675794
5242,Co0.73Rh0.27Sb3,350,-6.705331353337642e-05,4.767618121511575,0.0003417717893160563,1035.4500219358706
4937,Yb0.35Co4Sb12,350,-0.00010209153182804316,3.460353452940056,0.3040499649547927,293028.9237722874
5239,RhSb3 ,350,4.77284079912198e-05,8.330245689732351,0.014251159180775597,148897.03863772878
3909,Sr0.12Co4Sb12,350,-0.0001497080788853863,5.280505293604072,0.1271419520207785,83631.9509033299
4919,Yb0.35Co4Sb12,350,0.00013447274568380898,2.868229915609453,0.4637339790382405,203359.955883609
4918,La0.68Ce0.22Fe3.2Co0.8Sb12,350,0.0001368841888369166,2.1088252969498797,0.315668612466694,98317.0063989604
5268,CoSb3,350,0.00012467328661396767,6.108191411997027,0.07231995435855787,71163.79306717803
5267,CoSb3,350,0.00012903960939377037,6.670616422276166,0.07825995881341036,74333.01330204704
4915,La0.68Ce0.22Fe3.6Co0.4Sb12,350,0.00010737084473958935,2.494233241832176,0.29016774378676696,169037.25892869206
4916,La0.68Ce0.22Fe3.5Co0.5Sb12,350,0.00011881849858272307,2.3082219628537217,0.33234704483397004,154560.48652971876
4036,CoSb2.99Sn0.01,350,7.255106326644093e-05,8.964528012868158,0.031964683403056686,131561.73897981993
4917,La0.68Ce0.22Fe3.4Co0.6Sb12,350,0.00012694822340692498,2.2876111887941337,0.3180118294535498,124947.73814207186
4030,Tl0.2Fe2.5Ni1.5Sb12,350,6.249445928468555e-05,3.3391545445936885,0.019328518833245708,42104.78705937819
4922,(GaVF)xCo4Sb12,350,-0.00027828642358641067,3.0361508494285414,0.29472627749964064,33013.3898917255
5261,Co4Sb12,350,-9.057529150621253e-05,7.733390382313487,8.054849582140757e-05,216.9401037242692
4927,(GaVF)0.1Co4Sb5.95(GaSb)0.05,350,-0.00026193303375879383,2.8904715326218766,0.26123146346773085,30168.058763918383
4933,Yb0.21Co4Sb12,350,-0.00014005974289307602,3.1701181945484214,0.4230819247492188,198383.30375522465
4934,Yb0.23Co4Sb12,350,-0.00013408346414864314,3.15105556246812,0.4550390838505976,229620.4999249524
4935,Yb0.26Co4Sb12,350,-0.00012135752463928603,3.265104851830257,0.4010945470676601,255835.95656364516
4926,(GaVF)0.087Co4Sb5.9565(GaSb)0.0435,350,-0.0002485025633024845,3.1117404271085425,0.31032259750559665,43602.550901521216
3421,In0.276Co4Sb11.908,350,-0.00017308873544023698,2.830120333645948,0.4595618563652867,122254.61960091685
5262,Ce0.11Co4Sb12,350,-0.00020931670824023065,3.940901155439136,0.2671547754065497,68656.65600022249
5265,Co4Sb11Sb0.6Te0.4,350,2.2991525228710714e-05,2.5363363557680585,0.004351416461256868,59653.21946118668
5264,Ce0.2Co4Sb10.9Sn1.1,350,3.289092572054975e-05,1.723140280515642,0.014721903087975797,66998.38760022704
4029,Fe2.5Ni1.5Sb12,350,4.795168982787523e-05,3.770000505764237,0.011700674157261393,48501.5444782721
4923,Co4Sb12-x(GaSb)x,350,-0.00026131740785986817,2.7052146995839768,0.24456257092837524,27681.333162495004
4924,(GaVF)0.027Co4Sb5.9865(GaSb)0.0135,350,-0.00032082230781055776,3.1201891529407013,0.1470533466489113,11676.054046848483
5263,Ce0.2Co4Sb11.2Sn0.8,350,3.4012364243040934e-05,1.7564829680801588,0.013073296644125137,56713.62036104334
3420,In0.207Co4Sb11.931,350,-0.0001873252893955718,2.8778315976268702,0.43574261650052737,103434.53518203717
4925,(GaVF)0.067Co4Sb5.9665(GaSb)0.0335,350,-0.0002944458315759819,3.100493260613538,0.2285367791777028,23408.521245112323
5179,Nd0.052Co4Sb12,350,-0.00019675507489012325,3.5973154886069088,0.0990826902475924,27700.871762430048
3434,DD0.78Fe3.2Co0.8Sb12,350,9.793075083570652e-05,2.0235664944281417,0.3399444442244833,204936.4528023969
4961,CoSb3,350,-0.00016251719190058217,3.4087605001240653,0.20987254182211265,77383.02736472947
3975,La0.1Co4Sb12,350,-0.00016470055592803274,3.8992394947918987,0.1106814444708395,46134.788928426526
4962,CoSb3,350,-0.00017986299878245765,2.7230469680525613,0.2502949777782185,59487.94794935769
4959,CoSb3,350,-0.00015010874200551414,3.3642580241443327,0.2248989077851442,95680.26575027028
4004,Ba0.30Yb0.16Co2.6Fe1.1Sb12,350,8.404535276136107e-05,2.1013939042414886,0.09935906963661624,82461.19731500326
4960,CoSb3,350,-0.00015297288848561104,3.6287647500473414,0.1872071391717212,85990.2499497284
4002,Ba0.31Yb0.04Co2.7Fe1.1Sb12,350,7.06660561166432e-05,2.4576072519704084,0.07625863909224861,94042.48030145104
4995,Ba0.42Ni4Sb8.2Sn3.8,350,-3.8096872423776893e-05,6.269082377695602,0.03775025338135303,488770.3397081168
4003,Ba0.26Yb0.10Co2.8Fe0.9Sb12,350,7.915836720308516e-05,2.217559317170472,0.08494939233849585,81395.02926721609
4993,Ba0.92Ni4Sb6.7Sn5.3,350,-3.521335469548834e-05,8.503558476257986,0.014361491270822181,307954.5692957071
4963,In0.15Ce0.15Co4Sb12,350,-0.0001514473842656979,3.287932219629835,0.4449030051431575,176998.97050876232
4972,Ba0.3In0.3Co4Sb12,350,-0.00013949458891258576,3.5056889865850467,0.31280500524960275,166712.11566258693
3999,TI0.1In0.3Co4Sb12,350,-0.00017041005868454568,3.347959788222401,0.3997359979150597,124264.15844217867
4965,In0.2Ce0.2Co4Sb12,350,-0.00013033157154995146,2.842201445246458,0.3962499266824561,185456.72869309652
4971,Ba0.3In0.3Co4Sb12,350,-0.00012294000654548322,3.666953972086244,0.31589949398544875,214961.46077694028
3998,TI0.1In0.2Co4Sb12,350,-0.00017955944742225133,3.2138227474413417,0.3663541254648521,102098.62966465489
3992,Ga0.99Zn0.01Sb,350,9.13292192292621e-05,19.13529705730306,0.02275974733040381,157136.6796152554
4970,Ce0.2Co3.975Mn0.025Sb12,350,-0.00014191708018003395,3.2492623618578427,0.3598647400878705,176746.11850740653
4969,Ce0.2Co3.9Fe0.1Sb12,350,-0.0001436382862225125,2.99076912857525,0.3335682024381417,148555.4769794618
4968,Ce0.2Co3.95Fe0.05Sb12,350,-0.00012965425167099984,3.1257439872911723,0.3823882648444824,168283.18182186122
3997,Tl0.1In0.1Co4Sb12,350,-0.00020349451313631968,3.572138943453205,0.2961417475183383,71506.92686454678
4967,Ce0.2Co4Sb12,350,-0.00016378687186589097,3.2963528224982737,0.2983141063130055,102245.27794521669
4966,In0.25Ce0.05Co4Sb12,350,-0.00016095204496569362,2.8258914225952028,0.4230124739179794,130870.02801485462
3964,In0.1Yb0.2Co4Sb12,350,-0.00014162782735817895,3.2852963641898314,0.309562230171576,128520.95501120875
4973,Ba0.3In0.3Co4Sb12,350,-0.00014275722325560248,3.387070497074385,0.3273847905829499,157256.96146849403
4964,In0.2Ce0.15Co4Sb12,350,-0.00015591608884529947,3.092286142031371,0.4907643708440573,170204.89276530614
3985,In0.16Co4Sb11.90Ge0.10,350,-0.00027069168466218663,2.385352098163942,0.21087412479542245,20021.759736463882
3986,In0.16Co4Sb11.80Ge0.20,350,-0.00023264233143526958,3.2931487896874927,0.04866565880541529,8754.91120027464
4974,Ba0.3In0.3Co4Sb12,350,-0.00012950696173736018,3.4743964348478884,0.33216173881188216,200015.15485286992
3433,DD0.86Fe4Sb12,350,0.00019378125377000357,2.4203920887907633,0.417819530850041,81072.51016721614
3989,Ga0.999Zn0.001Sb,350,0.00020352010808203207,20.414050837981826,0.02546244038248049,42177.659828890726
4976,Ba0.3In0.3Co4Sb12,350,-0.00013951551192894378,3.1795862075988186,0.4510436751049642,198691.1551866395
4975,Ba0.3In0.3Co4Sb12,350,-0.00014232049612043256,3.2528289619438286,0.4183855466462512,194282.7538807139
3991,Ga0.995Zn0.005Sb,350,0.00011006020997969088,19.13552668684798,0.02509522477643078,125034.00039888515
3984,In0.16Co4Sb11.95Ge0.05,350,-0.00023568281198028417,2.385581512561352,0.2838208175554273,33736.02892032583
4005,Ba0.27Yb0.25Co2.6Fe1.0Sb12,350,6.317525893412778e-05,2.9440290992947524,0.061100005671505024,125884.94998357107
4958,CoSb3,350,-0.00013851213107370195,4.6296282582985535,0.1566062076509418,101570.95294826133
4014,Ba0.13Yb0.56Co1.8Fe2.0Sb12,350,9.016292066598938e-05,1.7909206428310367,0.1473289861334255,95719.62581489117
3299,FeSb2.25Te0.75,350,7.2084885110363e-05,2.521380147472643,0.07171735863338621,98767.22471963627
5043,In0.131Co4Sb12,350,-0.00019681700745540433,3.5561317723862658,0.4018429613559388,88435.24574682096
5042,In0.113Co4Sb12,350,-0.00021471199534886152,3.662271659623928,0.3942073633347359,74975.07640562885
4013,Ba0.13Yb0.47Co1.9Fe1.9Sb12,350,8.789326241131175e-05,1.989698905119184,0.14692660249057798,105609.42064013773
3946,Ba0.33Co4Sb12.82,350,-0.000117656070008406,2.1228777644173915,0.013287106389179126,5738.19284466951
3298,FeSb2.2Te0.8,350,0.00010642653876353265,2.610135556201088,0.12066561288409774,81836.97817597762
3947,Ba0.23Co4Sb12.16,350,-0.00010259130836742074,4.35065089800519,0.16441767062949775,188663.13030674605
5044,In0.16Co4Sb12,350,-0.00017799842706987581,3.3958533393178048,0.41011460422364,107662.11750869162
5045,In0.144Co4Sb12,350,-0.00018776223303307695,3.4258312678030216,0.3963959668844948,100080.88527528652
3942,Ba0.44Co4Sb12.13,350,-0.0001097819350792712,4.914678647330083,0.1802303153406457,216552.93373227824
3939,CoSb3,350,-0.00018504898445736656,1.786056786834731,0.20282805810432647,32616.615385033365
3940,CoSb3,350,-0.00018043858324220344,1.3592240392429529,0.21725529193681226,28041.30376972643
3948,Ba0.25Co4Sb12.07,350,-0.00010638320051416024,3.9344585237593033,0.17832816125265075,187024.61745916645
4009,Ba0.28Yb0.47Co2.6Fe1.4Sb12,350,7.97535725537091e-05,2.194264378031371,0.0834894273730531,74993.47778586052
4008,Ba0.33Yb0.37Co2.7Fe1.6Sb12,350,8.603674025575324e-05,2.1066848917128747,0.10409939210146836,84751.39265622411
3294,FeSb2Te1,350,0.00014209717846772177,2.7919853049328056,0.06630684589544411,27607.5772725753
3439,DD0.76Fe3.4Ni0.6Sb12,350,0.00014543930163436625,2.5559897052248983,0.44876390678548095,135525.0860067223
3437,DD0.12FeCo3Sb12,350,8.105700757588132e-05,3.507000921052839,0.07314823109486479,111285.71961710637
3295,FeSb2.05Te0.95,350,0.0001168801576676083,2.7888641228631252,0.0635331549009171,39098.60723812177
4012,Ba0.16Yb0.41Co1.9Fe2.0Sb12,350,7.864784825529364e-05,2.0855391357559125,0.09113367407071048,92920.46184926725
3297,FeSb2.15Te0.85,350,0.0001074880449601726,2.7491142715385744,0.1031220152305542,70763.1132255167
3442,DD0.08Fe2Ni2Sb12,350,-8.30878882919007e-05,2.41224802763789,0.02903953054296149,28299.65091910524
4011,Ba0.15Yb0.27Co2.2Fe1.9Sb12,350,6.368459321955644e-05,2.190926633535902,0.057847737525931635,87074.08973887707
3296,FeSb2.1Te0.9,350,0.00011284882873004356,2.7324394828326444,0.07809349155201739,51608.373841357
4010,Ba0.16Yb0.23Co2.1Fe2.3Sb12,350,5.175711508253508e-05,2.0767777447158617,0.03933793639329064,74976.65342177781
3749,CoSb2.95Se0.05,350,-0.00030371457012573846,3.5376642601236856,0.11485086582868433,12766.182920816396
3750,CoSb2.9Se0.1,350,-0.0002612633636166219,2.5377162490433944,0.11521538719483893,12282.375752164473
3751,CoSb2.8Se0.2,350,-0.00022991825979880483,2.0639738372148884,0.11243612372031624,12374.230348399526
3752,CoSb2.7Se0.3,350,-0.0002039840042989036,1.7786643796077437,0.09720302572427376,11327.099027697159
3748,Nd0.6Fe2Co2Sb11.4Sn0.6,350,0.00015356861517404937,1.3066145619958087,0.31176750348450444,48262.70761256197
3753,CoSb2.825Te0.15Se0.025,350,-0.00012560761701116625,2.739302506632378,0.2115462413176845,107329.40162832751
3754,CoSb2.8Te0.15Se0.05,350,-0.0001583876750485267,2.659739489908429,0.34205726584867224,105326.66049055787
3755,CoSb2.8Te0.15Se0.05,350,-0.00016395438192416486,2.575789992759169,0.3624571061356781,100106.70644981544
3756,CoSb2.75Te0.15Se0.1,350,-0.0001383179718751411,2.0607356031868957,0.27678055224742315,84568.68208126079
3747,Nd0.6Fe2Co2Sb11.6Sn0.4,350,0.00015835388903514535,1.2184822695090831,0.3744011712388051,50605.44655068161
5449,CoSb3,350,5.113763574407489e-05,1.737562703904424,0.022822197779698215,46144.02024073044
5448,CoSb3,350,4.2567328404731314e-05,3.2705583926180397,0.03296134204189723,184816.48393462464
3475,Yb0.42La0.43Fe2.7Co1.3Sb12,350,0.0001168473916050988,2.0909469551241324,0.2847614082925783,122971.44796875073
3744,Nd0.6Fe2Co2Sb12,350,0.00013567831858628016,1.928054369474112,0.2541252585190459,74823.9233773124
3745,Nd0.6Fe2Co2Sb11.9Sn0.1,350,0.00013967792103097702,1.539896282677704,0.29933444552912736,67280.66649286303
3746,Nd0.6Fe2Co2Sb11.8Sn0.2,350,0.00014260804071766255,1.371343467836372,0.31892223067142345,61697.48422072519
3474,Yb0.34La0.51Fe2.7Co1.3Sb12,350,0.00013724297477967995,1.961305816544824,0.32122869611085697,94413.99394791016
5408,Nd0.6Fe2Co2Sb11Ge,350,9.229290649637596e-05,2.0894844450781207,0.1592742581259394,91756.9649225814
5407,Nd0.6Fe2Co2Sb11.5Ge0.5,350,0.0001318263869193287,1.927286932563692,0.2654738248301885,74442.40689014572
3469,Ga0.3Co4Sb11.7Te0.3,350,-0.00017405353790658215,3.526649531533087,0.2418501260474071,80797.9210024429
5406,Nd0.6Fe2Co2Sb11.7Ge0.3,350,0.00015251529737517663,0.9564275252485396,0.4726712159335865,47745.04389931344
5405,Nd0.6Fe2Co2Sb11.85Ge0.15,350,0.00016331441473032733,1.204008293732177,0.4509321062053466,50961.162787344765
5404,Nd0.6Fe2Co2Sb12,350,0.00013413033599474368,1.8654831949722197,0.2979732749996987,74835.31687802728
3468,Ga0.2Co4Sb11.7Te0.3,350,-0.00018110699193772583,3.667830739078372,0.24530082797512054,76025.85183139253
3767,CoSb3,350,-0.0003875014951703527,7.5724215001344675,0.00030539019773243167,44.00226817877852
3734,Ba0.27Yb0.17Fe0.37Co3.67Sb12,350,-0.00011721062692374217,2.7986357504350377,0.3899954593317121,195453.62611526455
5426,In0.3Co4Sb12.2,350,-0.0002718788564023255,4.247717706837433,0.30337574568201925,43102.63720062088
3472,Yb0.17La0.68Fe2.7Co1.3Sb12,350,0.00014073314043196302,2.0111622836084204,0.3250815986068845,91164.37934978801
3763,CoSb3,350,0.00012879447769298058,7.462858309668263,0.012049314746722951,15488.345086445466
5425,In0.3Co4Sb12.15,350,-0.0002510115426915837,4.251662449115097,0.3535195225117012,59693.059182906865
3764,IrSb3,350,9.883230956324073e-05,15.714792495532024,0.007167732879169697,32947.656526841165
5424,In0.3Co4Sb12.1,350,-0.00023332556922839185,3.625094430759824,0.43175589383850144,70050.73284752454
