Repository: starrydata/starrydata_datasets

> [!NOTE]
> **The duplicated `sample_id` issue was fixed on 2026-09-08**
>
> Datasets published between **2026-04-01 and 2026-09-08** contain duplicated
> `sample_id` values: the same `sample_id` can refer to samples belonging to
> **different papers**. Joining tables on `sample_id` alone mixes data from
> unrelated papers.

# starrydata_datasets

Daily per-project splits of the [Starrydata2](https://starrydata.nims.go.jp/) dataset, with a browsable download page at **https://starrydata.github.io/starrydata_datasets/**.

Historically this repository also hosted the raw CSVs (from 2019/7/11 until 2022/12/22); those older archives are still available via git tags.

File: datasets/20190711/20190711_preprocessing_interpolated_data.csv (part 56 of 94)
sampleid,composition,Temperature,Seebeck coefficient,Thermal conductivity,ZT,Electrical conductivity
3395,Ca0.05Co4*Sb12,350,-0.0002149500637425246,4.366013885092457,0.13608764413294566,39617.25606238073
4137,La0.8Ba0.01Ga0.1Ti0.1Fe3CoSb12,350,0.0001308728179217759,1.909235512251524,0.3433707906941297,104472.28335808113
4144,Co4Sb11.3Te0.5Se0.2,350,-0.00016135971857125612,3.1237342539615014,0.23856264273108094,86032.31617723497
4145,Co4Sb11.3Te0.5Se0.2,350,-0.00016019342991506954,3.1867638557608204,0.2519545640704842,96669.86639394617
4146,Co4Sb11.3Te0.5Se0.2,350,-0.00014399628914482117,3.75770453381229,0.18912565889728072,108442.82216864453
4779,CoSb3,350,-6.670357974146542e-05,4.069051409521027,0.0005950070279492096,1305.7892690470405
4778,Yb0.075CoSb2.85Te0.15,350,-0.00011873827127748562,2.3467978747108917,0.24146142839131501,108990.0928985506
4147,Ce0.6Fe3CoSb12,350,9.77858098129596e-05,2.4157035956019484,0.22280744199191627,146945.6111633027
4143,Co4Sb11.3Te0.5Se0.2,350,-0.00016540466741462218,3.2277303962835475,0.21820560641691897,79932.65362868334
4138,La0.7Ba0.01ga0.1Ti0.1Fe3CoSb12,350,0.00012645231763924926,1.9867730183798984,0.3387887772521653,112489.11893457103
4796,In0.18Nd0.03Co4Sb11.87,350,-0.00013764275257965516,5.218786729298648,0.07457062874214343,48749.04382534028
3400,CoSb3,350,9.54716362890287e-05,8.24562818436903,0.046494624796005635,122792.68622590463
4795,In0.09Nd0.03Co4Sb12.16,350,-0.0003178674221269785,9.095919685113746,0.10263764064586484,21776.125881858654
4794,Co4Sb11.5Te0.5,350,-0.00015200595723583314,4.253848044602622,0.19758557166153004,103209.81140225519
4793,Pb0.05Ba0.25Co4Sb11.5Te0.5,350,-0.000171539832966588,3.290804765703105,0.1886290246905752,62197.92444224242
4133,Yb0.3Ca0.1Al0.1Ga0.1In0.1Co3.75Fe0.25Sb12,350,-0.00014759008941071176,2.599303701793037,0.3734997065916554,121357.1335985474
4792,Pb0.23Ba0.14Co4Sb11.5Te0.5,350,-0.00016264366624511937,4.483765588690578,0.20060893300891208,100190.93297693424
4791,Pb0.03Ba0.27Co4Sb11.5Te0.5,350,-0.00017555876051496326,3.40051965422458,0.18810686473603164,61067.03323934303
4135,Yb0.3ca0.1Al0.1Ga0.1In0.2Co3.75Fe0.25Sb12,350,-0.0001333816163773911,2.6216561689812075,0.3509212129646033,132808.6240716157
4134,La0.3Ca0.1Al0.1Ga0.1In0.2Co3.75Fe0.25Sb12,350,-0.00014368018970187425,2.583278674941344,0.3766520113084333,131327.48733201087
4777,CoSb2.85Te0.15,350,-0.00013675431493107362,3.0130915655632093,0.2249369481318291,107222.05611873748
4148,Ce0.7Fe3CoSB12,350,0.00010638363036527854,2.268851402619068,0.23837922659134803,132640.3366902707
4776,BaIn0.5Fe3.7Co0.3Sb12,350,7.678840237338581e-05,3.2578164163868024,0.17164345085609212,262859.3388334019
4149,Ce0.8Fe3CoSb12,350,0.00011876736669445031,2.169769784181097,0.2612535641133978,108735.23377341617
4162,Co0.8Fe0.2Sb3,350,6.280727548926332e-05,3.235261932129813,0.04485895427761536,99407.87152903086
4762,Yb0.26Ga0.20,350,-0.00013275531903966456,2.5880664096380417,0.44299732106737977,164270.43389498786
4163,La0.75Yb0.25Fe3.5Co0.5Sb12,350,9.98383641330329e-05,2.5495106267103966,0.2197436749409227,152549.04371543822
4164,La0.5Yn0.5Fe3.5Co0.5Sb12,350,0.00010001475045509433,2.503268904896811,0.2350839939468837,168932.0957817219
4165,La0.25Yb0.75Fe3.5Co0.5Sb12,350,0.00010130567980249856,2.584973463809863,0.2549674658722893,176196.10527514858
4760,Yb0.30Ga0.15,350,-0.00012951672200762194,2.67557470248921,0.4182952963510636,181222.88028435133
4166,La0.75Yb0.25Fe3CoSb12,350,0.00012571313358661335,2.1971996889097807,0.2715296755503786,97242.38712591123
4759,Yb0.35Ga0.15,350,-0.00011805262899184612,2.722375581821639,0.4010462665156318,192762.05622155426
4167,La0.5Yb0.5Fe3CoSb12,350,0.00011776640470320037,2.1646020309808818,0.2868292206525442,120433.14874724092
4168,La0.25Yb0.75Fe3CoSb12,350,0.00010414670895726907,2.248252635869961,0.2617016471538898,134544.8524232917
4758,Yb0.40Ga0.15,350,-0.00012364102268198508,2.7651561903930397,0.376461296875081,226422.57665753984
3334,Tl0Fe1Co3Sb12,350,7.399400114861508e-05,3.600672874262753,0.039063833531061465,65467.06393335722
4150,Ce0.9Fe3CoSb12,350,0.00012940582353745172,1.9981908920483744,0.28272235022902714,92100.25502490932
4775,BaIn0.5Fe3.7Co0.3Sb12,350,8.373034573220114e-05,3.5606310737092395,0.1577122857885344,226253.19655544145
4151,CeFe3CoSb12,350,0.00011977154550455327,1.99432662169432,0.2751504264687805,93559.38128435383
4774,BaIn0.5Fe3.7Co0.3Sb12,350,8.483124401958949e-05,3.5356395072047566,0.1753662556357343,257512.04800927136
4773,BaIn0.5Fe3.7Co0.3Sb12,350,8.428734290415199e-05,3.3998581271406816,0.1701779329243609,236049.8031347988
4152,Co4Sb11.3Te0.6Se0.1,350,-0.00013746975323349943,3.473353413649444,0.2459764228548564,130887.6635638716
4772,BaIn0.5Fe3.7Co0.3Sb12,350,7.673943002272725e-05,3.639234201402658,0.14357867751891526,259460.93055877637
4153,Co3.9Ni0.1Sb11.3Te0.6Se0.1,350,-0.00013836343131351026,3.30315246162005,0.2294999406720749,121361.83542931837
4771,CoSb2.875Te0.125+1.0vol.%TiN,350,-0.00014384351618016334,4.023296460392927,0.2384612673965125,132724.38141911064
4154,Co4Sb11.5Te0.4Se0.1,350,-0.00017107807230791147,3.6906627340797793,0.2438887583529609,93264.72595643645
4770,CoSb2.875Te0.125+0.6vol.%TiN,350,-0.00014596069876574293,4.2754684703925285,0.21989011376807327,134376.7533337855
4155,Co3.95Ni0.05Sb11.5Te0.4Se0.1,350,-0.00016668590399313948,3.4920550659758813,0.26986235138377623,101191.69567532644
4769,CoSb2.875Te0.125+0.3vol.%TiN,350,-0.000145620716610115,4.4701185714247105,0.20956216828691354,136279.50635792816
4156,Co3.9Ni0.1Sb11.5Te0.4Se0.1,350,-0.00016421111698105076,3.4034250472049745,0.2966067788859445,113513.23106210712
4768,CoSb2.875Te0.125 ,350,-0.00014252838183409532,4.632479083407146,0.21475421578970486,141140.33402480712
4157,Co3.8Ni0.2Sb11.5Te0.4Se0.1,350,-0.00015995127744411136,3.4074211485750068,0.2957995640109347,121023.60685637554
4429,Yb0.1Co4Sb12,350,-0.000212421368299877,3.448394466791353,0.1605033754657742,29746.346401089824
3146,Ba0.3In0.2Co4Sb12,350,-0.00015720220627657878,3.287523915962998,0.4598889704243607,185700.02966464908
5751,In0.09Co4Sb12,350,-0.00012304809581819258,4.083942334063861,0.05087190243282511,43247.939271914875
3660,(Co0.8Rh0.2)4Sb12,350,-0.0002526494023262251,5.247758943690184,0.04565572461659495,10697.289515947105
3147,Ba0.3In0.2Co4Sb12,350,-0.0001569084242056903,3.2631029364800366,0.4638129060184612,183598.7200362901
5749,In0.07Lu0.02Co4Sb12,350,-4.088687820942061e-05,4.326485952427365,0.02038491195391016,152609.7227278871
3148,Ba0.3In0.2Co4Sb12,350,-0.00017109217284976247,3.4643400993073383,0.5886872829731014,224591.17093494008
3661,Tl0.05(Co0.8Rh0.2)4Sb12,350,-0.00022824658973872886,3.4595567425264435,0.19399292229410306,36063.47780325441
3531,La0.6FeCo3Sb12,350,9.319122501857948e-05,1.5467208720928696,0.053226409233551965,27783.302541273413
3663,Tl0.15(Co0.8Rh0.2)4Sb12,350,-0.00017155332867660304,3.008233702712959,0.2592038459110517,81983.89876243584
3532,La0.9FeCo3Sb12,350,-2.367472219450624e-05,1.873526023442004,0.00045579202298620946,4352.9995522795725
3662,Tl0.1(Co0.8Rh0.2)4Sb12,350,-0.00019509443020228182,3.0182150681923545,0.21568182768967856,50093.75066045974
5577,Nd0.8Fe3CoSb12,350,0.0001142736864988207,2.0348826986052573,0.3313553720428912,139723.06695939793
3145,Ba0.3In0.2Co4Sb12,350,-0.0001364732443044114,3.1020846899320587,0.3449647224585348,157422.30049027456
3659,Tl0.2(Co0.9Rh0.1)4Sb12,350,-0.00016454215107972138,3.0367037445655867,0.14803470867429702,48873.39186302864
3158,Yb0.8Fe3.5Ni0.5Sb12,350,0.00010038703855177325,2.461462086936897,0.24453245969417495,177279.07094493273
3655,(Co0.9Rh0.1)4Sb12,350,-0.00031733171998759224,5.643627036473784,0.0625050026153362,9694.602681395763
3656,Tl0.05(Co0.9Rh0.1)4Sb12,350,-0.00024320835555553203,3.4861489301640964,0.1660997048092483,30381.64046235495
3149,Ba0.3In0.2Co4Sb12,350,-0.00016882257614175207,3.4613363995324544,0.5690348933863862,222338.94435013132
5580,CeFe4Sb12,350,7.977751030453239e-05,2.8402945312306165,0.15674114861234012,198789.1093559248
5748,Ba0.014Yb0.066In0.06Co4Sb12,350,-0.0001360658746848157,3.4316623570452816,0.3614489440110483,208672.53769591235
5747,Ba0.09Yb0.07In0.06Co4Sb12,350,-0.00013893904246758306,3.4454810371972213,0.3351388428065473,185116.2150809667
3658,Tl0.15(Co0.9Rh0.1)4Sb12,350,-0.00017293762243819491,3.00536253254174,0.22794590459777184,68436.12052452119
5746,Ba0.086Yb0.056In0.06Co4Sb12,350,-0.00013854264737201202,3.4316989479556703,0.354948243618599,178096.4772306657
5581,CeFe4Sb11.9Te0.1,350,8.838875095812826e-05,2.7422206860488156,0.22022108467193316,220067.81298196962
5745,Ba0.073Yb0.066In0.02Co4Sb12,350,-0.00015369540947506074,3.583817079936043,0.3622548687850359,157931.03262642608
3657,Tl0.1(Co0.9Rh0.1)4Sb12,350,-0.00019919516044598708,3.140128148237416,0.1586803004406132,37161.173075900086
3556,CoSb3,350,6.0474592745825646e-05,4.2136253048310355,0.012140668772946284,41631.685618185424
5582,CeFe4Sb11.8Te0.2,350,9.181322529596336e-05,2.734293585910992,0.2376255507097725,215489.43328370503
3557,Co3.5Fe0.5Sb12,350,5.232716839176198e-05,2.8448809891301963,0.01765722497852895,56571.813869632824
3530,La0.4FeCo3Sb12,350,6.0406122521310965e-05,3.6701593809284354,0.030153185717115512,84449.09685956233
3529,La0.2FeCo3Sb12,350,6.0458959602528294e-05,4.035423608328543,0.034929051920603166,110992.22075899574
3676,Rh4Sb12,350,0.00012698727533893292,2.4298858115227127,0.011689244119740929,5135.583749155644
3675,In0.1Rh4Sb12,350,-4.494810942299275e-05,6.686159265570866,0.0038774377565649054,33825.199007745665
3674,Rh4Sb12,350,0.0001217849636245931,8.944313625745114,0.03808634633746877,67123.30651776986
3671,In0.1Rh4Sb12,350,-4.714710893756512e-05,6.652947646399376,0.003466919791349277,34919.87675386098
3669,Rh4Sb12,350,0.0001205405902205822,8.892877375405995,0.03765453507578265,64906.95305995014
3677,In0.1Rh4Sb12,350,-9.884894230442016e-06,2.742950852889414,0.0001481634288678091,10911.67973660008
5832,CeFe4Sb12,350,6.078936213001912e-05,2.5943855749033045,0.0017145046129574512,3439.1408437412897
5771,CoSb2.7Ge0.125Te0.175,350,-0.00019653765768220345,3.8556747961418822,0.20529403909140986,61880.77557248103
3665,Co4Sb11.5Te0.5,350,-0.00018897369867824462,2.630134928282743,0.10833298889884067,22815.05291983247
5770,CoSb2.75Ge0.125Te0.125,350,-0.0003717373129660897,3.285115480973987,0.08727123828472498,5032.217350105815
3524,La0.4FeCo3Sb12,350,-0.00012111773419472417,1.8454839844985076,0.026199158679844084,9417.033300972324
3525,La0.4FeCo3Sb12,350,-0.0001661994347971953,1.8421037077206817,0.06538288128662931,12458.076759087895
3144,Ba0.3In0.2Co4Sb12,350,-0.00013855796558420014,3.0964427908532555,0.3581609172521971,160886.2997493953
3526,La0.75Fe3CoSb12,350,8.279925391721617e-05,1.6899192258621099,0.08550095893571051,60216.573759910774
3664,Tl0.2(Co0.8Rh0.2)4Sb12,350,-0.00014892176000023431,2.8998298477510365,0.3033515870397103,112984.09372801731
3523,La0.4FeCo3Sb12,350,-8.031088094948718e-05,1.9946701361552532,0.00648703571267705,5731.92567581237
5772,CoSb2.65Ge0.125Te0.225,350,-0.00016322646117419268,3.8668382261938232,0.20023878901863448,91750.74109681668
3522,FeCo3Sb12,350,6.033277304090629e-05,3.2201603111223327,0.04156852421892614,105067.27796643476
5774,CoSb2.6Ge0.125Te0.275,350,-0.000141001553171434,3.9474583306980193,0.19697769540670407,115607.13215013244
3521,FeCo3Sb12,350,6.02752231558311e-05,3.390905640370736,0.0426087026188058,113623.54035720686
5773,CoSb2.375Ge0.125Te0.25,350,-0.00014392518767776608,3.78624973637332,0.21827360981385505,121290.89412487365
3666,Ti0.2Co4Sb11.5Te0.5,350,-0.00017524834862609468,2.9495887856583085,0.19940920677593302,55330.68816165628
3566,CoSb3,350,-0.000102224860533736,9.447430063925056,0.0006630656774215815,1482.016611495799
3618,CoSb3,350,0.00011959395573234536,5.986412319043911,0.0655871900194871,80277.77108874042
5595,Ce0.25Yb0.75Fe3CoSb12,350,0.00010971291689477892,2.106015477995634,0.313770227650747,147137.72820549895
5699,Yb0.2In0.1Co4Sb12,350,-0.00016746694836434155,3.3062632943148302,0.3776571585522493,125659.28038676114
5698,Yb0.2In0.05Co4Sb12,350,-0.00019391767072884518,3.3385598059841888,0.3852350534077549,98100.01257936042
5697,Yb0.2Co4Sb12,350,-0.00017970582406420118,3.3405303189604503,0.14399529263880342,40550.38435075141
5700,Yb0.2In0.2Co4Sb12,350,-0.00015381080429653564,2.9759655613469254,0.4586926524213053,151858.32754947426
3619,Fe0.6Co3.4Sb12,350,0.00013605009798505106,5.307135022345037,0.06464414726529633,57705.14682670156
3631,Sr0.1Mm0.1Co4Sb12,350,-0.00010974453744159608,5.336209936657042,0.15078084307937445,188494.17839338304
3632,Ba0.08Mm0.08Co4Sb12,350,-0.00011142651253059124,4.4720999743757375,0.09474982047337123,98138.47939470997
5657,Ce0.6Fe2Co2Sb12,350,0.00013029621335559598,1.764046527477489,0.19048465011394766,54145.530360459496
3633,(Ca0.5Sr0.5)0.09Mm0.09Co4Sb12,350,-0.00014482568822143574,4.254530800189059,0.3026173358179029,173774.09995609152
5650,Ce0.6Fe2Co2Sb12,350,9.474432454815708e-05,2.056595051772018,0.09544522540205602,62478.20477519316
3634,(Ca0.5Ba0.5)0.09Mm0.09Co4Sb12,350,-0.00013819969603988462,3.957994618496969,0.3081827569018287,180327.0186382248
5652,Ce0.6Fe2Co2Sb12,350,0.00013506948717655878,1.8350678923159331,0.22479189639035055,64602.63635730398
3480,CoSb3/WO3,350,0.00010910514290088216,2.080679845124976,0.10816031670625036,52733.642489331985
5602,Nd0.9Fe3CoSb12,350,0.00011274011557089564,1.7619956442637728,0.30351448701939804,121739.8085845463
3625,CoSb3,350,-0.00023160914023063851,8.212262545553019,0.06419450171203178,27330.033022923504
3626,CoSb3,350,-0.0002872965117559547,8.25978169433197,0.07743095216697822,21474.75959176744
3630,Ca0.1Mm0.1Co4Sb12,350,-0.00016801714405692257,4.796002560598224,0.24936507582391695,120147.29880162905
3576,Fe1.5Co2.5Sb12,350,7.876042961178949e-05,2.5019450547854514,0.07530369009605309,88336.06118223206
3577,Fe2Co2Sb12,350,5.4365998808254216e-05,5.861378964305282,0.021852678103756684,142878.4672446625
3583,CoSb3,350,5.517972424581765e-05,7.810979175782013,0.0019963278372201465,13049.223175689329
3575,Fe1Co3Sb12,350,7.227510739834908e-05,3.164829162422052,0.06838800559778369,112594.69424590227
3479,CoSb3/WO3,350,0.00011457399105245903,2.5038134419232545,0.11407321158890404,58608.35818032037
3567,CoSb2.99Sn0.01,350,3.4002160929609364e-05,8.279315492077117,0.006060418670644219,137308.28604944382
3568,CoSb2.95Sn0.05,350,2.2267170669743548e-05,5.567052004923781,0.004010292780214031,130434.17303803455
3569,CoSb2.9Sn0.1,350,2.2392891105954093e-05,5.321399531255568,0.004063397187523382,126779.2820470774
3570,CoSb2.8Sn0.2,350,2.0442643075671834e-05,2.3259333580151558,0.0049772159109529035,92096.83058691556
3571,CoSb2.7Sn0.3,350,2.024454657007608e-05,3.151536307876881,0.005677222771319712,112893.84399121233
5729,CoSb3,350,0.0001296168565760587,8.679581396821602,0.5133256920504824,757706.0719486275
3573,CoSb2.5Sn0.5,350,1.6835660048556593e-05,3.5051991971512635,0.0040959045797877005,159366.91999838618
5726,Yb0.2Co4Sb12,350,-0.0001494220525191294,2.59465216577134,0.2327498979470948,81269.72567001733
5590,Ce0.75Yb0.25Fe3.5Co0.5Sb12,350,0.00010158684104555632,2.1755795202580117,0.293919495256772,170880.49334756145
5593,Ce0.75Yb0.25Fe3CoSb12,350,0.00012055587711255336,1.955373535411656,0.2908391621409561,107772.0089808119
3594,Ni0.3Co3.4Sb12,350,-0.00012634651852123991,3.421127528415816,0.2679408575691897,164064.11620907555
5702,Ba0.05Yb0.13Eu0.04Co4Sb12,350,-0.00014969424504808357,2.5941786794392057,2.6821045308161853e-11,8.871505629648472e-06
5594,Ce0.5Yb0.5Fe3CoSb12,350,0.00011126602112375178,2.1436855932273082,0.27731089526045755,129996.92878094132
5701,Ba0.08Yb0.14Eu0.02Co4Sb12,350,-0.00013987708260233662,2.5978154017268107,1.913179655949365e-11,7.257764391511363e-06
3155,Yb0.95Fe3.5Ni0.5Sb12,350,0.00010524884940315936,2.4306206017043896,0.2623270653221523,184054.23149716726
5713,In0.4Co4Sb12,350,-0.00013910060163623068,2.3595764514416566,0.24887985967913284,87474.77180274851
3587,Fe0.375 Ni0.375Co0.25Sb3,350,-9.874596980608951e-05,3.0078903012612765,0.05007634148372925,42845.215838638534
5591,Ce0.5Yb0.5Fe3.5Co0.5Sb12,350,0.00010033396633658625,2.4550308657878945,0.27801671198482786,186102.3187155555
5711,In0.16Co4Sb12,350,-0.00012028188077872132,2.1983981718909877,0.17141721505888752,76267.5717300564
3589,Fe0.3Co3.7Sb12,350,0.00017376472321279388,5.441725000908967,0.0460609449714402,26134.00721497165
5592,Ce0.25Yb0.75Fe3.5Co0.5Sb12,350,9.889571502769583e-05,2.4679482728969124,0.2893919761442061,206695.10941889047
5744,Ba0.07Yb0.067Co4Sb12,350,-0.00014986167687099574,3.9195436484620427,0.32867302455850633,155316.41545676434
3132,Ba0.39Ce0.02Co4Sb12.05,350,-8.693077862126056e-05,4.4802513052406905,0.2449766746676134,400375.2223960217
3673,In0.2Rh4Sb12,350,-4.669867716648103e-05,6.777525973869111,0.0033801169497071908,36008.45703028032
3131,Ba0.27Ce0.04Co4sb12.02,350,-9.771969767045944e-05,4.373427805681141,0.2817222316206741,343413.459742615
3129,Ba0.17Co4Sb12.03,350,-0.00014207739934198315,4.602249781297398,0.3349070796192664,204760.24398148397
11613,TlxFe1Co3Sb12,350,0.00012075166592639795,1.7482961209113084,0.09670345039673042,31156.98743005521
11612,TlxFe1Co3Sb12,350,0.00010624340313094279,2.0334254293510297,0.07060232864586488,40560.51764419477
11611,TlxFe1Co3Sb12,350,9.944327378965752e-05,1.547166674839774,0.09562490460730896,49208.039767306866
3130,Ba0.18ce0.05Co4Sb12.02,350,-0.00011547836366480215,3.844258366900548,0.3570926347305841,285850.1795293685
4592,Co4Sb11.3Te0.58Se0.12,400,-0.00015285640688006782,3.278139685138453,0.362180147689274,125512.55016468644
4459,La0.25Ce0.75Fe3CoSb12,400,0.00012002354537000979,2.2285487916581608,0.2786699439448678,101490.02544522047
4927,(GaVF)0.1Co4Sb5.95(GaSb)0.05,400,-0.0002676358277792478,2.7883984705175937,0.3155526284445941,29320.72654086642
4926,(GaVF)0.087Co4Sb5.9565(GaSb)0.0435,400,-0.0002563405242728797,2.999136159946364,0.3841514779788002,42175.317194222334
4402,Co4Sb12,400,-0.00019325012038641124,5.934923635461836,0.011543091794946976,4543.5738875356
4925,(GaVF)0.067Co4Sb5.9665(GaSb)0.0335,400,-0.0002985098456607456,2.971006787914611,0.26991232451416186,22725.06454379305
3420,In0.207Co4Sb11.931,400,-0.0002006726120720861,2.7436461090987305,0.5511654445023844,94805.44886716137
4924,(GaVF)0.027Co4Sb5.9865(GaSb)0.0135,400,-0.0003202498168025138,2.9718713130177283,0.17474802036734466,11784.855039294052
4571,Co4Sb11.3Te0.6S0.1,400,-0.00015034088242194652,3.4362883625189875,0.3440064225034027,128253.64522196082
4923,Co4Sb12-x(GaSb)x,400,-0.0002674465230582807,2.626717381991681,0.30598368255086605,28091.67991801937
3421,In0.276Co4Sb11.908,400,-0.0001852698660587515,2.7605739297203606,0.5624839752123745,111644.64217966628
4933,Yb0.21Co4Sb12,400,-0.00014685079367746882,3.169730309985768,0.5181248745744601,190543.299356184
4457,La0.75Ce0.25Fe3CoSb12,400,0.00011338173170459397,2.269697500793288,0.2726558444929382,115237.02350742275
4405,Co4Sb11.0Te0.8Sn0.2,400,-0.00015238320899099781,3.994814232535368,0.25620827283299463,112179.96180375034
5702,Ba0.05Yb0.13Eu0.04Co4Sb12,400,-0.00016460355576503668,2.584219476590938,3.918483735726207e-11,9.343487895209538e-06
4020,YbFe3PtSb12,400,0.00014320976579786522,1.8109638134561443,0.3049972973473295,66677.78091444242
4937,Yb0.35Co4Sb12,400,-0.00010805492991769788,3.4961792694486733,0.3782136087315132,282095.17227216694
4936,Yb0.29Co4Sb12,400,-0.00011672132843661052,3.3907525348151863,0.4121862335985106,260378.04611236145
4935,Yb0.26Co4Sb12,400,-0.00012791764995721664,3.2785248452363063,0.4933956504412076,245388.51970753414
4458,La0.5Ce0.5Fe3CoSb12,400,0.00011443250606311617,2.32719471740462,0.2709214552522925,111415.10785764168
4934,Yb0.23Co4Sb12,400,-0.00014049284763299316,3.1628480747873216,0.5478519012341254,219954.77970548696
3594,Ni0.3Co3.4Sb12,400,-0.0001378000080131275,3.3676620055467126,0.3701496647473097,164114.66121177748
4403,Co4Sb11.6Te0.4,400,-0.00017073256755758068,4.337008899708303,0.25606728624386443,91635.30919475241
4029,Fe2.5Ni1.5Sb12,400,4.870036278642096e-05,3.7495771738287536,0.011818429543196896,43530.38423523813
4915,La0.68Ce0.22Fe3.6Co0.4Sb12,400,0.00011852771867289692,2.4968368536638854,0.3786279956791048,162454.23484753034
4038,CoSb2.95Sn0.05,400,2.7161904599896498e-05,4.667310788399328,0.011485177149320958,157544.91318174187
4400,In0.15Co3.8Ni0.2Sb12,400,-0.00019249295321839988,2.5793230581585767,0.3922191800038245,64854.437603442726
4037,CoSb2.975Sn0.025,400,4.4099953009289945e-05,6.5021979491673605,0.023863074772752624,160784.8094508326
3419,In0.106Co4Sb11.947,400,-0.00023007151438339028,2.8454407079130113,0.6064900661741535,81183.32609292463
3418,In0.081Co4Sb11.973,400,-0.000264328924062121,3.1090573199880165,0.36415747228937256,40080.25363946264
3589,Fe0.3Co3.7Sb12,400,0.00018395342466980292,5.173287194697687,0.06675397076396733,25692.732200492985
4922,(GaVF)xCo4Sb12,400,-0.00028311643845723165,2.9348355429212285,0.3528686506098807,32300.30942547233
4579,Gd0.12Co4Sb12,400,-0.00026260155496450133,3.838227044246195,0.30904786680566804,40073.56663464245
4036,CoSb2.99Sn0.01,400,7.872350979041019e-05,7.724035079787736,0.047502638523001295,128987.08463067685
4030,Tl0.2Fe2.5Ni1.5Sb12,400,6.89693236792378e-05,3.3444040354287625,0.02423220989638475,40665.49430502511
4916,La0.68Ce0.22Fe3.5Co0.5Sb12,400,0.00012686698940047643,2.314402276308446,0.4276541273249392,147865.96601021115
4034,TlFe2.5Ni1.5Sb12,400,-5.45577827203781e-05,2.3887941057940734,0.006604823235773966,12288.022844713303
4918,La0.68Ce0.22Fe3.2Co0.8Sb12,400,0.00014535564343296786,2.1123496552711734,0.4006142520388034,94334.37484032576
4401,In0.25Co3.8Ni0.2Sb12,400,-0.00018683748851399483,2.7776939951973127,0.37348524089954,70761.69774983256
4917,La0.68Ce0.22Fe3.4Co0.6Sb12,400,0.00013553474122126924,2.29192610395993,0.4078387300241749,119855.0214696479
4404,Co4Sb11.0Te0.7Sn0.3,400,-0.00015688687714388253,4.2372760570547925,0.20480473400773225,86839.03771574004
4002,Ba0.31Yb0.04Co2.7Fe1.1Sb12,400,8.102581267995785e-05,2.4142658253189393,0.1011101784932773,90181.4637774251
4962,CoSb3,400,-0.00018606648866514167,2.674801740515208,0.3056055248332093,57483.50085018298
4961,CoSb3,400,-0.00016999553365645064,3.3578044836621013,0.2639055143618031,74660.50292715941
4003,Ba0.26Yb0.10Co2.8Fe0.9Sb12,400,9.034352159154681e-05,2.1642935279994946,0.11493473531584675,79081.5251085222
4960,CoSb3,400,-0.00016120417820265096,3.572624292130544,0.2431707295323461,82849.67695395513
5698,Yb0.2In0.05Co4Sb12,400,-0.0001995484745799537,3.3406777404833043,0.4356273164755184,91356.08204356047
4004,Ba0.30Yb0.16Co2.6Fe1.1Sb12,400,9.481792273961898e-05,2.0623075965830244,0.12200753038893095,80169.92233038222
5697,Yb0.2Co4Sb12,400,-0.00018293437682972145,3.357519346733372,0.18706255113359094,42212.66311777893
4959,CoSb3,400,-0.00015844172245713011,3.3275662056392474,0.2864387532184948,92280.48849961623
4958,CoSb3,400,-0.00014922101827550063,4.552820929971997,0.20848481669659952,97747.0918312702
4408,In0.25Co3FeSb12,400,9.320788701631926e-05,2.0006498185800234,0.17148815356046088,86651.40067866792
3294,FeSb2Te1,400,0.00016166787739961035,2.558446317876109,0.09389921609175267,24184.786756528614
4006,Ba0.27Yb0.18Co2.3Fe1.8Sb12,400,8.587824108496252e-05,2.2398742762992256,0.12566409923217936,83018.41743239657
4007,Ba0.33Yb0.30Co2.6Fe1.6Sb12,400,9.474258533856773e-05,2.0874269868463338,0.12712165116303886,81727.87211081872
4957,Yb0.15Co4Sb12,400,-0.00017553589688814109,3.8888902239688745,0.4791807208022568,124865.03271279074
4005,Ba0.27Yb0.25Co2.6Fe1.0Sb12,400,7.186008114775955e-05,2.894038916415831,0.08840086977252444,119137.58403034064
4956,Yb0.15Co4Sb12,400,-0.00018179381685202062,3.8528732181980896,0.4740985930707901,113278.38007296086
4410,Yb0.9Fe3CoSb12 ,400,9.337571850433496e-05,3.0311741390621685,0.18767565466320807,154069.88901386462
3997,Tl0.1In0.1Co4Sb12,400,-0.00021551236114394215,3.3130474179142486,0.3811196606129448,66118.7677973252
4966,In0.25Ce0.05Co4Sb12,400,-0.00016757514918995476,2.776566775538022,0.5203491741801012,125343.0327818498
3998,TI0.1In0.2Co4Sb12,400,-0.0001910498894261777,3.0814076996744024,0.4633738484110452,94771.69145873454
4409,In0.25Co2.5Fe1.5Sb12,400,8.195853787429212e-05,2.5712885311240607,0.1359814025851292,121862.20818757033
4965,In0.2Ce0.2Co4Sb12,400,-0.000139971215072768,2.8191252831694036,0.5147235717944192,179233.42028307947
3155,Yb0.95Fe3.5Ni0.5Sb12,400,0.00011395623435110732,2.614214179872679,0.3316539182828903,173563.9642239893
3999,TI0.1In0.3Co4Sb12,400,-0.00018150354016651518,3.142380932848296,0.5239332044657781,117483.14661689848
4964,In0.2Ce0.15Co4Sb12,400,-0.0001648555432140033,3.0497094822525384,0.6087593292739677,164146.06463405385
4963,In0.15Ce0.15Co4Sb12,400,-0.0001582296844951795,3.2363547105521726,0.5558168493756837,170192.95254443662
4578,Gd0.08Co4Sb12,400,-0.00030823622660638164,4.0389216077141725,0.2865528901203616,28267.087823096786
5699,Yb0.2In0.1Co4Sb12,400,-0.00017226460114111946,3.3461446050528307,0.42128849648425293,116011.93723527779
4455,La0.5Ce0.5Fe3.5Co0.5Sb12,400,0.00010704659277348708,2.614159407906901,0.2870180242971978,149010.3447701426
11609,TlxFe1Co3Sb12,400,8.42632067195404e-05,2.948627455883959,0.05520233542350456,64598.75154854122
4456,La0.25Ce0.75Fe3.5Co0.5Sb12,400,0.0001101977975580938,2.361452944083376,0.3036115077748685,143794.54751489768
5701,Ba0.08Yb0.14Eu0.02Co4Sb12,400,-0.00015581174234956567,2.5863132150395387,3.004405434606982e-11,8.001645345281939e-06
3595,Co23.87Sb73.88Pd1.125Te1.125,400,0.00013632607744433706,3.295021336531171,0.2508293014404873,132967.04981369842
4008,Ba0.33Yb0.37Co2.7Fe1.6Sb12,400,9.69601527289831e-05,2.0829729567504445,0.1533525852700892,83125.49692064308
4014,Ba0.13Yb0.56Co1.8Fe2.0Sb12,400,0.00010012730739849628,1.7723521596333232,0.21009558464734468,93581.10446040527
4009,Ba0.28Yb0.47Co2.6Fe1.4Sb12,400,9.06789957134336e-05,2.1689387186964924,0.12164483631831445,73538.08141245785
4454,La0.75Ce0.25Fe3.5Co0.5Sb12,400,0.0001038657288311501,2.481986892764477,0.2933932900674963,159497.3219100533
4407,Co3FeSb12,400,7.688957961143608e-05,3.0691115613681235,0.08106608473193899,99180.47759571749
3295,FeSb2.05Te0.95,400,0.00013648626666507683,2.6098290277777108,0.09237077928016184,34474.25438572407
4010,Ba0.16Yb0.23Co2.1Fe2.3Sb12,400,6.131632788959543e-05,2.069840670780252,0.05395911346884397,74745.8536760033
3296,FeSb2.1Te0.9,400,0.00013188618269258654,2.551336208249433,0.11589118865265854,45885.915696674485
3297,FeSb2.15Te0.85,400,0.0001241186995019826,2.5981816128360613,0.15129745396216432,64592.98732993928
4012,Ba0.16Yb0.41Co1.9Fe2.0Sb12,400,8.739685825464319e-05,2.0703062407349915,0.13070009487281098,92211.64741854099
3298,FeSb2.2Te0.8,400,0.00012010801397198059,2.5223830431628347,0.17042056713432693,76163.69458002191
5700,Yb0.2In0.2Co4Sb12,400,-0.0001602473012767859,3.0077587363195986,0.5147966732970526,142696.3968147556
4013,Ba0.13Yb0.47Co1.9Fe1.9Sb12,400,9.558788072252016e-05,1.983575958089032,0.1986660966074698,103667.82840045236
3299,FeSb2.25Te0.75,400,8.042588180219385e-05,2.4649077428116017,0.10012540315052976,93790.41827753156
4011,Ba0.15Yb0.27Co2.2Fe1.9Sb12,400,7.655685159339235e-05,2.193512334112862,0.08615815454423426,86430.38011449843
4582,IFe0.7Co3.3Sb12,400,0.0001069346639384352,1.2593752779434848,0.14537304811127416,36655.991685699024
4070,CeFe3.5Co0.5Sb12,400,0.00011476277439692629,2.3182642065811394,0.32025180156175515,132850.67374933627
4065,CeFe4Sb12,400,9.909938243593671e-05,2.7879818697427226,0.2853922692148521,191713.22460107226
4069,CeFe3.6Co0.4Sb12,400,0.00011000389492511997,2.4315495583979247,0.3228170646112038,152190.51724270365
4066,CeFe3.9Co0.1Sb12,400,0.00010069207316798743,2.7090185788462406,0.2899008352458822,181554.33890946032
4067,CeFe3.8Co0.2Sb12,400,0.00010537244776275555,2.6650878985937325,0.29602961793352883,169838.591490793
4068,CeFe3.7Co0.3Sb12,400,0.00010895070040611848,2.560467814836752,0.29738112433037683,161555.42188085374
3310,Yb0.35Co4Sb12,400,-0.0001495655357672233,2.712294566952964,0.5802617755736618,179154.2255874316
5726,Yb0.2Co4Sb12,400,-0.00015454247203566793,2.5681962437378267,0.31457228837029105,81542.42901759839
4086,n0.2Ce0.15Co4Sb12,400,-0.00021133862270688921,1.870069132749535,0.4839135789619035,48694.59490121577
4586,Co4Sb12,400,-0.0004221008635917882,6.771542596008272,0.052910556324266014,5284.5094351017
4087,In0.2Ce0.15Co4Sb12,400,-0.0002030529334467671,1.4163344927318715,0.5747462989432695,47715.65834269176
3131,Ba0.27Ce0.04Co4sb12.02,400,-0.00010550339733926092,4.3138097046891675,0.3542873891006001,318062.0850289283
4088,In0.2Co4Sb12,400,-0.00021039912513217099,2.701209161221957,0.5077457522529725,74733.33435796639
4089,In0.2Co4Sb12,400,-0.00022008660283334892,2.669121893685509,0.4472553056094877,59443.26056060343
3313,La0.8Ti0.1Ga0.1Fe3CoSb12,400,0.00015003436589293534,1.8257291623100165,0.4372117356365033,96948.31448229929
4090,Dy0.09Fe0.43Co3.57Sb12.22,400,7.440182363706451e-05,3.170119825529067,0.0565011919057356,70671.00387619351
3576,Fe1.5Co2.5Sb12,400,9.004095908619848e-05,2.461858973368564,0.1184416748843642,99261.3864406817
3311,La0.8Ti0.1Ga0.1Fe3CoSb12,400,0.00014920545213024431,1.9444766934522957,0.4582573647284007,100246.26043544394
3575,Fe1Co3Sb12,400,8.009024274048159e-05,4.204268968442533,0.07169893229295843,127434.79308147855
3312,La0.8Ti0.1Ga0.1Fe3CoSb12,400,0.00015136766499403037,1.84546252197152,0.4813613208999806,97892.07269650094
4045,Ca0.15Ce0.075Co4Sb12,400,-0.00015596184944562268,3.5549284728279344,0.42356406657119294,154758.04390079287
4398,In0.25Co3.9Ni0.1Sb12,400,-0.00019286254055834244,2.6470630835962834,0.4750779002919974,80541.36827078204
3587,Fe0.375 Ni0.375Co0.25Sb3,400,-0.0001075557001076555,2.7492852670377417,0.07425079267697232,44865.61281891615
4046,Ca0.1Ce0.1Co4Sb12,400,-0.00020998422910538652,3.9274828343999713,0.10946404498969696,23652.33280719342
4580,IFe0.3Co3.7Sb12,400,8.483317476219921e-05,0.9776189597301844,0.060190552370236426,17928.227867687332
4397,In0.15Co3.9Ni0.1Sb12,400,-0.00021251301249382474,2.7128876988717203,0.4292742128306445,62219.052647271696
3308,Yb0.45Co4Sb12,400,-0.0001189425889497196,3.3679462306187586,0.3965578975213777,233965.7023018611
4043,Ca0.05Ce0.15Co4Sb12,400,-0.00013943838291128753,3.545180967713533,0.3431364874627406,163013.70789831431
3306,Yb0.2Co4Sb12,400,-0.00015297936331426824,3.1045016543471444,0.5051525684587421,171148.01184960135
4041,Ca0.25Co4Sb12,400,-0.000142949348795205,4.033690424849705,0.38520340014506266,198338.27614803813
4399,In0.05Co3.8Ni0.2Sb12,400,-0.00022335056572868136,3.273397481394532,0.2463099437492313,36892.49304085371
3307,Yb0.35Co4Sb12,400,-0.00013736033904574843,2.7898775005986303,0.5556165219419422,206753.1876231321
5711,In0.16Co4Sb12,400,-0.00013057778243923314,2.1381547902372784,0.24034949830649596,72041.32234132057
4906,CaFe3Co1Sb12,400,0.00011204924377066333,2.6634134685826627,0.3164804573356292,161349.86258444574
3583,CoSb3,400,6.279508690585278e-05,6.825540086473342,0.00428980519292821,15512.110642837493
3130,Ba0.18ce0.05Co4Sb12.02,400,-0.00012360512595238976,3.7592721468887182,0.4456328457578196,264370.5680936588
5715,In1.2Co4Sb12,400,-0.00013000574281686687,4.014547370434098,0.17722499093418487,89189.05783461899
4056,In0.25Co2.5Fe1.5Sb12,400,9.656397636289727e-05,2.0074563190635377,0.14456992351637288,78001.96011712053
5713,In0.4Co4Sb12,400,-0.00015116145291612173,2.266484199349025,0.3573241878428899,83705.56310585293
4051,In0.05Co3.5Fe0.5Sb12,400,6.119033490008382e-05,2.477034363198541,0.03229263033658389,50841.003109299454
4052,In0.05Co3FeSb12,400,7.898715597277222e-05,2.3429243526797348,0.05503541786573507,49094.569668857206
4396,In0.05Co3.9Ni0.1Sb12 ,400,-0.000246721053133403,3.1840218040853863,0.2770957529122626,35013.325703544346
4053,In0.05Co2.5Fe1.5Sb12,400,7.739598528971089e-05,2.2238647736437835,0.08527269377977365,75451.97032131259
4581,IFe0.5Co3.5Sb12,400,0.00010098411995243876,1.3886781047689003,0.09320359580314724,29545.263629987334
4054,In0.25Co3.5Fe0.5Sb12,400,7.917503000929678e-05,2.0043548265263134,0.03948025084308049,30585.13151263772
4055,In0.25Co3FeSb12,400,9.49201822077649e-05,1.9412102804650624,0.0908240931007364,47301.249205810374
3584,Fe0.25Ni0.25Co0.5Sb3,400,9.406963992374032e-05,2.872272412281077,0.013504410288335713,9095.194831914327
3309,Yb0.5Co4Sb12,400,-0.0001048207609581295,3.949742426310189,0.2921449890867633,259649.5468999316
4967,Ce0.2Co4Sb12,400,-0.00016957394003615402,3.2595074556668395,0.3831344339295116,100636.6590223785
3913,Sr0.4Co4Sb12,400,-6.775478080084805e-05,4.816661794409207,0.13819242133181844,341758.60799495154
4574,CoSb3 ,400,0.00013863035988491282,4.51184389443382,0.03975072564287273,23330.41335389734
3626,CoSb3,400,-0.00030413426205668816,7.179463914661799,0.10683555191443488,20236.277244895882
3625,CoSb3,400,-0.0002468433549587959,7.126473808090438,0.08662195892249669,25178.935982544866
5670,Ba0.1Yb0.2Al0.1Gd0.1Al0.2Co3.75Fe0.25Sb12,400,-0.00016909487308979556,2.613318303287975,0.4379660580897262,100790.1567979967
5252,MmyFe4Sb12 ,400,9.251053010102362e-05,2.677633978060856,0.3577932616439319,264288.9900451202
3912,Sr0.28Co4Sb12,400,-0.00012124312287065272,4.5105511142202594,0.2920147613779296,223932.7427421689
3909,Sr0.12Co4Sb12,400,-0.00016237224824485158,4.884124699228368,0.17285443071371787,77256.13481351845
3624,CoSb3,400,-4.931094690496159e-05,5.536128208659203,0.0009607786706863352,4397.261621323311
4422,Ce0.9Fe3CoSb12,400,0.00012843675369165195,2.1272750705401484,0.2676451736416951,78400.48388355144
3910,Sr0.17Co4Sb12,400,-0.00015317580520387693,4.7821010159995785,0.2292869652576096,111875.43224767846
5255,MmyFe3CoSb12,400,0.0001284439845156144,1.9313071124998995,0.4898060776687885,140213.52118376267
5254,MmyFe3CoSb12,400,0.0001390717367281314,1.6619087803769568,0.5685627061405301,117094.86965977588
3911,Sr0.22Co4Sb12,400,-0.00014053069039659982,4.755998834222076,0.2513672393393871,160211.19398927846
5253,MmyFe4Sb12,400,9.549453947641358e-05,2.793673371550848,0.2699086950601568,198406.40830042624
4421,La0.9Fe3CoSb12,400,0.0001241446154332715,2.3426553702584685,0.2862187838386499,100949.31349110961
5234,CoSb2.8Sn0.005Te0.195,400,-0.0001613279450992726,2.5979178595722283,0.4828768100559387,114422.63245762707
3926,CoSb3,400,3.6202543628535786e-05,5.284154178897842,0.02171952611304073,213252.88636421086
3927,CoSb3,400,3.471957943733308e-05,5.72076861762789,0.020389945831331246,240985.7961756952
5673,Ba0.1Yb0.2Al0.1La0.05Eu0.05Ga0.1In0.1Co3.75Fe0.25Sb12,400,-0.00013966360644629216,2.2258083907962183,0.5069343588113104,147463.78645144182
11612,TlxFe1Co3Sb12,400,0.00011302040393317456,2.02809465572719,0.09197619187625117,40017.470804886834
3925,CoSb3,400,3.830389189132599e-05,3.6454933138499173,0.019056667587519338,121408.26348971711
3928,CoSb3,400,4.175171509072321e-05,3.623859841311141,0.029201855592478683,145709.14373994546
3930,CoSb3,400,3.968370901087648e-05,5.647645178021243,0.024810280871268908,212698.7386493159
5179,Nd0.052Co4Sb12,400,-0.00019889409200251915,3.5078217914217342,0.12497621462402872,27737.681278626005
5178,Nd0.016Co4Sb12 ,400,-0.00027756557018000533,3.741274621493547,0.09322665371098623,9714.749313107255
3929,CoSb3,400,3.6678481846646815e-05,5.616671243652559,0.01841330339826169,193177.18366229482
5671,Ba0.1Yb0.2Al0.1Ba0.1Gd0.1Al0.1Co3.75Fe0.25Sb12,400,-0.00012770303887326215,2.948543292244485,0.4164604487908289,188240.3199317272
5244,CoSb3,400,-0.00045102204192651416,7.629149524543878,0.04966397223648792,4656.526236199584
5242,Co0.73Rh0.27Sb3,400,2.0865240491857776e-05,4.799501912106908,0.0001543901921319595,4255.093385704298
5235,CoSb2.8Sn0.01Te0.99,400,-0.00016297980393074709,2.6644398529771505,0.4326405922823193,103112.89048823238
5239,RhSb3 ,400,5.2405213976103164e-05,8.328073104365842,0.019374326680829626,146879.82912039285
4420,Yb0.9Fe3CoSb12,400,9.982872141522758e-05,2.7604187418471784,0.2591759048750093,170108.08551026054
5672,Ba0.1Yb0.2Al0.1La0.05Gd0.05Ga0.1In0.1Co3.75Fe0.25Sb12,400,-0.00015235150414311826,2.3156910300892997,0.5078373075481297,125382.59166532586
5236,CoSb2.8Sn0.03Te0.97,400,-0.00017748536941715131,2.8865638935497966,0.4031400950894489,87954.03561884897
5272,CoSb3+2wt.%ZnO,400,0.00024549137251595105,5.800816684521815,0.06662166097639001,13128.938205783586
5271,CoSb3,400,0.00018606192782724129,7.127780841770783,0.05792595002608435,24376.00464064252
3634,(Ca0.5Ba0.5)0.09Mm0.09Co4Sb12,400,-0.0001484460664060223,3.8865474475742303,0.3893694861583867,168012.65954544436
4430,Yb0.2Co4Sb12,400,-0.00017172182011712596,3.7453484342744607,0.43309278256351424,138007.76579595866
4427,La0.4Co4Sb12,400,-0.00015508673977362972,4.545936271463336,0.1339471105070769,59532.18925788022
4431,Yb0.3Co4Sb12,400,-0.00014222141468786854,3.392491021320247,0.4427419020832305,185127.46718710792
4426,La0.3Co4Sb12,400,-0.000124727595577643,4.633140350467332,0.12022157306433832,81168.55246642226
5659,Ce0.6Fe2Co2Sb12,400,0.00013928393568540394,1.6887281681399309,0.24064466245688845,52368.9576334754
5652,Ce0.6Fe2Co2Sb12,400,0.00014280251441774132,1.84250007136584,0.28050759734789565,63360.769280234934
5651,Ce0.6Fe2Co2Sb12,400,0.00010467361435415768,2.0421944497149425,0.1366546541265737,63677.6586413333
3129,Ba0.17Co4Sb12.03,400,-0.0001512043681929171,4.387277369650671,0.41370980411021,186756.28625700594
3630,Ca0.1Mm0.1Co4Sb12,400,-0.000178417850762081,4.607273705151954,0.312909335302102,112358.70574205408
5265,Co4Sb11Sb0.6Te0.4,400,3.6918366574926726e-05,2.4936911884477344,0.011940641707977486,54616.69180879852
5264,Ce0.2Co4Sb10.9Sn1.1,400,4.5509267797004326e-05,1.7877237611745702,0.029114530646673163,62827.606953595285
3631,Sr0.1Mm0.1Co4Sb12,400,-0.00011903141999046465,5.242458087921988,0.1935220827960329,175698.264587838
5263,Ce0.2Co4Sb11.2Sn0.8,400,4.567830747432453e-05,1.812835688411233,0.02418450133214954,52530.989428338
4424,La0.1Co4Sb12,400,-0.0002060028030299857,4.341952504425469,0.17970491011542036,42151.367669925115
5262,Ce0.11Co4Sb12,400,-0.00021524706753348996,3.798070114772141,0.32497949546809285,66601.56888932394
11613,TlxFe1Co3Sb12,400,0.00012338684852658164,1.8013110090939846,0.1043165995577967,30821.840993251317
5261,Co4Sb12,400,-4.068026734337923e-05,7.192015314733558,5.7815007226049574e-05,628.1503407769596
3633,(Ca0.5Sr0.5)0.09Mm0.09Co4Sb12,400,-0.00015510284676462332,4.181276884910744,0.3771507729455088,163166.98877627024
4432,Yb0.4Co4Sb12,400,-0.00013268626442270923,3.682482280839916,0.37788076760795936,188358.1966996485
5657,Ce0.6Fe2Co2Sb12,400,0.0001369916340709509,1.7863590472404034,0.2428506295034445,53478.50558572834
5268,CoSb3,400,0.0001293641808239936,5.719567004797455,0.08777099111402416,64496.622933617225
5267,CoSb3,400,0.00013376029325368777,6.254144513852677,0.09562957359412692,67774.82868479518
3632,Ba0.08Mm0.08Co4Sb12,400,-0.00011920883950240259,4.562336654109231,0.11626652295046468,91913.79766668839
4425,La0.2Co4Sb12,400,-0.00016635038666096592,3.98555019368064,0.18595493215709025,61933.135364602116
4413,CeFe4Sb12,400,9.837960275509982e-05,2.8320315707383155,0.2494508842910757,173552.41978534876
4993,Ba0.92Ni4Sb6.7Sn5.3,400,-3.515798204231487e-05,9.112369148085467,0.01742830692851827,315560.8165397381
3434,DD0.78Fe3.2Co0.8Sb12,400,0.00010649061140060661,2.1313200055492505,0.41318057029393396,194135.92971848996
4412,Yb0.9Fe3CoSb12,400,0.00010473977232331751,2.6520144848225327,0.2760429273126683,165122.99739931847
3977,Co4Sb12,400,-0.00033272832289558664,6.090966491687744,0.07716301200731683,9639.449849888108
3964,In0.1Yb0.2Co4Sb12,400,-0.00015822081954328617,3.1225124211094952,0.3868224420366776,117918.46107603314
4576,CoSb3,400,0.0001903852327066194,2.688308928495459,0.010531013519778977,1952.642938134834
4429,Yb0.1Co4Sb12,400,-0.00021314199664548413,3.435777234078353,0.1977887652354152,31782.811175939103
4995,Ba0.42Ni4Sb8.2Sn3.8,400,-4.1410723299010256e-05,6.751352928041028,0.04537042749687896,484586.0836721929
4994,Ni4Sb8.2Sn3.8,400,-5.679118604745248e-05,6.377024880108683,0.06253613606782417,363625.7053004531
3437,DD0.12FeCo3Sb12,400,9.55580101514515e-05,3.6524760553128814,0.12997748835459344,108813.96329229476
