Repository: starrydata/starrydata_datasets

> [!NOTE]
> **The duplicated `sample_id` issue was fixed on 2026-09-08**
>
> Datasets published between **2026-04-01 and 2026-09-08** contain duplicated
> `sample_id` values: the same `sample_id` can refer to samples belonging to
> **different papers**. Joining tables on `sample_id` alone mixes data from
> unrelated papers.

# starrydata_datasets

Daily per-project splits of the [Starrydata2](https://starrydata.nims.go.jp/) dataset, with a browsable download page at **https://starrydata.github.io/starrydata_datasets/**.

Historically this repository also hosted the raw CSVs (from 2019/7/11 until 2022/12/22); those older archives are still available via git tags.

File: datasets/20190711/20190711_preprocessing_interpolated_data.csv (part 57 of 94)
sampleid,composition,Temperature,Seebeck coefficient,Thermal conductivity,ZT,Electrical conductivity
3990,Ga0.998Zn0.002Sb,400,0.0001720180489347846,17.379703098212552,0.03708118832323865,63384.84093220269
4975,Ba0.3In0.3Co4Sb12,400,-0.00014923243628223566,3.1976885786077025,0.5235803967513137,185326.89433242215
4974,Ba0.3In0.3Co4Sb12,400,-0.00013677868564642342,3.4224787795591234,0.42943110049575695,191397.78316928173
3991,Ga0.995Zn0.005Sb,400,0.00011572501551104558,16.809259204944784,0.03539463037814955,119677.48906420884
4973,Ba0.3In0.3Co4Sb12,400,-0.0001490176938816353,3.3345361070149284,0.40625057337392345,150629.7956537398
4976,Ba0.3In0.3Co4Sb12,400,-0.00014949199936257744,3.1280073907269568,0.5605797421733605,189606.20474990786
3992,Ga0.99Zn0.01Sb,400,9.791813172917274e-05,16.801852871476672,0.03324075432407059,149605.1835543097
4971,Ba0.3In0.3Co4Sb12,400,-0.00012979751496780233,3.621261531909921,0.4081319678200511,206043.51773026132
4970,Ce0.2Co3.975Mn0.025Sb12,400,-0.00014810466765717312,3.2378978697579623,0.4589337858381594,170278.15957521193
4969,Ce0.2Co3.9Fe0.1Sb12,400,-0.0001520652602334921,2.9772529159235495,0.42445010793509785,143906.4493874638
4968,Ce0.2Co3.95Fe0.05Sb12,400,-0.00013852435159434175,3.1114182259865832,0.470484741194925,162596.83938162675
4972,Ba0.3In0.3Co4Sb12,400,-0.0001454215472823783,3.4595163612131934,0.3918243112894855,160374.22954342447
3989,Ga0.999Zn0.001Sb,400,0.00020954086381066121,17.651818979107553,0.035605181410638335,40827.19008298789
3433,DD0.86Fe4Sb12,400,0.00020920457704010529,2.6096173685726693,0.466169991031201,77054.30539611897
3986,In0.16Co4Sb11.80Ge0.20,400,-0.0002441407425158693,2.9410823402137254,0.06220597560314722,8042.404892295337
4411,Yb0.9Fe3CoSb12,400,9.409345970031068e-05,2.8990779259842707,0.2454030087756385,191253.79556303867
3984,In0.16Co4Sb11.95Ge0.05,400,-0.0002444873259681324,2.2141548359602368,0.3485232528895139,32178.57582547944
3985,In0.16Co4Sb11.90Ge0.10,400,-0.00028342389994004424,2.199404122261363,0.2779511160036048,18962.334215510567
4414,Ce0.9Fe3CoSb12,400,0.0001282271000639126,2.1104181350315283,0.2663333408405551,79065.0862916935
5045,In0.144Co4Sb12,400,-0.00019384358679061972,3.275099095688873,0.4664361856236078,95381.56079485953
5044,In0.16Co4Sb12,400,-0.0001851951861567328,3.251683146146524,0.471045401369389,102641.54500666463
3619,Fe0.6Co3.4Sb12,400,0.00014298114753352005,4.98084345085708,0.07664115145508621,53658.68951621472
5043,In0.131Co4Sb12,400,-0.0002024272001548748,3.3898969334491085,0.4529437994507735,84444.63049281147
3944,Ba0.20Co4Sb12.97,400,-0.00015101745927238112,2.841487944149401,0.11074660924485336,40928.981713678164
3942,Ba0.44Co4Sb12.13,400,-0.00011675909936206787,4.601362606871994,0.2274748063425911,206831.8390352305
5042,In0.113Co4Sb12,400,-0.00021890327872890964,3.4854318199247176,0.43479707037155,71711.42713162767
3618,CoSb3,400,0.00012771556222407915,5.382663217118879,0.08863814046793106,81467.92633023448
4417,YbFe4Sb12,400,8.04373413592151e-05,4.072746521502881,0.16636597757502453,253862.09570081966
4419,CeFe4Sb12,400,9.819074520382613e-05,2.7647895195521097,0.259456282343305,185257.90083777695
3939,CoSb3,400,-0.00019927966897181177,1.6767909820555875,0.2668380888905988,32613.98999384457
3940,CoSb3,400,-0.0001946176919117716,1.2682284172609857,0.3017562877616484,28355.40432026956
4418,LaFe4Sb12,400,9.445382771163625e-05,3.130341704196866,0.2172796767223908,179029.13369605644
3947,Ba0.23Co4Sb12.16,400,-0.00011250166630108523,4.05817915311536,0.22029438666555426,180006.58647200203
3948,Ba0.25Co4Sb12.07,400,-0.00011676672057955918,3.6485130242655854,0.24079183997075304,178358.64940720398
3439,DD0.76Fe3.4Ni0.6Sb12,400,0.000159853692889291,2.6341866069683597,0.5138573053881581,126562.48422306565
4575,CoSb3,400,0.00015409461828652706,3.257698108405896,0.020953516777452528,7186.754767738729
4415,Ce0.6Fe2Co2Sb12,400,0.00014356507841008792,1.9212842666191547,0.2506588346516726,53439.46613957585
4416,Ce0.3FeCo3Sb12,400,0.00011028145394765914,2.3199287507922124,0.08270088001451098,34290.873402480174
3442,DD0.08Fe2Ni2Sb12,400,-9.260824478479853e-05,2.604002735086196,0.03744175334102781,30196.736291155376
4855,Ca0.35Ba0.45Fe4Sb12,400,9.717703649912757e-05,2.8996859526256014,0.3443109065562225,249731.133413586
4092,Dy0.17Fe0.90Co3.10Sb12.30,400,7.984188561523175e-05,2.3323348915642343,0.08827365031629675,72751.7301913815
4225,Yb0.2Co4Sb12,400,-0.00019052080269257995,3.405486716457488,0.20776204473742407,39969.91629212757
4331,Yb0.3Co4Sb12,400,-0.00013179866391612073,2.7369637978858274,0.4129379057972513,161756.64175882164
3525,La0.4FeCo3Sb12,400,-0.000173632736780198,1.81719163989775,0.0859080597565137,12945.279395625901
4226,Yb0.2Co3.975Ni0.025Sb12,400,-0.00020204824819258836,3.3509785855487206,0.3984073782421264,77257.86964514431
4227,Yb0.2Co3.95Ni0.05Sb12,400,-0.000181267423961043,3.292638051137496,0.4374404846399675,103015.84354198609
3524,La0.4FeCo3Sb12,400,-0.00013246614738799938,1.8105921471630069,0.03719013175100076,9593.532404763197
4228,Yb0.2Co3.875Ni0.125Sb12,400,-0.00016018447325960128,3.2984869528372514,0.2922287223804779,93197.73720168877
4553,Ba0.25Pb0.05Co4Sb11.5Te0.5,400,-0.00021623128811951812,1.7398648883827794,0.5076191591203978,45316.31286943981
4330,Yb0.2Co4Sb12,400,-0.00015402163878990453,2.5303601798956383,0.3154743919756941,80202.32061810854
3345,In0.1Co4Sb12,400,-0.000242448218007706,3.024528556777004,0.3713164462218246,51088.99403361831
5770,CoSb2.75Ge0.125Te0.125,400,-0.000356218719642358,3.1906535284805413,0.10345039533873447,6153.131285451307
4232,CoSb3,400,0.0001675161069292224,7.656622467849793,0.06969695442063784,40087.79108000119
4216,CoSb2.925Te0.075,400,-0.00018469578916239008,4.871381565105834,0.2928264304023335,98311.26093203301
3144,Ba0.3In0.2Co4Sb12,400,-0.00014755146480695326,2.9483425896589512,0.4506484712453966,148896.88021723973
3526,La0.75Fe3CoSb12,400,9.315341460271955e-05,1.7040472841270733,0.12029084438988745,59054.99890722241
4332,Yb0.3Co4Sb12,400,-0.00013660404495425594,2.466546101316561,0.4733019257656442,156725.3589123909
3343,Ba0.3(Ir0.11Co0.89)4Sb12,400,-9.656675806486535e-05,3.4738310765105576,0.16329692698097606,152079.75828905212
4552,Ba0.25Pb0.05Co4Sb11.5Te0.5,400,-0.0001959224534136992,2.2161477521341832,0.30880131255696885,42367.1800009266
4551,Co4Sb11.5Te0.5,400,-0.00016146903086715434,4.15326524378676,0.2582859778301773,97756.75839476088
4219,CoSb2.85Te0.15,400,-0.00014792429326158796,4.340404979846603,0.2838656015041451,135795.41261626926
3346,In0.2Co4Sb12,400,-0.00022750239470347968,3.2093042221269483,0.3724759853843609,65237.78632817656
4555,In0.3Co4Sb12,400,-0.00023191056129707901,2.641526214944171,0.10627165083366437,13415.346164620469
4589,Co4Sb11.3Te0.7,400,-0.00013619141249810658,4.507552555676498,0.25330435741524315,148190.1059424892
3349,Sr0.16Yb0.03Co4Sb11.82,400,-0.0001345019838071482,3.750755578465448,0.4550324174817577,248558.14162898876
5773,CoSb2.375Ge0.125Te0.25,400,-0.0001515755073371678,3.666815933723746,0.3135767626313021,117777.72746288311
3350,Sr0.21Yb0.03Co4Sb12.12,400,-0.0001272505877923115,3.937712806309495,0.4490253311146266,285766.10630520177
4328,Yb0.1Co4Sb12,400,-0.0002664579997973395,2.698204148012604,0.21315500216256264,19556.754530444337
3351,Sr0.11Ba0.18Co4Sb12.09,400,-0.00011378858638510142,4.27520987648233,0.40319231944759215,337326.7095476697
3521,FeCo3Sb12,400,7.152109133909683e-05,3.3619363344029587,0.0663407018791592,109003.71262235592
4557,In0.5Co4Sb12,400,-0.0001877209089396889,2.3550331257757517,0.4389503982963303,69518.16174700597
4242,In0.2Ce0.15Co4Sb12,400,-0.00021411096687690915,2.2325902873487617,0.693177974585589,80644.68545237981
4327,Yb0.1Co4Sb12,400,-0.0002364323649661653,2.8349688758836367,0.08192271585298555,10851.286279137841
4243,In0.2Co4Sb12,400,-0.0002140536398691376,2.2784335807282377,0.6560102489836583,77841.64215116066
3347,In0.3Co4Sb12,400,-0.00020492051892059043,3.0752146486615155,0.4193063559972252,77949.31594495843
3523,La0.4FeCo3Sb12,400,-8.883742177747646e-05,1.984147962387688,0.009953770572969213,6256.188106200763
4329,Yb0.2Co4Sb12,400,-0.00017871455068579136,2.4014503935226537,0.4073258732498949,76206.06119107155
5771,CoSb2.7Ge0.125Te0.175,400,-0.0002022372626538569,3.7092901169587114,0.2760301597800085,60487.87345689367
3522,FeCo3Sb12,400,7.040481250973003e-05,3.144382117716747,0.0646645050007749,102550.21879736855
4556,In0.4Co4Sb12,400,-0.00024141796895976074,4.483073279123964,0.2372761471331499,44092.205113078184
5772,CoSb2.65Ge0.125Te0.225,400,-0.00016992244570494108,3.7388017387164987,0.2803712931259319,89258.7523026752
3348,Sr0.21Co4Sb12.25,400,-0.00014538157112656519,4.312920538721857,0.3782414326725768,196665.7472358932
4244,In0.2Ce-0.1Co4Sb12,400,-0.00020422133372926664,1.8774013412414203,0.7716437388265958,80628.81797247584
4218,CoSb2.875Te0.125,400,-0.0001566508310106043,4.039505008509416,0.30372873026374153,119535.57379572367
3341,Ba0.3(Ir0.02Co0.98)4Sb12,400,-0.00010924273659897716,3.9464853175368457,0.21953063246176732,183333.65270293987
3396,Ca0.1Co4*Sb12,400,-0.00019074404972508732,3.293489249944776,0.1562553455661662,32257.81400014584
4732,Co4Sb11.7Te0.3+1%TiO2,400,-0.000196011616728407,1.8974956330098458,0.25002646947249485,26283.182897712333
3395,Ca0.05Co4*Sb12,400,-0.00022991236708656406,4.1110619202102034,0.18951322236341064,38006.900771005734
4354,Co3.6Ni0.4Sb12,400,-0.00014627069909396598,4.370059072482213,0.058134284945270974,27539.53440900308
4703,La0.6Ca0.1Co4Sb12,400,-0.00015473380823003596,3.787553769167297,0.34517947283897604,117686.03292090596
4702,La0.4Ca0.1Co4Sb12,400,-0.00014573681061038433,3.533753604562936,0.2687084027688382,96012.54451631568
4197,Yb0.3Co4Sb12,400,-0.00016221167241649794,3.338883838069763,0.4550341557262105,143999.86289262894
4735,In0.1Yb0.1La0.1,400,-0.00016865765153091126,2.586305835439664,0.4002749788361328,86003.10242615444
3145,Ba0.3In0.2Co4Sb12,400,-0.00014735208132102205,2.9497350419742614,0.4439147324311104,146990.38067623012
4356,CeFe4Sb12 ,400,9.992213290074752e-05,2.8213118869658413,0.27695397834358954,188468.7817979956
4198,Yb0.3Co4Sb12,400,-0.00013633423255384863,3.199898431719,0.4534767750637412,191643.33419100568
4734,In0.1Yb0.2,400,-0.0001557126244734912,2.3214588705171195,0.3638629994645237,83653.21969023824
4733,In0.2Yb0.1,400,-0.00014317474476022724,2.597888114755916,0.3072703127491698,90375.57280174736
4729,Co4Sb11.7Te0.3,400,-0.00019448604019544675,3.4064543421500963,0.30553928476130765,61958.22991198336
4730,Co4Sb11.7Te0.3+0.3%TiO2,400,-0.00019059957114488321,3.740449643827165,0.23646110551715,55577.92752279574
4731,Co4Sb11.7Te0.3+0.6%TiO2,400,-0.00019289328211791093,2.731504530907394,0.3157819370575277,50162.48606946711
4691,Co4Sb11.6Te0.2Se0.2,400,-0.00027176872616361343,3.3957171079867567,0.28985533784115314,30232.032210879184
4588,In0.2Co4Sb12,400,-0.00021075937808322416,2.6984680315211613,0.5068676448751597,74830.10358052033
4315,CoSb3,400,7.992607993415992e-05,2.9659773176151094,0.014140806330085015,15277.58518068229
4694,Co3.8Ni0.2Sb11.6Te0.2Se0.2,400,-0.0001746184256098215,3.258643600179254,0.2781205696672595,67940.84393968564
4351,La0.1Co3.6Ni0.4Sb12,400,-0.00010388901061069786,3.915318819991767,0.0665051847527609,68665.81209629572
3391,Ca0Co4Sb12,400,0.00014349373801908147,6.113672674687653,0.039161980647044965,28765.361875220995
4693,Co3.9Ni0.1Sb11.6Te0.2Se0.2,400,-0.00021673061950398847,3.077980459271491,0.25747970000933035,38104.511787328054
4570,Co4Sb11.4Te0.5S0.1,400,-0.00016463691174111478,3.4070498575808528,0.3444826811910596,108250.88816995577
3342,Ba0.3(Ir0.05Co0.95)4Sb12,400,-0.00011068519156290032,3.7277465996498127,0.2238713096422934,171485.1589149532
4333,Yb0.2Co4Sb12,400,-0.00014806492359244287,4.293787708514944,0.2182261271514675,91601.48699414881
4217,CoSb2.9Te0.1,400,-0.00017313750815176832,4.214419756731417,0.3198929754823754,107560.77415784939
4692,Co3.95Ni0.05Sb11.6Te0.2Se0.2,400,-0.00023265368059547793,3.2742044788175946,0.2618961772326244,35675.169170248584
4701,La0.2Ca0.1Co4Sb12,400,-0.0001445370138347181,3.5899225475512933,0.18425959877414555,71158.44295228098
4353,La0.6Co3.6Ni0.4Sb12,400,-0.00011280391919531146,2.7392246192042955,0.08336822617516026,49435.64775291244
3362,Ba0.15Yb0.01Co4Sb12,400,-0.00014790675521937868,3.8649910667374647,0.31082640123475,143420.3404352758
3393,Ca0.08Co4Sb12,400,-0.0001568640280081219,4.425854399893649,0.06927002307656394,33414.07721787895
3392,Ca0.05Co4Sb12,400,-0.0001903643068954428,4.122238389888175,0.09883541627540998,26803.610462809385
4352,La0.4Co3.6Ni0.4Sb12,400,-0.00010600828950663594,3.399962613480615,0.07144093919326737,63952.90077436626
4565,In0.5Co4Sb11Ge1,400,-0.00013505739109694406,3.0124737125611736,0.2311704220815232,95652.39953174596
4274,Co0.96Ni0.04Sb3,400,-0.00024516778340060683,3.723805249904294,0.2727046646356199,36026.51097724406
4275,Co0.94Ni0.06Sb3,400,-0.0001675110392232822,3.5159917119263917,0.21795665439012935,57822.247282261786
4276,Co0.91Ni0.09Sb3,400,-0.00013286164592672594,2.918780962767173,0.19582330026811604,70790.92761429622
4591,Co4Sb11.3Te0.6Se0.1,400,-0.00014795737713336723,3.2940652674278663,0.35357479149232257,134217.92606738931
3357,K0.09Co4Sb12,400,-0.0002430786298679874,5.017270018252363,0.2245539085901708,47034.773545936194
3356,K0Co4Sb12,400,0.000252519774399506,6.822007365817019,0.10354458556933754,28233.219866296044
3381,Tl0Co4Sb12,400,-0.0003374294675669285,6.039057717124919,0.0780486549042454,9595.188055323359
4621,In0.05Co4Sb12,400,-0.00028502809086142835,3.2947752531163506,0.291336507607986,28672.752927667003
4271,Yb0.76Fe3.10Ni0.9Sb12,400,0.00011680195018943374,2.150373057572084,0.35166414921632805,114517.56948931099
4272,Sb71.22Co2.97Fe20.77Ce5.04,400,0.00010131782114175653,2.7009492574906293,0.2393093218263421,141764.51359914328
4622,In0.10Co4Sb12,400,-0.0002567482999743792,2.953825964072122,0.3811594932427612,42366.523919712716
3359,K0.38Co4Sb12,400,-0.0001376451071132125,4.668900470341483,0.3326106684083299,205487.27641984602
4597,Co4Sb11.8Se0.2,400,-0.0003293798842597101,4.2567091418137135,0.12670110567222292,11000.82398005478
3376,Yb0.3Co4Sb12.3,400,-0.0001707361750249461,2.6087673559313003,0.5947455416663615,133359.68746092962
4596,Co4Sb11.9Se0.1,400,-0.00036224071715084533,4.871318076246988,0.12415536896758947,9993.959297378096
4598,Co4Sb11.7Se0.3,400,-0.0003117675432571409,3.780968260025273,0.1356993429642458,11562.589783677802
4594,Co4Sb11.3Te0.5Se0.2,400,-0.00016970014952613754,3.0382402810220164,0.3299477225035119,83894.10282021496
3373,Yb0.2Co4Sb12.6,400,-0.00014872682849485027,2.7379720130753915,0.4253913483365808,128831.47751641061
3371,Yb0.2Co4Sb12,400,-0.00017897081161709328,2.414971710029751,0.4003515648606497,75982.75923772252
4312,CoSb3,400,-0.0003435547728284941,3.9736024427886334,0.025116369827818216,2119.591730652768
4593,Co4Sb11.3Te0.55Se0.15,400,-0.00015746336439361594,3.1858435497927613,0.3617778060697423,112365.98064848514
3372,Yb0.2Co4Sb12.3,400,-0.00015762852534969757,2.385254659619168,0.4724048271040985,110418.23378375424
4595,Co4Sb11.3Te0.4Se0.3,400,-0.00018562057699597224,2.898576988847398,0.3159734079490628,63164.53747246478
4317,CoSb3,400,-0.0003339632169170998,3.9586334587273564,0.02497527097149813,1922.4029952157055
4602,Yb0.13Ba0.10Co4Sb12,400,-0.0001346776343560592,3.330083540057013,0.4870247664444284,186681.5958723732
3358,K0.22Co4Sb12,400,-0.00014220524563059606,4.9830722799827685,0.1571622423835679,96672.8087299968
4567,Co4Sb11.5Te0.5,400,-0.00015042335363489424,4.505033774268735,0.2885664741270393,139959.61675825805
4601,Yb0.13Ba0.10Co4Sb12,400,-0.00012725166519728969,3.69392693092889,0.4382142054345469,202742.23177264354
4600,Yb0.08Ba0.09Co4Sb12.12,400,-0.00015907572401278641,3.2626544712892844,0.4603362419933524,162860.6272386791
3377,Yb0.3Co4Sb12.6,400,-0.000151695428671595,2.7232842582556622,0.5108410585928871,152428.9472171014
4599,Yb0.08Ba0.09Co4Sb12.12,400,-0.00016516518058577712,3.2712810207163567,0.4556422583695871,151446.701110989
4568,Co4Sb11.4Te0.6,400,-0.00014704835198048246,4.3931384147827135,0.3474059430699794,146179.0960204202
4269,Yb0.77Fe2.99Ni1.01Sb12,400,0.00014167323467481277,1.7618588404547064,0.4838133497627237,92239.85954075505
3382,Tl0.05Co4Sb12,400,-0.00027058784847240787,3.910449887306633,0.25823596202649224,33416.805326216345
4254,CoSb3,400,0.00018750526072153307,6.916781454285822,0.058179674230254615,24239.267277327912
4324,Ca0.1Ce0.1Co4Sb12,400,-0.00022322725149935587,3.393650291946509,0.25794307866907096,50883.19006429693
4255,2wt%PbTe–CoSb3,400,-0.00021844156174075563,5.653774896542791,0.05035495279404746,15526.346154381066
4256,4wt%PbTe–CoSb3,400,-0.0002631273793479654,5.345073205326068,0.06002054243349551,13532.095263832072
4561,In0.5Co4Sb11Ge1,400,-0.00015197837333901166,2.2658467089661976,0.17901361697168114,42081.43200530859
4257,8wt%PbTe–CoSb3,400,-0.00023833755964929078,5.510493232984612,0.056960267951560214,14994.726717172063
3386,Tl0.25Co4Sb12,400,-0.00019435928445930682,3.220947429332866,0.472102418159773,106898.97030159645
4258,Ba0.13Yb0.06Co2.8Fe1.0Sb12,400,6.441296654395794e-05,3.1126626319296378,0.08525036670689072,150821.35345514235
5830,CeFe4P12,400,7.268892929818996e-05,11.158576014738287,0.00029986897025221295,1583.2291219273914
4246,In0.2Ce0.17Co4Sb12,400,-0.00021835407413328935,2.034559545883305,0.5759353872305715,57954.37217515241
4326,Ca0.2Co4Sb12,400,-0.00013528357772970927,4.0541070268425825,0.0679796132765671,42862.31829215741
5774,CoSb2.6Ge0.125Te0.275,400,-0.00014964924704057966,3.836711348402423,0.2796505291275687,112584.14318877367
4247,In0.2Ce0.05Yb0.1Co4Sb12,400,-0.0002163457327972596,1.7334971069061034,0.6454308422710561,59760.768985896924
4325,Ca0.1Ce0.15Co4Sb12,400,-0.00020309694449945407,2.9685960286109125,0.4184478716271971,72695.6366138299
4564,In0.5Co4Sb11Ge1,400,-0.00018827407040889456,2.1371227240497928,0.37497393161759096,55957.62109625027
4563,In0.5Co4Sb11.5Ge0.5,400,-0.00016114596110143841,2.4438562837108524,0.2831708768264767,63409.23346651633
4627,Co3.75In0.25Sb12,400,-0.0002275855738357422,3.38378105901039,0.3322499505663246,54035.688991460986
3384,Tl0.15Co4Sb12,400,-0.0002243870308529421,3.217115344657252,0.4410986215793846,71138.8881524078
4626,In0.30Co4Sb12,400,-0.00020742747051502458,2.8602760810066767,0.4582014851948856,76608.23235635553
4590,Co4Sb11.3Te0.63Se0.07,400,-0.00014556161807533923,3.606318518030735,0.3364512857876287,140725.04622289928
4625,In0.25Co4Sb12,400,-0.0002179458329688173,1.9130525784794083,0.6737254723016114,69814.0873373473
4569,Co4Sb11.5Te0.4S0.1,400,-0.00017900695426696956,3.645849246032734,0.3636180499242608,92914.9914286972
4624,In0.20Co4Sb12,400,-0.00021961369090499209,2.610698980876104,0.5170308176987157,72409.41842975539
4623,In0.15Co4Sb12,400,-0.0002227007090448385,3.0649369262840427,0.3906027200972945,59258.81231375008
3383,Tl0.1Co4Sb12,400,-0.0002361911680717312,3.574627914991652,0.34643872864773106,58356.10871512278
4259,Ba0.17Yb0.10Co2.8Fe0.9Sb12,400,7.767375038820306e-05,2.392403200257763,0.11100691082714642,103513.68260009137
4562,In0.5Co4Sb11.2Ge0.8,400,-0.00016568918089473211,2.50987142160462,0.1874309972875452,41255.86970927603
5831,CeFe4As12,400,6.0048481932251523e-05,4.001055526740855,0.00130919472628804,3631.740166085354
4260,Ba0.16Yb0.14Co2.9Fe1.0Sb12,400,8.203419380167712e-05,2.238736547507719,0.11378500437297155,86158.58705282636
4628,Co4Sb11.75In0.25,400,-0.00019191200415568678,4.084529191149788,0.2532989138681472,71652.12195041617
4322,CoSb3,400,0.00015643657935651077,8.141827965501268,0.09488998494280124,80664.40275136838
5832,CeFe4Sb12,400,6.953971228437342e-05,2.774745120657469,0.002388601121374002,3426.4228524798573
3385,Tl0.2Co4Sb12,400,-0.00019994976460786058,3.3348937917619974,0.3998396449902959,88596.82262223947
4263,Yb0.30Co2.9Fe0.8Sb9As3.1,400,2.956396639419384e-05,2.7361705941146544,0.009922431401266502,79086.39200405822
4196,Yb0.3Co4Sb12,400,-0.00013739361078952617,3.259040208853556,0.5117122347724761,218646.784725154
4527,Mm0.9Fe3.5Co0.5Sb12,400,0.00011461688448382005,2.101505902427875,0.3972988330825148,146888.22148882865
3400,CoSb3,400,0.00011113745664597546,7.126185880413635,0.07791021274156673,110601.74747882634
4382,Ca0.5Ce0.5Fe4Sb12,400,9.276325555908127e-05,2.6945464724978425,0.2718561260263865,207679.3423212445
3399,CoSb3,400,0.00011359448957258665,6.9510723767364615,0.07185733153375072,113625.29060339804
4528,Mm0.9Fe3.5Co0.5Sb12.5,400,0.0001119394243871267,2.4273711831956697,0.3143752442935033,142115.68264144234
4794,Co4Sb11.5Te0.5,400,-0.0001612900105642587,4.1700458480135785,0.24542778543756905,97598.6528670988
4383,Ca0.25Ce0.75Fe4Sb12,400,9.54182998158836e-05,2.9223384836145256,0.2559571879911118,200237.7718704839
4800,In0.4Ba0.2Co4Sb12,400,-0.00017455654096188182,2.5957075666790943,0.2445150281981857,49287.88255497156
4806,Eu0.19Co4Sb12,400,-0.0001412405581503355,3.7316206752667873,0.2806245777130225,128212.81913764436
4525,Mm0.9Fe3.5Co0.5Sb11,400,0.00011156728549515547,2.312871385761487,0.3038771213424009,133098.69357577054
4121,In0.3Co4Sb12,400,-0.0002442224550672324,4.348317858365537,0.21077451123842994,36203.71991371523
4122,In0.35Co4Sb12,400,-0.00024938039196830043,4.169579564700838,0.4327630362915952,72553.16243128909
4805,Eu0.10Co4Sb12,400,-0.00020297066544111016,3.370009960117428,0.2576164115551761,48319.70700980576
4123,In0.4Co4Sb12,400,-0.00026897079020840993,4.1161855252132336,0.3822102446066648,53635.593521477356
4804,Eu0.03Co4Sb12,400,-0.00027046625441168656,4.766227155556443,0.16871048937991062,24901.291265319906
4127,Ce0.5Yb0.5Fe3.25Co0.75Sb12,400,0.0001182776645960522,1.9123553605767527,0.40444620491119704,132029.2983154776
4384,CeFe4Sb12,400,9.677013882476761e-05,2.8967288435399694,0.2415148940328241,178735.65904678855
4125,Ce0.5Yb0.5Fe2.75Co1.25Sb12,400,0.00014945108242900518,1.8809340172559041,0.4059132398492384,83022.77855515046
4801,In0.5Ba0.2Co4Sb12,400,-0.00014791715076796526,2.6366489469853915,0.3681470351887657,105124.36691927748
4126,Ce0.5Yb0.5Fe3Co1Sb12,400,0.00012054564442930161,2.158195243982555,0.35631071241971096,125883.46528911221
4526,Mm0.9Fe3.5Co0.5Sb11.5,400,0.00011886053629898745,2.2959530904611083,0.3501243711289219,132314.89721172838
4124,Ce0.5Yb0.5Fe2Co2Sb12,400,0.0002050345086788508,1.5214657462628742,0.24143627235128745,20572.096384510834
4380,CaFe4Sb12,400,8.588527796402325e-05,3.579926071292653,0.22417973946177644,265502.8926650771
4143,Co4Sb11.3Te0.5Se0.2,400,-0.0001739559237767232,3.1543534970939366,0.3038539215157617,77550.73010519303
4144,Co4Sb11.3Te0.5Se0.2,400,-0.00016981896323321391,3.056654366962663,0.32681371783659097,83393.05404613237
4530,Mm0.9Fe3.5Co0.5Sb12,400,0.00011513955128066396,2.052030691082222,0.39011674366418414,147039.5517324931
4529,Mm0.9Fe3.5Co0.5Sb13,400,0.00011157237612470652,2.45622604046032,0.3481827154200193,160720.29672066812
4793,Pb0.05Ba0.25Co4Sb11.5Te0.5,400,-0.00018011191223264608,3.1962414994280595,0.2564817593859214,60027.24154944031
4133,Yb0.3Ca0.1Al0.1Ga0.1In0.1Co3.75Fe0.25Sb12,400,-0.00015373315587357937,2.664813298440862,0.43862509552865786,117571.02244274248
4792,Pb0.23Ba0.14Co4Sb11.5Te0.5,400,-0.0001707927284298995,4.3067830687350295,0.2659236716052353,93772.43265138847
4381,Ca0.75Ce0.25Fe4Sb12,400,9.141051351106137e-05,3.2186770292979334,0.23642183440016834,232392.6206294528
4791,Pb0.03Ba0.27Co4Sb11.5Te0.5,400,-0.0001844302445300788,3.3193417424028477,0.2479548442656452,58349.77013508433
4137,La0.8Ba0.01Ga0.1Ti0.1Fe3CoSb12,400,0.00013652678990370157,1.9995156749624368,0.3845598538586237,99134.78396846754
4135,Yb0.3ca0.1Al0.1Ga0.1In0.2Co3.75Fe0.25Sb12,400,-0.00014375664824615807,2.702477092618438,0.4156739921579397,129495.69758631376
4134,La0.3Ca0.1Al0.1Ga0.1In0.2Co3.75Fe0.25Sb12,400,-0.0001492837790377912,2.6566011388980706,0.4406449190550577,126435.75254537606
4138,La0.7Ba0.01ga0.1Ti0.1Fe3CoSb12,400,0.00013186515674779584,2.0895698343693816,0.3792510250122317,108307.47791027
4584,Sm0.6Co4Sb12,400,-0.00020237099248963407,3.97779704002586,0.3826561383894272,91068.43465380838
3557,Co3.5Fe0.5Sb12,400,6.443926190868529e-05,2.5772205757430147,0.028749948178910526,53403.66767410007
4120,In0.25Co4Sb12,400,-0.00027066126258174547,4.811685314898633,0.2367777415715265,37686.72416958399
4807,Eu0.27Co4Sb12,400,-0.00010744402023001529,3.9028887566778265,0.3057751202569371,255718.40010344225
4847,Li0.2Co4Sb12,400,-0.0002366057672068435,4.1226087637040765,0.4890866856701436,84471.65522833003
3571,CoSb2.7Sn0.3,400,3.092736705097819e-05,3.1797036101427167,0.010703823886082042,100638.45150539787
4521,In0.05Co4Sb11.9Te0.1,400,-0.0002681522800161842,6.025052709353041,0.16514861355936727,34745.179032521
4102,Yb0.9Fe3CoSb12,400,9.346162134199853e-05,2.895765280802223,0.23647132228272374,188116.9302075058
4101,YbFe4Sb12,400,7.959600022144061e-05,4.0532286164125315,0.1619970809846248,255798.21051706985
4103,Yb0.6Fe2Co2Sb12,400,9.719954800110916e-05,2.2441770923933086,0.2042946807509038,113832.43435317675
3314,La0.8Ti0.1Ga0.1Fe3CoSb12,400,0.00013472776918867574,2.130702896556796,0.3394961079205402,99698.84193199857
4104,Yb0.3FeCo3Sb12,400,9.472030008334047e-05,2.459900009631294,0.11969402182648292,74630.6534295501
3570,CoSb2.8Sn0.2,400,2.9963752215382794e-05,2.407741362725858,0.01351245027096537,81772.76206937117
4522,In0.25Co4Sb11.9Te0.1,400,-0.0002433490822837781,2.042935168819956,0.3942803495915704,39977.261766721065
4848,Li0.36Co4Sb12,400,-0.00018954225734907712,3.600693640227812,0.7398149143349814,176074.05741349532
4099,Yb0.36Co4Sb12,400,-0.0001683697530445992,3.1042406717248965,0.3872784583229056,104901.18521528534
4854,Ca0.35Ba0.45Fe4Sb12,400,0.00010295773394686416,3.4166342941220154,0.3918018475969624,309647.1447259441
3573,CoSb2.5Sn0.5,400,2.0266558584378525e-05,3.5906738924047983,0.005689033795077902,134981.54201940846
4093,Dy0.30Fe0.91Co3.09Sb12.38,400,0.00011959276967683064,1.8330189325866548,0.20480726264187749,59711.457783384845
4853,Ca0.35Ba0.45Fe4Sb12,400,8.6317082819589e-05,3.292510967203756,0.23863742960760914,263381.1069986358
4094,Dy0.31Fe1.43Co2.57Sb12.36,400,0.00011850144606257553,1.870494044849856,0.24322597606602803,88525.06190096418
4100,Ce0.8Fe3CoSb12,400,7.824853958924805e-05,2.301868892233097,0.17301622661492702,154148.01037754762
4095,Dy0.41Fe1.45Co2.55Sb12.28,400,0.00011367693199151376,1.8767858369423736,0.2808521884407514,92935.43071408368
3572,CoSb2.6Sn0.4,400,2.115155570131251e-05,3.06770437538858,0.00758555975147321,151431.49564696386
3403,CoSb3.03,400,6.451228455809437e-05,1.0399474022462805,0.009415717545969362,5207.282855891441
3402,CoSb3,400,6.184640302418797e-05,0.9171600918859736,0.013801005922456477,8257.061483441645
5729,CoSb3,400,0.00013037157032897245,8.32650618270742,0.5739975563301175,702986.6339138789
3366,Ba0.08Yb0.09Co4Sb12,400,-0.00014600518553056077,2.482496835031026,0.5551187219525362,171122.86224913454
3569,CoSb2.9Sn0.1,400,3.0341608613689644e-05,5.0145626110548465,0.007669529407292569,105852.01667699523
4114,CoSb3,400,0.00015768653613668126,3.33910888611727,0.12226041514774827,34453.905950366345
4115,CoSb3,400,0.00015999384500777757,3.3360730015835136,0.12263587604225785,33207.6924404484
4386,La0.4Ni0.2Co3.8Sb12,400,-0.00014055106511444432,3.4330690680744405,0.052520398098062124,21251.71783035193
3132,Ba0.39Ce0.02Co4Sb12.05,400,-9.423866141373925e-05,4.443459415714021,0.3089274499704624,369414.89827164094
4117,In0.1Co4Sb12,400,-0.0003005537707424286,4.520122268500308,0.2381804334677078,29585.516291403066
4809,Eu0.44Co4Sb12,400,-7.706280245559659e-05,4.515792981904771,0.20017336554256607,376399.89218036435
4385,La0.4Ni0.2Co3.8Sb12,400,-0.00011408874379985532,3.5329978866229244,0.030544410706540237,19479.956808781364
4118,In0.15Co4Sb12,400,-0.00029364472970952937,4.474479031698804,0.292944027097613,37373.77650889623
4808,Eu0.34Co4Sb12,400,-9.00045303206159e-05,4.267973229936515,0.265348560426414,340464.6853601694
4116,In0.05Co4Sb12,400,-0.00035474573391175895,5.105831487989192,0.12540227480664706,11779.731065417856
4113,CoSb3,400,0.00017586638725746996,3.3055879632158653,0.132904456965968,29399.71628647101
3568,CoSb2.95Sn0.05,400,3.156528962376025e-05,5.1187218912410435,0.008060317072194123,105190.0249209184
4583,Sm0.3Co4Sb12,400,-0.00021380993906088545,4.225424660346583,0.31324968784362506,68313.91096598408
4111,CoSb3,400,0.0002462273716750029,3.131119952339364,0.17005397744785666,18192.88533211073
3567,CoSb2.99Sn0.01,400,4.1360323129085606e-05,7.5089394165191266,0.010292636575858605,113223.4370907566
4387,La0.4Ni0.2Co3.8Sb12,400,-0.00013967496914374326,3.107940321579495,0.07539066293444417,26230.776219913285
4112,CoSb3,400,0.00019143515943694756,3.2421567135146336,0.1420840252572594,25561.87161562803
4736,Yb0.2La0.1,400,-0.00015673588630981533,2.8465750220325714,0.1846933739063684,51006.314580303966
4289,Yb0.11Co4Sb12,400,-0.00017609418664767438,63.1498221612031,0.019938561818898647,100753.4283739608
4177,YbFe3.75Ni0.25Sb12,400,9.932639703950756e-05,2.9552623527585715,0.2734369855562113,202256.77210764852
3367,Ba0.11Yb0.08Co4Sb12,400,-0.00012873449163407097,2.427484092880715,0.4751293185556702,176943.97169203148
3338,Tl0.8Fe1Co3Sb12,400,0.00012039717972348371,2.0130110418292,0.09015163244399016,30935.192327222314
4178,Yb0.8Fe3.5Ni0.5Sb12,400,0.00010117451619621856,2.7882444852759543,0.2608280047761537,164702.37041746854
4176,Yb0.9Fe3.75Ni0.25Sb12,400,9.610062416809124e-05,3.0346045768399077,0.2691608535956461,211315.40706137454
3363,Ba0.11Yb0.03Co4Sb12,400,-0.00013780148632510768,3.2381724029240515,0.3177619928923254,148914.0410330483
3147,Ba0.3In0.2Co4Sb12,400,-0.00016821447468598854,3.1269294293581784,0.5656800141259484,173171.51216312216
4180,YbFe3.5Ni0.5Sb12,400,0.00011808298116068177,2.4818078709787645,0.3330504125190728,144729.15168343726
4360,CeFe3.7Zn0.3Sb12,400,0.00010210129513034223,2.80579006800524,0.2809777781562112,185721.6523931565
3339,Ba0.3(Ir0Co1)4Sb12,400,-8.535701711826328e-05,4.2836876205200864,0.14299595976713714,214361.72858901817
4179,Yb0.9Fe3.5Ni0.5Sb12,400,0.0001048980078673782,2.77882686292768,0.2707108611931845,167469.76839785936
4175,Yb0.8Fe3.75Ni0.25Sb12,400,9.563070347794944e-05,3.420845762808649,0.2362728227483868,217477.3169527872
3360,K0.45Co4Sb12,400,-0.0001272590492931779,4.6178969812447,0.2947864293562999,204873.16692017566
3336,Tl0.4Fe1Co3Sb12,400,0.00010968573739781916,1.9709933374474016,0.11467991093727292,49922.86482673637
3337,Tl0.6Fe1Co3Sb12,400,0.00011182421005855916,2.322454397460147,0.08922547811508963,40604.60218499525
4182,CoSb2.79Te0.16Se0.04S0.01,400,-0.00015083130938321423,2.7975035907760826,0.3822451190842102,112984.45276781295
4540,La1.5Fe4Sb12,400,7.886507407318268e-05,1.866622103306041,0.12244644509550492,94804.983682432
4188,Fe1.5Co2.5Sb12,400,4.4411128545467584e-05,3.4511353425040965,0.03112700871575125,126476.52386973766
4741,Co0.97Ni0.03Sb3,400,-0.00023128519751121514,5.44986530544933,0.12037508912002773,31748.910700564848
4587,In0.2Co4Sb12,400,-0.0002047427180127267,2.7615810959976463,0.4790168274477808,76468.8969537755
4357,CeFe3.95Zn0.05Sb12 ,400,0.00010159700157424744,2.82808841634347,0.2804327249930302,188917.8218998093
4189,Tl0.2Fe1.5Co2.5Sb12,400,5.012514879904922e-05,2.650300163077745,0.05883799267102194,143218.4895211841
4190,Tl0.4Fe1.5Co2.5Sb12,400,6.597453124686417e-05,2.1559998920328494,0.11951376821003495,139447.9761257246
4740,Co0.97Ni0.03Sb3,400,-0.00022449634346647802,5.2644994235307125,0.14233335838431893,33080.526754037506
4191,Tl0.5Fe1.5Co2.5Sb12,400,6.718778806046128e-05,2.3573902513272,0.10752932203513099,133762.99048858727
4192,Tl0.6Fe1.5Co2.5Sb12,400,7.007260590253571e-05,2.3343529900919138,0.11049857603664784,123641.50439945135
4193,Tl0.7Fe1.5Co2.5Sb12,400,8.187983530325799e-05,2.0269426206867256,0.11632567520921595,79133.83861692887
4737,Co0.97Ni0.03Sb3,400,-0.0002262062863856623,6.079469934303527,0.12267293995062463,32576.27718428197
4183,CoSb2.79Te0.16Se0.025S0.025,400,-0.00015280058165137258,2.746377766617337,0.3927690746885273,108729.82603785518
4359,CeFe3.8Zn0.2Sb12,400,9.839478155684692e-05,2.8444684062114702,0.27168572416269393,192913.53597358539
4748,Co4Sb11.5Te0.5+0.25 vol%CNTs,400,-0.00014244999621810302,2.2767865251471275,0.4060445158593475,112424.59881721703
4181,CoSb2.79Te0.16Se0.05,400,-0.00014835630617831796,2.9088894183488194,0.3606999839565,114500.65250014525
4747,Co4Sb11.5Te0.5+0.25 vol%CNTs,400,-0.00014230134214790108,2.5883563842620902,0.3502900703552856,112538.32725208363
4184,CoSb2.79Te0.16Se0.01S0.04,400,-0.0001549261065179493,2.688819494648792,0.3969725660619424,107089.22070410807
4746,Co4Sb11.5Te0.5+0.25 vol%CNTs,400,-0.0001443245325034692,2.7321707861658835,0.2973346751596052,98242.12253913283
4358,CeFe3.9Zn0.1Sb12,400,0.00010136162157411952,2.773753922474497,0.2911054082452668,188235.8868174548
4185,CoSb2.79Te0.16S0.05,400,-0.00015907095357002332,2.591678433196539,0.4060429911195368,103970.79690695443
3340,Ba0.3(Ir0.01Co0.99)4Sb12,400,-0.00010897197043420402,4.154961062654663,0.22949351238107635,202204.85930880468
3146,Ba0.3In0.2Co4Sb12,400,-0.00016599795286410888,3.1422575235686736,0.5560013421379408,174904.46461491508
4542,La0.5Fe4Sb12,400,4.148966650490142e-05,3.0702638083836162,0.03026388481537912,141652.28340855901
4744,Co0.97Ni0.03Sb3,400,-0.0002141501075486388,5.556341041782619,0.11681113808144153,31033.7295981606
4743,Co0.97Ni0.03Sb3,400,-0.00020264526304523766,4.9910495872273986,0.10167877675444756,30895.077827077865
4541,LaFe4Sb12,400,5.628283211057189e-05,2.300809667862889,0.055551737483086006,104981.50478636818
4145,Co4Sb11.3Te0.5Se0.2,400,-0.00016856440823395433,3.110573221394453,0.3540727289240293,94007.6936292137
3334,Tl0Fe1Co3Sb12,400,8.321281487150023e-05,3.5343678893748667,0.05731924164856361,63520.360387187844
4367,CeFe3.8Ga0.2Sb12,400,9.682520589004532e-05,2.8348257310011484,0.2502390529472356,181646.00608470425
4533,Mm0.9Fe3.62Co0.5Sb12,400,0.00011769556582072754,2.476577227332793,0.3388827149899224,142038.68059042082
4366,CeFe3.9Ga0.1Sb12,400,0.00010118360572763284,2.743751444099245,0.27493768498374777,179367.54294183815
4152,Co4Sb11.3Te0.6Se0.1,400,-0.00014917913958398038,3.394319057468061,0.34490361151330107,126595.30152980528
4772,BaIn0.5Fe3.7Co0.3Sb12,400,8.08529155353706e-05,3.6760673372315367,0.18353438426502425,252531.59001172966
4534,Mm0.9Fe3.82Co0.5Sb12,400,0.000113335183871298,2.6970873443810626,0.29004665607098445,142521.49481203165
4773,BaIn0.5Fe3.7Co0.3Sb12,400,8.845094026845981e-05,3.4191838802979015,0.21175795368075206,228200.89361820198
4365,CeFe3.94Ga0.06Sb12,400,9.98625309593714e-05,2.6723284850663105,0.2691932592354511,181156.52079937764
4771,CoSb2.875Te0.125+1.0vol.%TiN,400,-0.0001532375273829557,3.911172281867023,0.32229996863229216,128109.60361863275
5745,Ba0.073Yb0.066In0.02Co4Sb12,400,-0.00016057266866136482,3.554808493681879,0.4401950513506289,150641.3577356904
4154,Co4Sb11.5Te0.4Se0.1,400,-0.00017884929148440117,3.5949263056487912,0.3263334558992132,90219.25485663369
4770,CoSb2.875Te0.125+0.6vol.%TiN,400,-0.0001535975563147264,4.152376884440155,0.30544325356826696,129689.21791272255
4155,Co3.95Ni0.05Sb11.5Te0.4Se0.1,400,-0.00017502171566353628,3.4219070809745906,0.35903009760707394,97900.68620307533
4769,CoSb2.875Te0.125+0.3vol.%TiN,400,-0.00015319321981118448,4.33547887769889,0.2919093196362751,131482.49158664932
4153,Co3.9Ni0.1Sb11.3Te0.6Se0.1,400,-0.0001457616725399837,3.2525633432208916,0.3206676262644097,118930.89311807336
4156,Co3.9Ni0.1Sb11.5Te0.4Se0.1,400,-0.00017199844218591598,3.3429873557431935,0.3962476689247472,110388.61564328038
4151,CeFe3CoSb12,400,0.00013246596803002724,2.0075247498878936,0.3413552535763989,90920.89183109264
4146,Co4Sb11.3Te0.5Se0.2,400,-0.00015181381019342268,3.6687133357194366,0.2794829519460619,106358.71416751367
4531,Mm0.9Fe3.53Co0.5Sb12,400,0.00011815286684605,2.18263693547562,0.387546048582076,144188.47219747712
4778,Yb0.075CoSb2.85Te0.15,400,-0.00012462951233460596,2.3418065859647883,0.3047448195100312,105555.27781325344
3454,Yb0.4FeCo3Sb12,400,0.00010751567090586908,2.1036133367287255,0.1453957966026478,66347.13864358085
4147,Ce0.6Fe3CoSb12,400,0.00010565570491994974,2.450972450799493,0.2755065945162173,143236.76670640113
4774,BaIn0.5Fe3.7Co0.3Sb12,400,8.924077626145241e-05,3.5424528115376197,0.22308575512246312,248835.12004846625
4777,CoSb2.85Te0.15,400,-0.0001409642569975113,3.0607255109854985,0.2594538269494553,103391.75485114752
4148,Ce0.7Fe3CoSB12,400,0.00011226087158753569,2.2947344911943617,0.29990286659446097,129078.41388858289
4776,BaIn0.5Fe3.7Co0.3Sb12,400,8.301075520427095e-05,3.2772052724592315,0.2180577321794788,253689.12852432212
4532,Mm0.9Fe3.56Co0.5Sb12,400,0.00011812502187491167,2.3754785815467376,0.35184725693523244,142841.4307000826
5744,Ba0.07Yb0.067Co4Sb12,400,-0.0001603991890909117,3.9016376449901897,0.3951047626076668,147799.8623886021
4149,Ce0.8Fe3CoSb12,400,0.00012497344475053478,2.1864622465062484,0.32301425188065125,105548.97154719057
4775,BaIn0.5Fe3.7Co0.3Sb12,400,8.998673179130991e-05,3.5665177761555666,0.20129628947476585,219211.3528151751
4150,Ce0.9Fe3CoSb12,400,0.00013621878626574854,2.0092560906752497,0.34960532316054715,89235.02754956773
3556,CoSb3,400,6.559817334869383e-05,3.8296935000222136,0.01607546932942472,41874.914357630034
4768,CoSb2.875Te0.125 ,400,-0.00015187622929943592,4.493281953160996,0.2945332366832983,135937.05099903975
4164,La0.5Yn0.5Fe3.5Co0.5Sb12,400,0.00010628639887997056,2.550186561145268,0.2908193074844846,162695.70025208325
4165,La0.25Yb0.75Fe3.5Co0.5Sb12,400,0.00010679925008044129,2.6412430904091857,0.3077596050680718,170706.0097281697
4760,Yb0.30Ga0.15,400,-0.00013915499759581856,2.7035177532368606,0.5112936279058165,168054.02990013614
3551,La0.2FeCo3Sb12,400,7.027495084037903e-05,3.2596101134261883,0.05907178660563873,85890.55159103927
5748,Ba0.014Yb0.066In0.06Co4Sb12,400,-0.00014204936282932019,3.4104573567828367,0.4541589671073421,200199.86778351132
4163,La0.75Yb0.25Fe3.5Co0.5Sb12,400,0.00010650710083109304,2.5853116584642306,0.271772231545368,146648.41452381018
4166,La0.75Yb0.25Fe3CoSb12,400,0.00013183865711589038,2.2649864983433377,0.3125707623552552,94394.26363514666
4167,La0.5Yb0.5Fe3CoSb12,400,0.00012387359820484852,2.205101690473528,0.3411304571541657,116479.20042061635
4758,Yb0.40Ga0.15,400,-0.00013186044413778504,2.8203765774751006,0.4755672920368175,210606.3515647327
4363,CeFe4Sb12,400,9.879279319413896e-05,2.7985659070549493,0.2781107867842956,189059.21887246505
4168,La0.25Yb0.75Fe3CoSb12,400,0.0001145451124690954,2.2968669246747755,0.3118105366189197,130021.5897519958
4585,Sm0.9Co4Sb12,400,-0.00019098655752344552,3.5851480528360806,0.328182866629895,78527.9071986862
4759,Yb0.35Ga0.15,400,-0.00012770917312963923,2.7323032088672248,0.5018279170532864,178775.493598348
3554,La0.9FeCo3Sb12,400,0.000101828848537178,2.63096296582175,0.06937350180258761,35781.88773814114
3397,CoSb3,400,0.00011773618151737036,6.842664352450272,0.09294344410501426,119256.22375026887
3552,La0.4FeCo3Sb12,400,8.327224490052576e-05,2.9343529281671152,0.06018992534882006,63321.594189557996
4364,CeFe3.97Ga0.03Sb12,400,9.800910406829484e-05,2.7867377548350243,0.26749527912512666,183447.21051801764
4157,Co3.8Ni0.2Sb11.5Te0.4Se0.1,400,-0.0001727844344536061,3.3494686643754883,0.3880932336943231,116881.69302361883
5746,Ba0.086Yb0.056In0.06Co4Sb12,400,-0.00014382510530001126,3.411246808361024,0.41846977244137823,170244.25610411368
3553,La0.6FeCo3Sb12,400,8.31723389393621e-05,2.764097341663,0.04493197983875774,51701.27088654745
5747,Ba0.09Yb0.07In0.06Co4Sb12,400,-0.00014805864685782982,3.4314029610655026,0.4451504561977925,177072.63651239703
4762,Yb0.26Ga0.20,400,-0.00014367329677825812,2.592834245599469,0.5394669944968572,151782.77476513243
4162,Co0.8Fe0.2Sb3,400,7.54109104142468e-05,3.2137514859168927,0.08021830969857008,96661.93222771096
3361,Ba0.03Yb0Co4Sb12,400,-0.0002448151994852185,4.241251780033873,0.16774796850421902,30896.864355513506
3478,CoSb3/WO3,400,0.00013287192245027232,2.7600866494166976,0.14717589870897466,59155.53202603921
3666,Ti0.2Co4Sb11.5Te0.5,400,-0.00018794899108819416,2.8568580421237333,0.2608920224358007,53881.02113005112
