Repository: starrydata/starrydata_datasets

> [!NOTE]
> **The duplicated `sample_id` issue was fixed on 2026-09-08**
>
> Datasets published between **2026-04-01 and 2026-09-08** contain duplicated
> `sample_id` values: the same `sample_id` can refer to samples belonging to
> **different papers**. Joining tables on `sample_id` alone mixes data from
> unrelated papers.

# starrydata_datasets

Daily per-project splits of the [Starrydata2](https://starrydata.nims.go.jp/) dataset, with a browsable download page at **https://starrydata.github.io/starrydata_datasets/**.

Historically this repository also hosted the raw CSVs (from 2019/7/11 until 2022/12/22); those older archives are still available via git tags.

File: datasets/20190711/20190711_preprocessing_interpolated_data.csv (part 58 of 94)
sampleid,composition,Temperature,Seebeck coefficient,Thermal conductivity,ZT,Electrical conductivity
3466,Ga0Co4Sb11.7Te0.3,400,-0.00021642844123166599,4.606563694371238,0.19149425130591835,49375.27617922938
5392,IrSb3,400,8.92062514763422e-05,13.747987950307214,0.04545055150956162,196303.35777448327
5486,Yb2O3,400,-0.00017797727700596678,2.74150801389735,0.3608558091143367,68275.06206665545
3467,Ga0.1Co4Sb11.7Te0.3,400,-0.00020283388582124424,3.8029921757623737,0.2658978634045477,62815.39271893955
3744,Nd0.6Fe2Co2Sb12,400,0.00014750578368913377,1.9218139473186968,0.3261245387098426,72562.54538475802
3475,Yb0.42La0.43Fe2.7Co1.3Sb12,400,0.0001256655811995521,2.096749465030743,0.3603439084524133,119435.96099468989
3736,Co4Sb11.5Te0.5,400,-0.00016406022893437986,3.4593272361805774,0.25541191709505995,94764.87352288877
3735,CoSb3,400,0.0001380767458800079,4.3001929687319205,0.05005713962153635,26212.66789811248
5387,NdFe4Sb12,400,0.00010206566838017901,2.442386854579092,0.3544085072904212,204997.55705682343
5389,YbFe4Sb12,400,8.955170242232958e-05,3.3752087399912716,0.2922125729336869,301460.7468490657
5391,(Ir-Rh)Sb3,400,7.008135851067859e-05,9.15735592875978,0.04421403808524215,206093.9582971764
5485,Yb2O3,400,-0.00015027856531652105,2.3391951127442825,0.4426232191479778,109880.75444515348
3738,Co4Sb11.5Te0.5,400,-0.00018115879673497124,2.096105987984032,0.32361562705796576,60454.4735226301
5448,CoSb3,400,4.569439918361566e-05,3.1843078035277785,0.03994599878882454,164259.91505650655
3745,Nd0.6Fe2Co2Sb11.9Sn0.1,400,0.000151285958811243,1.584456020785932,0.37401005690927214,65297.258828092454
5496,Yb0.3Ca0.1Al0.1Ga0.1In0.1Co3.75Fe0.25Sb12,400,0.0001360829366880046,2.1246145070518367,0.37879417080254585,102894.2716220759
3750,CoSb2.9Se0.1,400,-0.0002782546400771839,2.426979793489912,0.1609312637814173,12716.159732914717
5602,Nd0.9Fe3CoSb12,400,0.00012012939728681152,1.7893949005415424,0.3888973203670572,118189.2909295322
3749,CoSb2.95Se0.05,400,-0.00031909185208597765,3.3637312866601365,0.16119506019442753,13626.290320857363
5495,Yb0.3Ca0.1Al0.1Ga0.1In0.1Co3.75Fe0.25Sb12,400,0.0001391350701820678,2.101106177560318,0.41032200628242105,107947.65436285938
3752,CoSb2.7Se0.3,400,-0.00022237615132252682,1.7821351480791885,0.12977041765817174,12056.409366364222
3468,Ga0.2Co4Sb11.7Te0.3,400,-0.00019263169239197098,3.397114697825918,0.31180527079620823,71997.10702256397
3656,Tl0.05(Co0.9Rh0.1)4Sb12,400,-0.00025329881818060036,3.2428273357057567,0.2290247325300161,29952.24524759148
3751,CoSb2.8Se0.2,400,-0.000247322919747114,2.0126833112416382,0.1554746434339453,12783.4509006267
3664,Tl0.2(Co0.8Rh0.2)4Sb12,400,-0.0001587458569188248,2.805888409601268,0.3961571532838324,105230.42095680453
5497,Yb0.3Ca0.1Al0.1Ga0.1In0.1Co3.75Fe0.25Sb12,400,0.00014583397100419531,2.141823634985074,0.4063574377175175,96748.52966659724
5582,CeFe4Sb11.8Te0.2,400,9.75569708901476e-05,2.805219790340746,0.2921575577420942,205135.02634762102
3789,Co0.92Ni0.02Sb3 ,400,-0.00028136539507797034,4.164855836333134,0.1938965318251853,24714.508169698893
3477,CoSb3/WO3,400,0.0001383638329188891,4.005405740959517,0.12060046775658,65306.16643664397
3794,Co0.7Ni0.3Sb3,400,-6.88982315291901e-05,5.706849314739765,0.05959725860729481,177965.71019390892
3793,Co0.8Ni0.2Sb3,400,-7.701579760174197e-05,4.6277751949373,0.09046227510840038,161915.4192165356
5492,Yb0.3Ca0.1Al0.1Ga0.1In0.1Co3.75Fe0.25Sb12,400,0.0001331811375894914,2.1667974807010193,0.38167915228701815,113067.08468664756
3746,Nd0.6Fe2Co2Sb11.8Sn0.2,400,0.00015426368766052617,1.3893674482134537,0.4073371354050317,60027.85107287904
3795,Co0.6Ni0.4Sb3,400,-5.1448854559063e-05,5.363478529804951,0.05204051509553676,235916.85087058862
5493,Yb0.3Ca0.1Al0.1Ga0.1In0.1Co3.75Fe0.25Sb12,400,0.00013780730041739305,2.110697939098971,0.3786797609846552,101171.52905764963
3665,Co4Sb11.5Te0.5,400,-0.00020581767008032376,2.451093884208824,0.1493983378884879,21893.335408272033
3790,Co0.94Ni0.06Sb3,400,-0.00016385453089363134,4.028589838379955,0.1586114381835939,62274.82547279166
3655,(Co0.9Rh0.1)4Sb12,400,-0.0003210533202707734,5.1670787310773445,0.08587241142645198,10293.64535179521
5494,Yb0.3Ca0.1Al0.1Ga0.1In0.1Co3.75Fe0.25Sb12,400,0.00013474878101556474,2.1477119261109454,0.3900332340595353,109419.46491594953
3748,Nd0.6Fe2Co2Sb11.4Sn0.6,400,0.0001646185275671744,1.3222447643091897,0.3906408843641645,47153.20427137117
3791,Co0.9Ni0.1Sb3,400,-0.00011043283745230816,4.1954042472876045,0.1180951213529573,98065.52274327457
3792,Co0.82Ni0.12Sb3,400,-0.00010938798902567741,4.465642687808431,0.1150044480797926,106487.21860188863
3747,Nd0.6Fe2Co2Sb11.6Sn0.4,400,0.00016982930519109226,1.2336696800584541,0.4742725811695827,50047.70515838604
5404,Nd0.6Fe2Co2Sb12,400,0.00014574480008446646,1.897392402059653,0.35009655820418883,72831.9924870946
5591,Ce0.5Yb0.5Fe3.5Co0.5Sb12,400,0.00010548363826646296,2.502992056519066,0.3387256110328941,180913.72932954715
5373,Ba0.04In0.22Co4Sb11.83,400,-0.00019923294804353339,3.1446190411815627,0.4934101221093957,92643.2688312103
5372,Ba0.09In0.17Co4Sb11.74,400,-0.00017427822867239551,3.2794985390192624,0.4687826013098401,123105.17666040832
5357,Ca0.2Co4Sb12.46,400,-0.00013627393085227977,4.0369203477802005,0.0708063365164519,41572.384619655335
5371,Ba0.13In0.14Co4Sb11.75 ,400,-0.0001720342524426621,3.377509070487501,0.5547534754421607,155620.58426374244
5374,In0.23Co4Sb11.79,400,-0.00020572119129035928,3.1483177375664315,0.5159739512505482,92013.35294666598
5376,Gd0.17Fe1.03Co2.97Sb12,400,0.00010218812668199263,1.9200977494543818,0.16568953575320505,72400.27320482576
5355,Ca0.05Co4Sb12.43,400,-0.00019551313439353203,4.144632904909451,0.10587130568965727,26342.351877653124
3479,CoSb3/WO3,400,0.00012904453839341734,2.334835761861028,0.15781419255011198,53264.61875022268
5595,Ce0.25Yb0.75Fe3CoSb12,400,0.00011534643711574646,2.1694138535048038,0.365885197433307,142096.9700560057
3676,Rh4Sb12,400,0.00012633534716045703,2.3647048999947096,0.021000416858408144,7835.706167219504
5356,Ca0.08Co4Sb12.45,400,-0.0001544145657726373,4.501200655880531,0.07409086353762542,33137.750506266726
3669,Rh4Sb12,400,0.0001169488844839587,8.352104924464271,0.05565842429498602,75752.99365407809
5593,Ce0.75Yb0.25Fe3CoSb12,400,0.00012667989837264086,2.009266790459255,0.3444175492498676,104406.80150572924
3222,Co4Sb12,400,-0.00038178104348132735,5.762323985268247,1.8131958017992744,179206.46165385892
5370,Ba0.17In0.08Co4Sb11.82,400,-0.00018725686639444844,3.2956404860916715,0.4599755926684667,105200.84713067039
5369,Ba0.23In0.04Co4Sb11.75 ,400,-0.00017061984052997695,3.889927947673698,0.4309541311980865,136606.3338434949
5594,Ce0.5Yb0.5Fe3CoSb12,400,0.0001171653485427292,2.2046392400606907,0.3253109339886493,125294.49994964375
5368,Ba0.27Co4Sb11.84 ,400,-0.00015415926645836973,4.918131284318243,0.3292148730059269,164465.55264096812
5592,Ce0.25Yb0.75Fe3.5Co0.5Sb12,400,0.00010384573774982288,2.5176879401730234,0.3540311623212113,201175.16186101385
5354,Co4Sb12.24,400,0.00014940661346253296,6.378219391994096,0.04507247433483255,27251.081287683017
3733,Ba0.32Yb0.1Fe0.37Co3.67Sb12,400,-0.00012122891536862129,3.1663624102660317,0.3779986475225551,197139.82469166923
5333,Ba0.3Ni0.02Co3.98Sb12,400,-0.00012345699828825822,4.404611371984617,0.239878243194752,166343.07295510074
5383,BaFe4Sb12,400,8.295955436766957e-05,4.053199001598972,0.1852735415115403,272444.85559412674
3674,Rh4Sb12,400,0.00011603814454816744,8.378372204213433,0.056577027979786365,82022.03985412706
5480,Co4Sb11.30Te0.60S0.10,400,-0.00015027818307058422,3.445413952484265,0.3429538025509574,128300.66796037086
5334,Ba0.3Ni0.05Co3.95Sb12,400,-0.00012440244362846666,4.235900188575929,0.3419238777423668,226596.79820376754
5382,SrFe4Sb12,400,8.635749760740988e-05,4.093226106484681,0.20649486346895904,291556.34103174426
3732,Ba0.24Yb0.19Fe0.38Co3.63Sb12,400,-0.00012554531958751156,2.572104073766776,0.4561077675482754,183899.6511519601
3708,In0.1Co4Sb12,400,-0.0002853982717231605,4.610610068415504,0.25375487179095657,39217.14725679844
5449,CoSb3,400,5.691840435553492e-05,1.7209858950081722,0.0341977762795439,46122.92490757674
5384,LaFe4Sb12,400,9.888365249559752e-05,3.0743025626146188,0.27251983691265474,210601.8849701367
3734,Ba0.27Yb0.17Fe0.37Co3.67Sb12,400,-0.00012858625534281328,2.7835930615728866,0.4861254096805885,184122.63565537558
5450,CoSb3,400,6.768605716281666e-05,1.84965508398417,0.012784430051473387,10841.606493919506
5385,CeFe4Sb12,400,0.00010016693884426851,2.6801573196872406,0.3113217523577672,201620.2356627777
5332,Ba0.3Co4Sb12,400,-0.000134681851908695,4.562384620261902,0.11022541970785676,70225.96006240131
5335,Ba0.3Ni0.08Co3.92Sb12,400,-0.00011226109460229822,4.6136878943215605,0.32791410134348403,298924.1879247915
5379,Gd0.36Fe1.44Co2.56Sb12,400,0.00012026466630839556,1.623406405931127,0.29387559247186346,79404.83772501443
5477,Co4Sb11.30Ge0.10Te0.60,400,-0.00014831408165102468,4.4077395692323185,0.2945700870808988,144098.0118630904
5378,Gd0.28Fe1.48Co2.52Sb12,400,0.00011647654799493003,1.7374923354526732,0.28749206379087344,89358.46789389008
5590,Ce0.75Yb0.25Fe3.5Co0.5Sb12,400,0.00010749218473407428,2.2219008264462805,0.3639861571186085,166122.84537578796
5377,Gd0.25Fe0.98Co3.02Sb12,400,0.00012707447197612729,1.6573054942230616,0.21367748734496628,51620.494992439635
3675,In0.1Rh4Sb12,400,-1.1743460989135575e-05,6.7297580229820735,0.0003346066998965447,43135.08561833032
5478,Co4Sb11.20Ge0.10Te0.60S0.10,400,-0.0001526668835605228,3.342419432705627,0.3518107716927084,123022.10467668634
3731,Ba0.2Yb0.15Fe0.37Co3.63Sb12,400,-0.00014066960949497492,2.5556187689733054,0.4904744694392322,155543.67791809165
5381,CaFe4SB12,400,8.711398515261028e-05,3.6203346451701313,0.2350704831402854,280300.7028131678
5479,Co4Sb11.25Ge0.05Te0.63S0.07,400,-0.0001439102425486457,3.4309800286055547,0.3505527671575471,140768.95913876314
5375,Gd0.07Fe0.51Co3.49Sb12,400,8.62131815355638e-05,2.2862768003521934,0.07720635846146108,54456.88960951642
5380,Gd0.41Fe1.48Co2.52Sb12,400,0.00013713109772840547,1.5526869573665716,0.34986339128414845,68964.50462446587
3755,CoSb2.8Te0.15Se0.05,400,-0.0001750562602764595,2.5684381468543083,0.4595981331335191,96120.14285083568
3471,Yb0.09La0.76Fe2.7Co1.3Sb12,400,0.00015617120775475882,1.9444450475416981,0.39111753502189583,77959.30247524695
3658,Tl0.15(Co0.9Rh0.1)4Sb12,400,-0.0001838651654660834,2.899845702739415,0.2953610744751156,64512.74803760057
3472,Yb0.17La0.68Fe2.7Co1.3Sb12,400,0.00015190308991645395,1.9862129203270689,0.4213764608606305,88895.98134311457
5290,Ca0.4Ce0.35Nd0.35Fe3.5Co0.5Sb12,400,0.00012129323330458369,2.089600779458757,0.412170742966072,141030.91967564152
3690,In0.8Co4Sb12.6,400,-0.0001458544737642706,2.902515380970616,0.3522632111204977,120336.59081001335
3469,Ga0.3Co4Sb11.7Te0.3,400,-0.00018422222612373584,3.2621397715800966,0.3073688415207161,76416.11946928946
5580,CeFe4Sb12,400,8.626731712708431e-05,2.9333506440191077,0.19956825619498714,188662.1262737208
5424,In0.3Co4Sb12.1,400,-0.00023514108660746235,3.5836977875535068,0.4552409558636282,66871.11449332141
3662,Tl0.1(Co0.8Rh0.2)4Sb12,400,-0.00020338791081467387,2.9042411531077366,0.27639264253610296,49056.98036316465
5292,Ca0.35Ce0.35Nd0.35Fe3.2Co0.8Sb12,400,0.0001314543149062737,1.9391965082021507,0.4663404101796144,124095.1000662542
3689,In0.6Co4Sb12.4,400,-0.00015965978395807157,2.9344880373244027,0.2439869097691334,73068.14922943617
5426,In0.3Co4Sb12.2,400,-0.0002669818384427705,4.187515023184041,0.30554938658243996,41399.93636649381
3657,Tl0.1(Co0.9Rh0.1)4Sb12,400,-0.00020968232145877831,2.960441736857045,0.21113617951743624,35993.39024403067
3764,IrSb3,400,0.00010800032036044208,14.455265436890052,0.010852339660991882,33623.22525452542
3457,YbFe4Sb12,400,9.018711711845648e-05,3.4247143633615913,0.2542704647382679,272512.75388817483
3659,Tl0.2(Co0.9Rh0.1)4Sb12,400,-0.00017503000043286843,2.927418006811544,0.1972780281368105,47610.54271354848
3470,Yb0La0.85Fe2.7Co1.3Sb12,400,0.00015990416436918592,2.0286020658622017,0.2867433400397416,56988.1601596288
3474,Yb0.34La0.51Fe2.7Co1.3Sb12,400,0.00014762374071758408,1.934609986882546,0.4084597002368737,91560.86432464668
3763,CoSb3,400,0.00013987296140264966,6.8300094236775495,0.01914387183305715,16707.9647301092
3455,Yb0.6Fe2Co2Sb12,400,0.00010197726133302692,2.1067357413200227,0.2364411122739145,119184.77924676893
5425,In0.3Co4Sb12.15,400,-0.0002498822959827014,4.190806633368098,0.3629279776957279,56726.04885519468
5422,In0.3Co4Sb12,400,-0.00017801917516952872,3.1609596669559386,0.5496861191412243,127593.57361179836
5407,Nd0.6Fe2Co2Sb11.5Ge0.5,400,0.00013825942210384356,1.957698035931409,0.3088607568566326,72147.89857721378
3661,Tl0.05(Co0.8Rh0.2)4Sb12,400,-0.0002324457512408872,3.252763956067558,0.24050848329168414,36296.94578998726
5406,Nd0.6Fe2Co2Sb11.7Ge0.3,400,0.00015885852032148905,0.9692812659215002,0.5468209298270476,46679.54883930973
5291,Ca0.35Ce0.35Nd0.35Fe3.5CoSb12,400,0.00014253968562324916,1.7821026073794737,0.4491697497014416,94013.93287458566
3660,(Co0.8Rh0.2)4Sb12,400,-0.0002345689476767723,4.896587604076392,0.05593045430490018,12310.411824609946
5288,Ca0.25Ce0.35Nd0.35Fe3.5Co0.5Sb12,400,0.00011313216752403269,2.2561668132379613,0.4116701851996865,178217.01167812588
5577,Nd0.8Fe3CoSb12,400,0.00011975794171724607,2.080615460385689,0.3885084708318646,134465.68993661806
3765,RhSb3,400,0.00013656509810817187,9.122281810200793,0.06572670031640106,80372.2045824797
3687,In0.25Co4Sb12,400,-0.00018760222645667355,2.6217786114753108,0.23923967682150504,45078.562748398515
3663,Tl0.15(Co0.8Rh0.2)4Sb12,400,-0.0001801826159217569,2.9048399731836367,0.334686163564057,77155.20755075925
3754,CoSb2.8Te0.15Se0.05,400,-0.0001707665417565122,2.658412808362624,0.4353728892945691,100948.679914061
3480,CoSb3/WO3,400,0.00012236595969674374,1.8951192610981829,0.14710781383696148,47744.04970253498
5408,Nd0.6Fe2Co2Sb11Ge,400,9.698006546373211e-05,2.131551734340212,0.17887117352568874,87935.85063846897
5294,Yb0.3Co4Sb12,400,-0.00013563516164080428,3.2479752364311647,0.5046593327463775,212115.59047790375
5405,Nd0.6Fe2Co2Sb11.85Ge0.15,400,0.00016885242070559283,1.2306801902599576,0.5065723971805609,49727.537237503624
5581,CeFe4Sb11.9Te0.1,400,9.46194971561453e-05,2.803203306159697,0.2876120315412791,210562.304312302
3756,CoSb2.75Te0.15Se0.1,400,-0.00015067895266327475,2.0662943248912238,0.3642510414284916,81862.90951145157
5289,Ca0.35Ce0.35Nd0.35Fe3.5Co0.5Sb12,400,0.00012055698371984815,2.061506886547064,0.5033297778538844,164411.37185436668
3158,Yb0.8Fe3.5Ni0.5Sb12,400,0.00010891322539832581,2.6364645603229877,0.3179065423963983,168923.37620694938
3753,CoSb2.825Te0.15Se0.025,400,-0.00013671803182550596,2.7515214423868417,0.27705624773033843,102871.67507244725
5421,Yb doped CoSb3,400,-0.00014294492188510237,2.2360600690416623,0.06315961779134638,13899.107115845105
5293,Ca0.35Ce0.35Nd0.35Fe3.65Co0.35Sb12,400,0.00011356039921560788,2.3457434455081665,0.4135088828320472,188231.7113510711
3767,CoSb3,400,-0.00040595833249239033,6.681304730198362,0.0007818942353962845,79.24764773640142
5423, In0.3Co4Sb12.05,400,-0.00021767750482409398,3.2059100772993063,0.5880208651228775,94457.74439345168
3688,In0.4Co4Sb12.2,400,-0.00017351443980290074,2.5596215958072706,0.16513308008722127,37323.556035530666
5296,Yb0.3Co4Sb12,400,-0.00014224190053869882,3.1983122366481296,0.5627725897920386,217441.53364569013
5295,Yb0.3Co4Sb12,400,-0.00013212783955319154,3.1711522549275597,0.4894517404155776,213749.53466658448
5650,Ce0.6Fe2Co2Sb12,400,0.00010111397470006704,2.1213274533038824,0.1196210566175578,62048.74336885508
3456,Yb0.8Fe3CoSb12,400,9.934143872647848e-05,2.987012398729556,0.2389597141374804,185061.2847027465
4734,In0.1Yb0.2,450,-0.00016210635931140514,2.3251541214331666,0.4357509487719305,81729.06925664798
4736,Yb0.2La0.1,450,-0.00016204465173974526,2.841314465719027,0.2389673019170027,52236.541293093134
3765,RhSb3,450,0.00013211640139418072,8.47438615347241,0.0820521373908884,88526.26938116475
3381,Tl0Co4Sb12,450,-0.00034113846215516326,5.486953571297409,0.09642869776830232,9987.504544515814
5375,Gd0.07Fe0.51Co3.49Sb12,450,9.984474478173116e-05,2.2539976747710018,0.1286261150788216,52343.721796799124
5378,Gd0.28Fe1.48Co2.52Sb12,450,0.00012289733660245694,1.7841626124677623,0.3483041232656793,87639.9941758136
3356,K0Co4Sb12,450,0.00025872820335920085,5.862250526660245,0.13568240835187173,26152.219193789468
5590,Ce0.75Yb0.25Fe3.5Co0.5Sb12,450,0.00011339752842259224,2.268222132634549,0.4340528189804451,161365.19740401444
4198,Yb0.3Co4Sb12,450,-0.00014241053332908577,3.1899260168864725,0.539166981667683,184181.22901696415
3675,In0.1Rh4Sb12,450,1.645176889535256e-05,6.796369003412048,0.0010676085947546876,53525.566931955276
4752,Yb0.15Ga0.20,450,-0.00018125819871742482,2.5630663813107404,0.620560825855253,86639.83172110634
4053,In0.05Co2.5Fe1.5Sb12,450,8.516615172559077e-05,2.231396619154511,0.11160618769599896,74460.56675584907
5422,In0.3Co4Sb12,450,-0.00018510215900388716,3.1181208869476165,0.6293689839097092,121058.71451796492
3309,Yb0.5Co4Sb12,450,-0.00011366056765244482,4.022591362786138,0.3525505441277932,244566.52997583462
3337,Tl0.6Fe1Co3Sb12,450,0.00012226878363897557,2.2784222194020494,0.12288498153147033,39506.559233128835
4197,Yb0.3Co4Sb12,450,-0.00016809275895346556,3.3030886151940164,0.5295215163424742,137766.16536178082
4272,Sb71.22Co2.97Fe20.77Ce5.04,450,0.00011118526482615,2.7826101831596954,0.3362469236093847,137897.22950504365
5379,Gd0.36Fe1.44Co2.56Sb12,450,0.0001267710204116915,1.6713058775568643,0.35472962139728115,78040.31327677923
5380,Gd0.41Fe1.48Co2.52Sb12,450,0.00014481881921905024,1.6017937807021028,0.41914641337192027,67463.76229026313
4055,In0.25Co3FeSb12,450,0.00010575661664635045,1.9062943772141845,0.1225650363713088,45673.729064376916
5577,Nd0.8Fe3CoSb12,450,0.00012524219693567148,2.126348222166122,0.4456615696208381,129208.31291383815
3584,Fe0.25Ni0.25Co0.5Sb3,450,0.00010275630073567668,2.4973112394601884,0.020262090040567338,10054.486063016057
4175,Yb0.8Fe3.75Ni0.25Sb12,450,9.896364933400373e-05,3.5298487102174336,0.2613540221691497,210073.77494667182
3583,CoSb3,450,7.813375528393585e-05,6.1380752030180785,0.01002686496520522,18948.54107655656
4271,Yb0.76Fe3.10Ni0.9Sb12,450,0.00012794662716962714,2.3867005647872777,0.37886435554561465,102197.7680277209
4056,In0.25Co2.5Fe1.5Sb12,450,0.00010393844411680509,2.0136530091405387,0.18547047308415854,75547.56043799059
4176,Yb0.9Fe3.75Ni0.25Sb12,450,0.00010053948209091868,3.121666922747966,0.30776924056616145,204257.5431240447
4735,In0.1Yb0.1La0.1,450,-0.00017463575430474686,2.5912390450530176,0.4645276518314226,83568.0845159891
4054,In0.25Co3.5Fe0.5Sb12,450,9.456595981179596e-05,1.9393660440690432,0.060824326389036676,28357.041094872984
5832,CeFe4Sb12,450,7.829006243872773e-05,2.9551046664116334,0.0031863304801116967,3413.798577276616
4628,Co4Sb11.75In0.25,450,-0.0001985938775486225,4.1418629513126834,0.2849530162405092,67187.18400958393
5384,LaFe4Sb12,450,0.000106201039423402,3.0946772875438215,0.3378728934359306,201052.27074624645
4729,Co4Sb11.7Te0.3,450,-0.0001983703340201522,3.301379326659255,0.357910535732528,60457.58029948727
4265,Nd0.61Fe2.98Ni1.02Sb12,450,0.00014842467725040533,1.70643066205905,0.3761325003798597,53051.622146439295
3733,Ba0.32Yb0.1Fe0.37Co3.67Sb12,450,-0.00012950329595618772,3.1291666617724867,0.4649712881822899,186145.30480249805
4627,Co3.75In0.25Sb12,450,-0.0002309400066600436,3.3527674653066977,0.3603874953604221,50639.696459684754
5383,BaFe4Sb12,450,8.759701544452684e-05,4.082397217149934,0.22341834921517872,261847.22062098052
5449,CoSb3,450,6.269917296699497e-05,1.7044090861119203,0.04777975836956252,45995.41658217376
4730,Co4Sb11.7Te0.3+0.3%TiO2,450,-0.00019552343728196166,3.614240227689304,0.2850898851914783,54369.582392165685
5385,CeFe4Sb12,450,0.00010738453803854177,2.7176226726786714,0.38565281778630195,194088.1582675662
3734,Ba0.27Yb0.17Fe0.37Co3.67Sb12,450,-0.00013828564522023058,2.776435523693416,0.5930234456850094,174684.0310011844
3385,Tl0.2Co4Sb12,450,-0.0002101751411728841,3.1891552589388983,0.4861845696007418,86245.21622838643
3334,Tl0Fe1Co3Sb12,450,9.278225663902544e-05,3.49160675398175,0.0755644396667925,61909.06761156659
4621,In0.05Co4Sb12,450,-0.000283518634815153,3.2645067186930588,0.30477093443456893,27285.225588980902
4066,CeFe3.9Co0.1Sb12,450,0.00010913849967046078,2.6820128348203167,0.3632025032022644,173039.0212578259
4623,In0.15Co4Sb12,450,-0.0002283284683266479,3.0690680816325955,0.4280991499461654,55599.395907721904
4065,CeFe4Sb12,450,0.00010747523502304822,2.7653409503412982,0.35996142346471793,183816.6908764852
3382,Tl0.05Co4Sb12,450,-0.0002828197281426957,3.60356051415036,0.3264528818808268,34120.203007867014
3659,Tl0.2(Co0.9Rh0.1)4Sb12,450,-0.00018585131365594508,2.8609021406469965,0.24687672103249006,45933.149528047106
3674,Rh4Sb12,450,0.0001121451054924092,8.013397284508397,0.07905014127394061,94659.39077521734
3731,Ba0.2Yb0.15Fe0.37Co3.63Sb12,450,-0.00015128648259788867,2.5297634967839087,0.5964560776540629,145649.74442840356
4733,In0.2Yb0.1,450,-0.00014945644280482532,2.6028317858696397,0.3628055669953556,87726.07554949935
3336,Tl0.4Fe1Co3Sb12,450,0.000121634194035259,1.9429015165786967,0.1621233386973575,47496.457272749416
4269,Yb0.77Fe2.99Ni1.01Sb12,450,0.00014619466874509358,1.9360709728965395,0.4978673372393174,88538.79339559998
4622,In0.10Co4Sb12,450,-0.0002603844238407208,2.89359539193696,0.4218487735922618,39554.85876853371
5381,CaFe4SB12,450,9.20308162568964e-05,3.6784133864595097,0.2795862252580685,269543.3524667981
3384,Tl0.15Co4Sb12,450,-0.0002335888016492772,3.099260582734537,0.5499621836079598,71738.925102328
4067,CeFe3.8Co0.2Sb12,450,0.00011494980405273845,2.6286653923074943,0.3771391118393654,161407.2073610503
3470,Yb0La0.85Fe2.7Co1.3Sb12,450,0.00017447339770660357,1.9636805282049847,0.3761112855714209,55279.8198595596
4626,In0.30Co4Sb12,450,-0.00021320601467630538,2.8518447021182136,0.5114430167393627,71681.70588508731
3335,Tl0.2Fe1Co3Sb12,450,0.00011162646495672706,2.3104248384526898,0.11673981825214685,56077.300313896114
4070,CeFe3.5Co0.5Sb12,450,0.000123854285719551,2.2822417197090306,0.3927029671337947,127148.26949984884
3383,Tl0.1Co4Sb12,450,-0.00024871496693042004,3.3933136809016915,0.4373043975441964,54259.81131398272
3732,Ba0.24Yb0.19Fe0.38Co3.63Sb12,450,-0.00013489895046655786,2.567155530338852,0.5658630024827325,174565.84328568552
4069,CeFe3.6Co0.4Sb12,450,0.00011874773305295012,2.3987271065400244,0.39851867574338623,145536.979053304
4267,Yb0.89Fe2.98Ni1.02Sb12,450,0.00014909538017122894,1.7713373742611274,0.4369902327800957,62423.84359649258
4625,In0.25Co4Sb12,450,-0.0002240783236192377,1.9096487102870232,0.7597870644168107,65339.64623511478
4068,CeFe3.7Co0.3Sb12,450,0.00011864884642891211,2.519198620450592,0.37531875636436135,154623.71510391054
5382,SrFe4Sb12,450,9.2413476744666e-05,4.131196307151253,0.25304150414670434,280332.939937917
3310,Yb0.35Co4Sb12,450,-0.00015798004757141778,2.682928886128511,0.6970064807748053,167336.03973593024
4624,In0.20Co4Sb12,450,-0.00022560389389802936,2.6402169306522167,0.5673109764292783,67317.98785484572
4274,Co0.96Ni0.04Sb3,450,-0.0002454472143043316,3.6680766768592874,0.3134505064677382,36668.74378831066
4737,Co0.97Ni0.03Sb3,450,-0.0002353271796062003,5.8470452334707215,0.1670018793761882,33156.33914065482
4915,La0.68Ce0.22Fe3.6Co0.4Sb12,450,0.0001286547392822421,2.4994404654955953,0.4670882475714428,155871.2107663686
4595,Co4Sb11.3Te0.4Se0.3,450,-0.00019422297565683836,2.831796386210444,0.40435995091500426,61836.12143061345
4037,CoSb2.975Sn0.025,450,5.0124528254123526e-05,5.750306371817974,0.033696301551950025,143726.8672283371
5369,Ba0.23In0.04Co4Sb11.75 ,450,-0.00017667881763937883,3.8208557479986007,0.4969347691718178,129851.54503207783
4184,CoSb2.79Te0.16Se0.01S0.04,450,-0.00016339348837893697,2.6527841401692607,0.5016964136040152,103548.21487765359
3479,CoSb3/WO3,450,0.0001427530793403403,2.185800138736308,0.21139879734598302,48514.02115723248
4916,La0.68Ce0.22Fe3.5Co0.5Sb12,450,0.0001349154802182297,2.3205825897631707,0.5229612098159084,141171.44549070357
4189,Tl0.2Fe1.5Co2.5Sb12,450,5.555668046705883e-05,2.701355545855765,0.078756519929286,137050.05863010723
4036,CoSb2.99Sn0.01,450,9.105048875637137e-05,6.725274837188647,0.06586183222216402,129089.2630241795
4746,Co4Sb11.5Te0.5+0.25 vol%CNTs,450,-0.00015110270787459576,2.6311447738122107,0.3959162701321953,94718.39670243273
4594,Co4Sb11.3Te0.5Se0.2,450,-0.00017825667283314362,2.968935363456556,0.4193908598194144,81277.4999256315
4185,CoSb2.79Te0.16S0.05,450,-0.0001675824258200171,2.5564329830384995,0.4966885144521442,100472.93068882391
4917,La0.68Ce0.22Fe3.4Co0.6Sb12,450,0.00014412125903561353,2.296241019125726,0.4976656305948001,114762.30479722394
3373,Yb0.2Co4Sb12.6,450,-0.00015891965806915168,2.668400391039341,0.5278048014454932,121780.53445227053
4035,CoSb3,450,0.0001880612651362208,7.523211152236455,0.07861302295451475,38102.68471138303
5368,Ba0.27Co4Sb11.84 ,450,-0.00016326780960180414,4.811743602387162,0.38651761444190463,156340.50849102755
4918,La0.68Ce0.22Fe3.2Co0.8Sb12,450,0.00015382709802901908,2.1158740135924665,0.4855598916109128,90351.74328169113
4593,Co4Sb11.3Te0.55Se0.15,450,-0.00016559589682651988,3.116656396900537,0.4593723591184147,108584.14385252398
4034,TlFe2.5Ni1.5Sb12,450,-5.7591043727359805e-05,2.607129060764875,0.008564341984499568,14448.007389820483
4743,Co0.97Ni0.03Sb3,450,-0.00020854285868319097,4.755778036930334,0.12947146610749855,31462.44606038181
4183,CoSb2.79Te0.16Se0.025S0.025,450,-0.00016377459065106546,2.7076628051223857,0.4979476181527717,105221.90065357783
5425,In0.3Co4Sb12.15,450,-0.00024875304927381923,4.129950817621098,0.37233643287975465,53759.03852748249
4748,Co4Sb11.5Te0.5+0.25 vol%CNTs,450,-0.00014941665821230192,2.197132160185684,0.5266441179480122,107507.97194173133
4597,Co4Sb11.8Se0.2,450,-0.0003158396345179325,4.134143666851848,0.13724295014594148,11891.101902663753
4740,Co0.97Ni0.03Sb3,450,-0.0002311944526958401,5.034955292359153,0.18861289828119027,33896.71141901437
3660,(Co0.8Rh0.2)4Sb12,450,-0.0002013475174716985,4.717207514491231,0.05411588969556258,14142.39371819944
3419,In0.106Co4Sb11.947,450,-0.00024046605748613965,2.6775718860655098,0.7285201860091928,74282.63588748977
4181,CoSb2.79Te0.16Se0.05,450,-0.00015706488026820783,2.8670644247470385,0.4618118957012149,110625.73718458012
3359,K0.38Co4Sb12,450,-0.00014809747128922548,4.347115908419138,0.4153606523707271,183119.38545853164
3376,Yb0.3Co4Sb12.3,450,-0.00017923290146715652,2.5423401772042182,0.717116269136754,126187.96094551908
4040,CoSb2.85Sn0.15,450,3.6924967719577615e-05,2.852070111822975,0.01946826079444808,103174.95728932226
5370,Ba0.17In0.08Co4Sb11.82,450,-0.0001925146878305282,3.2487429618084414,0.5151066786361502,99649.68827819717
4190,Tl0.4Fe1.5Co2.5Sb12,450,7.082013624950184e-05,2.2170695536861365,0.14538190961791753,134043.61739187286
4596,Co4Sb11.9Se0.1,450,-0.00033839088117736484,4.721059577393636,0.12587589627863074,11078.648754297154
4747,Co4Sb11.5Te0.5+0.25 vol%CNTs,450,-0.00014927557012351191,2.4855077654979048,0.4700051062812868,108206.32462464855
4038,CoSb2.95Sn0.05,450,4.4429473049864916e-05,4.34997901827055,0.025778683295264226,127443.03574328464
4923,Co4Sb12-x(GaSb)x,450,-0.0002735756382566931,2.548220064399385,0.3767091484083476,28502.026673543736
4744,Co0.97Ni0.03Sb3,450,-0.00022274363422995538,5.351992830059267,0.15663557701688766,31742.946265894712
4589,Co4Sb11.3Te0.7,450,-0.00014379775479449243,4.398361106105223,0.32444984939273125,142679.1233620603
3420,In0.207Co4Sb11.931,450,-0.0002120897056917369,2.6138797994211536,0.6750742326719261,87892.65890501812
4924,(GaVF)0.027Co4Sb5.9865(GaSb)0.0135,450,-0.00031967732579447,2.8235534730947576,0.20244269408577809,11893.656031739622
5426,In0.3Co4Sb12.2,450,-0.0002620848204832155,4.127312339530649,0.30772302748286084,39697.235532366736
4925,(GaVF)0.067Co4Sb5.9665(GaSb)0.0335,450,-0.00030257385974550937,2.8415203152156834,0.311287869850621,22041.60784247378
4588,In0.2Co4Sb12,450,-0.00022018396525983773,2.617998009793616,0.6099222034553726,70748.4253274092
3236,Fe0.2Co3.8Sb11.5Te0.5,450,-0.0002202585888209056,2.859355057870335,0.5815005408185563,66644.3748118352
3421,In0.276Co4Sb11.908,450,-0.00019668500168659077,2.6875794816336347,0.6714716770466015,102888.6791296899
4926,(GaVF)0.087Co4Sb5.9565(GaSb)0.0435,450,-0.00026417848524327493,2.886531892784185,0.4579803584520038,40748.08348692345
3222,Co4Sb12,450,-0.0001332236934781239,5.363411297921145,0.5083799695529028,341392.5816992109
3340,Ba0.3(Ir0.01Co0.99)4Sb12,450,-0.00011806028599911787,3.984619886659327,0.2897062321559952,184893.27631387048
4188,Fe1.5Co2.5Sb12,450,4.885513891930559e-05,3.506585811903188,0.04294063182204909,122743.28606890266
3472,Yb0.17La0.68Fe2.7Co1.3Sb12,450,0.00016182407989770534,1.9651561548625287,0.5265057599714913,86627.58333644112
3372,Yb0.2Co4Sb12.3,450,-0.00016837542359808848,2.3006290583128006,0.5896689387791125,104467.24262147567
4592,Co4Sb11.3Te0.58Se0.12,450,-0.00016090561293365195,3.2088993874208307,0.46152846561544797,120879.99958364466
3146,Ba0.3In0.2Co4Sb12,450,-0.00017639229153675734,3.0228254116761333,0.6695144251363851,165670.7210626512
5592,Ce0.25Yb0.75Fe3.5Co0.5Sb12,450,0.00010879576047194988,2.5674276074491345,0.41867034849821655,195655.21430313727
3371,Yb0.2Co4Sb12,450,-0.00018618793821681718,2.34204148579615,0.481159871480378,72794.70577257483
3418,In0.081Co4Sb11.973,450,-0.00027619776614956843,2.8597987198888277,0.4705753040097354,38236.5063392336
4741,Co0.97Ni0.03Sb3,450,-0.00023516006635187285,5.203834407292853,0.1543800722028982,32641.840126163628
4591,Co4Sb11.3Te0.6Se0.1,450,-0.00015689450527235424,3.2329748839352708,0.4501142070503948,129250.26987886288
3669,Rh4Sb12,450,0.00011276005687342517,8.000354616073054,0.07820766251548505,90951.03613658863
4030,Tl0.2Fe2.5Ni1.5Sb12,450,7.382071167135861e-05,3.4558378854661127,0.02888443209861036,39444.01420638745
4922,(GaVF)xCo4Sb12,450,-0.00028794645332805264,2.8335202364139165,0.4159309047888104,31587.228959219152
4590,Co4Sb11.3Te0.63Se0.07,450,-0.00015347442267049598,3.5289340389586874,0.4306047433086652,135718.56457562675
4029,Fe2.5Ni1.5Sb12,450,5.16626934818549e-05,3.8436349666685037,0.013103844001730149,37925.32337419655
3589,Fe0.3Co3.7Sb12,450,0.00019612809856536754,4.939792686604299,0.08890167599846899,25897.65624377446
3357,K0.09Co4Sb12,450,-0.0002537796756871018,4.544881409258574,0.2706119731595568,41719.34685859147
5376,Gd0.17Fe1.03Co2.97Sb12,450,0.00011121556756482664,1.9433904023438218,0.2276845240132565,71148.32745728904
3764,IrSb3,450,0.00011602926050732322,13.19573837824808,0.015759800064349,34327.078059066764
3147,Ba0.3In0.2Co4Sb12,450,-0.00017889927325415508,3.016304980482733,0.6779063165577328,164286.26365315597
4193,Tl0.7Fe1.5Co2.5Sb12,450,8.622158468702406e-05,2.119063084310727,0.1378261004922286,79066.19561718231
4046,Ca0.1Ce0.1Co4Sb12,450,-0.0002195116988475505,4.263574402403914,0.1579703961643878,33424.666732628655
3239,Fe0.2Co3.8Sb11.5Te0.5,450,-0.0002661431052135105,2.2338970896265953,0.3731867645422877,25718.484901621705
3587,Fe0.375 Ni0.375Co0.25Sb3,450,-0.0001141253375665334,2.530609255033397,0.1014501814599862,47454.35127139202
4179,Yb0.9Fe3.5Ni0.5Sb12,450,0.00010861678195426262,2.886268799876489,0.3010068088384976,162465.82666729548
4603,Yb0.13Ba0.10Co4Sb12,450,-0.0001361804580416027,3.4398117891908098,0.5562051135902512,193524.83624024305
3471,Yb0.09La0.76Fe2.7Co1.3Sb12,450,0.0001686694217212243,1.9000019546968452,0.4990529901708785,75629.41312459695
4045,Ca0.15Ce0.075Co4Sb12,450,-0.00016665067646872374,3.747936324317432,0.4887389735361611,146569.1268451439
4178,Yb0.8Fe3.5Ni0.5Sb12,450,0.00010752235733742325,2.9034853402331446,0.2913697828542366,160635.1736415091
5423, In0.3Co4Sb12.05,450,-0.00022133303315285952,3.1742068614400645,0.6304364143959722,89439.9355822354
4052,In0.05Co3FeSb12,450,9.062068993885e-05,2.30366151913434,0.08027953060912417,48256.840918677626
4177,YbFe3.75Ni0.25Sb12,450,0.0001038713616068943,3.047908638323287,0.3161933005786123,195573.1043715427
4051,In0.05Co3.5Fe0.5Sb12,450,7.870910935976359e-05,2.41665880589494,0.05710320319024065,47305.77366286894
5713,In0.4Co4Sb12,450,-0.00016230692517305484,2.1733919472563925,0.465768516006647,79936.35440895734
4275,Co0.94Ni0.06Sb3,450,-0.00017386139979794714,3.4715348034862967,0.2737678162100702,58147.497668164724
5377,Gd0.25Fe0.98Co3.02Sb12,450,0.00013674238564383823,1.684821765583619,0.27267668319578925,50237.509513759745
4196,Yb0.3Co4Sb12,450,-0.00014363273318306874,3.239679881060522,0.6057077071845173,209098.4109226732
3338,Tl0.8Fe1Co3Sb12,450,0.0001351111614526647,1.9501950311843623,0.13098585866487356,29639.545135263907
3661,Tl0.05(Co0.8Rh0.2)4Sb12,450,-0.00023019609952467716,3.1592623435582365,0.2727484242853029,37144.691141886986
3145,Ba0.3In0.2Co4Sb12,450,-0.0001582387518139918,2.8291176975494388,0.5520941699381938,137658.58469169846
4276,Co0.91Ni0.09Sb3,450,-0.00014017831296951914,2.8953719127017323,0.26138356622424785,71001.39720450349
4602,Yb0.13Ba0.10Co4Sb12,450,-0.00014721442427932606,3.2981096239268703,0.5748526207113414,170829.77856515904
3306,Yb0.2Co4Sb12,450,-0.00016181872484914605,3.0387346057296916,0.6113393482417329,159389.6450492994
4191,Tl0.5Fe1.5Co2.5Sb12,450,7.158223738246795e-05,2.422847948204602,0.13374193382060126,131224.5891594553
3377,Yb0.3Co4Sb12.6,450,-0.00015972600994587586,2.6511489784196898,0.6088948732007387,142928.40269410267
5372,Ba0.09In0.17Co4Sb11.74,450,-0.0001806708286005911,3.2235661603451873,0.5421011959977068,116852.59738683172
4041,Ca0.25Co4Sb12,450,-0.00015285035338947543,4.3474606329396215,0.4764673560409348,185037.24888845565
4600,Yb0.08Ba0.09Co4Sb12.12,450,-0.00017016927245900676,3.2676758376567947,0.5699286001258885,151399.49433665446
4599,Yb0.08Ba0.09Co4Sb12.12,450,-0.0001720701873417379,3.2767034827466768,0.5400718326821539,140959.18370474974
3763,CoSb3,450,0.00015117022413473682,6.1971605376868375,0.030095091341609877,18136.078409372018
5371,Ba0.13In0.14Co4Sb11.75 ,450,-0.0001814861930226713,3.3346954350920024,0.6408873515635173,148159.9217774143
4598,Co4Sb11.7Se0.3,450,-0.00030166486871209655,3.688877133327432,0.14965174757596927,12489.281807581388
5591,Ce0.5Yb0.5Fe3.5Co0.5Sb12,450,0.00011063331019633967,2.550953247250239,0.3994345100809603,175725.13994353882
4601,Yb0.13Ba0.10Co4Sb12,450,-0.00013997323650569312,3.65846337769038,0.5296392019787399,187980.2827483432
4906,CaFe3Co1Sb12,450,0.00011873072296107264,2.67084239635225,0.3900026343857221,155553.6168727582
3308,Yb0.45Co4Sb12,450,-0.0001275243195180346,3.418825855623646,0.4648721985896516,218475.11905790755
5374,In0.23Co4Sb11.79,450,-0.00021039823870217363,3.1168286487810546,0.5628720300555318,87123.36747469618
4043,Ca0.05Ce0.15Co4Sb12,450,-0.00014964662236179656,3.6235843473107794,0.4302054651390169,154100.84278039573
4180,YbFe3.5Ni0.5Sb12,450,0.00012288352628238677,2.5751261004213832,0.37163921610878814,140060.17907008354
4192,Tl0.6Fe1.5Co2.5Sb12,450,7.638337218218235e-05,2.3913065448820947,0.13650518126308836,121708.36762313893
3676,Rh4Sb12,450,0.00012246652044528464,2.3383226087163114,0.029326095743401837,10456.602780409676
3358,K0.22Co4Sb12,450,-0.0001527456932507156,4.600109053845715,0.1935343285115414,83516.41255220317
5711,In0.16Co4Sb12,450,-0.00014087368409974494,2.077911408583569,0.3092817815541044,67815.07295258473
3677,In0.1Rh4Sb12,450,4.37248097230245e-05,2.7523036571312645,0.00790957532304093,20268.717969531623
3307,Yb0.35Co4Sb12,450,-0.0001455889563984696,2.786868718797749,0.6609051176819452,195468.05524506935
5373,Ba0.04In0.22Co4Sb11.83,450,-0.00020456430674206332,3.1111091664622985,0.5515594302413973,88273.59863831359
3339,Ba0.3(Ir0Co1)4Sb12,450,-9.362902804573537e-05,4.09732121231915,0.18454704133169256,194794.3762177754
4182,CoSb2.79Te0.16Se0.04S0.01,450,-0.00015942889706901074,2.754689475132031,0.4855769271405264,109035.32503045091
5424,In0.3Co4Sb12.1,450,-0.00023695660398653285,3.542301144347189,0.4787260178887549,63691.49613911826
4732,Co4Sb11.7Te0.3+1%TiO2,450,-0.00020049755395359483,1.7929962193255082,0.299611984158182,25181.97711419429
4731,Co4Sb11.7Te0.3+0.6%TiO2,450,-0.00019748514600128377,2.612412123319352,0.3762535487176674,48526.06395343424
3524,La0.4FeCo3Sb12,450,-0.00014220533892404498,1.7650877389968116,0.051587741421496094,10006.18424212501
3792,Co0.82Ni0.12Sb3,450,-0.00011763110590599273,4.37384425412784,0.1499012796088085,105478.75563916707
3400,CoSb3,450,0.0001262439711710223,6.249056555311878,0.11911657616443927,97845.05915648805
4228,Yb0.2Co3.875Ni0.125Sb12,450,-0.000166718834906843,3.2531091717185108,0.3497947827696396,89367.17718708489
3747,Nd0.6Fe2Co2Sb11.6Sn0.4,450,0.00018053525746415075,1.2457353845821728,0.587823422878178,49206.87384185783
4156,Co3.9Ni0.1Sb11.5Te0.4Se0.1,450,-0.00017978576739078112,3.2825496642814125,0.4958885589635501,107264.00022445367
4768,CoSb2.875Te0.125 ,450,-0.00016112267235693842,4.354084822914845,0.3743122575768919,130733.76797327244
3345,In0.1Co4Sb12,450,-0.00026030661070223577,2.7453128566672893,0.4925168387837684,46325.19801153714
4232,CoSb3,450,0.00016311575348195546,7.119203366987704,0.07431800525947307,38773.58719248025
4127,Ce0.5Yb0.5Fe3.25Co0.75Sb12,450,0.0001258493514244885,1.9212529728271928,0.4898029937435458,126596.55948971186
3393,Ca0.08Co4Sb12,450,-0.00016740303385256327,4.0789413936185435,0.09728160291406952,34183.54347170453
3793,Co0.8Ni0.2Sb3,450,-8.579970873493501e-05,4.891867882699189,0.10466523766771928,160563.87275926454
4800,In0.4Ba0.2Co4Sb12,450,-0.00018587467230749694,2.5498106743474493,0.2996032679421254,47994.466697085576
5770,CoSb2.75Ge0.125Te0.125,450,-0.0003407001263186264,3.0961915759870964,0.11962955239274398,7274.0452207968
5406,Nd0.6Fe2Co2Sb11.7Ge0.3,450,0.0001652017432678015,0.982135006594461,0.6209706437205087,45660.571590708976
5745,Ba0.073Yb0.066In0.02Co4Sb12,450,-0.00016744992784766894,3.525799907427715,0.5181352339162218,143351.68284495472
4793,Pb0.05Ba0.25Co4Sb11.5Te0.5,450,-0.0001886839914987042,3.1016782331530135,0.3243344940812675,58002.96120956518
3790,Co0.94Ni0.06Sb3,450,-0.0001773804401354875,3.6633769002571386,0.2388802850951155,62972.1056693958
4225,Yb0.2Co4Sb12,450,-0.00019702230221175975,3.3626911513746185,0.2642051706706792,41595.76601995273
4794,Co4Sb11.5Te0.5,450,-0.00017057406389268422,4.086243651424535,0.2990790688353909,92566.15302474338
3754,CoSb2.8Te0.15Se0.05,450,-0.00018094190848511515,2.6386318600498186,0.5356566036144199,97035.37738018614
3525,La0.4FeCo3Sb12,450,-0.00018227290541556523,1.7863586687755415,0.11290039920147345,13489.858465306621
3748,Nd0.6Fe2Co2Sb11.4Sn0.6,450,0.000174851640610165,1.3358312980068259,0.4783053294973652,45938.14527376341
4226,Yb0.2Co3.975Ni0.025Sb12,450,-0.00020894842873413856,3.2953094729749814,0.4658640918696262,74093.65340551492
4155,Co3.95Ni0.05Sb11.5Te0.4Se0.1,450,-0.0001833575273339331,3.3517590959732995,0.4481978438303717,94609.6767308242
4769,CoSb2.875Te0.125+0.3vol.%TiN,450,-0.00016076572301225396,4.200839183973072,0.37425647098563664,126685.47681537051
3399,CoSb3,450,0.0001284376601188782,6.039883543277988,0.10870371430836556,101847.7690739875
3791,Co0.9Ni0.1Sb3,450,-0.00011872440772476535,3.999198142930077,0.15869414114736746,96246.25191519412
4227,Yb0.2Co3.95Ni0.05Sb12,450,-0.00019044464125948617,3.238126690028221,0.5274141152349214,97550.52065583883
4126,Ce0.5Yb0.5Fe3Co1Sb12,450,0.00012723900434505897,2.2064392103616135,0.4172967588355485,121775.779321981
4157,Co3.8Ni0.2Sb11.5Te0.4Se0.1,450,-0.00018328073378474078,3.291516180175969,0.4803869033777114,112739.77919086207
4121,In0.3Co4Sb12,450,-0.0002457616104319017,4.285558467043101,0.2307610817261611,35367.75069123338
3795,Co0.6Ni0.4Sb3,450,-5.7517798221214365e-05,5.447362816998634,0.0680987943166218,237313.5598049114
3755,CoSb2.8Te0.15Se0.05,450,-0.00018529039779610428,2.552620482970097,0.5651665529135181,92376.67849892328
4806,Eu0.19Co4Sb12,450,-0.00014798919070629473,3.6561359263702977,0.3442833518292677,122578.55488896351
5771,CoSb2.7Ge0.125Te0.175,450,-0.00020793686762551045,3.5629054377755383,0.34676628046860725,59094.97134130634
