Repository: starrydata/starrydata_datasets

> [!NOTE]
> **The duplicated `sample_id` issue was fixed on 2026-09-08**
>
> Datasets published between **2026-04-01 and 2026-09-08** contain duplicated
> `sample_id` values: the same `sample_id` can refer to samples belonging to
> **different papers**. Joining tables on `sample_id` alone mixes data from
> unrelated papers.

# starrydata_datasets

Daily per-project splits of the [Starrydata2](https://starrydata.nims.go.jp/) dataset, with a browsable download page at **https://starrydata.github.io/starrydata_datasets/**.

Historically this repository also hosted the raw CSVs (from 2019/7/11 until 2022/12/22); those older archives are still available via git tags.

File: datasets/20190711/20190711_preprocessing_interpolated_data.csv (part 59 of 94)
sampleid,composition,Temperature,Seebeck coefficient,Thermal conductivity,ZT,Electrical conductivity
4120,In0.25Co4Sb12,450,-0.00026865871303791394,4.689615584557644,0.247245673861559,35995.04931928923
4807,Eu0.27Co4Sb12,450,-0.00011428184038753521,3.849178251166876,0.3738017282418121,240832.5271427366
3467,Ga0.1Co4Sb11.7Te0.3,450,-0.000213189600707717,3.6197717376906784,0.32216470349208504,59614.609916560476
3745,Nd0.6Fe2Co2Sb11.9Sn0.1,450,0.0001611162986374931,1.6205436073277102,0.4581505500256498,63521.612701963095
4808,Eu0.34Co4Sb12,450,-9.891868341814292e-05,4.231794503459033,0.33417106232360605,321512.00795067183
3522,FeCo3Sb12,450,7.927933073333839e-05,3.125224554447944,0.09098089467116607,100530.76023743687
3553,La0.6FeCo3Sb12,450,9.284141515231852e-05,2.6430015497960935,0.07415258175297977,50571.53808022842
4118,In0.15Co4Sb12,450,-0.00028726750974301767,4.378930911828569,0.2974878577040427,35797.34941322082
5580,CeFe4Sb12,450,9.275712394963625e-05,3.0264067568075994,0.2423953637776341,179854.06249924426
5746,Ba0.086Yb0.056In0.06Co4Sb12,450,-0.0001491075632280105,3.390794668766377,0.4819913012641574,162392.03497756177
4805,Eu0.10Co4Sb12,450,-0.00020723863188885507,3.2778227379393368,0.3183727181847256,48300.512383057634
4801,In0.5Ba0.2Co4Sb12,450,-0.00015582988797079787,2.6043652188413184,0.4512301169710262,100396.70914665713
3346,In0.2Co4Sb12,450,-0.00024326563209021933,3.031798496462036,0.4717993321040879,59018.76577281486
4233,CoSb3+0.6wt%Al2O3,450,0.00017442314489085685,6.532848127562741,0.06767047647494008,26579.187791369917
4125,Ce0.5Yb0.5Fe2.75Co1.25Sb12,450,0.00015637162656852554,1.9137723401098388,0.4728965867776915,80524.9880910338
3794,Co0.7Ni0.3Sb3,450,-7.579357084170767e-05,5.474649408828308,0.08120907941454991,175403.26482509912
3347,In0.3Co4Sb12,450,-0.00021484352073693647,2.9637969261012707,0.483072749260776,71516.07736443973
4124,Ce0.5Yb0.5Fe2Co2Sb12,450,0.00020027494938185835,1.6193052811650317,0.24366197090840336,21286.85737306324
3523,La0.4FeCo3Sb12,450,-9.66235108454167e-05,1.9840906405494143,0.014513559963114363,6854.208621307042
3746,Nd0.6Fe2Co2Sb11.8Sn0.2,450,0.00016532675512794694,1.3990720580759006,0.5130435974652587,58430.28728454956
4234,CoSb3+1wt%Al2O3,450,0.00017278019261955522,6.422907106724992,0.06448833080352079,24915.23083622313
4701,La0.2Ca0.1Co4Sb12,450,-0.00015259179125835145,3.498940279407639,0.24057602265635464,70640.6540029919
4804,Eu0.03Co4Sb12,450,-0.0002623963763697837,4.609054663160283,0.1782857183433924,25130.995629881934
4123,In0.4Co4Sb12,450,-0.00026910818621627195,4.027152677615511,0.4023108015082167,50769.160608885046
5407,Nd0.6Fe2Co2Sb11.5Ge0.5,450,0.0001446924572883584,1.9881091392991264,0.3522476888830767,69990.60631953191
3665,Co4Sb11.5Te0.5,450,-0.00022135337089996925,2.3798181528530686,0.1895835747339644,20949.473271362174
4122,In0.35Co4Sb12,450,-0.00024991942163616536,4.0968965644625035,0.4659797715456275,69721.42140157358
4235,CoSb3+2wt%Al2O3,450,0.00017129018427420537,6.1161758786305285,0.0655357855283728,24320.474111873988
4133,Yb0.3Ca0.1Al0.1Ga0.1In0.1Co3.75Fe0.25Sb12,450,-0.00015987622233644695,2.730322895088687,0.5037504844656603,114014.00296043932
4792,Pb0.23Ba0.14Co4Sb11.5Te0.5,450,-0.0001789417906146797,4.129800548779484,0.33123841020155864,88126.7935099397
4145,Co4Sb11.3Te0.5Se0.2,450,-0.00017693538655283903,3.0343825870280856,0.4561908937775744,91345.52086448124
3342,Ba0.3(Ir0.05Co0.95)4Sb12,450,-0.00011867129649798489,3.603787579256316,0.2759296194693179,159127.49406504634
3656,Tl0.05(Co0.9Rh0.1)4Sb12,450,-0.00026073143358317603,3.1171252382852215,0.2874023845492433,29577.32848529252
4151,CeFe3CoSb12,450,0.00014346485888514567,2.020722878081468,0.4075600806840174,88282.40237783144
4144,Co4Sb11.3Te0.5Se0.2,450,-0.00017827820789517162,2.9895744799638253,0.41506479294210097,80753.79191502978
5581,CeFe4Sb11.9Te0.1,450,0.00010226064275219587,2.8641859262705798,0.3550029784106251,201843.9489095653
4218,CoSb2.875Te0.125,450,-0.00016367264959508003,3.924846737977514,0.3844879984745225,115118.84585414342
4691,Co4Sb11.6Te0.2Se0.2,450,-0.00027469550079037703,3.2909395662556498,0.3456223771857529,30310.619358687578
3753,CoSb2.825Te0.15Se0.025,450,-0.00014678479956703943,2.7485168569989513,0.34959496497958764,98640.1990757572
4143,Co4Sb11.3Te0.5Se0.2,450,-0.00018250718013882423,3.0809765979043258,0.3895022366146046,75168.80658170271
3664,Tl0.2(Co0.8Rh0.2)4Sb12,450,-0.00016761595283218433,2.7638103749802165,0.4858596689611607,102665.06659482734
4773,BaIn0.5Fe3.7Co0.3Sb12,450,9.261453763276764e-05,3.4385096334551224,0.2533379744371433,220351.9841016052
4219,CoSb2.85Te0.15,450,-0.00015528171439161708,4.215595746740667,0.36642371201316826,130762.66945073279
5582,CeFe4Sb11.8Te0.2,450,0.00010330071648433184,2.8761459947705,0.3466895647744158,196307.140628962
3751,CoSb2.8Se0.2,450,-0.00026370129986179856,1.952139752672604,0.21014082206365145,13157.571070302207
4692,Co3.95Ni0.05Sb11.6Te0.2Se0.2,450,-0.00023883470472947914,3.1778831795584814,0.3305437504925909,35918.953681328465
4775,BaIn0.5Fe3.7Co0.3Sb12,450,9.551322306177184e-05,3.5724044786018934,0.24488029316099724,212169.5090749088
3474,Yb0.34La0.51Fe2.7Co1.3Sb12,450,0.00015740111672023918,1.9039266786105384,0.5073179267847363,88707.73470138322
4149,Ce0.8Fe3CoSb12,450,0.00013117952280661916,2.2031547088313994,0.3847749396479047,102362.70932096492
5404,Nd0.6Fe2Co2Sb12,450,0.00015618848852589116,1.9293016091470865,0.40221984140867895,70933.12878284315
4693,Co3.9Ni0.1Sb11.6Te0.2Se0.2,450,-0.0002234781284702704,2.99874810276814,0.3310790050644928,38523.52856689788
4776,BaIn0.5Fe3.7Co0.3Sb12,450,8.875442213731929e-05,3.29659412853166,0.26447201350286553,244518.9182152424
4148,Ce0.7Fe3CoSB12,450,0.00011813811280979287,2.3206175797696558,0.3614265065975739,125516.49108689511
3398,CoSb3,450,0.00013178785826198868,5.846834779958719,0.11647615958374467,104067.38106475386
4777,CoSb2.85Te0.15,450,-0.000145174199063949,3.1083594564077885,0.2939707057670814,99825.67503991917
4150,Ce0.9Fe3CoSb12,450,0.00014303174899404534,2.0203212893021245,0.4164882960920672,86369.80007422608
4147,Ce0.6Fe3CoSb12,450,0.00011284639512471448,2.486241305997037,0.32820574704051825,139527.92224949962
3391,Ca0Co4Sb12,450,0.000159346472423108,5.307478377212407,0.05701820661295842,27446.098489814798
3468,Ga0.2Co4Sb11.7Te0.3,450,-0.00020281080089179938,3.189373072830581,0.3794318090691442,67968.3622137354
4694,Co3.8Ni0.2Sb11.6Te0.2Se0.2,450,-0.00018253514529595588,3.179831017757997,0.3594523981861666,67484.7377316141
4778,Yb0.075CoSb2.85Te0.15,450,-0.0001305207533917263,2.336815297218684,0.36802821062874735,102328.22167456713
3144,Ba0.3In0.2Co4Sb12,450,-0.0001579319866400208,2.8339213764985294,0.5611616607639449,139231.37076676788
4774,BaIn0.5Fe3.7Co0.3Sb12,450,9.365030850331534e-05,3.549266115870484,0.2708052546091919,240158.1920876611
4217,CoSb2.9Te0.1,450,-0.00017996487189169026,4.093823627037064,0.3961761227149209,103473.69509059594
4146,Co4Sb11.3Te0.5Se0.2,450,-0.00015963133124202426,3.5797221376265838,0.3698402449948432,104274.60616638279
3752,CoSb2.7Se0.3,450,-0.0002362164988677063,1.7746576633292401,0.17362299084272334,12666.587187885954
3749,CoSb2.95Se0.05,450,-0.00032746934878258977,3.174543147992395,0.21421869911241287,14251.783030302895
3526,La0.75Fe3CoSb12,450,0.00010296958408699704,1.6963443314922235,0.1629440142595386,57932.46291835325
4134,La0.3Ca0.1Al0.1Ga0.1In0.2Co3.75Fe0.25Sb12,450,-0.00015488736837370815,2.729923602854797,0.504637826801682,122041.63179721135
3663,Tl0.15(Co0.8Rh0.2)4Sb12,450,-0.0001874810828708004,2.8519504006924734,0.4081290693404869,74697.80765871606
3655,(Co0.9Rh0.1)4Sb12,450,-0.0003020212835572012,4.889979450853122,0.09205773954578378,11012.508432809109
4770,CoSb2.875Te0.125+0.6vol.%TiN,450,-0.00016123441386370989,4.029285298487782,0.3909963933684608,125001.68249165961
4135,Yb0.3ca0.1Al0.1Ga0.1In0.2Co3.75Fe0.25Sb12,450,-0.00015235893021623028,2.7832980162556678,0.480426771351276,126344.03111975409
3469,Ga0.3Co4Sb11.7Te0.3,450,-0.0001942164336611854,3.0503468783952705,0.3824336663484145,72034.31793613604
3789,Co0.92Ni0.02Sb3 ,450,-0.00028556013807053983,3.708228184010406,0.25355248420475984,25594.70787085225
3343,Ba0.3(Ir0.11Co0.89)4Sb12,450,-0.00010631515408762459,3.375537988262785,0.21291691326851464,141302.64834045805
4154,Co4Sb11.5Te0.4Se0.1,450,-0.0001866205106608908,3.4991898772178027,0.4087781534454656,87173.78375683096
4791,Pb0.03Ba0.27Co4Sb11.5Te0.5,450,-0.00019330172854519436,3.2381638305811142,0.3078028237952588,55864.022284611325
4153,Co3.9Ni0.1Sb11.3Te0.6Se0.1,450,-0.00015315991376645716,3.2019742248217327,0.4118353118567445,116499.95080682836
4138,La0.7Ba0.01ga0.1Ti0.1Fe3CoSb12,450,0.00013727799585634248,2.192366650358865,0.4197132727722981,104425.58845461016
4772,BaIn0.5Fe3.7Co0.3Sb12,450,8.496640104801397e-05,3.7129004730604147,0.2234900910111332,245602.24946468289
5405,Nd0.6Fe2Co2Sb11.85Ge0.15,450,0.00017439042668085828,1.2573520867877381,0.5622126881557752,48582.06340781222
4216,CoSb2.925Te0.075,450,-0.0001910570851601505,4.661587516093737,0.3643111631106154,94325.52727888095
4152,Co4Sb11.3Te0.6Se0.1,450,-0.0001599445811920432,3.3152847012866777,0.4438308001717455,122302.93949573902
3750,CoSb2.9Se0.1,450,-0.00029332186303716,2.330938313260244,0.21723941144996892,13092.918799943533
3392,Ca0.05Co4Sb12,450,-0.00020187804607850585,3.720972933317533,0.12885358323027493,26178.79781775083
4137,La0.8Ba0.01Ga0.1Ti0.1Fe3CoSb12,450,0.00014218076188562726,2.0897958376733503,0.42574891702311785,94285.5676225267
4771,CoSb2.875Te0.125+1.0vol.%TiN,450,-0.00016228738980080595,3.79904810334112,0.4061386698680719,123494.82581815489
3657,Tl0.1(Co0.9Rh0.1)4Sb12,450,-0.00021903510039376643,2.8495457551793257,0.2639781381548572,35109.23180682698
4809,Eu0.44Co4Sb12,450,-8.283756803967436e-05,4.489192698177591,0.2524685148526881,356256.38109371776
4117,In0.1Co4Sb12,450,-0.00029158902403518636,4.4352060194034015,0.2402480933202527,28598.089937553184
4254,CoSb3,450,0.00018131138228329532,6.5602454399118555,0.06291198898147206,25161.32401539917
4094,Dy0.31Fe1.43Co2.57Sb12.36,450,0.00012558409662513585,1.9144154532423103,0.2977732529740277,87283.09476434579
3238,Fe0.2Co3.8Sb11.5Te0.5,450,-0.00023089765424858227,2.861274857988072,0.6007756639628603,70271.90334736467
4853,Ca0.35Ba0.45Fe4Sb12,450,9.137153757626691e-05,3.4241472217745024,0.2787659336991294,250318.45425573603
4093,Dy0.30Fe0.91Co3.09Sb12.38,450,0.00013140155425425912,1.853681205242782,0.2666352382893549,58890.43460107164
3573,CoSb2.5Sn0.5,450,2.528151964867895e-05,3.646340444149885,0.008540892425873747,117068.42768799461
4255,2wt%PbTe–CoSb3,450,-0.00019496522631795617,5.3507782371292665,0.047645934782529216,15846.271413919252
4854,Ca0.35Ba0.45Fe4Sb12,450,0.000108989469162758,3.5643244348086034,0.4534625821105322,294613.1905473653
4092,Dy0.17Fe0.90Co3.10Sb12.30,450,8.892198486572971e-05,2.3402456508384173,0.1306473965821338,71578.47800043195
5389,YbFe4Sb12,450,9.423390981834289e-05,3.4796614384464735,0.3375449197663363,290454.2296390311
4855,Ca0.35Ba0.45Fe4Sb12,450,0.00010334168958346384,2.984742724154257,0.4053970573006424,237646.1755964688
3313,La0.8Ti0.1Ga0.1Fe3CoSb12,450,0.0001625647383410255,1.8151223931108618,0.5502420433702566,92086.64020246037
3396,Ca0.1Co4*Sb12,450,-0.00020285677800110162,3.1778643011449392,0.20365205719257354,32068.047582444047
5748,Ba0.014Yb0.066In0.06Co4Sb12,450,-0.00014803285097382473,3.3892523565203923,0.5468689902036357,191727.19787111034
4166,La0.75Yb0.25Fe3CoSb12,450,0.0001379641806451674,2.332773307776895,0.3536118491601318,91546.14014438207
4165,La0.25Yb0.75Fe3.5Co0.5Sb12,450,0.00011229282035838406,2.697512717008509,0.3605517442638544,165215.91418119078
3662,Tl0.1(Co0.8Rh0.2)4Sb12,450,-0.0002090755369592071,2.8509963096803954,0.3306245650957065,48464.73539032498
4099,Yb0.36Co4Sb12,450,-0.00017743287454827954,3.031607269131688,0.4678741504094333,97842.33205201516
4164,La0.5Yn0.5Fe3.5Co0.5Sb12,450,0.0001125580473048468,2.5971042173937247,0.34655462102208545,156459.30472244462
3402,CoSb3,450,6.463240745163344e-05,0.8820025725027794,0.019564763978048738,9179.386227895866
5729,CoSb3,450,0.0001311262840818862,7.973430968593234,0.6290726865149507,648267.1958791306
3403,CoSb3.03,450,7.475457593835107e-05,0.9771469602794944,0.017350042849590755,6275.250202474372
4760,Yb0.30Ga0.15,450,-0.00014879327318401516,2.731460803984512,0.6042919594605691,156782.5183880864
4095,Dy0.41Fe1.45Co2.55Sb12.28,450,0.00011982148022100274,1.8989570971254888,0.3397884487966623,91768.11221312011
3551,La0.2FeCo3Sb12,450,7.720750190977041e-05,3.1520067193222445,0.07048577133097568,82176.82323019303
3572,CoSb2.6Sn0.4,450,2.8574673139657256e-05,3.199465795680817,0.01316036961204184,128633.66470347428
4100,Ce0.8Fe3CoSb12,450,8.337226933712686e-05,2.3790254546580405,0.203710817648532,148019.7724128555
5744,Ba0.07Yb0.067Co4Sb12,450,-0.0001702779793133051,3.883731641518337,0.4615365006568273,140283.30932043988
4861,Ba0.09Sr0.02DD0.22Yb0.02Fe2.4Ni1.6Sb12,450,-0.00018518463826312093,0.8612168037193972,1.319417838881857,76565.4034321491
4758,Yb0.40Ga0.15,450,-0.00013963393381712455,2.875596964557162,0.5746732871985539,196855.4683938539
3475,Yb0.42La0.43Fe2.7Co1.3Sb12,450,0.0001341062662702402,2.0972872248456453,0.4444192011876976,115900.47402062904
4168,La0.25Yb0.75Fe3CoSb12,450,0.00012380806182479975,2.34548121347959,0.3619194260839497,125498.32708069985
5448,CoSb3,450,4.882146996250002e-05,3.098057214437517,0.04764219202801075,147818.5162871574
4260,Ba0.16Yb0.14Co2.9Fe1.0Sb12,450,8.987841622586115e-05,2.2228860365471297,0.16683872152042878,85057.89701389888
3312,La0.8Ti0.1Ga0.1Fe3CoSb12,450,0.0001636848199723647,1.816709163205506,0.6107611283096089,93308.61771633023
5831,CeFe4As12,450,7.208489910083371e-05,3.9368133560337766,0.002108988951327095,3550.7330813646527
3311,La0.8Ti0.1Ga0.1Fe3CoSb12,450,0.00016215188358641435,1.9184613544407347,0.5742661954553061,94475.1047813959
4259,Ba0.17Yb0.10Co2.8Fe0.9Sb12,450,8.531470944261303e-05,2.3742980611414066,0.16624317625819518,102085.1635292621
3735,CoSb3,450,0.00014825818544624174,3.9768654657895866,0.06458165638772684,25606.08136833609
4257,8wt%PbTe–CoSb3,450,-0.00021296355872375057,5.229053388879407,0.05404523727618563,15879.150763332216
4089,In0.2Co4Sb12,450,-0.00022834210922515933,2.5869899962324667,0.5458353280758264,57857.332879813934
4088,In0.2Co4Sb12,450,-0.00021973850720059487,2.6183437067517663,0.6087628564119735,70697.24441813395
4759,Yb0.35Ga0.15,450,-0.00013736571726743232,2.742230835912811,0.6026095675909411,166681.3154090108
4087,In0.2Ce0.15Co4Sb12,450,-0.00021254087146503777,1.372488065633258,0.6790084794879172,44295.71600445222
3736,Co4Sb11.5Te0.5,450,-0.0001750355957749407,3.3389647257734514,0.3076294077185597,88000.56374310526
5830,CeFe4P12,450,7.836440253541732e-05,10.367674287750088,0.00044094625797966514,1654.3097863412204
3767,CoSb3,450,-0.0003423835138688533,6.0143776607767805,0.003492682641921755,398.20950101045423
4086,n0.2Ce0.15Co4Sb12,450,-0.00022002956012060742,1.8243408982103,0.5889587828694396,47206.86055750732
3341,Ba0.3(Ir0.02Co0.98)4Sb12,450,-0.00011684982039607234,3.7974409053367237,0.2726075786906262,169847.39770805702
4258,Ba0.13Yb0.06Co2.8Fe1.0Sb12,450,7.301376947000917e-05,3.088660728944564,0.12045636693160128,144039.14040178328
4167,La0.5Yb0.5Fe3CoSb12,450,0.00012998079170649664,2.2456013499661744,0.3954316936557872,112525.25209399174
5726,Yb0.2Co4Sb12,450,-0.0001596628915522065,2.541740321704314,0.39639467879348733,81815.13236517947
5387,NdFe4Sb12,450,0.00011104510764276836,2.494406645694447,0.4247113345572916,196744.92092874664
4848,Li0.36Co4Sb12,450,-0.00019630487363388622,3.5083452019550507,0.8499681343789776,162829.30544690535
5408,Nd0.6Fe2Co2Sb11Ge,450,0.0001016672244310883,2.173619023602304,0.1984680889254381,84420.26487079957
4112,CoSb3,450,0.00018305568287677057,3.0681554473675154,0.1584880812508757,27945.953853332456
4703,La0.6Ca0.1Co4Sb12,450,-0.00015930575101921117,3.6948547826511056,0.4080598316677852,115320.945862592
3397,CoSb3,450,0.000133974977734737,5.798696231240388,0.14113416667730486,108340.92618028943
3756,CoSb2.75Te0.15Se0.1,450,-0.000161551300005483,2.062913106361111,0.4561100605108361,79426.80318887236
3567,CoSb2.99Sn0.01,450,5.130287638295929e-05,6.901326659654656,0.016714289974320395,96326.99734580144
3351,Sr0.11Ba0.18Co4Sb12.09,450,-0.00012217821313504422,4.163466272791092,0.4879670407210224,320232.33071665425
4111,CoSb3,450,0.00023503415330588306,2.9545715292316115,0.1902099053856708,19879.95317587385
3521,FeCo3Sb12,450,8.203791747883702e-05,3.3687151268717592,0.0943684562893119,104966.17436755008
3666,Ti0.2Co4Sb11.5Te0.5,450,-0.00019968319699768868,2.7760412325867736,0.332078158617408,52459.022372036525
5773,CoSb2.375Ge0.125Te0.25,450,-0.0001592258269965695,3.5473821310741718,0.40887991544874897,114264.56080089256
4702,La0.4Ca0.1Co4Sb12,450,-0.00015451537603305274,3.429666614052801,0.34700310162874165,93098.48557378193
3348,Sr0.21Co4Sb12.25,450,-0.00015353977272683335,4.096375907208808,0.4558534753526439,186373.3288430048
4116,In0.05Co4Sb12,450,-0.00031883495980617463,4.991830153534278,0.11309235739928185,12473.368764890924
3744,Nd0.6Fe2Co2Sb12,450,0.00015784894872872648,1.9095579917224048,0.4075185442768405,70312.08814161633
4115,CoSb3,450,0.00015326367702421281,3.1630838495870703,0.13518543940088765,35659.42083505941
3349,Sr0.16Yb0.03Co4Sb11.82,450,-0.00014351857165166522,3.61774575871913,0.5515128170671973,235377.98387449034
4114,CoSb3,450,0.00015110080698003874,3.1678829927274954,0.1348969457278485,37039.35561295777
3350,Sr0.21Yb0.03Co4Sb12.12,450,-0.00013666174041141788,3.849471280540072,0.5354973925517654,270638.78798648075
4113,CoSb3,450,0.00016803426593248562,3.1321444190147614,0.1470194732286075,31867.700639923565
5772,CoSb2.65Ge0.125Te0.225,450,-0.0001766184302356895,3.6107652512391746,0.3605037972332292,86766.76350853372
4762,Yb0.26Ga0.20,450,-0.0001545912745168516,2.597602081560897,0.6359366679263347,141059.57946123095
4247,In0.2Ce0.05Yb0.1Co4Sb12,450,-0.0002257944661545645,1.6508298506993857,0.775784940655871,55821.892579205225
5774,CoSb2.6Ge0.125Te0.275,450,-0.0001587643906048319,3.725964366106826,0.3623233628484335,109561.15422741493
3314,La0.8Ti0.1Ga0.1Fe3CoSb12,450,0.00014502914483408607,2.091362955487732,0.4306769815171053,94629.20849541867
4104,Yb0.3FeCo3Sb12,450,0.00010140193344849272,2.46649874371254,0.15703463155112707,73175.28566353746
3570,CoSb2.8Sn0.2,450,4.069421454286435e-05,2.481229987308456,0.022904093519922952,73530.03420958147
4103,Yb0.6Fe2Co2Sb12,450,0.00010208899336561894,2.2897517695441465,0.2435049818165706,110967.78790663464
4163,La0.75Yb0.25Fe3.5Co0.5Sb12,450,0.00011317583752915317,2.6211126902180637,0.3238007881498132,140747.7853321821
3395,Ca0.05Co4*Sb12,450,-0.00024279491730804003,3.8771529105288685,0.2474827767139972,36490.17146266136
4102,Yb0.9Fe3CoSb12,450,9.816333298543935e-05,2.9434946719049657,0.28072563622017177,182270.97452224843
4847,Li0.2Co4Sb12,450,-0.00024373531086119884,3.9787150909999056,0.5651491696946415,80355.669143172
4101,YbFe4Sb12,450,8.324911909694745e-05,4.119902266682418,0.1881471348381872,246514.36768157198
5391,(Ir-Rh)Sb3,450,7.085954495689354e-05,8.588975588330662,0.05175446276662279,196734.23516266784
3658,Tl0.15(Co0.9Rh0.1)4Sb12,450,-0.0001941605941179652,2.867086575199106,0.35879651811945434,62203.318820613684
5392,IrSb3,450,9.65081138001022e-05,12.50018655292458,0.059815418627452224,178397.79079833726
4242,In0.2Ce0.15Co4Sb12,450,-0.00022317648694248905,2.1411172860582433,0.8430504980743134,76647.32414337709
3568,CoSb2.95Sn0.05,450,4.2600919296762736e-05,4.739468731357603,0.013901020970874645,88132.84862403137
3552,La0.4FeCo3Sb12,450,8.712675486921388e-05,2.8075680836876096,0.07631579736489336,61993.2042319251
4243,In0.2Co4Sb12,450,-0.00022299071044909013,2.1757865644340217,0.7959489252557606,73410.44347953657
4244,In0.2Ce-0.1Co4Sb12,450,-0.00021386275466322933,1.7817243685863569,0.9485259343631972,76641.68169859401
3466,Ga0Co4Sb11.7Te0.3,450,-0.00022576733996363378,4.397525522981563,0.2251497839967549,46664.35630654742
4162,Co0.8Fe0.2Sb3,450,8.72472703692811e-05,3.192241039703973,0.11557766511952484,93915.99292639109
3569,CoSb2.9Sn0.1,450,4.0177205384527065e-05,4.793462085860555,0.013788350135070987,90854.75838551547
5747,Ba0.09Yb0.07In0.06Co4Sb12,450,-0.0001571782512480765,3.4173248849337834,0.5551620695890376,169029.05794382744
4246,In0.2Ce0.17Co4Sb12,450,-0.0002273102307440419,1.9440712041258208,0.6963499725099085,54908.156161378916
4587,In0.2Co4Sb12,450,-0.00021363062689700092,2.669012168410388,0.5706709082340062,71204.32066792782
3944,Ba0.20Co4Sb12.97,450,-0.00015736215371095315,2.7073528439003236,0.15603008277217,42491.67038475564
4387,La0.4Ni0.2Co3.8Sb12,450,-0.00014570980082295352,3.0590496434206207,0.10008917873913874,26481.877300124648
5042,In0.113Co4Sb12,450,-0.00022309456210895776,3.3085919802255077,0.4753867774083642,68447.77785762644
3618,CoSb3,450,0.00013679311238561152,4.943732559532275,0.11649677757313892,77366.59251938808
4385,La0.4Ni0.2Co3.8Sb12,450,-0.00011957793102072662,3.4212887738537723,0.04217159471082085,19629.567245824397
4386,La0.4Ni0.2Co3.8Sb12,450,-0.0001462116296877192,3.3256760088009454,0.07171540710702044,21477.646462778746
5043,In0.131Co4Sb12,450,-0.00020803739285434525,3.223662094511951,0.5040446375456081,80454.01523880198
4522,In0.25Co4Sb11.9Te0.1,450,-0.0002474998541279468,2.0709829139113305,0.42217985939450176,37873.14331917848
3272,Pr0.02856Nd0.57144Fe3CoSb12,450,0.00013852993072725438,1.4933759012171066,0.5949360731478883,103714.5314850838
4521,In0.05Co4Sb11.9Te0.1,450,-0.0002711875949393064,5.993075604614642,0.17909305074863952,33218.26019835519
3942,Ba0.44Co4Sb12.13,450,-0.00012426741635552762,4.335259031422627,0.2876800574247221,197110.74433818282
5045,In0.144Co4Sb12,450,-0.00019992494054816253,3.124366923574724,0.5364764043627208,90682.23631443248
5044,In0.16Co4Sb12,450,-0.00019239194524358984,3.1075129529752434,0.531976198515138,97620.97250463767
3619,Fe0.6Co3.4Sb12,450,0.0001486422249017739,4.7677090165141465,0.08528796285082052,47882.504071787516
3943,Ba0.33Co4Sb12.16,450,-0.00013638193258369363,3.9016910053973577,0.3742539738999109,204920.17016032507
3132,Ba0.39Ce0.02Co4Sb12.05,450,-0.00010109953941123149,4.4101253837582615,0.3767688078796627,342885.7604878029
4527,Mm0.9Fe3.5Co0.5Sb12,450,0.0001222796392066762,2.190131151279729,0.4682848522507729,140439.38860304127
4382,Ca0.5Ce0.5Fe4Sb12,450,9.766072767177826e-05,2.6918892627570905,0.3351401213482509,199529.6106650369
4528,Mm0.9Fe3.5Co0.5Sb12.5,450,0.00011879878131607607,2.5026807351899434,0.3734997061921132,136577.29572293515
4381,Ca0.75Ce0.25Fe4Sb12,450,9.631345140642785e-05,3.2412818525003275,0.2803029490763818,222227.50442592087
4525,Mm0.9Fe3.5Co0.5Sb11,450,0.00012243479571471467,2.369486363782576,0.36917293562567466,127401.8601485485
4384,CeFe4Sb12,450,0.0001031765126798456,2.9040810649634405,0.3040821348736358,171242.39144568582
3947,Ba0.23Co4Sb12.16,450,-0.00012221045503371222,3.815688024322288,0.2833334329201056,171350.04263725804
3366,Ba0.08Yb0.09Co4Sb12,450,-0.0001556683209204633,2.4602117697720742,0.6711876133299541,159967.42916814346
4526,Mm0.9Fe3.5Co0.5Sb11.5,450,0.00012678495463803408,2.3479641766197727,0.4222648910786637,126177.51333874713
4383,Ca0.25Ce0.75Fe4Sb12,450,0.00010194450452613155,2.9401987117797663,0.30986823208502645,190996.62971788942
3948,Ba0.25Co4Sb12.07,450,-0.00012497367518945639,3.4273352468036418,0.31048600874933363,169692.68135524154
3930,CoSb3,450,4.524262393420142e-05,5.388652909843508,0.032557505790513634,187750.8759272704
3130,Ba0.18ce0.05Co4Sb12.02,450,-0.00013093391856690043,3.690526890323128,0.5364262752759268,245767.5396666024
5179,Nd0.052Co4Sb12,450,-0.00020103310911491503,3.4183280942365584,0.15086973900046508,27774.588751547963
5178,Nd0.016Co4Sb12 ,450,-0.0002622744492793963,3.619793160718287,0.09387679516018342,10325.423366796469
3929,CoSb3,450,4.373435679212102e-05,5.339005562826812,0.02691294697182656,169772.551689015
5494,Yb0.3Ca0.1Al0.1Ga0.1In0.1Co3.75Fe0.25Sb12,450,0.00014009803729407488,2.2395649653615552,0.4322392500643521,105278.54344238417
4396,In0.05Co3.9Ni0.1Sb12 ,450,-0.0002482793364481442,3.1340500768382986,0.3142139340298724,34520.15770178195
3926,CoSb3,450,4.253989895271486e-05,5.04631652716609,0.02962317607318532,186627.7702941383
3268,Pr0.02856Nd0.57144Fe3CoSb12,450,0.00014943888557025916,2.2760795552061595,0.5611813851678571,123919.93082518216
3927,CoSb3,450,4.168741805769122e-05,5.4705496273820735,0.029428509314879725,206631.31168306535
5673,Ba0.1Yb0.2Al0.1La0.05Eu0.05Ga0.1In0.1Co3.75Fe0.25Sb12,450,-0.00014612787515144002,2.240116093324236,0.621516280622598,143400.06571109322
3457,YbFe4Sb12,450,9.610606289693152e-05,3.5320574735219594,0.3038407001105505,260077.5837833821
3269,Pr0.02856Nd0.57144Fe3CoSb12,450,0.0001442172322114861,1.7019156798142347,0.6125173010388885,114052.81068788287
3928,CoSb3,450,4.826073206960335e-05,3.4484967639731403,0.040249910062493566,130560.30096604535
5493,Yb0.3Ca0.1Al0.1Ga0.1In0.1Co3.75Fe0.25Sb12,450,0.0001428825742658678,2.2101798471314567,0.41775906065005,97612.49683949511
5492,Yb0.3Ca0.1Al0.1Ga0.1In0.1Co3.75Fe0.25Sb12,450,0.00013839703236425948,2.262460253261272,0.4222944528756388,107770.84069354826
3271,Pr0.02856Nd0.57144Fe3CoSb12,450,0.00015234411790405794,1.7723750144792163,0.6035282971194817,103996.51488091674
3270,Pr0.02856Nd0.57144Fe3CoSb12,450,0.0001469512299042999,1.6553472971498593,0.6191566006335592,100149.52352886544
3940,CoSb3,450,-0.00020999048153655256,1.186444332033069,0.3990150301943505,28525.276958307622
3131,Ba0.27Ce0.04Co4sb12.02,450,-0.00011255227614410078,4.266855207338524,0.430815789486899,296243.6539991769
4541,LaFe4Sb12,450,6.065060227830891e-05,2.364970546119108,0.07195897476679564,101295.18696317103
4358,CeFe3.9Zn0.1Sb12,450,0.000109978095500592,2.7655137970806303,0.3704748810363199,181076.06664570922
4542,La0.5Fe4Sb12,450,4.507230151866336e-05,3.1411449037437564,0.04264014241254985,139862.7645136654
4357,CeFe3.95Zn0.05Sb12 ,450,0.00010820312617002325,2.8224422807521794,0.3555240687618594,181868.60262507453
3367,Ba0.11Yb0.08Co4Sb12,450,-0.00013826499397560674,2.3831735555619304,0.5700060502730344,164492.89718614228
3963,In0.1Yb0.1Co4Sb12,450,-0.00019771424631682985,2.6381306407220957,0.6280953105265185,109632.31009562495
3363,Ba0.11Yb0.03Co4Sb12,450,-0.0001470976539005709,3.1950449812167965,0.3870217318251328,138135.64196785536
4360,CeFe3.7Zn0.3Sb12,450,0.00011024224377141094,2.801810136643331,0.3590640755047613,178007.1170376421
3249,Pr0.02856Nd0.57144Fe3CoSb12,450,0.00014253269773861814,2.4409625603817062,0.5024492520463184,140406.2983097693
4540,La1.5Fe4Sb12,450,8.58012877116851e-05,1.9087020927307716,0.16434789555892768,92130.90910475937
3964,In0.1Yb0.2Co4Sb12,450,-0.00017316551167558667,3.056134675930608,0.4643481504474709,109616.27501547418
4359,CeFe3.8Zn0.2Sb12,450,0.0001051432280706246,2.842696217225371,0.3454749296540356,185651.31831086217
3362,Ba0.15Yb0.01Co4Sb12,450,-0.00015777067126710665,3.760744757025393,0.3794425432213629,134104.29010734567
4354,Co3.6Ni0.4Sb12,450,-0.00015107632622894952,4.1528323350849226,0.07775181139406878,27261.140983128305
4356,CeFe4Sb12 ,450,0.00010618375878003941,2.8136159671975203,0.3482943366906836,181681.75559833008
4995,Ba0.42Ni4Sb8.2Sn3.8,450,-4.386759754493662e-05,7.233623478386455,0.0713847838982442,480472.8605416331
4927,(GaVF)0.1Co4Sb5.95(GaSb)0.05,450,-0.0002733386217997018,2.6863254084133104,0.36987379342145743,28473.394317814455
4532,Mm0.9Fe3.56Co0.5Sb12,450,0.00012564559769550503,2.431897361351208,0.4251403306649865,136178.04677134918
4367,CeFe3.8Ga0.2Sb12,450,0.00010359683400248468,2.8325816874909147,0.3161006891593269,174675.66485933494
4366,CeFe3.9Ga0.1Sb12,450,0.00010824770416985103,2.739182788492103,0.3504217927548872,172402.0427272346
4533,Mm0.9Fe3.62Co0.5Sb12,450,0.00012552744191836194,2.524220299349155,0.4111363546130475,135461.35785778178
3441,DD0.40Fe2.3Ni1.2Sb12,450,0.0001413354638666647,2.5216983843030327,0.13129169726840276,34030.26765481044
4529,Mm0.9Fe3.5Co0.5Sb13,450,0.00011869607657318359,2.5252773155646278,0.4136231351658328,153684.0592250573
4380,CaFe4Sb12,450,9.024485389145071e-05,3.5965212158098105,0.2666997991272368,251736.0457561368
3442,DD0.08Fe2Ni2Sb12,450,-9.96205698892141e-05,2.8451240576017334,0.04652342782207466,33659.23363335862
4530,Mm0.9Fe3.5Co0.5Sb12,450,0.0001226687253238607,2.1460696320588872,0.4617315957546204,140199.1748878255
4531,Mm0.9Fe3.53Co0.5Sb12,450,0.0001257992016675792,2.245387367011612,0.4664807245744229,138228.52874557933
4534,Mm0.9Fe3.82Co0.5Sb12,450,0.00012098261914348401,2.7544928013168968,0.35374837471080656,136613.08764269185
5485,Yb2O3,450,-0.00015626000094385938,2.3289305105326013,0.5408768388424811,107591.71354845901
3962,In0.1Yb0.05Co4Sb12,450,-0.00027402708381258376,2.8426042924255377,0.4707832525905733,44300.61786547706
5234,CoSb2.8Sn0.005Te0.195,450,-0.00016826736659311241,2.6251390633600864,0.5722898303056273,111391.97009792963
3439,DD0.76Fe3.4Ni0.6Sb12,450,0.00017269943153551919,2.698873126728676,0.5925760573079453,119444.09939849534
4365,CeFe3.94Ga0.06Sb12,450,0.00010686359934421992,2.6719154652664674,0.3446614514987276,174500.85554965172
5486,Yb2O3,450,-0.00018426994475086132,2.7294925350587054,0.4362954358582824,67807.27034520589
4364,CeFe3.97Ga0.03Sb12,450,0.0001060797540393136,2.781037590428004,0.3377741496618943,176450.39011235395
4363,CeFe4Sb12,450,0.00010703530468218737,2.7952514705539446,0.3496039614615729,182271.1065778066
4353,La0.6Co3.6Ni0.4Sb12,450,-0.00011850032353405828,2.652584887170489,0.12200257444732933,49951.050200954065
5288,Ca0.25Ce0.35Nd0.35Fe3.5Co0.5Sb12,450,0.00012012119549309419,2.3076167904067013,0.4905864921464419,170498.56479643044
4418,LaFe4Sb12,450,0.00010037001206179677,3.1533085773398,0.2645024239121643,172431.33261591697
3455,Yb0.6Fe2Co2Sb12,450,0.00010862553497894496,2.180297424620722,0.28621176947581106,117468.59941765256
5268,CoSb3,450,0.0001340550750340195,5.33094259759788,0.10322202786949043,57829.452800056424
5289,Ca0.35Ce0.35Nd0.35Fe3.5Co0.5Sb12,450,0.00012733235612706915,2.1087581385105447,0.5887856686599582,158075.30320777025
3632,Ba0.08Mm0.08Co4Sb12,450,-0.00012559678281812874,4.7355264602332445,0.13124688093685322,87020.33608986593
5657,Ce0.6Fe2Co2Sb12,450,0.00014368705478630584,1.808671567003317,0.29521660889294143,52811.480810997185
4419,CeFe4Sb12,450,0.00010450412473591629,2.7890946328132014,0.32280574015165503,178700.69131495844
3158,Yb0.8Fe3.5Ni0.5Sb12,450,0.00011630172085396404,2.7914580684857717,0.3902327973171388,162190.79893908132
4420,Yb0.9Fe3CoSb12,450,0.0001049420451915858,2.8169407286384267,0.30504906860370873,165337.52180288426
3633,(Ca0.5Sr0.5)0.09Mm0.09Co4Sb12,450,-0.0001643709632077222,4.172802862959543,0.4482611885390817,153957.10715280936
11612,TlxFe1Co3Sb12,450,0.00011979740473540633,2.0227638821033502,0.11335005510663745,39488.77307974395
5659,Ce0.6Fe2Co2Sb12,450,0.00014588278308389638,1.7352188417590864,0.2862786449335025,51870.760318294895
3687,In0.25Co4Sb12,450,-0.00020469084134038364,2.4607114156329533,0.3231141268148381,42600.39111746815
3631,Sr0.1Mm0.1Co4Sb12,450,-0.00012740828058466322,5.127287789545279,0.2365480343541497,164430.51148296832
5263,Ce0.2Co4Sb11.2Sn0.8,450,5.734425070560813e-05,1.869188408742308,0.03827550531341031,48348.358495632645
4415,Ce0.6Fe2Co2Sb12,450,0.00014850477214677543,1.96890463761649,0.2893575115419252,53231.48050180751
4414,Ce0.9Fe3CoSb12,450,0.0001347478088110052,2.1534814547130394,0.3127259703266529,77086.38495687276
5262,Ce0.11Co4Sb12,450,-0.0002211774268267492,3.6552390741051455,0.3887325468983788,64546.48177842541
5291,Ca0.35Ce0.35Nd0.35Fe3.5CoSb12,450,0.00014901249547776918,1.8383126146030302,0.514708207251457,90915.78050307906
5264,Ce0.2Co4Sb10.9Sn1.1,450,5.812760987345894e-05,1.8523072418334985,0.04814852439685268,58656.826306963536
4417,YbFe4Sb12,450,8.414549481854821e-05,4.140355999032877,0.1919840137020836,244861.45229800566
3456,Yb0.8Fe3CoSb12,450,0.00010602196974959476,3.0795326781299366,0.2826404643552565,177472.4962564882
4416,Ce0.3FeCo3Sb12,450,0.00011428262171316385,2.338177925818796,0.09590121004269997,33930.228196692435
5265,Co4Sb11Sb0.6Te0.4,450,5.0845207921142765e-05,2.4510460211274108,0.02353255398736904,49580.16415641036
5290,Ca0.4Ce0.35Nd0.35Fe3.5Co0.5Sb12,450,0.0001284356057437004,2.1460140660866176,0.4941624944716934,136000.55829058142
5267,CoSb3,450,0.00013848097711360516,5.837672605429192,0.11299918837484345,61216.64406754332
4421,La0.9Fe3CoSb12,450,0.00013036239359436315,2.359209946559468,0.3353563995813329,97436.46861317099
5651,Ce0.6Fe2Co2Sb12,450,0.00010995938125303001,2.1445199994793627,0.1614354995060697,63628.55404543879
4426,La0.3Co4Sb12,450,-0.00012647397325002584,4.5703728202678064,0.1356054389547944,78947.17865682242
3478,CoSb3/WO3,450,0.00014770784546885873,2.5662542439418243,0.20350105223502868,54041.32490320709
4432,Yb0.4Co4Sb12,450,-0.0001383580993924995,3.675664988619263,0.4380537039144228,180389.3801558685
4431,Yb0.3Co4Sb12,450,-0.00014748997191141961,3.3839127633586235,0.5093944807632963,176801.66039858677
4429,Yb0.1Co4Sb12,450,-0.0002138626249910913,3.423160001365353,0.2350741550050561,33819.275950788375
3454,Yb0.4FeCo3Sb12,450,0.0001182298411070794,2.0932215593753467,0.19511606651013214,64785.399115392676
3480,CoSb3/WO3,450,0.00013555924382274186,1.7307903068647612,0.1982457819396588,43199.1615780069
4430,Yb0.2Co4Sb12,450,-0.0001772306200204441,3.6459839179099687,0.5120634818631339,131128.3501029654
4427,La0.4Co4Sb12,450,-0.00015623704528409482,4.468009543863824,0.15183483945324333,57986.387245530284
3129,Ba0.17Co4Sb12.03,450,-0.00015979125145346835,4.197285045335367,0.5010530741578851,171741.31983566118
4425,La0.2Co4Sb12,450,-0.00016824519496089882,3.9151380075714646,0.21070260945125632,60153.95124649711
5271,CoSb3,450,0.00017939381584915716,6.734990363468281,0.06275134766174424,25433.02170448361
4422,Ce0.9Fe3CoSb12,450,0.00013491361404500428,2.169269588480598,0.3134971189442017,76594.79833000535
3634,(Ca0.5Ba0.5)0.09Mm0.09Co4Sb12,450,-0.00015775494954157438,4.097012367652268,0.42738302993980426,157469.39588805227
5274,CoSb3+8wt.%ZnO,450,0.0002308999743376292,4.711364264254348,0.06621293140840208,10697.452212700066
5273,CoSb3+4wt.%ZnO,450,0.0002358881614719418,4.563108411345874,0.06580899066060163,10091.67765297545
5650,Ce0.6Fe2Co2Sb12,450,0.00010748362485197698,2.1860598548357464,0.14653848832266989,61619.281962517
4424,La0.1Co4Sb12,450,-0.00020556103337760525,4.2502055510065135,0.203147859905721,41983.56054924222
5652,Ce0.6Fe2Co2Sb12,450,0.0001505355416589238,1.8499322504157476,0.3424195572339032,62118.9022031659
11613,TlxFe1Co3Sb12,450,0.00012602203112676533,1.8543258972766608,0.11192974871886296,30493.82796535372
5272,CoSb3+2wt.%ZnO,450,0.00022872457461082924,5.461052693393318,0.07111684049808854,14292.941471019929
5261,Co4Sb12,450,9.214756819454124e-06,6.6506402471536274,5.9714947521155225e-06,1039.3605778296499
4413,CeFe4Sb12,450,0.00010515878215884344,2.861193330143451,0.3084408045116805,167611.15859714765
5497,Yb0.3Ca0.1Al0.1Ga0.1In0.1Co3.75Fe0.25Sb12,450,0.0001518682372147006,2.2342793711803854,0.4491154909990509,92636.09907633843
5244,CoSb3,450,-0.00044283869507997527,7.225668903290303,0.061783994902698175,5058.833721395594
5602,Nd0.9Fe3CoSb12,450,0.0001275186790027274,1.816794156819312,0.4742801537147162,114638.77327451807
4405,Co4Sb11.0Te0.8Sn0.2,450,-0.0001602087628940367,3.927479258816733,0.31374865524173057,107728.1393321885
3625,CoSb3,450,-0.00025555210493364124,6.427315300345271,0.10664555585534584,23397.673491341793
4458,La0.5Ce0.5Fe3CoSb12,450,0.00012096871282628843,2.3690284424765213,0.31554644410463617,107392.37393345007
4403,Co4Sb11.6Te0.4,450,-0.0001788375256029463,4.215302565139602,0.30892195869185946,87733.09510372649
5670,Ba0.1Yb0.2Al0.1Gd0.1Al0.2Co3.75Fe0.25Sb12,450,-0.00017406710656149994,2.6248563986009867,0.508980076785163,98095.9387743558
4459,La0.25Ce0.75Fe3CoSb12,450,0.00012633936735273265,2.2776219214706286,0.32202394953013863,97995.96661473995
5671,Ba0.1Yb0.2Al0.1Ba0.1Gd0.1Al0.1Co3.75Fe0.25Sb12,450,-0.00013406608168419043,2.9652474126835213,0.5011469988528344,181386.34362366985
4398,In0.25Co3.9Ni0.1Sb12,450,-0.000199088507158906,2.591654355800453,0.5592251143820265,77318.16588024197
5495,Yb0.3Ca0.1Al0.1Ga0.1In0.1Co3.75Fe0.25Sb12,450,0.00014472165969277518,2.201476714647848,0.4544106099113104,103937.40062189571
3477,CoSb3/WO3,450,0.00015480937927610353,3.820896191881845,0.16363899260671488,59808.61942069075
5236,CoSb2.8Sn0.03Te0.97,450,-0.00018365806564652016,2.8948851686515362,0.4798268904873236,86365.39584826955
4397,In0.15Co3.9Ni0.1Sb12,450,-0.0002178353861316828,2.6631379184812274,0.5004180227091796,60276.813993029464
5235,CoSb2.8Sn0.01Te0.99,450,-0.0001703609952304445,2.6887895714903256,0.5183618860287272,100639.14894404793
5672,Ba0.1Yb0.2Al0.1La0.05Gd0.05Ga0.1In0.1Co3.75Fe0.25Sb12,450,-0.00015828116318505458,2.3383310504037462,0.6038542457279961,122457.49561340162
5242,Co0.73Rh0.27Sb3,450,0.00010878379451709208,4.83138570270224,0.00823882186587844,7474.73674947273
5496,Yb0.3Ca0.1Al0.1Ga0.1In0.1Co3.75Fe0.25Sb12,450,0.00014135375704957666,2.220981498436216,0.41898215546785494,99286.22016447887
4400,In0.15Co3.8Ni0.2Sb12,450,-0.0001980346669933593,2.5558279092997758,0.4571694532826965,63058.97026575258
5239,RhSb3 ,450,5.688183974204375e-05,8.325900518999331,0.025332899465447017,144862.61960305693
4399,In0.05Co3.8Ni0.2Sb12,450,-0.0002267081538949333,3.1917374155745017,0.290967228931209,36798.81200412828
4401,In0.25Co3.8Ni0.2Sb12,450,-0.0001927186235345703,2.7360239552624384,0.44439982053500415,68926.17141908602
4457,La0.75Ce0.25Fe3CoSb12,450,0.00011941673037399964,2.3106221718105484,0.31769311417956225,111214.11812100146
5292,Ca0.35Ce0.35Nd0.35Fe3.2Co0.8Sb12,450,0.0001383992701678369,1.9922163155695525,0.5423168018343044,119593.57741058705
4410,Yb0.9Fe3CoSb12 ,450,9.90929616745508e-05,3.087939688882485,0.21784496736541709,149863.03040810017
3630,Ca0.1Mm0.1Co4Sb12,450,-0.00018737360364911248,4.581683440160988,0.36773321957869604,105598.63025470065
3689,In0.6Co4Sb12.4,450,-0.00016675268991284868,2.837502777122183,0.29426917120171714,67129.63760812771
4411,Yb0.9Fe3CoSb12,450,9.885539116647641e-05,2.947833588487093,0.2883291675190093,185731.27351831656
3688,In0.4Co4Sb12.2,450,-0.0001870061197894208,2.492629692011548,0.24142477166198265,39412.242745152864
5293,Ca0.35Ce0.35Nd0.35Fe3.65Co0.35Sb12,450,0.00012178341392072294,2.401389433650422,0.488549658964745,180640.00671674206
4412,Yb0.9Fe3CoSb12,450,0.00011209941682940472,2.7085271766119545,0.32427080865313274,160117.99356207412
3909,Sr0.12Co4Sb12,450,-0.00017323854712462646,4.466102739878349,0.2279443430143901,71620.42985464844
4409,In0.25Co2.5Fe1.5Sb12,450,8.706689727291032e-05,2.6394775097748844,0.1663786303133295,118582.67533045122
5295,Yb0.3Co4Sb12,450,-0.00013879715862417648,3.1666978034603868,0.5844122961961283,204423.52676269296
3626,CoSb3,450,-0.00031336675553713354,6.484241405707167,0.13281544255033448,19106.92230445867
4455,La0.5Ce0.5Fe3.5Co0.5Sb12,450,0.00011401505046411897,2.636081061606332,0.34317189777888313,143094.97429839885
11609,TlxFe1Co3Sb12,450,9.188709137660806e-05,2.8579951831115653,0.07816052250539504,63730.54969605588
3913,Sr0.4Co4Sb12,450,-7.65498694497152e-05,4.638995976694151,0.18620152661115144,311421.10790388985
4456,La0.25Ce0.75Fe3.5Co0.5Sb12,450,0.00011713079374321421,2.396827423221397,0.3643053800291744,138198.4662613296
5296,Yb0.3Co4Sb12,450,-0.00014770067162868858,3.1962240901205243,0.6505160280900193,208091.85083445773
4404,Co4Sb11.0Te0.7Sn0.3,450,-0.00016382361246570327,4.1711463927563015,0.2464957446997071,83981.61216242249
3912,Sr0.28Co4Sb12,450,-0.0001277624731211568,4.265417689778794,0.3458032706116996,203147.21145766508
3925,CoSb3,450,4.365586997420965e-05,3.492691052835328,0.026522455756052558,107468.35416890537
5252,MmyFe4Sb12 ,450,0.00010091019519861917,2.776295453920969,0.4416238249434251,250542.5776291109
5253,MmyFe4Sb12,450,0.00010436932437328205,2.9146726050873304,0.32444848376117386,190316.34189582145
