Repository: starrydata/starrydata_datasets

> [!NOTE]
> **The duplicated `sample_id` issue was fixed on 2026-09-08**
>
> Datasets published between **2026-04-01 and 2026-09-08** contain duplicated
> `sample_id` values: the same `sample_id` can refer to samples belonging to
> **different papers**. Joining tables on `sample_id` alone mixes data from
> unrelated papers.

# starrydata_datasets

Daily per-project splits of the [Starrydata2](https://starrydata.nims.go.jp/) dataset, with a browsable download page at **https://starrydata.github.io/starrydata_datasets/**.

Historically this repository also hosted the raw CSVs (from 2019/7/11 until 2022/12/22); those older archives are still available via git tags.

File: datasets/20190711/20190711_preprocessing_interpolated_data.csv (part 60 of 94)
sampleid,composition,Temperature,Seebeck coefficient,Thermal conductivity,ZT,Electrical conductivity
5294,Yb0.3Co4Sb12,450,-0.00014199724109011582,3.242563869429683,0.5943080806158773,202803.26491289312
5255,MmyFe3CoSb12,450,0.00013605081717149364,1.9830385192994344,0.5841338390554438,134673.2778540928
3910,Sr0.17Co4Sb12,450,-0.0001634272363164792,4.403617663593981,0.288768141237005,104173.91374311136
4408,In0.25Co3FeSb12,450,0.00010071862320572462,2.0660193770868602,0.21189715817627264,85066.8059453344
5254,MmyFe3CoSb12,450,0.0001467802219198686,1.7145548346140795,0.6633701178956193,112663.6628872588
3690,In0.8Co4Sb12.6,450,-0.00015716683191246235,2.7474958700379553,0.4570378308628342,116122.56473885664
3911,Sr0.22Co4Sb12,450,-0.00014986536472965826,4.5334312222776765,0.3067772548954084,146826.8272183616
4454,La0.75Ce0.25Fe3.5Co0.5Sb12,450,0.00011429781603459249,2.5011927249158616,0.3603039697854962,153363.77393320625
4407,Co3FeSb12,450,8.361528560240966e-05,3.077604812736244,0.1138038997764953,96865.68697344507
4562,In0.5Co4Sb11.2Ge0.8,450,-0.00016836663981681686,2.5552676457434,0.2097421460292243,40560.18665812984
4970,Ce0.2Co3.975Mn0.025Sb12,450,-0.00015429225513431232,3.2265333776580825,0.5580028315884484,163810.20064301734
4577,CoSb3,450,0.00021970260379176586,5.982554296097746,0.06292464463853605,14646.258342590349
4561,In0.5Co4Sb11Ge1,450,-0.00015180543346400474,2.29699065436908,0.19290188877226788,41220.154174933145
4971,Ba0.3In0.3Co4Sb12,450,-0.00013665502339012145,3.5755690917335983,0.5003644416546533,197125.57468358238
4324,Ca0.1Ce0.1Co4Sb12,450,-0.00022437344178755165,3.2529351044635315,0.3114192887860241,50178.25540767297
4972,Ba0.3In0.3Co4Sb12,450,-0.00015134850565217087,3.41334373584134,0.4708436173293681,154036.34342426198
4576,CoSb3,450,0.00018310720723495633,2.6924746842398832,0.01382251324547982,2466.6938554863973
5700,Yb0.2In0.2Co4Sb12,450,-0.00016668379825703615,3.039551911292272,0.5709006941728,134577.07991859672
4967,Ce0.2Co4Sb12,450,-0.0001753610082064171,3.2226620888354054,0.4679547615460178,99028.04009954033
3299,FeSb2.25Te0.75,450,8.896395739013758e-05,2.4168540407331194,0.1355449689920047,89869.4602756769
4575,CoSb3,450,0.00015733653658529388,3.1888133362147038,0.02773038368738547,7938.040141481783
4014,Ba0.13Yb0.56Co1.8Fe2.0Sb12,450,0.00010966978180049984,1.7653105615515008,0.284523243326694,91532.01594748416
4968,Ce0.2Co3.95Fe0.05Sb12,450,-0.00014720850297009875,3.0970924646819946,0.5585812175453677,156910.49694139225
4563,In0.5Co4Sb11.5Ge0.5,450,-0.00016800258945548358,2.4364081677748377,0.34606266033339284,62788.653330735135
5478,Co4Sb11.20Ge0.10Te0.60S0.10,450,-0.0001606085263651574,3.2745091041587946,0.4504279587523602,118974.482769506
4969,Ce0.2Co3.9Fe0.1Sb12,450,-0.00015979828204567892,2.9637367032718505,0.5153320134320539,139257.42179546578
4322,CoSb3,450,0.0001551020463511248,7.587132952556881,0.09521645348699044,65936.27140619939
4578,Gd0.08Co4Sb12,450,-0.00030028573089436436,3.966446941755299,0.299757684370326,28368.930520913287
3992,Ga0.99Zn0.01Sb,450,0.0001042984298058478,14.90817773208148,0.0456715169610829,142582.53211879972
4976,Ba0.3In0.3Co4Sb12,450,-0.0001593520462081959,3.0764285738550954,0.6701158092417567,180521.25431317612
4327,Yb0.1Co4Sb12,450,-0.00022810784044291382,2.7993150482261626,0.09699736932478156,12569.111968419742
3989,Ga0.999Zn0.001Sb,450,0.00021556161953929022,15.352126666111415,0.048268741282973184,38721.84829964061
4557,In0.5Co4Sb12,450,-0.00019629344698822668,2.3190643610570123,0.5355795739175898,68368.0586713775
3433,DD0.86Fe4Sb12,450,0.0002215573533187628,2.8833899252551203,0.5095412057627247,73808.63240044675
4580,IFe0.3Co3.7Sb12,450,9.661694424250169e-05,0.9751988718401956,0.0903149755795579,18658.186615633014
4556,In0.4Co4Sb12,450,-0.00024357095629603233,4.368634600407091,0.2619368036975892,42117.659780576745
4328,Yb0.1Co4Sb12,450,-0.00025620404972923625,2.664036171093677,0.2301742208443716,21215.946487594454
3984,In0.16Co4Sb11.95Ge0.05,450,-0.0002558294337044745,2.1058030001063277,0.4243653851568467,30621.12273063305
5334,Ba0.3Ni0.05Co3.95Sb12,450,-0.0001323776637533492,4.144811968996248,0.4409423847709468,213837.25879144864
4564,In0.5Co4Sb11Ge1,450,-0.00019067690852877275,2.1820578098618846,0.3892585108994903,51445.7609166283
4973,Ba0.3In0.3Co4Sb12,450,-0.00015527816450766808,3.282001716955471,0.4851163561648969,144002.62983898554
4325,Ca0.1Ce0.15Co4Sb12,450,-0.0002085036379038945,2.8774801248027675,0.4862227542253051,68856.08915660832
3991,Ga0.995Zn0.005Sb,450,0.00012138982104240027,14.85659025788434,0.04788216640243875,113649.0758896788
5479,Co4Sb11.25Ge0.05Te0.63S0.07,450,-0.00015192640407476514,3.361385193977907,0.450272169592122,135902.63974287006
4974,Ba0.3In0.3Co4Sb12,450,-0.00014405040955548664,3.3705611242703597,0.5267004621796317,182780.4114856936
4326,Ca0.2Co4Sb12,450,-0.00014198693692761612,3.951669276998073,0.10903425013292006,44644.5781221129
5701,Ba0.08Yb0.14Eu0.02Co4Sb12,450,-0.00017174640209679468,2.5748110283522663,4.508461848204946e-11,8.745526299052508e-06
4975,Ba0.3In0.3Co4Sb12,450,-0.00015614437644403872,3.142548195271577,0.6287752468563763,176371.03478413046
4579,Gd0.12Co4Sb12,450,-0.0002604421807803479,3.752198468770259,0.3322934936724966,39226.92525829498
3990,Ga0.998Zn0.002Sb,450,0.00017849210099904692,15.167581656881213,0.05277577567055952,61132.108351974464
5335,Ba0.3Ni0.08Co3.92Sb12,450,-0.00011949959976224717,4.535519165124839,0.4219915461910663,285256.32887616433
4960,CoSb3,450,-0.00016943546791969093,3.516483834213746,0.2991343198929711,79709.10395818188
4569,Co4Sb11.5Te0.4S0.1,450,-0.0001866678947201157,3.5254233843211216,0.4576907968091975,89611.38524125851
4955,Yb0.15Co4Sb12,450,-0.00018600470852590643,3.720574178145507,0.2704865797827905,54082.309912868855
4003,Ba0.26Yb0.10Co2.8Fe0.9Sb12,450,0.00010107994933850592,2.1069700890888834,0.15467593893384013,76986.39504500199
4312,CoSb3,450,-0.00026656410821189697,4.084579131729937,0.02261905327736577,2536.7475707321382
4961,CoSb3,450,-0.00017747387541231912,3.3068484672001373,0.3179384869014936,71937.97848958932
4310,Bi0.5Co4Sb12,450,0.0002303231688261271,1.682274063774055,0.3475838593263271,21724.570947719083
5357,Ca0.2Co4Sb12.46,450,-0.00014285033453644957,3.939003780712087,0.11131751353008218,43131.27163164278
5697,Yb0.2Co4Sb12,450,-0.00018616292959524174,3.374508374506293,0.2301298096283785,44017.05066885929
4002,Ba0.31Yb0.04Co2.7Fe1.1Sb12,450,9.076633559336632e-05,2.3686603013454857,0.12952048094789825,86922.81058587969
4568,Co4Sb11.4Te0.6,450,-0.00015457194064400078,4.2578385273228765,0.4341543953903807,140784.92612251427
3295,FeSb2.05Te0.95,450,0.00015446531445308868,2.4457016170729826,0.12837350919034102,31213.00694771194
4009,Ba0.28Yb0.47Co2.6Fe1.4Sb12,450,0.00010226011250548714,2.134835397762057,0.16478671247103138,72221.0780855686
4008,Ba0.33Yb0.37Co2.7Fe1.6Sb12,450,0.00010746780422699368,2.05380863313894,0.21327314234468364,81842.04670343599
4004,Ba0.30Yb0.16Co2.6Fe1.1Sb12,450,0.00010492768945958092,2.029362486797379,0.16576004695476598,77991.86865384599
4571,Co4Sb11.3Te0.6S0.1,450,-0.00015821775868462502,3.357310954247209,0.4399059819976424,123656.37791357275
3294,FeSb2Te1,450,0.00017982546372744473,2.3608966104193265,0.13125982308250414,22009.36615564066
5595,Ce0.25Yb0.75Fe3CoSb12,450,0.000120979957336714,2.232812229013972,0.41800016721586697,137056.21190651244
4006,Ba0.27Yb0.18Co2.3Fe1.8Sb12,450,9.522387459244665e-05,2.2078171064432808,0.16145428365952075,82189.66062228545
4007,Ba0.33Yb0.30Co2.6Fe1.6Sb12,450,0.00010458502359201574,2.0577431546224423,0.18952754592231447,80731.51705446914
3361,Ba0.03Yb0Co4Sb12,450,-0.00024891511819028265,3.9911335408527964,0.19392400496285112,28827.44111508541
4958,CoSb3,450,-0.00015992990547729932,4.476013601645442,0.2603634257422573,93923.23071427904
5356,Ca0.08Co4Sb12.45,450,-0.0001597436536069664,4.276528989670126,0.10695774755244801,34137.01881654573
4315,CoSb3,450,8.247392163564143e-05,3.055654853540555,0.01876868766593701,16433.03955531386
4005,Ba0.27Yb0.25Co2.6Fe1.0Sb12,450,8.008189235356744e-05,2.8439715369806167,0.11815081596177746,113814.52638374724
4570,Co4Sb11.4Te0.5S0.1,450,-0.00017253177408834967,3.3172957009521324,0.4219641590432681,104498.26028799402
5698,Yb0.2In0.05Co4Sb12,450,-0.00020517927843106208,3.3427956749824195,0.486019579543282,85330.20880661914
5355,Ca0.05Co4Sb12.43,450,-0.00019708150810432076,3.9916572272979836,0.12261776869203615,26204.292006036732
4959,CoSb3,450,-0.00016677470290874598,3.290874387134162,0.34797859865184544,88880.71124896221
4956,Yb0.15Co4Sb12,450,-0.0001887316815248015,3.888582176239656,0.5155028383108878,107023.80369364405
5354,Co4Sb12.24,450,0.00014578177904862362,5.997921007345292,0.04682869956628525,25883.031395236318
4962,CoSb3,450,-0.0001922699785478257,2.626556512977854,0.3609160718882003,55479.053751008265
4012,Ba0.16Yb0.41Co1.9Fe2.0Sb12,450,9.541774350604616e-05,2.0686504917247053,0.17807844902500314,91443.54194985588
4966,In0.25Ce0.05Co4Sb12,450,-0.0001741982534142159,2.727242128480841,0.6176858744422231,119816.03754884502
3997,Tl0.1In0.1Co4Sb12,450,-0.0002284451949687548,3.1213464682378484,0.4676200644429693,61491.5028491734
4574,CoSb3 ,450,0.00014482118630253744,4.266606536128378,0.05042564033684753,22795.929283764315
4565,In0.5Co4Sb11Ge1,450,-0.00013891401978038064,3.002286585627845,0.2472103424516152,90196.70969539868
5594,Ce0.5Yb0.5Fe3CoSb12,450,0.00012306467596170665,2.265592886894074,0.3733109727168412,120592.07111834614
5477,Co4Sb11.30Ge0.10Te0.60,450,-0.00015531105083901617,4.278948761793032,0.3762236271603708,138864.45441303914
3298,FeSb2.2Te0.8,450,0.0001332435873293558,2.436303534706603,0.2325239540506209,71580.10491171568
4013,Ba0.13Yb0.47Co1.9Fe1.9Sb12,450,0.00010383641135284586,1.9888283882133075,0.2554304029178267,101654.47946309287
3155,Yb0.95Fe3.5Ni0.5Sb12,450,0.00012179117335445818,2.78749934546888,0.40331852471876667,164965.75847610628
3998,TI0.1In0.2Co4Sb12,450,-0.00020435281165508696,2.9567255894811533,0.5755122097317988,88614.19001535882
3297,FeSb2.15Te0.85,450,0.00014021777971763314,2.4614879254810096,0.2125381738698632,59538.026257623205
5699,Yb0.2In0.1Co4Sb12,450,-0.0001770622539178973,3.386025915790831,0.4649198344162568,108270.58257139617
4010,Ba0.16Yb0.23Co2.1Fe2.3Sb12,450,7.000853052497719e-05,2.0529600006285875,0.07129214249886484,74300.77983600042
4963,In0.15Ce0.15Co4Sb12,450,-0.00016501198472466106,3.1847772014745104,0.6667306936082099,163386.93458011094
4309,Bi0.25Co4Sb12,450,0.0002623196693124341,2.815205183961525,0.15044265917340088,13599.034680697727
4567,Co4Sb11.5Te0.5,450,-0.00015907888375763556,4.354514830568935,0.3708704826844843,134437.90795425946
3296,FeSb2.1Te0.9,450,0.00015088068586019009,2.373105379072977,0.16840232512727735,41475.605660974245
4964,In0.2Ce0.15Co4Sb12,450,-0.00017304576554960817,3.007132822473706,0.726754287703878,158087.23650280153
4011,Ba0.15Yb0.27Co2.2Fe1.9Sb12,450,8.924895095212009e-05,2.246596462392933,0.12416664807041855,85520.83503060004
3999,TI0.1In0.3Co4Sb12,450,-0.000195145186966208,2.9930751434841403,0.664538987547016,113534.86755521357
4965,In0.2Ce0.2Co4Sb12,450,-0.00014885313578701182,2.796049121092349,0.6331972169063822,173010.11187306233
4957,Yb0.15Co4Sb12,450,-0.0001825394201720432,3.8995030746710713,0.5187034049076804,116098.81758718545
5480,Co4Sb11.30Te0.60S0.10,450,-0.00015824022417711923,3.3752566420203065,0.4382137348291064,123803.37121417145
4937,Yb0.35Co4Sb12,450,-0.00011401832800735266,3.5320050859572905,0.4523772525082336,271161.4207720465
5702,Ba0.05Yb0.13Eu0.04Co4Sb12,450,-0.00017951286648198978,2.5742602737426696,5.5143356520862146e-11,9.789082189076194e-06
3594,Ni0.3Co3.4Sb12,450,-0.00015080750344579306,3.359323777629708,0.5001662460814403,164175.30399310682
4330,Yb0.2Co4Sb12,450,-0.0001591044211027458,2.509667109061855,0.39753668741671305,80733.73270901095
4585,Sm0.9Co4Sb12,450,-0.0001981573669429609,3.4430217450116447,0.3848219280223405,72550.52579137831
4933,Yb0.21Co4Sb12,450,-0.0001536418444618616,3.1693424254231157,0.6131678243997014,182703.29495714328
3360,K0.45Co4Sb12,450,-0.00013710299017621414,4.291166943019629,0.3709788270491268,181619.05230389923
5333,Ba0.3Ni0.02Co3.98Sb12,450,-0.0001334969134110141,4.31094901187566,0.3256377007303452,159650.1795485759
4553,Ba0.25Pb0.05Co4Sb11.5Te0.5,450,-0.00022310122549380136,1.7315745266203288,0.5958843284990123,44207.02494848872
4020,YbFe3PtSb12,450,0.00015596571411602048,1.9546784547934541,0.3958654217315327,63017.91525097526
4586,Co4Sb12,450,-0.00034301143431994866,6.401435813885124,0.045174456155030435,5898.773273580599
3708,In0.1Co4Sb12,450,-0.00029806911297241764,4.255523017335611,0.3153561945139032,35962.063329786004
4332,Yb0.3Co4Sb12,450,-0.00014287697090573822,2.458105970576741,0.5681109672191991,150480.87551057944
4935,Yb0.26Co4Sb12,450,-0.00013447777527514723,3.2919448386423555,0.5856967538147551,234941.08285142324
4551,Co4Sb11.5Te0.5,450,-0.00017080262726836787,4.0697446401267365,0.3214081854080906,92723.52959356633
4584,Sm0.6Co4Sb12,450,-0.00020989455700734362,3.8176095661281386,0.4527428134105974,84178.36951590069
4331,Yb0.3Co4Sb12,450,-0.0001375832346938232,2.722270336279158,0.4904381033104453,155373.56606293572
5593,Ce0.75Yb0.25Fe3CoSb12,450,0.00013280391963272842,2.063160045506854,0.3979959363587791,101041.59403064658
4934,Yb0.23Co4Sb12,450,-0.00014690223111734317,3.174640587106523,0.6406647186176533,210289.05948602152
4583,Sm0.3Co4Sb12,450,-0.00021869001362733172,4.05885183855125,0.36575197796220005,65176.23282562482
4552,Ba0.25Pb0.05Co4Sb11.5Te0.5,450,-0.0002025438182412098,2.1699479057720144,0.3782394911101512,41649.43411889593
4936,Yb0.29Co4Sb12,450,-0.00012331548883119973,3.4139261034639103,0.4946723954160969,249282.1856077175
5332,Ba0.3Co4Sb12,450,-0.00014551599522863884,4.481081743704921,0.18046026964827336,71818.52671005603
4351,La0.1Co3.6Ni0.4Sb12,450,-0.00010949255426959954,3.740100084547856,0.10073697373346258,69215.55166734557
4582,IFe0.7Co3.3Sb12,450,0.00011987329191322696,1.2572255318163394,0.2023302092176744,35361.91640933968
3986,In0.16Co4Sb11.80Ge0.20,450,-0.0002545839845741808,2.7043087796548657,0.0783597340043416,7496.425738068909
3434,DD0.78Fe3.2Co0.8Sb12,450,0.00011336351100736077,2.2721163894398613,0.4704590831255377,184838.88595176823
4329,Yb0.2Co4Sb12,450,-0.00018320252158502507,2.3609654971726393,0.4912647666641457,74893.898729376
4352,La0.4Co3.6Ni0.4Sb12,450,-0.00011297141460758359,3.2827245322038667,0.1066490606452879,64561.680604956106
4555,In0.3Co4Sb12,450,-0.00020789359415886472,2.582860402701781,0.10020048676288164,14184.241550842256
4581,IFe0.5Co3.5Sb12,450,0.00010949292008003221,1.3549768262652615,0.13495271565699396,30147.896031784847
3987,In0.16Co4Sb11.70Ge0.30,450,0.000159114148467609,3.2621528611853488,0.02724617877570717,8454.335986684891
3985,In0.16Co4Sb11.90Ge0.10,450,-0.00030001537568168774,2.104826907999893,0.34220185433969696,18017.297395446167
4457,La0.75Ce0.25Fe3CoSb12,500,0.00012545172904340537,2.351546842827809,0.3627303838661863,107191.2127345802
4432,Yb0.4Co4Sb12,500,-0.00014402993436228982,3.6688476963986094,0.4982266402208861,172420.56361208856
4408,In0.25Co3FeSb12,500,0.00010891704676227064,2.131388935593697,0.2523061627920844,83482.21121200088
3340,Ba0.3(Ir0.01Co0.99)4Sb12,500,-0.0001267681894164312,3.8238072462053,0.3538196768246743,169405.6271157323
4571,Co4Sb11.3Te0.6S0.1,500,-0.00016609463494730352,3.27833354597543,0.5358055414918821,119059.11060518467
5497,Yb0.3Ca0.1Al0.1Ga0.1In0.1Co3.75Fe0.25Sb12,500,0.00015790250342520592,2.326735107375697,0.4918735442805843,88859.02292483627
4458,La0.5Ce0.5Fe3CoSb12,500,0.00012750491958946067,2.4108621675484216,0.36017143295697995,103369.64000925848
4404,Co4Sb11.0Te0.7Sn0.3,500,-0.000170760347787524,4.105016728457808,0.2881867553916819,81124.18660910495
3663,Tl0.15(Co0.8Rh0.2)4Sb12,500,-0.00019123828679870104,2.871592149335757,0.4566013137524454,74502.21201545895
4429,Yb0.1Co4Sb12,500,-0.00021458325333669842,3.4105427686523524,0.2723595447746971,35855.740725637654
4584,Sm0.6Co4Sb12,500,-0.0002174181215250531,3.6574220922304175,0.5228294884317675,78257.55151235193
3477,CoSb3/WO3,500,0.0001686651118203683,3.6341048592467566,0.2061419620857396,54554.7534378283
3751,CoSb2.8Se0.2,500,-0.00027674139353824827,1.9032492861922807,0.2729279357699648,13551.475599925732
4699,CoSb3,500,-0.0001802063633421281,6.505547425418932,0.032038369483539136,12339.331537368169
4587,In0.2Co4Sb12,500,-0.0002225185357812752,2.5764432408231306,0.6623249890202316,66834.14384814205
4585,Sm0.9Co4Sb12,500,-0.0002053281763624763,3.300895437187208,0.441460989414786,67418.75035921873
4191,Tl0.5Fe1.5Co2.5Sb12,500,7.597668670447463e-05,2.488305645082004,0.15995454560607142,128780.7353800117
3360,K0.45Co4Sb12,500,-0.00014543301318039486,4.0287724613946745,0.4511385849247641,162665.99490369167
4409,In0.25Co2.5Fe1.5Sb12,500,9.217525667152852e-05,2.707666488425708,0.1967758580415298,115303.14247333215
4692,Co3.95Ni0.05Sb11.6Te0.2Se0.2,500,-0.00024501572886348043,3.0815618802993674,0.3991913237525573,36162.738192408324
3754,CoSb2.8Te0.15Se0.05,500,-0.0001905273123835389,2.601503603456166,0.6463062679644532,93336.84554469779
4402,Co4Sb12,500,-0.00010299402586168284,5.439682325933526,0.010951631859305552,11165.203205076044
4589,Co4Sb11.3Te0.7,500,-0.00015140409709087828,4.2891696565339466,0.39559534137021946,137168.1407816314
4693,Co3.9Ni0.1Sb11.6Te0.2Se0.2,500,-0.00023022563743655238,2.9195157462647883,0.4046783101196553,38942.54534646771
4599,Yb0.08Ba0.09Co4Sb12.12,500,-0.00017897519409769866,3.2821259447769973,0.6245014069947207,131830.0947067035
4217,CoSb2.9Te0.1,500,-0.00018679223563161215,3.973227497342707,0.4724592699474664,99386.61602334247
3129,Ba0.17Co4Sb12.03,500,-0.00016770591024359147,4.037693200105485,0.5949236532706845,159449.27943620665
3676,Rh4Sb12,500,0.00011630801662977229,2.338871777511752,0.03783606459379385,12746.923867838184
4425,La0.2Co4Sb12,500,-0.00017014000326083178,3.8447258214622897,0.2354502867454224,58374.7671283921
4572,Co4Sb11.9S0.1,500,0.0001276396606235179,6.320029894958965,0.08740043011744415,54672.25561620809
4456,La0.25Ce0.75Fe3.5Co0.5Sb12,500,0.00012406378992833462,2.4322019023594184,0.4249992522834801,132602.38500776148
3392,Ca0.05Co4Sb12,500,-0.00021075623196313453,3.481753098359881,0.15596813187641576,25603.90320232036
3474,Yb0.34La0.51Fe2.7Co1.3Sb12,500,0.00016639498003869375,1.883099592241252,0.6125748576022383,85854.60507811977
4405,Co4Sb11.0Te0.8Sn0.2,500,-0.00016803431679707556,3.8601442850980976,0.3712890376504664,103276.31686062666
3671,In0.1Rh4Sb12,500,3.349886398677825e-05,6.8976968077813225,0.005279629015140674,66033.43938274586
4741,Co0.97Ni0.03Sb3,500,-0.00023903493519253051,4.95780350913638,0.18838505528576868,33586.44983714986
4601,Yb0.13Ba0.10Co4Sb12,500,-0.0001526948078140965,3.6229998244518695,0.6210641985229329,175971.04311274985
4188,Fe1.5Co2.5Sb12,500,5.3299149293143595e-05,3.5620362813022792,0.05475425492834693,119224.11923016408
4455,La0.5Ce0.5Fe3.5Co0.5Sb12,500,0.00012098350815475083,2.6580027153057624,0.3993257712605685,137179.6038266552
4694,Co3.8Ni0.2Sb11.6Te0.2Se0.2,500,-0.00019045186498209022,3.10101843533674,0.4407842267050737,67028.63152354259
4430,Yb0.2Co4Sb12,500,-0.00018273941992376212,3.546619401545477,0.5910341811627535,124248.93440997215
4431,Yb0.3Co4Sb12,500,-0.00015275852913497067,3.3753345053969994,0.5760470594433622,168475.8536100656
3391,Ca0Co4Sb12,500,0.00016974490044862993,4.787294559531075,0.07249449721583445,25489.69437702507
3752,CoSb2.7Se0.3,500,-0.00024604235398649303,1.7447955455930142,0.2300917236955522,13256.921868832527
4427,La0.4Co4Sb12,500,-0.0001573873507945599,4.390082816264311,0.16972256839940975,56440.585233180354
4189,Tl0.2Fe1.5Co2.5Sb12,500,6.0988212135068395e-05,2.7524109286337857,0.09867504718755007,131391.03699056312
4426,La0.3Co4Sb12,500,-0.0001282203509224087,4.507605290068283,0.15098930484525044,76725.80484722262
4309,Bi0.25Co4Sb12,500,0.0002438049349622875,2.7458490842157186,0.17317637710267622,15580.198075221046
3478,CoSb3/WO3,500,0.00016076677830799708,2.397000759865476,0.26393498938628257,49860.88789382496
3377,Yb0.3Co4Sb12.6,500,-0.0001669793371448909,2.596169465041291,0.7075659730753772,134469.12682168678
4600,Yb0.08Ba0.09Co4Sb12.12,500,-0.00018076650546198044,3.2726972040243045,0.6795209582584247,141445.43166260186
3690,In0.8Co4Sb12.6,500,-0.00017012788992588272,2.641688832620864,0.5747316291559876,108449.78312650905
3753,CoSb2.825Te0.15Se0.025,500,-0.0001561495178341786,2.7257380764962926,0.4271038438766148,94574.72016456148
4588,In0.2Co4Sb12,500,-0.00022960855243645136,2.5375279880660706,0.7129767620355856,67088.9932072531
4740,Co0.97Ni0.03Sb3,500,-0.00023789256192520216,4.805411161187597,0.2348924381780617,34554.011090697684
4310,Bi0.5Co4Sb12,500,0.0002168270030485305,1.6834176907182643,0.3767420027846123,23682.954877401884
5577,Nd0.8Fe3CoSb12,500,0.0001307264521540969,2.1720809839465542,0.5028146684098116,123950.93589105828
4403,Co4Sb11.6Te0.4,500,-0.0001869424836483119,4.093596230570902,0.3617766311398545,83830.88101270061
3358,K0.22Co4Sb12,500,-0.00016146021874395358,4.286512784568311,0.23764586231932536,76350.36329790356
4454,La0.75Ce0.25Fe3.5Co0.5Sb12,500,0.00012364064482811314,2.5203985570672462,0.4272146495034961,147230.2259563592
4190,Tl0.4Fe1.5Co2.5Sb12,500,7.566574125213949e-05,2.278139215339425,0.17125005102580015,129195.3607080519
11609,TlxFe1Co3Sb12,500,9.95109760336757e-05,2.76736291033917,0.10111870958728557,62885.3754756047
4407,Co3FeSb12,500,9.034099159338324e-05,3.086098064104364,0.1465417148210516,94550.89635117269
3689,In0.6Co4Sb12.4,500,-0.00017704040056086903,2.8039144117954584,0.35651064436744484,63383.448899694806
4416,Ce0.3FeCo3Sb12,500,0.00011828378947866853,2.3564271008453797,0.10910154007088896,33569.58299090471
3661,Tl0.05(Co0.8Rh0.2)4Sb12,500,-0.00021795804125616697,3.181731412609905,0.2780660051338826,38485.32637894311
3359,K0.38Co4Sb12,500,-0.00015744763807111272,4.077654023712976,0.5026345126796289,164337.13623911608
4595,Co4Sb11.3Te0.4Se0.3,500,-0.0002028253743177044,2.7650157835734888,0.4927464938809458,60507.70538876213
4421,La0.9Fe3CoSb12,500,0.00013658017175545477,2.3757645228604685,0.3844940153240159,93923.6237352324
3341,Ba0.3(Ir0.02Co0.98)4Sb12,500,-0.00012483449310108488,3.662547243649615,0.3317546586309981,157334.94072205474
4592,Co4Sb11.3Te0.58Se0.12,500,-0.0001689548189872361,3.1396590897032075,0.5608767835416221,116247.44900260292
4732,Co4Sb11.7Te0.3+1%TiO2,500,-0.00020498349117878265,1.6884968056411698,0.3491974988438692,24169.336694816342
4417,YbFe4Sb12,500,8.785364827788134e-05,4.2079654765628725,0.21760204982914266,235860.80889519164
4198,Yb0.3Co4Sb12,500,-0.00014848683410432294,3.1799536020539447,0.6248571882716247,176719.12384292262
3670,In0.05Rh4Sb12,500,3.892196762105178e-05,7.230304762286195,0.005800542483722138,56421.80011476378
4591,Co4Sb11.3Te0.6Se0.1,500,-0.00016541901413128182,3.1718845004426752,0.5466536226084668,124282.61369033648
4415,Ce0.6Fe2Co2Sb12,500,0.000153444465883463,2.016525008613825,0.3280561884321777,53023.49486403918
3677,In0.1Rh4Sb12,500,5.865708862587047e-05,2.812019728536505,0.017189717840182972,25275.293172608628
4735,In0.1Yb0.1La0.1,500,-0.00018061385707858244,2.5961722546663712,0.5287803248267124,81133.06660582378
4578,Gd0.08Co4Sb12,500,-0.0002923352351823472,3.8939722757964264,0.3129624786202905,28471.50972466484
4197,Yb0.3Co4Sb12,500,-0.00017397384549043313,3.2672933923182703,0.6040088769587381,131532.46783093267
3396,Ca0.1Co4*Sb12,500,-0.00021275628036853417,3.052816956379292,0.25467635183157417,31842.868565242203
4418,LaFe4Sb12,500,0.00010628619641195727,3.1762754504827333,0.31172517110193776,165833.5315357775
3373,Yb0.2Co4Sb12.6,500,-0.00016754955171152815,2.598042059755508,0.6367478087583875,116335.2275198967
4733,In0.2Yb0.1,500,-0.00015573814084942332,2.6077754569833624,0.41834082124154137,85076.57829725137
3158,Yb0.8Fe3.5Ni0.5Sb12,500,0.00012259514335747658,2.8303931304682366,0.455299102210386,156788.3227509398
4580,IFe0.3Co3.7Sb12,500,0.00010840071372280417,0.9727787839502068,0.1204393987888794,19450.109712431782
3372,Yb0.2Co4Sb12.3,500,-0.00017778830786046538,2.211550511259656,0.7187569886027674,99483.89651987693
4581,IFe0.5Co3.5Sb12,500,0.00012031098083718943,1.3212755477616231,0.17670183551084062,30775.62399651395
4419,CeFe4Sb12,500,0.00011081750426800644,2.813399746074293,0.38615519796000497,172143.48179213988
4593,Co4Sb11.3Te0.55Se0.15,500,-0.0001737284292594238,3.047469244008313,0.556966912167087,104802.30705656283
4729,Co4Sb11.7Te0.3,500,-0.0002022546278448577,3.196304311168415,0.4102817867037483,59027.90418278435
4420,Yb0.9Fe3CoSb12,500,0.00011005536896794402,2.873462715429675,0.35092223233240816,160566.95809550802
4579,Gd0.12Co4Sb12,500,-0.00025828280659619444,3.666169893294323,0.3555391205393253,38415.317996141224
4734,In0.1Yb0.2,500,-0.00016850009414931912,2.3288493723492127,0.5076388980793374,79804.9188230577
4582,IFe0.7Co3.3Sb12,500,0.00013281191988801874,1.255075785689194,0.2592873703240745,35175.12664069282
4731,Co4Sb11.7Te0.3+0.6%TiO2,500,-0.00020207700988465665,2.493319715731309,0.4367251603778071,46993.036964273626
4594,Co4Sb11.3Te0.5Se0.2,500,-0.00018681319614014967,2.8996304458910935,0.5088339971353169,78660.89703104805
11612,TlxFe1Co3Sb12,500,0.0001265744055376381,2.0174331084795107,0.13472391833702374,38973.86315723225
4730,Co4Sb11.7Te0.3+0.3%TiO2,500,-0.00020044730341904016,3.488030811551444,0.3337186648658065,53212.66158951111
3371,Yb0.2Co4Sb12,500,-0.0001922955877391124,2.2734541458066935,0.5682853893369153,70200.97380289559
3687,In0.25Co4Sb12,500,-0.000223115098928688,2.312523109868831,0.4270168343879632,40369.580880747504
4411,Yb0.9Fe3CoSb12,500,0.00010361732263264207,2.9965892509899157,0.3312553262623801,180208.75147359446
3755,CoSb2.8Te0.15Se0.05,500,-0.0001964737257556389,2.5284435857455465,0.6866171642389594,88645.29153793408
4583,Sm0.3Co4Sb12,500,-0.00022357008819377808,3.8922790167559183,0.4182542680807749,62314.12655807125
4590,Co4Sb11.3Te0.63Se0.07,500,-0.00016138722726565267,3.4515495598866397,0.5247582008297018,130712.08292835426
4702,La0.4Ca0.1Co4Sb12,500,-0.00016329394145572112,3.325579623542667,0.4252978004886453,90184.42663124818
4412,Yb0.9Fe3CoSb12,500,0.00011881825810927984,2.7650398684013764,0.3724986899935972,155112.9897248298
3669,Rh4Sb12,500,0.00010819762113433926,7.761909311608534,0.09808782963645424,113777.86836564745
4574,CoSb3 ,500,0.0001510120127201621,4.021369177822935,0.06318866991791817,22285.386085125534
3393,Ca0.08Co4Sb12,500,-0.00017459418651137238,3.8102942119718826,0.1324314499940593,35258.837351527254
11613,TlxFe1Co3Sb12,500,0.000128657213726949,1.9073407854593367,0.11954289787992922,30172.722998495366
4192,Tl0.6Fe1.5Co2.5Sb12,500,8.185643488086691e-05,2.4482600996722748,0.1625117864895289,119834.74951653465
4701,La0.2Ca0.1Co4Sb12,500,-0.00016064656868198482,3.4079580112639847,0.2968924465385637,70122.86505370282
4206,Pr0.1Co4Sb12,500,-0.00015689680180373645,5.4174957986299965,0.020203040626977448,9816.149101643914
4598,Co4Sb11.7Se0.3,500,-0.0002915621941670523,3.5967860066295927,0.16360415218769275,13415.973831484976
4424,La0.1Co4Sb12,500,-0.00020511926372522482,4.158458597587558,0.2265908096960217,41815.753428559314
4410,Yb0.9Fe3CoSb12 ,500,0.00010423112524793774,3.1447052387028016,0.24801428006762605,145656.17180233565
3688,In0.4Co4Sb12.2,500,-0.00019825247339162538,2.488876064777117,0.3226842653384594,41459.14104937456
4736,Yb0.2La0.1,500,-0.00016735341716967518,2.836053909405483,0.2932412299276371,53466.76800588232
4204,Pr0.02Co4Sb12,500,0.00025259369063130097,5.794531512216843,0.07128622784201145,11175.8328982271
4596,Co4Sb11.9Se0.1,500,-0.00031454104520388436,4.570801078540283,0.12759642358967208,12163.338211216209
3662,Tl0.1(Co0.8Rh0.2)4Sb12,500,-0.00020902713398675236,2.884710892622808,0.35946218362780424,48331.6878536147
4414,Ce0.9Fe3CoSb12,500,0.0001412685175580978,2.196544774394551,0.35911859981275074,75107.683622052
3144,Ba0.3In0.2Co4Sb12,500,-0.00016743571683890026,2.7446272170742816,0.6780787068528382,131437.6282507191
3395,Ca0.05Co4*Sb12,500,-0.00025221409833216143,3.6667809807467937,0.3069652171516587,35368.29617943569
4422,Ce0.9Fe3CoSb12,500,0.00014139047439835662,2.2112641064210474,0.3593490642467083,74789.11277645924
4196,Yb0.3Co4Sb12,500,-0.0001498718555766114,3.220319553267488,0.6997031795965586,199550.03712019237
4575,CoSb3,500,0.00016057845488406076,3.1199285640235104,0.03663243526830871,8864.737650142873
4193,Tl0.7Fe1.5Co2.5Sb12,500,9.056333407079012e-05,2.2111835479347284,0.1593265257752412,78998.66816010795
3145,Ba0.3In0.2Co4Sb12,500,-0.00016790683979248376,2.7340334835593003,0.667460821456761,129403.33024327124
4597,Co4Sb11.8Se0.2,500,-0.00030229938477615496,4.011578191889983,0.14778479461966004,12781.379825272725
4737,Co0.97Ni0.03Sb3,500,-0.00024444807282673827,5.614620532637916,0.21133081880175172,33757.43307664364
4703,La0.6Ca0.1Co4Sb12,500,-0.0001638776938083864,3.6021557961349147,0.4709401904965943,112955.85880427805
4413,CeFe4Sb12,500,0.00011193796156258704,2.8903550895485863,0.3674307247322853,161669.89740894653
3756,CoSb2.75Te0.15Se0.1,500,-0.00017133470035440835,2.048623070503905,0.5547927229258192,77142.44191172898
4576,CoSb3,500,0.00017582918176329318,2.6966404399843062,0.01919240110114532,3348.11556568597
4586,Co4Sb12,500,-0.00026392200504810916,6.0313290317619765,0.037438355985794855,6674.621789120457
3376,Yb0.3Co4Sb12.3,500,-0.00018672414641469768,2.4948397341544646,0.8358847178471425,119795.09663133744
4577,CoSb3,500,0.0002049870717823093,5.6056419541183,0.06773825752870798,16202.62111365468
3363,Ba0.11Yb0.03Co4Sb12,500,-0.00015553562273281092,3.1505577932017204,0.4635636345120306,129812.49582389186
5774,CoSb2.6Ge0.125Te0.275,500,-0.00016782375225116674,3.615217383811229,0.4449961965692981,106538.16526605617
4365,CeFe3.94Ga0.06Sb12,500,0.00011386466772906851,2.6715024454666243,0.4201296437620041,167845.1902999258
4534,Mm0.9Fe3.82Co0.5Sb12,500,0.00012863005441566996,2.8118982582527323,0.4174500933506287,131175.0611016851
4624,In0.20Co4Sb12,500,-0.0002315940968910667,2.669734880428331,0.6175911351598408,62895.52195921497
4555,In0.3Co4Sb12,500,-0.0001838766270206505,2.524194590459391,0.09412932269209896,15220.17374184517
4533,Mm0.9Fe3.62Co0.5Sb12,500,0.00013335931801599634,2.571863371365517,0.4833899942361726,129394.42631205329
3673,In0.2Rh4Sb12,500,3.2390171551857985e-05,7.015506751559763,0.004456254209763033,60405.63252174205
4247,In0.2Ce0.05Yb0.1Co4Sb12,500,-0.0002352431995118693,1.5681625944926676,0.9240528020023778,52370.13811021267
5486,Yb2O3,500,-0.0001905626124957559,2.7174770562200603,0.5117350626022281,67339.47862375635
4328,Yb0.1Co4Sb12,500,-0.00024595009966113307,2.6298681941747497,0.2471934395261805,22875.13844474457
3382,Tl0.05Co4Sb12,500,-0.0002882116560882293,3.4310292050694287,0.38151640673363696,34727.669671872965
4366,CeFe3.9Ga0.1Sb12,500,0.00011531180261206929,2.734614132884961,0.4259059005260268,165436.54251263104
4246,In0.2Ce0.17Co4Sb12,500,-0.00023626638735479435,1.8535828623683377,0.8167645577892455,52166.18088619733
4625,In0.25Co4Sb12,500,-0.0002302108142696581,1.9062448420946383,0.8458486565320099,61595.876134673075
4553,Ba0.25Pb0.05Co4Sb11.5Te0.5,500,-0.00022997116286808456,1.723284164857878,0.6841494978776268,43150.7474213987
4330,Yb0.2Co4Sb12,500,-0.00016418720341558707,2.4889740382280716,0.4795989828577321,81265.14479991338
3732,Ba0.24Yb0.19Fe0.38Co3.63Sb12,500,-0.00014298925213815695,2.566943641349681,0.6726318141443985,166092.3557922453
3383,Tl0.1Co4Sb12,500,-0.00025484879869322723,3.28739420017088,0.5130527475599891,51118.678648197216
4363,CeFe4Sb12,500,0.00011502480761026504,2.7919370340529417,0.4210971361388501,175482.9942831482
5485,Yb2O3,500,-0.00016224143657119774,2.3186659083209187,0.6391304585369841,105302.67265176449
4364,CeFe3.97Ga0.03Sb12,500,0.00011407890124936435,2.775337426020984,0.4080530201986618,169453.5697066902
4267,Yb0.89Fe2.98Ni1.02Sb12,500,0.00015261133807176007,1.9673686491677644,0.431911535769284,59646.341839283974
4329,Yb0.2Co4Sb12,500,-0.00018769049248425882,2.320480600822624,0.5752036600783965,73581.73626768045
4532,Mm0.9Fe3.56Co0.5Sb12,500,0.0001331661735160984,2.4883161411556767,0.4984334043947404,130161.09005344972
4269,Yb0.77Fe2.99Ni1.01Sb12,500,0.00015071610281537436,2.1102831053383717,0.511921324715911,84837.7272504449
5773,CoSb2.375Ge0.125Te0.25,500,-0.0001668761466559712,3.4279483284245984,0.5041830682661961,110751.39413890203
4326,Ca0.2Co4Sb12,500,-0.00014869029612552296,3.849231527153565,0.15008888698927306,46581.48476711106
4381,Ca0.75Ce0.25Fe4Sb12,500,0.00010121638930179432,3.2638866757027216,0.32418406375259523,212914.38815263606
3351,Sr0.11Ba0.18Co4Sb12.09,500,-0.0001298461972897545,4.073472658379957,0.5811522721626871,303137.9518856388
4528,Mm0.9Fe3.5Co0.5Sb12.5,500,0.00012565813824502546,2.5779902871842166,0.4326241680907229,131454.3897965944
4621,In0.05Co4Sb12,500,-0.00028200917876887763,3.234238184269767,0.318205361261152,26025.78967848791
3381,Tl0Co4Sb12,500,-0.00032993278376751683,5.160153818494084,0.1022961178979216,10187.852846470334
4382,Ca0.5Ce0.5Fe4Sb12,500,0.00010255819978447525,2.6892320530163385,0.3984241166701155,191995.34869365155
4527,Mm0.9Fe3.5Co0.5Sb12,500,0.00012994239392953238,2.2787564001315834,0.5392708714190311,134484.5250734631
4325,Ca0.1Ce0.15Co4Sb12,500,-0.00021391033130833484,2.7863642209946224,0.5539976368234131,65401.779544051016
4529,Mm0.9Fe3.5Co0.5Sb13,500,0.00012581977702166063,2.594328590668937,0.4790635549116462,147238.06566034234
4380,CaFe4Sb12,500,9.460442981887814e-05,3.6131163603269685,0.30921985879269714,239326.4964484568
4556,In0.4Co4Sb12,500,-0.00024572394363230385,4.254195921690219,0.2865974602620285,40312.38313893769
4623,In0.15Co4Sb12,500,-0.00023395622760845726,3.0731992369811483,0.4655955797950362,52365.65354577244
4367,CeFe3.8Ga0.2Sb12,500,0.00011036846211492404,2.8303376439806813,0.3819623253714181,167705.32363396566
4244,In0.2Ce-0.1Co4Sb12,500,-0.000223504175597192,1.6860473959312938,1.1254081298997989,73030.2962109107
5479,Co4Sb11.25Ge0.05Te0.63S0.07,500,-0.0001599425656008846,3.2917903593502595,0.5499915720266968,131036.32034697694
4531,Mm0.9Fe3.53Co0.5Sb12,500,0.00013344553648910845,2.308137798547603,0.54541540056677,132741.7294929885
3731,Ba0.2Yb0.15Fe0.37Co3.63Sb12,500,-0.0001603157650862691,2.5112540704616744,0.7082924925458696,138395.89490209534
4530,Mm0.9Fe3.5Co0.5Sb12,500,0.00013019789936705734,2.240108573035553,0.5333464478450568,134315.91980017602
4327,Yb0.1Co4Sb12,500,-0.00021978331591966245,2.763661220568689,0.1120720227965776,14286.937657701643
3666,Ti0.2Co4Sb11.5Te0.5,500,-0.0002102873919278847,2.699322907808245,0.4090770192696456,50835.139983669374
4242,In0.2Ce0.15Co4Sb12,500,-0.0002322420070080689,2.049644284767724,0.9929230215630378,73027.52689493538
4622,In0.10Co4Sb12,500,-0.00026402054770706244,2.8333648198017976,0.4625380539417625,37260.33869782534
4557,In0.5Co4Sb12,500,-0.00020486598503676452,2.2830955963382733,0.6322087495388494,67160.77498734568
4243,In0.2Co4Sb12,500,-0.00023192778102904278,2.073139548139806,0.9358876015278628,69684.0357556084
4626,In0.30Co4Sb12,500,-0.0002189845588375861,2.843413323229752,0.5646845482838398,67350.52459962919
4259,Ba0.17Yb0.10Co2.8Fe0.9Sb12,500,9.295566849702296e-05,2.356192922025051,0.22147944168924394,100695.53570910664
3385,Tl0.2Co4Sb12,500,-0.00021723963131020348,3.0881214392309366,0.5615230370947262,85537.68171409213
3735,CoSb3,500,0.00015878619581290512,3.6773038176682182,0.08601261023099838,25026.933872638398
3707,Co4Sb12,500,7.856223608838918e-05,5.053811167053008,0.002440318968475852,4684.480291292797
4356,CeFe4Sb12 ,500,0.0001124453846593313,2.8059200474291983,0.4196346950377778,174894.7293986645
4258,Ba0.13Yb0.06Co2.8Fe1.0Sb12,500,8.08365548036904e-05,3.064658825959489,0.15566236715631182,137840.65035571638
4352,La0.4Co3.6Ni0.4Sb12,500,-0.00011993453970853125,3.1654864509271188,0.14185718209730847,65182.16200710813
4353,La0.6Co3.6Ni0.4Sb12,500,-0.0001241967278728051,2.5659451551366823,0.16063692271949834,50477.31276148253
5831,CeFe4As12,500,8.274653015414904e-05,3.872571185326698,0.003070489296834069,3473.260925003821
5449,CoSb3,500,6.847994157845501e-05,1.6878322772156684,0.06363315370353782,45763.252008760785
4354,Co3.6Ni0.4Sb12,500,-0.0001558819533639331,3.9356055976876334,0.0973693378428666,27417.901388438706
3362,Ba0.15Yb0.01Co4Sb12,500,-0.00016663427522315208,3.671741496659408,0.4516834961154334,126058.71867321945
4351,La0.1Co3.6Ni0.4Sb12,500,-0.00011534214664502815,3.564881349103944,0.13496876271416425,69774.16472697964
4355,CoSb3,500,8.115842802224088e-05,8.6369832621086,0.0023241112053906873,4990.420904795922
5448,CoSb3,500,5.194854074138438e-05,3.011806625347256,0.056111051621944436,134369.01157512836
4260,Ba0.16Yb0.14Co2.9Fe1.0Sb12,500,9.772263865004517e-05,2.2070355255865413,0.21989243866788602,83984.97522156182
3734,Ba0.27Yb0.17Fe0.37Co3.67Sb12,500,-0.00014653847799508314,2.77687183065446,0.711531199918146,166875.53359430618
3475,Yb0.42La0.43Fe2.7Co1.3Sb12,500,0.00014204986603736644,2.1010402101672003,0.5323633060570908,112364.9870465682
4357,CeFe3.95Zn0.05Sb12 ,500,0.00011480925076579905,2.8167961451608883,0.4306154125306885,174819.38335033978
3708,In0.1Co4Sb12,500,-0.0003122886646528076,4.0417655107461945,0.3743620070115519,32706.979402773573
4254,CoSb3,500,0.00017511750384505758,6.203709425537888,0.0676443037326895,26156.304453052013
4627,Co3.75In0.25Sb12,500,-0.00023429443948434493,3.321753871603006,0.3885250401545195,47724.40104556293
4552,Ba0.25Pb0.05Co4Sb11.5Te0.5,500,-0.0002091651830687204,2.123748059409846,0.44767766966333344,40955.60189764636
4360,CeFe3.7Zn0.3Sb12,500,0.00011790312582929468,2.7978302052814223,0.4371503728533114,170292.58168212778
4331,Yb0.3Co4Sb12,500,-0.00014336780547152567,2.7075768746724886,0.5679383008236393,148990.49036704982
3384,Tl0.15Co4Sb12,500,-0.00024022424127319439,3.029143043522492,0.64619911113095,74285.00126018256
5480,Co4Sb11.30Te0.60S0.10,500,-0.00016620226528365432,3.3050993315563484,0.5334736671072554,119306.07446797204
4265,Nd0.61Fe2.98Ni1.02Sb12,500,0.00015231416971611678,1.8735313893114236,0.3778979403324237,51116.98183619052
4255,2wt%PbTe–CoSb3,500,-0.00017148889089515674,5.047781577715743,0.04493691677101097,16800.443950116605
5830,CeFe4P12,500,8.403987577264467e-05,9.576772560761883,0.0006386866112868484,1732.0729439036645
4257,8wt%PbTe–CoSb3,500,-0.0001875895577982105,4.947613544774202,0.05113020660081105,16874.44498877396
4628,Co4Sb11.75In0.25,500,-0.00020527575094155827,4.199196711475577,0.3166071186128713,63246.06217105433
4542,La0.5Fe4Sb12,500,4.86549365324253e-05,3.212025999103897,0.05501640000972058,138117.89617145245
3367,Ba0.11Yb0.08Co4Sb12,500,-0.0001463147996810875,2.3357188898029824,0.6680959710497256,153334.10569951788
4332,Yb0.3Co4Sb12,500,-0.00014914989685722052,2.449665839836921,0.6629200086727539,144236.39210876802
5832,CeFe4Sb12,500,8.704041259308203e-05,3.1354642121657985,0.004109138332968416,3401.26698607478
4358,CeFe3.9Zn0.1Sb12,500,0.00011827283397353084,2.757273671686763,0.4498443538273731,173916.24647396352
4551,Co4Sb11.5Te0.5,500,-0.0001801362236695814,3.9862240364667145,0.3845303929860039,88183.21635460216
3733,Ba0.32Yb0.1Fe0.37Co3.67Sb12,500,-0.00013722886869668689,3.106553147781536,0.5544244545384007,177229.01367564534
4359,CeFe3.8Zn0.2Sb12,500,0.00011189167458440233,2.8409240282392725,0.4192641351453772,178389.10064813902
4540,La1.5Fe4Sb12,500,9.273750135018752e-05,1.9507820821555013,0.20624934602235045,89328.38870444389
4541,LaFe4Sb12,500,6.501837244604592e-05,2.429131424375326,0.08836621205050528,97858.96965302904
3350,Sr0.21Yb0.03Co4Sb12.12,500,-0.0001450091877505199,3.7787329438387935,0.6303391213133154,255511.4696677597
3366,Ba0.08Yb0.09Co4Sb12,500,-0.0001642285282487078,2.449642925945964,0.7904885942067321,150560.6781300687
3343,Ba0.3(Ir0.11Co0.89)4Sb12,500,-0.00011509046998489116,3.2796456906173344,0.26571262580742233,131580.15325931492
5494,Yb0.3Ca0.1Al0.1Ga0.1In0.1Co3.75Fe0.25Sb12,500,0.00014544729357258502,2.3314180046121646,0.4744452660691687,101439.61514082894
4567,Co4Sb11.5Te0.5,500,-0.00016761566291720908,4.2039958868691345,0.4531744912419293,128916.19915026086
