Repository: starrydata/starrydata_datasets

> [!NOTE]
> **The duplicated `sample_id` issue was fixed on 2026-09-08**
>
> Datasets published between **2026-04-01 and 2026-09-08** contain duplicated
> `sample_id` values: the same `sample_id` can refer to samples belonging to
> **different papers**. Joining tables on `sample_id` alone mixes data from
> unrelated papers.

# starrydata_datasets

Daily per-project splits of the [Starrydata2](https://starrydata.nims.go.jp/) dataset, with a browsable download page at **https://starrydata.github.io/starrydata_datasets/**.

Historically this repository also hosted the raw CSVs (from 2019/7/11 until 2022/12/22); those older archives are still available via git tags.

File: datasets/20190711/20190711_preprocessing_interpolated_data.csv (part 61 of 94)
sampleid,composition,Temperature,Seebeck coefficient,Thermal conductivity,ZT,Electrical conductivity
4275,Co0.94Ni0.06Sb3,500,-0.0001802117603726121,3.4270778950462,0.3295789780300109,58472.74805406768
4396,In0.05Co3.9Ni0.1Sb12 ,500,-0.0002498376197628854,3.084078349591212,0.3513321151474822,34026.98970001956
4568,Co4Sb11.4Te0.6,500,-0.00016209552930751905,4.122538639863037,0.5209028477107821,135390.75622460837
4226,Yb0.2Co3.975Ni0.025Sb12,500,-0.00021584860927568883,3.239640360401242,0.5333208054971261,71178.43007127923
5493,Yb0.3Ca0.1Al0.1Ga0.1In0.1Co3.75Fe0.25Sb12,500,0.0001479578481143426,2.3096617551639422,0.4568383603154447,94295.35600768588
4274,Co0.96Ni0.04Sb3,500,-0.00024572664520805635,3.6123481038142793,0.3541963482998565,37310.97659937726
3748,Nd0.6Fe2Co2Sb11.4Sn0.6,500,0.00018388465101920267,1.3423172111253807,0.5717864827965791,44674.41641170706
4225,Yb0.2Co4Sb12,500,-0.00020352380173093964,3.3198955862917487,0.32064829660393424,43359.4930035998
3361,Ba0.03Yb0Co4Sb12,500,-0.0002451093356534356,3.792419946133436,0.21119525476382492,27830.04010362651
3750,CoSb2.9Se0.1,500,-0.00030629883491133146,2.249405654653746,0.28354860076953736,13499.656600608832
4400,In0.15Co3.8Ni0.2Sb12,500,-0.00020357638076831875,2.5323327604409758,0.5221197265615686,61263.502928062415
5496,Yb0.3Ca0.1Al0.1Ga0.1In0.1Co3.75Fe0.25Sb12,500,0.00014662457741114872,2.317348489820596,0.4591701401331642,95922.63352124896
4315,CoSb3,500,8.502176333712292e-05,3.1453323894660015,0.023396569001789,17777.56947813157
4219,CoSb2.85Te0.15,500,-0.00016263913552164616,4.090786513634731,0.4489818225221914,125729.92628519634
4401,In0.25Co3.8Ni0.2Sb12,500,-0.00019859975855514585,2.694353915327564,0.5153144001704685,67090.64508833947
4603,Yb0.13Ba0.10Co4Sb12,500,-0.00014872498447882838,3.413863168909937,0.6381196129058896,180708.74179444148
3342,Ba0.3(Ir0.05Co0.95)4Sb12,500,-0.00012721993869717476,3.4953458911907784,0.3386847747946979,148795.25648958044
4570,Co4Sb11.4Te0.5S0.1,500,-0.0001804266364355846,3.227541544323412,0.5080725089366018,100745.63240603232
4691,Co4Sb11.6Te0.2Se0.2,500,-0.00027762227541714064,3.186162024524544,0.4013894165303526,30389.206506495968
4218,CoSb2.875Te0.125,500,-0.00017069446817955582,3.810188467445613,0.4652472666853034,110702.11791256319
4602,Yb0.13Ba0.10Co4Sb12,500,-0.0001597512142025929,3.2661357077967272,0.6626804749782544,157459.33070702915
4459,La0.25Ce0.75Fe3CoSb12,500,0.00013265518933545546,2.326695051283096,0.3653779551154094,94501.90778425947
4216,CoSb2.925Te0.075,500,-0.00019741838115791102,4.451793467081637,0.4357958958188973,90339.79362572893
4276,Co0.91Ni0.09Sb3,500,-0.00014749498001231232,2.871962862636292,0.3269438321803797,71211.86679471076
4397,In0.15Co3.9Ni0.1Sb12,500,-0.00022315775976954082,2.613388138090734,0.5715618325877146,58334.57533878722
3664,Tl0.2(Co0.8Rh0.2)4Sb12,500,-0.00017295299024515777,2.778422243998301,0.5487655144100945,102857.82774529603
3749,CoSb2.95Se0.05,500,-0.0003305614461125545,2.9946306049403613,0.2689137106674769,14687.7849155842
4398,In0.25Co3.9Ni0.1Sb12,500,-0.00020531447375946951,2.536245628004623,0.6433723284720555,74094.96348970191
5495,Yb0.3Ca0.1Al0.1Ga0.1In0.1Co3.75Fe0.25Sb12,500,0.0001503082492034825,2.301847251735377,0.4984992135401998,100214.43583334798
4569,Co4Sb11.5Te0.4S0.1,500,-0.00019432883517326183,3.404997522609509,0.5517635436941342,86307.77905381986
3357,K0.09Co4Sb12,500,-0.0002598159571179996,4.173270829801228,0.312429604359284,37909.04569767146
4399,In0.05Co3.8Ni0.2Sb12,500,-0.0002300657420611853,3.1100773497544703,0.3356245141131867,36705.13096740286
3130,Ba0.18ce0.05Co4Sb12.02,500,-0.00013788421326383062,3.644676295201768,0.6320720073352546,230339.83681949
3675,In0.1Rh4Sb12,500,3.504078682710701e-05,6.904053613947325,0.005715675009403454,61238.23266608291
4385,La0.4Ni0.2Co3.8Sb12,500,-0.00012506711824159788,3.30957966108462,0.05379877871510147,19781.49355268597
4386,La0.4Ni0.2Co3.8Sb12,500,-0.00015187219426099406,3.2182829495274503,0.09091041611597876,21708.43044179633
3745,Nd0.6Fe2Co2Sb11.9Sn0.1,500,0.00017006442525197617,1.6464731080819686,0.5527134895887231,62024.37753225241
4271,Yb0.76Fe3.10Ni0.9Sb12,500,0.00013909130414982058,2.6230280720024712,0.4060645618749013,89877.96656613082
4387,La0.4Ni0.2Co3.8Sb12,500,-0.0001517446325021638,3.0101589652617458,0.1247876945438333,26737.832309582183
5771,CoSb2.7Ge0.125Te0.175,500,-0.00021363647259716392,3.416520758592366,0.4175024011572058,57702.069225719
4562,In0.5Co4Sb11.2Ge0.8,500,-0.00017104409873890163,2.6006638698821787,0.23205329477090345,40031.216740035394
4322,CoSb3,500,0.00015376751334573882,7.032437939612494,0.09554292203117963,55756.04006127629
3356,K0Co4Sb12,500,0.0002531656639423738,5.128832015382606,0.16378551185029022,25627.976917000142
5478,Co4Sb11.20Ge0.10Te0.60S0.10,500,-0.000168550169169792,3.2065987756119623,0.5490451458120121,114926.86086232564
4235,CoSb3+2wt%Al2O3,500,0.00016646092298930136,5.699424775509103,0.07264055038904088,24891.925093158385
4561,In0.5Co4Sb11Ge1,500,-0.00015163249358899781,2.3281345997719622,0.20679016057285451,40759.561459540804
3349,Sr0.16Yb0.03Co4Sb11.82,500,-0.00015227084091357852,3.5152087655296054,0.6548098216386651,222197.82611999195
4270,Yb0.70Fe2.98Ni1.02Sb12,500,0.00012778157085010573,2.5244368837291,0.3863502787297133,97145.69828720749
4383,Ca0.25Ce0.75Fe4Sb12,500,0.00010796360507612542,2.9580589399450066,0.36377927617894107,182570.83176051106
5772,CoSb2.65Ge0.125Te0.225,500,-0.00018331441476643792,3.482728763761852,0.44063630134052656,84274.77471439225
4526,Mm0.9Fe3.5Co0.5Sb11.5,500,0.00013470937297708073,2.399975262778438,0.4944054110284055,120584.25167898215
3348,Sr0.21Co4Sb12.25,500,-0.00016141049523587926,3.9212028274584867,0.5386027596783619,176080.91045011644
4324,Ca0.1Ce0.1Co4Sb12,500,-0.00022551963207574752,3.1122199169805542,0.3648954989029773,49492.586148765935
3132,Ba0.39Ce0.02Co4Sb12.05,500,-0.0001075871712950202,4.379367965518405,0.4513878746585369,320946.5658636405
4384,CeFe4Sb12,500,0.00010958288653492354,2.9114332863869112,0.3666493757144476,164352.1349916956
4525,Mm0.9Fe3.5Co0.5Sb11,500,0.00013200724738958046,2.426101341803665,0.43446874990894857,122172.67739852467
3744,Nd0.6Fe2Co2Sb12,500,0.00016624464368820074,1.8959318096162836,0.4969382412628485,68168.09459316563
5477,Co4Sb11.30Ge0.10Te0.60,500,-0.0001623080200270077,4.1501579543537455,0.4578771672398427,133630.8969629879
4232,CoSb3,500,0.00015871540003468856,6.581784266125615,0.07893905609830833,37459.383304959316
4273,Co0.99Ni0.01Sb3,500,-0.00030379621242554694,4.180630580196862,0.2162406785598592,16655.807516928646
4228,Yb0.2Co3.875Ni0.125Sb12,500,-0.00017325319655408464,3.2077313905997697,0.4126971787488046,86712.27995293867
3747,Nd0.6Fe2Co2Sb11.6Sn0.4,500,0.00018976526695063447,1.2496820544009737,0.7088674696649164,48089.585188384255
4565,In0.5Co4Sb11Ge1,500,-0.00014277064846381722,2.9920994586945167,0.2632502628217071,82153.77659894551
3672,In0.15Rh4Sb12,500,3.0293468768299378e-05,6.958021445715495,0.003544336871451948,61997.35978094192
4227,Yb0.2Co3.95Ni0.05Sb12,500,-0.00019962185855792926,3.1836153289189464,0.6173877458298754,92635.88790759
5492,Yb0.3Ca0.1Al0.1Ga0.1In0.1Co3.75Fe0.25Sb12,500,0.00014361292713902757,2.358123025821525,0.4629097534642594,103146.28129351382
3345,In0.1Co4Sb12,500,-0.0002722874767577498,2.5497170177388524,0.6098502300714221,43239.24854368472
4564,In0.5Co4Sb11Ge1,500,-0.0001930797466486509,2.2269928956739764,0.4035430901813897,47607.19516093522
5770,CoSb2.75Ge0.125Te0.125,500,-0.0003251815329948948,3.0017296234936506,0.1358087094467535,8394.959156142293
4521,In0.05Co4Sb11.9Te0.1,500,-0.00027422290986242864,5.9610984998762415,0.19303748793791173,31819.89643893024
3347,In0.3Co4Sb12,500,-0.00022545520535601879,2.8773996310124224,0.550054035063746,66194.73177682544
4234,CoSb3+1wt%Al2O3,500,0.00016726205802955872,5.9687710680328,0.07013426515635984,25564.715658943398
3131,Ba0.27Ce0.04Co4sb12.02,500,-0.0001191908609032112,4.2329486565187855,0.5127071605729349,277835.9320034193
4563,In0.5Co4Sb11.5Ge0.5,500,-0.00017485921780952863,2.4289600518388244,0.40895444384030893,62180.10258199289
3665,Co4Sb11.5Te0.5,500,-0.00023367414199347529,2.3401924740626043,0.2269709575415183,19929.732974818122
3746,Nd0.6Fe2Co2Sb11.8Sn0.2,500,0.000175104705397377,1.4063818071970924,0.6263141188570889,57100.242443499854
3346,In0.2Co4Sb12,500,-0.00025330084592070174,2.8779472368079952,0.5692735742540234,54930.86076259281
4233,CoSb3+0.6wt%Al2O3,500,0.0001688236433572386,6.071060921477344,0.07350596474965808,27138.87564865417
3236,Fe0.2Co3.8Sb11.5Te0.5,500,-0.00022561249220501119,2.827576770035112,0.6510836625122707,64280.03508236608
5384,LaFe4Sb12,500,0.00011351842635120648,3.115052012473023,0.4032259499592065,191502.65652235612
5045,In0.144Co4Sb12,500,-0.00020600629430570533,2.9736347514605757,0.606516623101834,85982.91183400548
5376,Gd0.17Fe1.03Co2.97Sb12,500,0.00012024300844766067,1.966683055233262,0.28967951227330785,69896.38170975233
3272,Pr0.02856Nd0.57144Fe3CoSb12,500,0.00014752472146104044,1.5984474791214185,0.6634356213135817,97953.32039515306
3941,CoSb3,500,0.00010626564211772688,5.424889435517288,0.02734956204167727,24245.140328747133
3239,Fe0.2Co3.8Sb11.5Te0.5,500,-0.0002808180789833582,2.2246839522796904,0.4387052164206421,25285.38110409492
3942,Ba0.44Co4Sb12.13,500,-0.00013223445887870192,4.125921122248909,0.3570470586515315,187389.649641135
4043,Ca0.05Ce0.15Co4Sb12,500,-0.00015883038914129942,3.686189845529853,0.5238149175126161,146957.85957050027
5711,In0.16Co4Sb12,500,-0.00015116958576025678,2.01766802692986,0.3782140648017128,63588.82356384888
3943,Ba0.33Co4Sb12.16,500,-0.0001424477800441729,3.7510851216931878,0.4545287001701146,194418.02705666915
5374,In0.23Co4Sb11.79,500,-0.00021507528611398798,3.0853395599956777,0.6097701088605152,82233.38200272637
5044,In0.16Co4Sb12,500,-0.0001995887043304468,2.9633427598039623,0.5929069956608869,92600.40000261072
3587,Fe0.375 Ni0.375Co0.25Sb3,500,-0.00011269130137193333,2.4156090210493275,0.12857307431848158,51222.18242183641
4045,Ca0.15Ce0.075Co4Sb12,500,-0.00017583802465448287,3.878110831045757,0.5551887400648432,139272.46716149087
3619,Fe0.6Co3.4Sb12,500,0.00015542493940132185,4.609028257024433,0.0908989069653252,41521.19477111908
3308,Yb0.45Co4Sb12,500,-0.000135657770521503,3.478276043095448,0.5395594195155589,205851.70090300235
3584,Fe0.25Ni0.25Co0.5Sb3,500,9.933493087070644e-05,2.282218920506935,0.025456528351981863,11403.654374217263
4055,In0.25Co3FeSb12,500,0.00011504323155117072,1.894219846098606,0.15796384235699729,43818.74454188813
3270,Pr0.02856Nd0.57144Fe3CoSb12,500,0.0001549470002504415,1.6973105062796776,0.7146461585330002,96004.59605716432
4056,In0.25Co2.5Fe1.5Sb12,500,0.00011023687100423154,2.00394757632281,0.2318831799473617,74949.73531423043
5378,Gd0.28Fe1.48Co2.52Sb12,500,0.00012931812520998383,1.830832889482852,0.4091161827404851,85921.52045773713
3309,Yb0.5Co4Sb12,500,-0.00012190368234191964,4.102410979577315,0.4165868700917888,230972.35228754784
5379,Gd0.36Fe1.44Co2.56Sb12,500,0.00013327737451498747,1.7192053491826014,0.4155836503226989,76675.78882854403
4904,CaFe2Co2Sb12,500,0.0001329044966690922,2.4355989366459294,0.35690958562901537,83364.39095091903
4054,In0.25Co3.5Fe0.5Sb12,500,0.00010997224671787842,1.9239227876193503,0.08718233877477144,25881.528804373807
5377,Gd0.25Fe0.98Co3.02Sb12,500,0.00014641029931154918,1.7123380369441763,0.3316758790466123,48854.52403507986
5713,In0.4Co4Sb12,500,-0.00017253701840702995,2.0802996951637605,0.5742128441704041,76167.14571206176
4051,In0.05Co3.5Fe0.5Sb12,500,9.154963696894352e-05,2.3519182422285816,0.08428049267098361,44650.53972823995
4052,In0.05Co3FeSb12,500,0.00010035603827056044,2.2622707909819466,0.10598249698209904,47224.43382661021
5590,Ce0.75Yb0.25Fe3.5Co0.5Sb12,500,0.00011930287211111023,2.3145434388228177,0.5041194808422816,156607.54943224092
4053,In0.05Co2.5Fe1.5Sb12,500,9.145418434030392e-05,2.230451769163351,0.1401604954602972,73561.60162587694
3271,Pr0.02856Nd0.57144Fe3CoSb12,500,0.0001588005760837359,1.787621887093863,0.702480390755575,99443.05015176973
5043,In0.131Co4Sb12,500,-0.00021364758555381566,3.057427255574794,0.5551454756404428,76463.39998479247
4905,CaFe2.5Co1.5Sb12,500,0.00014135991733935525,2.6173116743271887,0.4534763325057747,98148.72447883264
4915,La0.68Ce0.22Fe3.6Co0.4Sb12,500,0.000137760598330984,2.5020440773273047,0.5555484994637807,149288.1866852069
3590,Fe0.6Co3.4Sb12,500,0.00011544417262777464,4.0307083488364635,0.13652803707864036,70243.55069996999
4038,CoSb2.95Sn0.05,500,5.750323259308507e-05,4.092394236483933,0.04681355596656411,107589.63960777463
5369,Ba0.23In0.04Co4Sb11.75 ,500,-0.00018273779474878063,3.751783548323504,0.5629154071455491,123096.75622066073
3947,Ba0.23Co4Sb12.16,500,-0.0001314129807047492,3.6214819705956898,0.3540842206704238,162693.49880251405
4037,CoSb2.975Sn0.025,500,5.997112874388949e-05,5.146453854158789,0.05039544331159407,118890.9024084024
5370,Ba0.17In0.08Co4Sb11.82,500,-0.000197772509266608,3.20184543752521,0.5702377646038338,94098.52942572393
4040,CoSb2.85Sn0.15,500,4.863725483760976e-05,2.7944740104073134,0.03496618751626812,90645.71690088462
4039,CoSb2.9Sn0.1,500,4.910594122409198e-05,3.2109871127222807,0.0314660984655496,93646.75712523727
4916,La0.68Ce0.22Fe3.5Co0.5Sb12,500,0.00014296397103598303,2.326762903217896,0.6182682923068776,134476.92497119593
4034,TlFe2.5Ni1.5Sb12,500,-5.994356379650912e-05,2.9196888735556916,0.011689424244981109,18105.712833202484
4918,La0.68Ce0.22Fe3.2Co0.8Sb12,500,0.00016229855262507034,2.11939837191376,0.5705055311830224,86369.11172305647
4917,La0.68Ce0.22Fe3.4Co0.6Sb12,500,0.00015270777684995782,2.3005559342915225,0.5874925311654251,109669.58812480001
5368,Ba0.27Co4Sb11.84 ,500,-0.00017136568594938481,4.705355920456079,0.4438203558778822,148215.464341087
3948,Ba0.25Co4Sb12.07,500,-0.00013171611175329302,3.2613613701499884,0.38318448805703387,161026.71330327913
4036,CoSb2.99Sn0.01,500,0.00010673989047787092,5.908591088370272,0.08978098245977906,100816.16487201767
4035,CoSb3,500,0.00019059271565806792,6.606280759467538,0.09952166953441102,35556.411714356465
4041,Ca0.25Co4Sb12,500,-0.00016189796279784873,4.5461042330179255,0.57064517231712,173296.88526867607
4907,CaFe3.5Co0.5Sb12,500,0.000108524302653958,3.2592578956576164,0.4518474315459674,207512.47354141605
5372,Ba0.09In0.17Co4Sb11.74,500,-0.00018706342852878676,3.167633781671112,0.6154197906855736,110600.01811325508
5042,In0.113Co4Sb12,500,-0.00022728584548900585,3.131752140526297,0.5159764844451783,65184.12858362526
3306,Yb0.2Co4Sb12,500,-0.00016923213088896442,2.9986903679940937,0.7112895298004087,150976.82761980777
3944,Ba0.20Co4Sb12.97,500,-0.00016240418690527,2.591376315961807,0.2092057294953681,44054.35905583311
4906,CaFe3Co1Sb12,500,0.000125412202151482,2.678271324121837,0.46352481143581503,150159.372316739
5373,Ba0.04In0.22Co4Sb11.83,500,-0.0002098956654405933,3.0775992917430344,0.6097087383733989,83903.92844541688
3307,Yb0.35Co4Sb12,500,-0.00015346878974440255,2.792223671969863,0.7726128576768092,186065.9074783119
5591,Ce0.5Yb0.5Fe3.5Co0.5Sb12,500,0.00011578298212621641,2.598914437981412,0.4601434091290266,170536.55055753046
3418,In0.081Co4Sb11.973,500,-0.00028478687453600094,2.6721909135783006,0.5645162797463691,36439.33275250018
3589,Fe0.3Co3.7Sb12,500,0.00020537553563332355,4.842047100214464,0.1116605270735526,26938.756405927128
5371,Ba0.13In0.14Co4Sb11.75 ,500,-0.00018978500621605107,3.2918817996965037,0.7270212276848738,140699.25929108626
3618,CoSb3,500,0.00014746803563317978,4.61662357488291,0.14614533521892792,70195.29971941197
3925,CoSb3,500,5.015852550541749e-05,3.3622385347994257,0.03625139855745418,95671.76792923652
5234,CoSb2.8Sn0.005Te0.195,500,-0.00017520678808695219,2.652360267147944,0.6617028505553157,108361.30773823216
5235,CoSb2.8Sn0.01Te0.99,500,-0.00017774218653014186,2.7131392900035003,0.604083179775135,98165.40739986347
3926,CoSb3,500,4.912550672136421e-05,4.857218478210296,0.039613128820295884,164666.12500812626
3927,CoSb3,500,4.847162654854852e-05,5.260793324362241,0.04084572161251898,181768.54780029407
3268,Pr0.02856Nd0.57144Fe3CoSb12,500,0.00015633904265555614,2.2885347557606157,0.6373589762270955,118371.45120804675
5385,CeFe4Sb12,500,0.00011460213723281504,2.7550880256701022,0.4599838832148369,186556.08087235468
5387,NdFe4Sb12,500,0.0001189224322332327,2.546426436809801,0.4950141618241619,188492.28480066985
5726,Yb0.2Co4Sb12,500,-0.00016478331106874503,2.5152843996708016,0.4782170692166837,82087.83571276057
4086,n0.2Ce0.15Co4Sb12,500,-0.0002287204975343257,1.7786126636710653,0.6940039867769756,45807.33867865466
4087,In0.2Ce0.15Co4Sb12,500,-0.0002220288094833084,1.3286416385346445,0.7832706600325647,41333.224265839424
4088,In0.2Co4Sb12,500,-0.00022907788926901888,2.535478252281574,0.7097799605709744,67074.76730199893
5239,RhSb3 ,500,6.115828528904158e-05,8.32372793363282,0.032094382106673376,142845.41008572097
3311,La0.8Ti0.1Ga0.1Fe3CoSb12,500,0.0001730713200873963,1.8938693591955496,0.6932573924486084,89383.70403053945
5236,CoSb2.8Sn0.03Te0.97,500,-0.00018983076187588903,2.9032064437532745,0.5565136858851982,84776.75607769014
3312,La0.8Ti0.1Ga0.1Fe3CoSb12,500,0.00017427016289842982,1.7951861659273534,0.7418100126984188,89227.19683027061
3238,Fe0.2Co3.8Sb11.5Te0.5,500,-0.0002353988245693099,2.8266246591344686,0.670473742936835,68051.28617459205
5672,Ba0.1Yb0.2Al0.1La0.05Gd0.05Ga0.1In0.1Co3.75Fe0.25Sb12,500,-0.00016421082222699084,2.360971070718191,0.6998711839078624,119532.39956147745
5375,Gd0.07Fe0.51Co3.49Sb12,500,0.00011347630802789851,2.221718549189811,0.18004587169618208,50230.55398408184
5177,Co4Sb12,500,0.0001812082886044684,5.326155860044693,0.07097592916278866,19317.84182239594
3457,YbFe4Sb12,500,0.00010179969091454004,3.6364047905729104,0.351552855481166,246438.8452527193
5380,Gd0.41Fe1.48Co2.52Sb12,500,0.00015250654070969502,1.6509006040376342,0.4884294354596921,65963.01995606037
3583,CoSb3,500,9.83691310374661e-05,5.6656711287937105,0.021107810529120696,23098.145976865126
3928,CoSb3,500,5.549891886286423e-05,3.3192340897234685,0.05368161502986135,116722.01613567461
5715,In1.2Co4Sb12,500,-0.0001487572804614379,3.4744191489633978,0.3698974027757769,93837.89993560886
3310,Yb0.35Co4Sb12,500,-0.00016586682920947374,2.6911191267977337,0.8084478526540971,158083.16980657386
5673,Ba0.1Yb0.2Al0.1La0.05Eu0.05Ga0.1In0.1Co3.75Fe0.25Sb12,500,-0.00015259214385658792,2.254423795852253,0.7360982024338858,139336.34497074466
4070,CeFe3.5Co0.5Sb12,500,0.0001325926049371758,2.2486471290497403,0.4651541327058343,121711.06352179525
3929,CoSb3,500,5.0756889139909194e-05,5.111100413288013,0.03677831823171107,149904.5679455211
5383,BaFe4Sb12,500,9.223447652138412e-05,4.111595432700896,0.26156315691881715,251249.5856478344
3269,Pr0.02856Nd0.57144Fe3CoSb12,500,0.00015325987229251328,1.7616856663774314,0.7244656787639876,109451.1013855492
5178,Nd0.016Co4Sb12 ,500,-0.00024698332837878726,3.498311699943028,0.0945269366093806,11018.02178715069
4069,CeFe3.6Co0.4Sb12,500,0.00012738503943339474,2.3677459199235718,0.4742202868755686,139113.16115866107
5381,CaFe4SB12,500,9.694764736118251e-05,3.7364921277488894,0.3241019673758517,258786.00212042851
4065,CeFe4Sb12,500,0.00011544363974055803,2.7494608711329502,0.4345305777145838,176118.9006016778
4066,CeFe3.9Co0.1Sb12,500,0.00011750953167937532,2.656907698909754,0.43650417115864665,165133.5291384505
5382,SrFe4Sb12,500,9.79097315817832e-05,4.169166507817825,0.2995881448244496,269109.53884408966
5179,Nd0.052Co4Sb12,500,-0.0002031721262273109,3.3288343970513834,0.17676326337690146,27811.594572737504
4067,CeFe3.8Co0.2Sb12,500,0.00012378518932645204,2.588039186638839,0.4582486057452018,153876.38500392655
3930,CoSb3,500,5.1266570364420096e-05,5.184876921984952,0.04166157542479354,166084.52876268254
4068,CeFe3.7Co0.3Sb12,500,0.0001275498842968235,2.479681126478182,0.4532563883983458,148197.09529921
4968,Ce0.2Co3.95Fe0.05Sb12,500,-0.00015563891628501855,3.082766703377406,0.6466776938958105,151224.15450115778
4967,Ce0.2Co4Sb12,500,-0.00018114807637668016,3.185816722003972,0.5527750891625239,97419.42117670216
3964,In0.1Yb0.2Co4Sb12,500,-0.00018595608553526104,3.0618963261409347,0.5406904488619455,103088.55754406123
4966,In0.25Ce0.05Co4Sb12,500,-0.00018082135763847706,2.6779174814236604,0.715022574704345,114289.04231584026
3992,Ga0.99Zn0.01Sb,500,0.00011047011345928729,13.377785750765119,0.059153872069686135,135549.8441366222
4972,Ba0.3In0.3Co4Sb12,500,-0.00015727546402196342,3.367171110469486,0.5498629233692507,147698.45730509955
4971,Ba0.3In0.3Co4Sb12,500,-0.00014351253181244054,3.5298766515572755,0.5925969154892556,188207.6316369035
3249,Pr0.02856Nd0.57144Fe3CoSb12,500,0.00015005369581793374,2.4107826472462293,0.6086926711158895,134656.70796639536
4970,Ce0.2Co3.975Mn0.025Sb12,500,-0.00016047984261145153,3.2151688855582017,0.6570718773387374,157342.24171082277
4969,Ce0.2Co3.9Fe0.1Sb12,500,-0.00016698508675000494,2.950220490620151,0.6062139189290102,134608.3942034678
4002,Ba0.31Yb0.04Co2.7Fe1.1Sb12,500,9.959980067352471e-05,2.3122642733854573,0.1684327623415416,84262.65618113689
4961,CoSb3,500,-0.0001849522171681876,3.255892450738173,0.3719714594411839,69215.45405201924
5697,Yb0.2Co4Sb12,500,-0.00018939148236076208,3.3914974022792146,0.273197068123166,45982.58414308697
4003,Ba0.26Yb0.10Co2.8Fe0.9Sb12,500,0.0001111587175224842,2.0628961155155356,0.20892579278444945,74932.3344271115
5354,Co4Sb12.24,500,0.00014215694463471423,5.617622622696486,0.04858492479773795,24645.77237106886
4960,CoSb3,500,-0.00017766675763673085,3.460343376296948,0.355097910253596,76568.53096240861
4959,CoSb3,500,-0.00017510768336036192,3.2541825686290764,0.4095184440851961,85480.93399830813
4004,Ba0.30Yb0.16Co2.6Fe1.1Sb12,500,0.00011459105013246682,1.9955095595286652,0.2376350651514105,75872.00796135518
4958,CoSb3,500,-0.00017063879267909795,4.3992062733188835,0.3122420347879151,90099.36959728794
5355,Ca0.05Co4Sb12.43,500,-0.00019864988181510945,3.838681549686517,0.139364231694415,26067.671728965262
3962,In0.1Yb0.05Co4Sb12,500,-0.00027654999475856183,2.870355121880734,0.542269353866613,41839.20816258859
4962,CoSb3,500,-0.00019847346843050978,2.5783112854405,0.4162266189431912,53474.606651833565
3997,Tl0.1In0.1Co4Sb12,500,-0.0002382537258759008,3.0088749722980177,0.5412095504214909,57959.44989533696
3155,Yb0.95Fe3.5Ni0.5Sb12,500,0.00012880155975336874,2.863011751071065,0.4733115096386129,157876.13774411677
3998,TI0.1In0.2Co4Sb12,500,-0.00021463269389492305,2.857917741145723,0.6833342367765525,83793.73821712309
4965,In0.2Ce0.2Co4Sb12,500,-0.00015697733369268303,2.7729729590152954,0.7516708620183452,166786.80346304525
3999,TI0.1In0.3Co4Sb12,500,-0.00020615339736187926,2.8962718390281923,0.8041604496538879,109829.78688702188
3963,In0.1Yb0.1Co4Sb12,500,-0.00020542615644311588,2.6210273199459517,0.7297732863054207,100697.42722198114
4964,In0.2Ce0.15Co4Sb12,500,-0.00018048675585211415,2.964556162694873,0.8447492461337884,152028.40837154927
5595,Ce0.25Yb0.75Fe3CoSb12,500,0.00012661347755768158,2.2962106045231416,0.4701151369984269,132015.4537570192
4963,In0.15Ce0.15Co4Sb12,500,-0.00017179428495414265,3.133199692396848,0.7776445378407364,156580.91661578527
4973,Ba0.3In0.3Co4Sb12,500,-0.0001615386351337009,3.2294673268960135,0.5639821389558705,137375.46402423133
5332,Ba0.3Co4Sb12,500,-0.00015595548513968723,4.3997788671479405,0.2506951195886899,73485.00106942463
3434,DD0.78Fe3.2Co0.8Sb12,500,0.00011933241674504429,2.4316208586341066,0.5176974173019241,176801.10780704115
4005,Ba0.27Yb0.25Co2.6Fe1.0Sb12,500,8.768214669467746e-05,2.7984165247353654,0.15046256136958014,109150.67112654533
4982,CoSb2.75Ge0.075Te0.175,500,-0.00016706317658352196,3.844048846148999,0.50458474772974,114801.03524477154
5334,Ba0.3Ni0.05Co3.95Sb12,500,-0.0001403528838782317,4.053723749416567,0.5399608917995267,202438.0831583888
3989,Ga0.999Zn0.001Sb,500,0.00022158237526791934,13.47955607491014,0.06319645272752028,36534.968943917454
4976,Ba0.3In0.3Co4Sb12,500,-0.00016834272324739034,3.024849756983233,0.7796518763101532,171436.30387644452
4975,Ba0.3In0.3Co4Sb12,500,-0.00016305631660584174,3.087407811935451,0.7339700969614389,167415.17523583875
3990,Ga0.998Zn0.002Sb,500,0.00018496615306330918,13.390304515312865,0.070190131433714,58353.853313047235
4995,Ba0.42Ni4Sb8.2Sn3.8,500,-4.5467495161556015e-05,7.7158940287318805,0.07372369227309475,476428.8767338481
5335,Ba0.3Ni0.08Co3.92Sb12,500,-0.00012662081143463794,4.4573504359281175,0.5160689910386487,272783.7041451207
4974,Ba0.3In0.3Co4Sb12,500,-0.00015132213346454986,3.318643468981595,0.6239698238635065,174163.0398021054
3991,Ga0.995Zn0.005Sb,500,0.000127054626573755,13.284592493440421,0.06183331323392384,107419.87482000551
5333,Ba0.3Ni0.02Co3.98Sb12,500,-0.00014339981771840316,4.217286651766703,0.4113971582659383,153475.03771813068
3985,In0.16Co4Sb11.90Ge0.10,500,-0.0003115368507327081,2.097072072016409,0.3873285986479704,17245.34344295066
4994,Ni4Sb8.2Sn3.8,500,-5.4226021890949217e-05,7.627463399019583,0.09156302674297656,385805.3475945721
4981,CoSb2.75Ge0.05Te0.2,500,-0.00015842066064530882,3.8173074159600633,0.5369025089766652,139227.4260520832
3986,In0.16Co4Sb11.80Ge0.20,500,-0.0002637509001112769,2.5369455899406357,0.09880495514022147,7284.64856898172
3433,DD0.86Fe4Sb12,500,0.00023092816919008456,3.184942916037169,0.5616697145172953,71187.15113030396
3987,In0.16Co4Sb11.70Ge0.30,500,0.00016454977760785392,3.1442693212926365,0.04589708599706088,11003.369574967539
3984,In0.16Co4Sb11.95Ge0.05,500,-0.0002680031011896724,2.004205333899627,0.5009676482807368,29063.66963578666
5698,Yb0.2In0.05Co4Sb12,500,-0.00021081008228217055,3.3449136094815346,0.5364118426110457,80150.15957765996
3479,CoSb3/WO3,500,0.000155775947303545,2.039883982619827,0.2769009485505194,44505.198625805046
3594,Ni0.3Co3.4Sb12,500,-0.00016134673926048175,3.3539436907512865,0.6306110795501693,162490.1253028243
4934,Yb0.23Co4Sb12,500,-0.00015331161460169318,3.1864330994257246,0.7334775360011809,200623.33926655608
4933,Yb0.21Co4Sb12,500,-0.00016043289524625436,3.1689545408604625,0.7082107742249426,174863.29055810266
3442,DD0.08Fe2Ni2Sb12,500,-0.0001034193529329174,3.127438116844292,0.05935260310478574,39674.97487453002
5593,Ce0.75Yb0.25Fe3CoSb12,500,0.00013892794089281592,2.117053300554453,0.4515743234676906,97676.38655556392
4020,YbFe3PtSb12,500,0.00016731094450515445,2.0103523657049336,0.4856009715415223,60156.527382018
4935,Yb0.26Co4Sb12,500,-0.0001410379005930778,3.3053648320484044,0.6779978571883026,224493.64599531225
4937,Yb0.35Co4Sb12,500,-0.00011998172609700739,3.567830902465908,0.5265408962849539,260227.6692719261
3441,DD0.40Fe2.3Ni1.2Sb12,500,0.00012890747636148755,2.656374743907828,0.1178450926443601,40674.450424406015
4936,Yb0.29Co4Sb12,500,-0.00012990964922578893,3.437099672112633,0.577158557233683,238186.32510307353
5702,Ba0.05Yb0.13Eu0.04Co4Sb12,500,-0.00019442217719894286,2.5643010708944023,7.55921096126714e-11,1.0256138353223492e-05
4926,(GaVF)0.087Co4Sb5.9565(GaSb)0.0435,500,-0.0002720164462136701,2.7739276256220062,0.5318092389252075,39320.84977962458
4029,Fe2.5Ni1.5Sb12,500,5.145019054322744e-05,4.058190810042023,0.012266133897711027,34318.14207739652
4922,(GaVF)xCo4Sb12,500,-0.0002927764681988737,2.7322049299066045,0.4843106924777718,30874.148492965982
5592,Ce0.25Yb0.75Fe3.5Co0.5Sb12,500,0.00011374578319407692,2.617167274725245,0.4833095346752217,190135.26674526065
4030,Tl0.2Fe2.5Ni1.5Sb12,500,7.373160694028758e-05,3.688378047423748,0.03012301372618009,39380.741834518616
4927,(GaVF)0.1Co4Sb5.95(GaSb)0.05,500,-0.0002790414158201558,2.5842523463090266,0.4241949583983207,27626.062094762492
4923,Co4Sb12-x(GaSb)x,500,-0.0002797047534551057,2.46972274680709,0.4579364797503161,28912.37342906811
3421,In0.276Co4Sb11.908,500,-0.0002064348746374408,2.6251675753227253,0.7817564762134996,96076.10241464595
4925,(GaVF)0.067Co4Sb5.9665(GaSb)0.0335,500,-0.00030663787383027307,2.7120338425167563,0.35266341518708016,21358.151141154507
3419,In0.106Co4Sb11.947,500,-0.000248594052839384,2.5400029086052838,0.8491000988231607,68827.12822882406
4924,(GaVF)0.027Co4Sb5.9865(GaSb)0.0135,500,-0.00031910483478642603,2.675235633171785,0.23013736780421146,12002.457024185192
3420,In0.207Co4Sb11.931,500,-0.00022103068142809086,2.5054008674968458,0.7924209658792503,81927.94698191532
3439,DD0.76Fe3.4Ni0.6Sb12,500,0.00018382211668980668,2.7470512763869674,0.6925696911234906,113736.59139126225
4010,Ba0.16Yb0.23Co2.1Fe2.3Sb12,500,7.750082796456055e-05,2.005609817023597,0.09508477278529526,74040.96620124426
5699,Yb0.2In0.1Co4Sb12,500,-0.00018185990669467519,3.4259072265288317,0.5085511723482606,101968.22116566164
3296,FeSb2.1Te0.9,500,0.00016921260898190802,2.2101900340565743,0.2341209480184181,38189.92460961017
4011,Ba0.15Yb0.27Co2.2Fe1.9Sb12,500,9.498766250137184e-05,2.3067076816294705,0.16184190466766374,85190.78689332829
3297,FeSb2.15Te0.85,500,0.00015518775026026886,2.3447203578377662,0.2852060294398769,55590.148687598536
4012,Ba0.16Yb0.41Co1.9Fe2.0Sb12,500,0.00010172279324229872,2.0825677364331505,0.22489576693533356,90850.5108713494
5594,Ce0.5Yb0.5Fe3CoSb12,500,0.00012896400338068405,2.3265465337274573,0.4213110114450329,115889.64228704855
3298,FeSb2.2Te0.8,500,0.00014566912424408628,2.3556731581960393,0.3046971266787233,67937.05512684911
4013,Ba0.13Yb0.47Co1.9Fe1.9Sb12,500,0.0001116919108231861,2.0077248448586107,0.3167901901591659,99666.13798261898
5357,Ca0.2Co4Sb12.46,500,-0.00014942673822061943,3.8410872136439727,0.15182869054371245,44811.62409211316
4006,Ba0.27Yb0.18Co2.3Fe1.8Sb12,500,0.00010378664728996255,2.178852696992624,0.2090031622386652,81799.69718935862
3294,FeSb2Te1,500,0.00019539186778993128,2.214061276297199,0.17560904920892928,20807.76788750901
4957,Yb0.15Co4Sb12,500,-0.00018954294345594535,3.910115925373268,0.558226089013104,108482.73057714367
4007,Ba0.33Yb0.30Co2.6Fe1.6Sb12,500,0.00011322784284089487,2.02845205317934,0.2525442621555207,79554.90909635053
3295,FeSb2.05Te0.95,500,0.00017028813126621688,2.3017073594581317,0.16857263104917247,29104.288654884982
5356,Ca0.08Co4Sb12.45,500,-0.0001650727414412955,4.051857323459721,0.1398246315672705,35198.42678543328
4008,Ba0.33Yb0.37Co2.7Fe1.6Sb12,500,0.00011617636922622073,2.0273409165307603,0.2743033175880853,80667.47720365053
4955,Yb0.15Co4Sb12,500,-0.00019285964692440232,3.7604531895260824,0.2902730048449539,51280.99071277088
4009,Ba0.28Yb0.47Co2.6Fe1.4Sb12,500,0.00011278500029714368,2.0988627108749367,0.21739094960365654,71077.19075564419
4956,Yb0.15Co4Sb12,500,-0.00019566954619758232,3.9242911342812223,0.5569070835509856,101423.77024283457
5700,Yb0.2In0.2Co4Sb12,500,-0.0001731202952372864,3.0713450862649445,0.6270047150485473,127331.98634092591
5701,Ba0.08Yb0.14Eu0.02Co4Sb12,500,-0.00018768106184402372,2.563308841664994,6.520021953360395e-11,9.48940725282308e-06
4014,Ba0.13Yb0.56Co1.8Fe2.0Sb12,500,0.00011709487934740044,1.771367753571618,0.35184348039507185,89828.21014989795
3299,FeSb2.25Te0.75,500,9.743898258812612e-05,2.380214401670435,0.17718214008716512,86862.02358452062
4089,In0.2Co4Sb12,500,-0.00023659761561696969,2.504858098779424,0.644415350542165,56353.83023796634
5242,Co0.73Rh0.27Sb3,500,0.00019670234854232642,4.863269493297574,0.042541850284427626,10694.380113241159
3334,Tl0Fe1Co3Sb12,500,0.00010239335093800928,3.459053717610536,0.0955696523920292,60756.52546976027
4137,La0.8Ba0.01Ga0.1Ti0.1Fe3CoSb12,500,0.00014783473386755292,2.1800760003842643,0.4669379801876119,89952.90107746143
5272,CoSb3+2wt.%ZnO,500,0.00021195777670570732,5.121288702264822,0.07561202001978709,15683.423794974646
5262,Ce0.11Co4Sb12,500,-0.0002271077861200085,3.51240803343815,0.4588273602053052,62491.39466752688
3467,Ga0.1Co4Sb11.7Te0.3,500,-0.00022280820009614903,3.518194571001015,0.3757878808309592,56413.82711418139
3655,(Co0.9Rh0.1)4Sb12,500,-0.0002596177520320514,4.783729981298219,0.08215757862007766,12131.510888969631
4138,La0.7Ba0.01ga0.1Ti0.1Fe3CoSb12,500,0.0001426908349648891,2.2951634663483493,0.4601755205323646,100812.33525387837
3335,Tl0.2Fe1Co3Sb12,500,0.00012120658894403665,2.2767298191550336,0.16962499311253154,56550.759741544425
4134,La0.3Ca0.1Al0.1Ga0.1In0.2Co3.75Fe0.25Sb12,500,-0.0001604909577096251,2.803246066811524,0.5686307345483063,118207.03334864715
5261,Co4Sb12,500,5.910978098228741e-05,6.1092651795737005,0.00041479991948358463,1450.570814882341
5291,Ca0.35Ce0.35Nd0.35Fe3.5CoSb12,500,0.00015548530533228918,1.8945226218265865,0.5802466648014726,87817.62813157246
3470,Yb0La0.85Fe2.7Co1.3Sb12,500,0.00018672511302931705,1.9061887828436808,0.4726328569917545,53571.479559490384
4135,Yb0.3ca0.1Al0.1Ga0.1In0.2Co3.75Fe0.25Sb12,500,-0.000159800882795162,2.8641189398928986,0.5451795505446124,123342.1301850971
5652,Ce0.6Fe2Co2Sb12,500,0.00015826856890010631,1.8573644294656544,0.4105024221620394,60877.035126096845
5264,Ce0.2Co4Sb10.9Sn1.1,500,7.074595194991352e-05,1.9168907224924263,0.07113136264536007,54486.04566033178
4143,Co4Sb11.3Te0.5Se0.2,500,-0.00019105843650092528,3.0075996987147144,0.4751505517134474,72786.88305821238
5290,Ca0.4Ce0.35Nd0.35Fe3.5Co0.5Sb12,500,0.0001355779781828171,2.202427352714478,0.5761542459773146,130970.19690552133
4784,Sn1.50Co8Sb24,500,5.5511224168360975e-05,2.197518631893722,0.05934282474419975,68040.99659600946
4785,Sn1.75Co8Sb24,500,5.5338233443369274e-05,3.0609510595424463,0.04842648078297099,81106.84674452474
5263,Ce0.2Co4Sb11.2Sn0.8,500,6.901019393689174e-05,1.9255411290733824,0.05461715698124688,44165.727562927306
5582,CeFe4Sb11.8Te0.2,500,0.00010904446207851607,2.947072199200254,0.4012215718067374,188741.22012013078
4144,Co4Sb11.3Te0.5Se0.2,500,-0.00018673745255712944,2.9224945929649864,0.5033158680476111,78114.52978392718
5422,In0.3Co4Sb12,500,-0.00019218514283824556,3.075282106939294,0.7090518486781939,114523.8554241315
3399,CoSb3,500,0.0001419695059658107,5.370194976705989,0.14955855752368666,90966.64156853588
3791,Co0.9Ni0.1Sb3,500,-0.00012582783490830624,3.9570123085263376,0.19643398914400645,95649.8322831883
3765,RhSb3,500,0.0001249462227352349,7.826490496744034,0.09805248393219676,98312.64827932355
5274,CoSb3+8wt.%ZnO,500,0.0002135752826259222,4.413947359605778,0.07124997604706539,11949.958706080002
3659,Tl0.2(Co0.9Rh0.1)4Sb12,500,-0.00019332109084972769,2.855703081823448,0.2866242052523549,44490.66018939201
3400,CoSb3,500,0.00013935552722367061,5.612172016289252,0.16507062998580224,87049.57958338573
3792,Co0.82Ni0.12Sb3,500,-0.00012420668690863866,4.395544435590696,0.18831005780796986,105658.52686453843
3480,CoSb3/WO3,500,0.00014832332247257003,1.5936454982715618,0.26210679618660393,39470.896316349616
5292,Ca0.35Ce0.35Nd0.35Fe3.2Co0.8Sb12,500,0.00014534422542940013,2.0452361229369536,0.6182931934889946,115092.0547549199
4175,Yb0.8Fe3.75Ni0.25Sb12,500,0.00010229659519005799,3.638851657626218,0.28643522158991264,202670.2329405564
3789,Co0.92Ni0.02Sb3 ,500,-0.0002868458652617741,3.4932744764343084,0.3123740127977319,26201.60727537209
4791,Pb0.03Ba0.27Co4Sb11.5Te0.5,500,-0.00020217321256030992,3.156985918759381,0.3676508033248724,53581.41045009528
5273,CoSb3+4wt.%ZnO,500,0.0002177014343676667,4.2848896819400375,0.07109525362953117,11365.77401773124
4792,Pb0.23Ba0.14Co4Sb11.5Te0.5,500,-0.00018709085279945985,3.952818028823936,0.396553148797882,83122.3504959289
4133,Yb0.3Ca0.1Al0.1Ga0.1In0.1Co3.75Fe0.25Sb12,500,-0.00016601928879931454,2.7958324917365114,0.5688758734026627,110665.89278429527
5293,Ca0.35Ce0.35Nd0.35Fe3.65Co0.35Sb12,500,0.00012957089728573228,2.4570354217926766,0.5635904350974429,173048.30208241302
4794,Co4Sb11.5Te0.5,500,-0.00017985811722110982,4.002441454835491,0.35890430873711804,88027.18860500971
3790,Co0.94Ni0.06Sb3,500,-0.00018757624216394122,3.478863705059802,0.3317809459995971,63653.01458564452
4793,Pb0.05Ba0.25Co4Sb11.5Te0.5,500,-0.0001972560707647623,3.0071149668779684,0.39218722877661377,56110.7553384425
3336,Tl0.4Fe1Co3Sb12,500,0.0001325797358951112,1.9518186001502864,0.2068638440035784,45313.745148971575
4145,Co4Sb11.3Te0.5Se0.2,500,-0.00018530636487172375,2.958191952661718,0.5583090586311195,88683.34809974881
5580,CeFe4Sb12,500,9.924693077218818e-05,3.1194628695960898,0.28522247136028106,172077.58708737395
4760,Yb0.30Ga0.15,500,-0.00015843154877221176,2.759403854732162,0.6972902910153218,147027.43549921358
4165,La0.25Yb0.75Fe3.5Co0.5Sb12,500,0.00011778639063632683,2.753782343607832,0.41334388345963696,159725.81863421187
4157,Co3.8Ni0.2Sb11.5Te0.4Se0.1,500,-0.00019208426849674299,3.2335636959764504,0.5726805730610998,108597.86535810534
5659,Ce0.6Fe2Co2Sb12,500,0.00015248163048238878,1.7817095153782416,0.33519643638892344,51372.5630031144
3397,CoSb3,500,0.00014851181413232892,5.002365985936097,0.18986552817348293,98593.14746367245
5406,Nd0.6Fe2Co2Sb11.7Ge0.3,500,0.00017154496621411385,0.9949887472674216,0.6951203576139697,44685.13089211616
4768,CoSb2.875Te0.125 ,500,-0.00017005633555831808,4.214887692668694,0.4540912784704853,125530.48494750516
4155,Co3.95Ni0.05Sb11.5Te0.4Se0.1,500,-0.00019169333900432992,3.2816111109720083,0.5373655900536694,91318.6672585731
5745,Ba0.073Yb0.066In0.02Co4Sb12,500,-0.000174327187033973,3.4967913211735513,0.5960754164818147,136062.007954219
4769,CoSb2.875Te0.125+0.3vol.%TiN,500,-0.00016833822621332352,4.066199490247252,0.4566036223349983,121888.46204409165
4759,Yb0.35Ga0.15,500,-0.00014702226140522542,2.752158462958397,0.7033912181285956,156119.79712007038
3455,Yb0.6Fe2Co2Sb12,500,0.00011505195176091714,2.2318515342884098,0.3393894634007848,114861.37027303135
5288,Ca0.25Ce0.35Nd0.35Fe3.5Co0.5Sb12,500,0.0001271102234621557,2.3590667675754418,0.5695027990931973,162780.11791473493
3469,Ga0.3Co4Sb11.7Te0.3,500,-0.00020348882011541708,2.892887709971617,0.4594327911220018,67652.51640298261
4154,Co4Sb11.5Te0.4Se0.1,500,-0.00019439172983738048,3.4034534487868147,0.491222850991718,84128.31265702822
4156,Co3.9Ni0.1Sb11.5Te0.4Se0.1,500,-0.00018757309259564628,3.2221119728196306,0.5955294490023528,104139.38480562699
3553,La0.6FeCo3Sb12,500,0.00010322337267737285,2.506823547204924,0.10805096286662064,49441.96028801879
5407,Nd0.6Fe2Co2Sb11.5Ge0.5,500,0.00015112549247287333,2.018520242666844,0.3956346209095208,67958.57879323054
4162,Co0.8Fe0.2Sb3,500,9.787098294883333e-05,3.170730593491053,0.15093702054047958,91170.05362507123
4762,Yb0.26Ga0.20,500,-0.00016550925225544512,2.6023699175223243,0.7324063413558123,131751.5557658158
4161,Co0.9Fe0.1Sb3,500,5.2645803350951756e-05,5.259578692323286,0.036050433423002695,111306.14008857725
3552,La0.4FeCo3Sb12,500,9.127463602455649e-05,2.664427380208064,0.09572994014607517,60054.45876247568
5408,Nd0.6Fe2Co2Sb11Ge,500,0.00010635438339844448,2.2156863128643947,0.21806500432518744,81174.97214117393
5747,Ba0.09Yb0.07In0.06Co4Sb12,500,-0.0001662978556383232,3.4032468088020638,0.6651736829802828,160985.4793752578
4163,La0.75Yb0.25Fe3.5Co0.5Sb12,500,0.00011984457422721333,2.6569137219718986,0.3758293447542584,134847.15614055406
4164,La0.5Yn0.5Fe3.5Co0.5Sb12,500,0.00011882969572972304,2.644021873642181,0.4022899345596863,150222.909192806
3551,La0.2FeCo3Sb12,500,8.11041428876889e-05,3.046263259643151,0.08455620418354927,80734.04461352277
3658,Tl0.15(Co0.9Rh0.1)4Sb12,500,-0.00020037720986194904,2.9028566041947905,0.40642138892049307,60839.135772271875
5746,Ba0.086Yb0.056In0.06Co4Sb12,500,-0.00015439002115600974,3.3703425291717295,0.5455128300869365,154539.8138510097
4770,CoSb2.875Te0.125+0.6vol.%TiN,500,-0.00016887127141269336,3.90619371253541,0.4765495331686544,120314.14707059663
3657,Tl0.1(Co0.9Rh0.1)4Sb12,500,-0.00022360492436142296,2.8304390558675605,0.3019242956944153,34779.9619189685
4149,Ce0.8Fe3CoSb12,500,0.00013738560086270357,2.21984717115655,0.4465356274151582,99176.44709473931
5581,CeFe4Sb11.9Te0.1,500,0.00011109606499520804,2.9251685463814607,0.4223939252799711,193818.85775573406
5657,Ce0.6Fe2Co2Sb12,500,0.00015038247550166082,1.830984086766232,0.3475825882824383,52144.456036266034
4758,Yb0.40Ga0.15,500,-0.0001469614917200036,2.930817351639224,0.6737792823602905,184790.17194543575
3468,Ga0.2Co4Sb11.7Te0.3,500,-0.00021180574491205836,3.051614778547516,0.44275844563296896,63939.61740490683
4776,BaIn0.5Fe3.7Co0.3Sb12,500,9.40194031725308e-05,3.315982984604088,0.3108862948262522,235348.70790616263
