Repository: starrydata/starrydata_datasets

> [!NOTE]
> **The duplicated `sample_id` issue was fixed on 2026-09-08**
>
> Datasets published between **2026-04-01 and 2026-09-08** contain duplicated
> `sample_id` values: the same `sample_id` can refer to samples belonging to
> **different papers**. Joining tables on `sample_id` alone mixes data from
> unrelated papers.

# starrydata_datasets

Daily per-project splits of the [Starrydata2](https://starrydata.nims.go.jp/) dataset, with a browsable download page at **https://starrydata.github.io/starrydata_datasets/**.

Historically this repository also hosted the raw CSVs (from 2019/7/11 until 2022/12/22); those older archives are still available via git tags.

File: datasets/20190711/20190711_preprocessing_interpolated_data.csv (part 62 of 94)
sampleid,composition,Temperature,Seebeck coefficient,Thermal conductivity,ZT,Electrical conductivity
4148,Ce0.7Fe3CoSB12,500,0.00012401535403205004,2.3465006683449494,0.42295014660068697,121954.56828520734
4168,La0.25Yb0.75Fe3CoSb12,500,0.0001319355570243822,2.394095502284405,0.4120283155489796,120975.06440940395
4777,CoSb2.85Te0.15,500,-0.00014938414113038667,3.155993401830078,0.3284875845847075,96497.38847235909
4147,Ce0.6Fe3CoSb12,500,0.0001193015765631045,2.521510161194582,0.3809048995648192,135819.07779259802
3456,Yb0.8Fe3CoSb12,500,0.00011198564428066455,3.158312331165352,0.3274116501348052,171369.2244693405
4778,Yb0.075CoSb2.85Te0.15,500,-0.00013641199444884664,2.33182400847258,0.4313116017474637,99290.63003389868
3656,Tl0.05(Co0.9Rh0.1)4Sb12,500,-0.0002589656664805733,3.1154289902815573,0.31817023012235524,29814.97968163821
5271,CoSb3,500,0.00017272570387107306,6.342199885165779,0.06757674529740415,26585.86497600816
4146,Co4Sb11.3Te0.5Se0.2,500,-0.00016744885229062582,3.4907309395337296,0.4601975380436244,102190.49816525195
5265,Co4Sb11Sb0.6Te0.4,500,6.477204926735877e-05,2.4084008538070867,0.03879736016432876,44543.6365040222
4775,BaIn0.5Fe3.7Co0.3Sb12,500,0.00010040910197408341,3.57829118104822,0.2884642968472287,205127.66533464246
5404,Nd0.6Fe2Co2Sb12,500,0.00016467091834555944,1.96121081623452,0.454343124613169,69130.76292569497
5744,Ba0.07Yb0.067Co4Sb12,500,-0.00017943089697252014,3.865825638046484,0.5279682387059877,132766.75625227758
4166,La0.75Yb0.25Fe3CoSb12,500,0.00014408970417444447,2.4005601172104516,0.3946529359650083,88698.01665361748
4153,Co3.9Ni0.1Sb11.3Te0.6Se0.1,500,-0.0001605581549929306,3.1513851064225737,0.5030029974490794,114069.00849558336
4771,CoSb2.875Te0.125+1.0vol.%TiN,500,-0.00017085330432984686,3.6869239248152166,0.4899773711038517,118880.04801767699
5405,Nd0.6Fe2Co2Sb11.85Ge0.15,500,0.00017992843265612375,1.2840239833155185,0.6178529791309896,47516.71758838398
5748,Ba0.014Yb0.066In0.06Co4Sb12,500,-0.00015401633911832927,3.3680473562579465,0.6395790132999293,183254.52795870934
4152,Co4Sb11.3Te0.6Se0.1,500,-0.0001697660780576879,3.236250345105294,0.5427579888301901,118010.57746167273
4772,BaIn0.5Fe3.7Co0.3Sb12,500,8.907988656065733e-05,3.7497336088892936,0.26344579775724225,238672.9089176362
4773,BaIn0.5Fe3.7Co0.3Sb12,500,9.677813499707544e-05,3.4578353866123432,0.2949179951935346,212503.07458500843
4150,Ce0.9Fe3CoSb12,500,0.0001498447117223422,2.031386487929,0.4833712690235872,83504.57259888446
5268,CoSb3,500,0.00013874596924404542,4.9423181903983044,0.1186730646249567,51162.282666495616
4167,La0.5Yb0.5Fe3CoSb12,500,0.0001360879852081448,2.2861010094588208,0.4497329301574087,108571.30376736716
4151,CeFe3CoSb12,500,0.0001527682180699085,2.033921006275041,0.473764907791636,85643.91292457024
5289,Ca0.35Ce0.35Nd0.35Fe3.5Co0.5Sb12,500,0.00013410772853429022,2.1560093904740265,0.6742415594660319,151739.23456117386
4774,BaIn0.5Fe3.7Co0.3Sb12,500,9.805984074517826e-05,3.556079420203348,0.3185247540959206,231481.26412685603
4127,Ce0.5Yb0.5Fe3.25Co0.75Sb12,500,0.00013342103825292478,1.930150585077633,0.5751597825758945,121163.8206639461
3625,CoSb3,500,-0.0002540047715842783,6.124732471936184,0.11711315361116315,22044.28098802173
4181,CoSb2.79Te0.16Se0.05,500,-0.00016577345435809767,2.8252394311452584,0.5629238074459297,106750.82186901502
5392,IrSb3,500,0.00010380997612386218,11.252385155541944,0.07828584372613381,163485.65025491794
3146,Ba0.3In0.2Co4Sb12,500,-0.00018588247256502816,2.9305572567660145,0.7868337620169759,157826.39921408193
3314,La0.8Ti0.1Ga0.1Fe3CoSb12,500,0.00015378237000127028,2.0658758476151107,0.5272996703532279,90277.69361587123
3570,CoSb2.8Sn0.2,500,5.2884426989852774e-05,2.543992354861233,0.034287995966905786,66796.88126015489
4747,Co4Sb11.5Te0.5+0.25 vol%CNTs,500,-0.00015624979809912272,2.3826591467337206,0.5897201422072881,104195.46846413029
4103,Yb0.6Fe2Co2Sb12,500,0.00010697843873012873,2.3353264466949843,0.2827152828822374,108103.1414600925
3660,(Co0.8Rh0.2)4Sb12,500,-0.00015817952966483545,4.660034593443843,0.04256520420330756,16439.773366638492
4184,CoSb2.79Te0.16Se0.01S0.04,500,-0.00017186087023992463,2.6167487856897305,0.606420261146088,100007.20905119914
4102,Yb0.9Fe3CoSb12,500,0.00010286504462888018,2.9912240630077083,0.32497995015761977,176425.0188369911
4104,Yb0.3FeCo3Sb12,500,0.00010808356681364493,2.473097477793785,0.1943752412757712,71719.9178975248
5425,In0.3Co4Sb12.15,500,-0.000247623802564937,4.069095001874099,0.3817448880637814,50792.02819977031
3569,CoSb2.9Sn0.1,500,5.212184402771136e-05,4.64098706404374,0.02253404534808426,79579.78566538122
3913,Sr0.4Co4Sb12,500,-8.515460885613141e-05,4.467045218947245,0.2429710102472077,286989.9517946474
5424,In0.3Co4Sb12.1,500,-0.00023877212136560338,3.500904501140872,0.5022110799138817,60511.87778491513
3763,CoSb3,500,0.00016238634546985852,5.5643116516961255,0.04698999381621762,19831.146088920683
4182,CoSb2.79Te0.16Se0.04S0.01,500,-0.00016802648475480725,2.711875359487979,0.5889087351968425,105086.19729308887
3466,Ga0Co4Sb11.7Te0.3,500,-0.00023443732505895327,4.267475207668628,0.2587172378175025,43953.436433865456
3339,Ba0.3(Ir0Co1)4Sb12,500,-0.00010246315830095558,3.933254396698672,0.23456426620378684,178314.45681751714
4748,Co4Sb11.5Te0.5+0.25 vol%CNTs,500,-0.0001563833202065008,2.1174777952242403,0.6472437200366771,103003.36087211517
4183,CoSb2.79Te0.16Se0.025S0.025,500,-0.00017405535205071806,2.6689478436274343,0.6031261616170162,101713.97526930051
3568,CoSb2.95Sn0.05,500,5.5075275874437474e-05,4.450817030947121,0.023152944711099188,75835.65472878166
5296,Yb0.3Co4Sb12,500,-0.00015315944271867833,3.1941359435929195,0.7382594663879998,198742.1680232254
4746,Co4Sb11.5Te0.5+0.25 vol%CNTs,500,-0.00015788088324572236,2.5301187614585383,0.4944978651047855,91438.69465112618
5391,(Ir-Rh)Sb3,500,7.163773140310848e-05,8.020595247901543,0.060205800460312764,188187.7208494013
4744,Co0.97Ni0.03Sb3,500,-0.00023133716091127193,5.147644618335916,0.19646001595233373,32328.156212250084
4094,Dy0.31Fe1.43Co2.57Sb12.36,500,0.00013266674718769608,1.9583368616347647,0.35232052988202744,86041.1276277274
4853,Ca0.35Ba0.45Fe4Sb12,500,9.642599233294482e-05,3.5557834763452485,0.31889443779064963,238490.286941924
5244,CoSb3,500,-0.00043465534823343654,6.822188282036728,0.07561705598376671,5461.141206591606
4093,Dy0.30Fe0.91Co3.09Sb12.38,500,0.00014199993694792175,1.8743434778989092,0.3284632139368324,58069.411418758435
5426,In0.3Co4Sb12.2,500,-0.0002571878025236605,4.067109655877257,0.3098966683832817,37994.534698239666
4854,Ca0.35Ba0.45Fe4Sb12,500,0.00011502120437865183,3.7120145754951914,0.515123316624102,280971.49344199576
3454,Yb0.4FeCo3Sb12,500,0.00012855868061737748,2.0745017504912537,0.2522798697212525,63276.646964334715
4856,Ca0.46Ba0.46Fe4Sb12,500,0.00011318716225498291,4.159526691651208,0.4890607843834409,309162.3291634781
4743,Co0.97Ni0.03Sb3,500,-0.0002144404543211442,4.520506486633269,0.1630191069535391,32051.04284780174
4095,Dy0.41Fe1.45Co2.55Sb12.28,500,0.00012596602845049172,1.921128357308604,0.3987247091525731,90600.79371215652
3573,CoSb2.5Sn0.5,500,3.505871837676728e-05,3.5839548422728735,0.015978619797952117,103352.70877521508
5389,YbFe4Sb12,500,9.891611721435617e-05,3.5841141369016767,0.38287726659898574,279447.71242899663
4092,Dy0.17Fe0.90Co3.10Sb12.30,500,9.800208411622768e-05,2.3481564101126002,0.17302114284797082,70405.2258094824
5671,Ba0.1Yb0.2Al0.1Ba0.1Gd0.1Al0.1Co3.75Fe0.25Sb12,500,-0.00014042912449511866,2.9819515331225577,0.5858335489148399,174532.36731561244
3313,La0.8Ti0.1Ga0.1Fe3CoSb12,500,0.00017325990749583124,1.8023284383557137,0.6670144525174475,87685.09837987357
4855,Ca0.35Ba0.45Fe4Sb12,500,0.00010950634266780012,3.0697994956829118,0.4664832080450622,226676.8574236148
3472,Yb0.17La0.68Fe2.7Co1.3Sb12,500,0.0001708509214969726,1.9533344350847768,0.6366788100910616,84359.18532976767
4847,Li0.2Co4Sb12,500,-0.0002508648545155542,3.834821418295734,0.6412116537191395,76199.44746177523
4101,YbFe4Sb12,500,8.69022379724543e-05,4.186575916952306,0.21429718869174966,237230.52484607414
4100,Ce0.8Fe3CoSb12,500,8.785086384088804e-05,2.456182017082984,0.2344054086821369,142187.65317099006
4848,Li0.36Co4Sb12,500,-0.00020306748991869537,3.4159967636822897,0.960121354422974,151437.76030356673
5670,Ba0.1Yb0.2Al0.1Gd0.1Al0.2Co3.75Fe0.25Sb12,500,-0.0001790393400332044,2.6363944939139987,0.5799940954805998,95401.72075071493
4099,Yb0.36Co4Sb12,500,-0.00018649599605195983,2.9589738665384786,0.5484698424959608,91673.57161651154
4185,CoSb2.79Te0.16S0.05,500,-0.00017609389807001082,2.52118753288046,0.5963669192337434,96975.06447069335
5729,CoSb3,500,0.00013188099783479994,7.6203557544790534,0.6773527139142059,593547.7578443823
3402,CoSb3,500,6.469723732515418e-05,0.8632561772364955,0.026973640258041387,10776.11717930672
3572,CoSb2.6Sn0.4,500,4.000440269675068e-05,3.279910100509582,0.02326506036012385,111802.00611338699
5650,Ce0.6Fe2Co2Sb12,500,0.00011385327500388691,2.250792256367611,0.1761995629855597,61189.820556178915
5602,Nd0.9Fe3CoSb12,500,0.00013490796071864329,1.8441934130970818,0.5596629870623755,111088.25561950397
3403,CoSb3.03,500,8.470793136289726e-05,0.9329828441632416,0.032663854628566524,8668.036548522346
4178,Yb0.8Fe3.5Ni0.5Sb12,500,0.0001129931193920166,3.018726195190335,0.32191156093231954,156567.97686554966
3909,Sr0.12Co4Sb12,500,-0.0001823290601776556,4.0713707543461854,0.2908081710209114,67344.0315388283
5254,MmyFe3CoSb12,500,0.0001544887071116058,1.7672008888512023,0.7581775296507083,108555.60640539957
4808,Eu0.34Co4Sb12,500,-0.00010721019730949358,4.195615776981552,0.4029935642207981,302559.3305411743
5651,Ce0.6Fe2Co2Sb12,500,0.00011524514815190237,2.2468455492437838,0.18791387522610173,63579.449449544285
4118,In0.15Co4Sb12,500,-0.0002808902897765061,4.283382791958333,0.30203168831047233,34220.922317545395
3794,Co0.7Ni0.3Sb3,500,-8.183903666713417e-05,5.403092609917937,0.10979046757069487,171008.73298592115
4117,In0.1Co4Sb12,500,-0.00028262427732794407,4.350289770306493,0.24231575317279755,27610.663583703285
4809,Eu0.44Co4Sb12,500,-8.861233362375209e-05,4.46259241445041,0.30476366416281,336112.87000707124
4124,Ce0.5Yb0.5Fe2Co2Sb12,500,0.0001955153900848659,1.7171448160671887,0.2458876694655193,22001.61836161565
4752,Yb0.15Ga0.20,500,-0.00019312056135757319,2.572702864288789,0.6930488441331983,81477.7224176746
4116,In0.05Co4Sb12,500,-0.0002829241857005902,4.877828819079364,0.10078243999191663,13167.006464363996
3911,Sr0.22Co4Sb12,500,-0.0001574645341029862,4.270951768250171,0.3677103552966941,136361.5993946966
3764,IrSb3,500,0.00012297478075043165,11.936211319606107,0.0222105994163032,35061.029175549695
4122,In0.35Co4Sb12,500,-0.0002504584513040302,4.024213564224172,0.4991965067996599,66889.68037185806
4805,Eu0.10Co4Sb12,500,-0.0002115065983366,3.1856355157612475,0.3791290248142751,48281.31775630952
5255,MmyFe3CoSb12,500,0.0001436576498273729,2.034769926098969,0.678461600442099,129554.21467375793
4121,In0.3Co4Sb12,500,-0.000247300765796571,4.2227990757206655,0.2507476522138923,34531.781468751535
3795,Co0.6Ni0.4Sb3,500,-6.318170820976838e-05,5.5332562405789645,0.09100223820664333,239540.61458372345
5423, In0.3Co4Sb12.05,500,-0.0002249885614816251,3.1425036455808217,0.6728519636690667,84422.12677101912
4806,Eu0.19Co4Sb12,500,-0.00015473782326225395,3.580651177473809,0.4079421259455128,116944.29064028269
3338,Tl0.8Fe1Co3Sb12,500,0.0001468811146767294,1.9381089121871504,0.16840342967216926,28695.784615196117
4120,In0.25Co4Sb12,500,-0.00026665616349408225,4.567545854216653,0.2577136061515915,34303.374468994465
4804,Eu0.03Co4Sb12,500,-0.00025432649832788084,4.4518821707641205,0.1878609473068742,25360.69999444396
5294,Yb0.3Co4Sb12,500,-0.00014835932053942734,3.2371525024282013,0.6839568284853771,193490.93934788246
3147,Ba0.3In0.2Co4Sb12,500,-0.0001878516803653,2.9280521200487386,0.7936683806310163,156666.97052395347
4807,Eu0.27Co4Sb12,500,-0.0001211196605450551,3.795467745655924,0.4418283362266874,225946.6541820309
4177,YbFe3.75Ni0.25Sb12,500,0.00010841632617428104,3.1405549238880037,0.35894961560101324,188889.43663543693
3910,Sr0.17Co4Sb12,500,-0.00017191299441665154,4.077148551597412,0.3538498194930594,97615.69004225312
4123,In0.4Co4Sb12,500,-0.00026924558222413396,3.93811983001779,0.42241135840976857,47902.727696292764
5253,MmyFe4Sb12,500,0.00011275476938196145,3.0356718386238124,0.3789882724621909,182860.17662221074
3912,Sr0.28Co4Sb12,500,-0.00013405161279244135,4.041760757364157,0.4041229211953072,186608.20032927013
3626,CoSb3,500,-0.0003095254061334105,6.113249540143404,0.14638372379982054,18235.689673552657
3793,Co0.8Ni0.2Sb3,500,-9.503788448390232e-05,4.992236469722371,0.13871092622266226,157764.09628205307
3337,Tl0.6Fe1Co3Sb12,500,0.0001322451875741419,2.262219620971945,0.15125856472447818,38320.60870770308
4114,CoSb3,500,0.00014451507782339623,2.99665709933772,0.14753347630794866,39624.80527554918
4112,CoSb3,500,0.0001746762063165936,2.8941541812203964,0.17489213724449204,30330.03609103688
4179,Yb0.9Fe3.5Ni0.5Sb12,500,0.00011233555604114705,2.9937107368252978,0.3313027564838108,157461.8849367316
4801,In0.5Ba0.2Co4Sb12,500,-0.00016374262517363048,2.5720814906972445,0.5343131987532868,96075.9760179422
3471,Yb0.09La0.76Fe2.7Co1.3Sb12,500,0.00017881196931904286,1.8687262777205207,0.6080866790197794,73299.52377394696
4113,CoSb3,500,0.00016020214460750126,2.9587008748136574,0.16113448949124706,34335.68499337612
4126,Ce0.5Yb0.5Fe3Co1Sb12,500,0.00013393236426081635,2.2546831767406705,0.478282805251386,117668.0933548498
4176,Yb0.9Fe3.75Ni0.25Sb12,500,0.00010497834001374612,3.2087292686560245,0.3463776275366768,197199.6791867148
4800,In0.4Ba0.2Co4Sb12,500,-0.00019441793618101393,2.503913782015804,0.3546915076860651,46767.19878849802
4115,CoSb3,500,0.00014653350904064805,2.9900946975906266,0.14773500275951748,38111.14922967044
5295,Yb0.3Co4Sb12,500,-0.00014546647769516144,3.162243351993214,0.679372851976679,195097.51885880146
4125,Ce0.5Yb0.5Fe2.75Co1.25Sb12,500,0.0001632921707080459,1.9466106629637732,0.5398799337061444,78027.19762691713
3567,CoSb2.99Sn0.01,500,6.27916412774917e-05,6.393304952739314,0.025509870387160072,83818.66006447464
4111,CoSb3,500,0.00022384093493676318,2.7780231061238587,0.2103658333234849,21567.021019636966
4180,YbFe3.5Ni0.5Sb12,500,0.00012768407140409174,2.668444329864001,0.4102280196985034,135391.20645672985
4542,La0.5Fe4Sb12,550,5.223757154618723e-05,3.2829070944640377,0.06739265760689131,136416.02784936913
5274,CoSb3+8wt.%ZnO,550,0.0001962505909142152,4.116530454957209,0.07628702068572871,13534.658218367373
4432,Yb0.4Co4Sb12,550,-0.00014970176933208008,3.662030404177957,0.5583995765273495,164451.74706830858
5652,Ce0.6Fe2Co2Sb12,550,0.00016600159614128882,1.8647966085155616,0.4846834538766234,59635.168049027816
4431,Yb0.3Co4Sb12,550,-0.00015802708635852174,3.3667562474353754,0.642699638123428,160150.04682154447
4994,Ni4Sb8.2Sn3.8,550,-5.2943439812697605e-05,8.252682658475035,0.08339655739186963,397941.735675115
5272,CoSb3+2wt.%ZnO,550,0.00019519097880058546,4.781524711136325,0.08010719954148562,17373.607295455902
4540,La1.5Fe4Sb12,550,9.967371498868994e-05,1.992862071580232,0.2481507964857732,86433.74580887386
4430,Yb0.2Co4Sb12,550,-0.00018824821982708025,3.447254885180985,0.6700048804623732,117369.51871697894
11613,TlxFe1Co3Sb12,550,0.00013129239632713268,1.9603556736420131,0.1271560470409955,29858.310137699205
5271,CoSb3,550,0.00016605759189298894,5.949409406863277,0.07240214293306405,27848.184181770102
11612,TlxFe1Co3Sb12,550,0.00013335140633986985,2.0121023348556712,0.15609778156741005,38472.20862564473
5273,CoSb3+4wt.%ZnO,550,0.00019951470726339165,4.0066709525342015,0.07638151659846072,13008.071478370935
4995,Ba0.42Ni4Sb8.2Sn3.8,550,-4.62104161488684e-05,8.198164579077304,0.07606260064794533,472452.39854626346
4429,Yb0.1Co4Sb12,550,-0.00021530388168230556,3.3979255359393523,0.3096449345443381,37892.205500486925
5651,Ce0.6Fe2Co2Sb12,550,0.00012053091505077471,2.3491710990082035,0.2160857661852472,63530.344853649774
3362,Ba0.15Yb0.01Co4Sb12,550,-0.00017413602896001272,3.595151445800419,0.5243017650681401,118595.84051763055
5650,Ce0.6Fe2Co2Sb12,550,0.00012022292515579685,2.3155246578994757,0.2085970646916132,60760.35914984084
3249,Pr0.02856Nd0.57144Fe3CoSb12,550,0.00015740182395382888,2.402212001645601,0.7016876776720267,129359.48104705113
4541,LaFe4Sb12,550,6.938614261378294e-05,2.493292302631544,0.10477344933421487,94648.23560618232
3270,Pr0.02856Nd0.57144Fe3CoSb12,550,0.0001632053218378741,1.735063650541676,0.8283134100724858,92649.23637527956
5294,Yb0.3Co4Sb12,550,-0.00015472139998873882,3.2317411354267187,0.7736055763548768,184178.61378287172
5254,MmyFe3CoSb12,550,0.000162197192303343,1.819846943088325,0.8529849414057975,104736.59470509057
5492,Yb0.3Ca0.1Al0.1Ga0.1In0.1Co3.75Fe0.25Sb12,550,0.00014882882191379561,2.453785798381777,0.5035250540528801,99072.35669738828
5253,MmyFe4Sb12,550,0.00012068313651313903,3.156671072160294,0.433528061163208,175966.2168986341
3130,Ba0.18ce0.05Co4Sb12.02,550,-0.00014460875746046057,3.621479989052808,0.7325734547071818,217746.4655019816
4454,La0.75Ce0.25Fe3.5Co0.5Sb12,550,0.00013189421521171203,2.5396043892186304,0.4941253292214959,141096.6779795122
3271,Pr0.02856Nd0.57144Fe3CoSb12,550,0.00016527788478860634,1.8166713124263156,0.7940807693673548,95282.40102938456
5255,MmyFe3CoSb12,550,0.00015126448248325213,2.086501332898504,0.7727893618287542,124810.06198780851
5043,In0.131Co4Sb12,550,-0.0002192577782532862,2.8911924166376366,0.6062463137352774,72472.78473078298
5259,CoSb3,550,0.00012250014770467574,5.240993174314379,0.013269571252770292,8426.254473033288
3131,Ba0.27Ce0.04Co4sb12.02,550,-0.00012556147842195234,4.211684498689453,0.5996797275023068,262428.658628201
4521,In0.05Co4Sb11.9Te0.1,550,-0.0002772582247855509,5.9291213951378445,0.206981925127184,30534.508526373447
5044,In0.16Co4Sb12,550,-0.00020678546341730382,2.819172566632681,0.6538377928066359,87579.82750058375
5258,CoSb3,550,0.0001261120343648724,5.577234481218149,0.012871185811531556,8206.570620490758
5292,Ca0.35Ce0.35Nd0.35Fe3.2Co0.8Sb12,550,0.0001522891806909634,2.098255930304355,0.6942695851436846,110590.53209925276
5295,Yb0.3Co4Sb12,550,-0.0001521357967661464,3.1577889005260413,0.7743334077572297,185771.51095491
5257,CoSb3,550,0.000131347842287266,5.558539291553998,0.014427503141775485,8451.68461237699
5045,In0.144Co4Sb12,550,-0.0002120876480632481,2.822902579346426,0.676556841840947,81283.58735357848
3272,Pr0.02856Nd0.57144Fe3CoSb12,550,0.00015579012818008108,1.717233698561884,0.7290420075534207,93599.6818085316
5256,CoSb3,550,0.00013550446269748056,6.102887613836763,0.01579717607102741,9546.516876348427
11609,TlxFe1Co3Sb12,550,0.00010713486069074332,2.676730637566776,0.12407689666917605,62062.32472259893
5493,Yb0.3Ca0.1Al0.1Ga0.1In0.1Co3.75Fe0.25Sb12,550,0.0001530331219628174,2.4091436631964283,0.4959176599808395,91196.25664619068
5672,Ba0.1Yb0.2Al0.1La0.05Gd0.05Ga0.1In0.1Co3.75Fe0.25Sb12,550,-0.0001701404812689271,2.3836110910326367,0.7958881220877285,116607.30350955324
4458,La0.5Ce0.5Fe3CoSb12,550,0.00013404112635263292,2.4526958926203233,0.4047964218093236,99346.90608506686
5234,CoSb2.8Sn0.005Te0.195,550,-0.00018214620958079198,2.6795814709358017,0.7511158708050043,105330.64537853474
5235,CoSb2.8Sn0.01Te0.99,550,-0.00018512337782983928,2.7374890085166754,0.689804473521543,95691.66585567902
5236,CoSb2.8Sn0.03Te0.97,550,-0.0001960034581052579,2.9115277188550137,0.6332004812830728,83188.11630711071
4459,La0.25Ce0.75Fe3CoSb12,550,0.00013897101131817832,2.375768181095564,0.4087319607006801,91007.84895377897
5495,Yb0.3Ca0.1Al0.1Ga0.1In0.1Co3.75Fe0.25Sb12,550,0.00015589483871418982,2.4022177888229064,0.5425878171690892,96748.95608609512
5670,Ba0.1Yb0.2Al0.1Gd0.1Al0.2Co3.75Fe0.25Sb12,550,-0.0001840115735049088,2.6479325892270107,0.6510081141760365,92707.50272707404
5671,Ba0.1Yb0.2Al0.1Ba0.1Gd0.1Al0.1Co3.75Fe0.25Sb12,550,-0.00014679216730604692,2.998655653561594,0.6705200989768454,167678.39100755507
5496,Yb0.3Ca0.1Al0.1Ga0.1In0.1Co3.75Fe0.25Sb12,550,0.0001518953977727208,2.4137154812049744,0.4993581247984734,92779.48012496527
5497,Yb0.3Ca0.1Al0.1Ga0.1In0.1Co3.75Fe0.25Sb12,550,0.00016393676963571122,2.4191908435710094,0.5346315975621178,85377.88774240878
5602,Nd0.9Fe3CoSb12,550,0.0001422972424345592,1.871592669374852,0.6450458204100344,107537.73796448985
5178,Nd0.016Co4Sb12 ,550,-0.00023169220747817822,3.3768302391677683,0.09517707805857778,11810.21561685663
5179,Nd0.052Co4Sb12,550,-0.00020531114333970684,3.239340699866208,0.20265678775333776,27848.69913582575
5673,Ba0.1Yb0.2Al0.1La0.05Eu0.05Ga0.1In0.1Co3.75Fe0.25Sb12,550,-0.00015905641256173573,2.26873149838027,0.8506801242451734,135272.62423039606
4456,La0.25Ce0.75Fe3.5Co0.5Sb12,550,0.00013099678611345502,2.46757638149744,0.4856931245377861,127006.30375419336
4455,La0.5Ce0.5Fe3.5Co0.5Sb12,550,0.00012795196584538268,2.6799243690051924,0.4554796447422537,131264.2333549115
3269,Pr0.02856Nd0.57144Fe3CoSb12,550,0.00016192261482028388,1.8210476450117667,0.8363533318641849,105617.95711573091
3129,Ba0.17Co4Sb12.03,550,-0.00017486315802076017,3.91365671943744,0.6914257157825029,149494.84873637866
4457,La0.75Ce0.25Fe3CoSb12,550,0.000131486727712811,2.3924715138450696,0.4077676535528103,103168.30734815894
5296,Yb0.3Co4Sb12,550,-0.00015861821380866808,3.1920477970653147,0.8260029046859805,189392.48521199304
3268,Pr0.02856Nd0.57144Fe3CoSb12,550,0.00016188760288692185,2.2975009411711116,0.7058456127058549,113613.21604561296
5494,Yb0.3Ca0.1Al0.1Ga0.1In0.1Co3.75Fe0.25Sb12,550,0.00015079654985109513,2.4232710438627745,0.5166512820739855,97870.80619356132
4533,Mm0.9Fe3.62Co0.5Sb12,550,0.00014119119411363075,2.6195064433818795,0.5556436338592977,123862.11500782185
5288,Ca0.25Ce0.35Nd0.35Fe3.5Co0.5Sb12,550,0.0001340992514312172,2.4105167447441818,0.6484191060399527,155061.67103303949
5486,Yb2O3,550,-0.0001968552802406505,2.705461577381416,0.5871746893461738,66871.68690230681
4532,Mm0.9Fe3.56Co0.5Sb12,550,0.00014068674933669174,2.5447349209601464,0.5717264781244943,124939.78587061373
4531,Mm0.9Fe3.53Co0.5Sb12,550,0.00014109187131063766,2.3708882300835947,0.6243500765591169,127673.88299175091
5289,Ca0.35Ce0.35Nd0.35Fe3.5Co0.5Sb12,550,0.00014088310094151118,2.2032606424375083,0.7596974502721057,145403.1659145774
4530,Mm0.9Fe3.5Co0.5Sb12,550,0.0001377270734102541,2.3341475140122183,0.6049612999354931,129138.33981527534
5657,Ce0.6Fe2Co2Sb12,550,0.0001570778962170157,1.8532966065291456,0.3999485676719352,51477.43126153488
5659,Ce0.6Fe2Co2Sb12,550,0.00015908047788088116,1.828200188997397,0.3873216036104801,50874.365687933896
5485,Yb2O3,550,-0.0001682228721985361,2.308401306109237,0.7373840782314873,103013.63175507002
3363,Ba0.11Yb0.03Co4Sb12,550,-0.00016291542898078473,3.107506831388564,0.5441379015999278,123368.87575879387
4534,Mm0.9Fe3.82Co0.5Sb12,550,0.0001362774896878559,2.8693037151885665,0.4811518119904508,126153.3935991925
3158,Yb0.8Fe3.5Ni0.5Sb12,550,0.00012782209762429614,2.7251611268476235,0.5069401129450399,152504.39173713926
5293,Ca0.35Ce0.35Nd0.35Fe3.65Co0.35Sb12,550,0.00013681036295301062,2.5126814099349324,0.6386312112301407,165456.597448084
4529,Mm0.9Fe3.5Co0.5Sb13,550,0.0001329434774701377,2.663379865773245,0.5445039746574597,141311.03567944502
5291,Ca0.35Ce0.35Nd0.35Fe3.5CoSb12,550,0.00016195811518680922,1.950732629050143,0.6457851223514881,84719.47576006586
5042,In0.113Co4Sb12,550,-0.000231477128869054,2.9549123008270866,0.5565661914819924,61920.479309624054
5260,CoSb3,550,0.00011343893374445744,4.980379069399051,0.011227962720018091,7900.897001791721
5261,Co4Sb12,550,0.00010900480514512072,5.567890111993772,0.002185203693427788,1861.781051935032
4525,Mm0.9Fe3.5Co0.5Sb11,550,0.00014028464051975278,2.4827163198247537,0.4997645641922224,117355.83178520054
3132,Ba0.39Ce0.02Co4Sb12.05,550,-0.0001137887030453163,4.3532222441801895,0.5330728371212115,303045.5105415977
5265,Co4Sb11Sb0.6Te0.4,550,7.869889061357483e-05,2.365755686486763,0.056885982906859776,39507.108851634046
5264,Ce0.2Co4Sb10.9Sn1.1,550,8.336429402636814e-05,1.9814742031513548,0.09705863622485826,50315.26501370003
4528,Mm0.9Fe3.5Co0.5Sb12.5,550,0.00013251749517397484,2.6532998391784903,0.4917486299893328,126701.9020464408
4527,Mm0.9Fe3.5Co0.5Sb12,550,0.00013760514865238853,2.367381648983438,0.6102568905872889,128934.33412995256
5263,Ce0.2Co4Sb11.2Sn0.8,550,8.067613716817535e-05,1.9818938494044565,0.07221857546197558,39983.09663022196
5290,Ca0.4Ce0.35Nd0.35Fe3.5Co0.5Sb12,550,0.00014272035062193382,2.25884063934234,0.6581459974829359,125939.83552046123
4526,Mm0.9Fe3.5Co0.5Sb11.5,550,0.00014263379131612734,2.451986348937103,0.5665459309781473,115465.82331962012
5262,Ce0.11Co4Sb12,550,-0.00023303814541326783,3.3695769927711545,0.5357217251771316,60436.30755662834
3154,YbFe3.5Ni0.5Sb12,550,0.00012610102578695877,2.8799168128887622,0.5542808189264256,149947.79154963492
5426,In0.3Co4Sb12.2,550,-0.00025229078456410553,4.006906972223864,0.3120703092837025,36291.833864112596
4590,Co4Sb11.3Te0.63Se0.07,550,-0.0001693000318608094,3.3741650808145915,0.6189116583507386,125705.6012810817
3349,Sr0.16Yb0.03Co4Sb11.82,550,-0.0001605134284208777,3.4461310007668664,0.7613788888326214,209017.66836549356
5772,CoSb2.65Ge0.125Te0.225,550,-0.00019001039929718636,3.3546922762845277,0.520768805447824,81782.78592025077
3350,Sr0.21Yb0.03Co4Sb12.12,550,-0.00015205262390022566,3.7174218284348988,0.7319077143060875,240384.15134903858
3348,Sr0.21Co4Sb12.25,550,-0.00016911968578420155,3.784502958223696,0.6252834470719751,165788.49205722805
4809,Eu0.44Co4Sb12,550,-9.438709920782983e-05,4.435992130723228,0.3570588134729319,315969.35892042465
4808,Eu0.34Co4Sb12,550,-0.00011487907199466791,4.159437050504071,0.4718160661179902,283606.65313167666
3351,Sr0.11Ba0.18Co4Sb12.09,550,-0.00013669938202175017,3.9976680288273703,0.6809426447986384,286043.57305462327
5392,IrSb3,550,0.00011111183844762216,10.004583758159312,0.10239983959317152,150874.18753020372
5773,CoSb2.375Ge0.125Te0.25,550,-0.00017452646631537291,3.3085145257750246,0.5994862210836429,107238.22747691149
4807,Eu0.27Co4Sb12,550,-0.000127957480702575,3.741757240144973,0.5098549442115625,211060.78122132525
4794,Co4Sb11.5Te0.5,550,-0.00018914217054953527,3.918639258246448,0.4252996052294707,83912.55193536369
5771,CoSb2.7Ge0.125Te0.175,550,-0.0002193360775688174,3.270136079409194,0.4882385218458045,56309.16711013166
4806,Eu0.19Co4Sb12,550,-0.00016148645581821322,3.5051664285773194,0.471600900061758,111310.02639160189
4805,Eu0.10Co4Sb12,550,-0.00021577456478434487,3.0934482935831564,0.4398853314438245,48262.123129561405
4804,Eu0.03Co4Sb12,550,-0.00024625662028597794,4.29470967836796,0.197436176270356,25590.404359005992
3347,In0.3Co4Sb12,550,-0.0002362119831539819,2.8184734010555217,0.6246672437242164,62085.94540914789
3346,In0.2Co4Sb12,550,-0.00025894788151161244,2.7733259218968453,0.6575751247510949,52600.509409897546
4801,In0.5Ba0.2Co4Sb12,550,-0.0001716553623764631,2.539797762553171,0.6173962805355473,92111.79733448348
5770,CoSb2.75Ge0.125Te0.125,550,-0.00030966293967116314,2.9072676710002052,0.151987866500763,9515.873091487785
4800,In0.4Ba0.2Co4Sb12,550,-0.00019993714364352318,2.458016889684159,0.4097797474300048,45601.130938442126
3345,In0.1Co4Sb12,550,-0.0002780536608936817,2.4320878296770485,0.7048978331594209,41548.860989252404
3314,La0.8Ti0.1Ga0.1Fe3CoSb12,550,0.00016135825028796183,2.044727958265069,0.6238615430995361,86577.78986602767
3238,Fe0.2Co3.8Sb11.5Te0.5,550,-0.00023967871617448878,2.8038536301719468,0.7292259721238352,65904.88619736287
5448,CoSb3,550,5.5075611520268726e-05,2.9255560362569932,0.06542091630087853,123162.84284351426
5831,CeFe4As12,550,9.20766841420686e-05,3.8083290146196207,0.004161895401179778,3399.0972556871
3311,La0.8Ti0.1Ga0.1Fe3CoSb12,550,0.0001816438732060416,1.8737590590519682,0.810627036015583,85035.05330458075
3312,La0.8Ti0.1Ga0.1Fe3CoSb12,550,0.00018307495035275,1.7820335493406252,0.8682103352288566,85549.26037873892
5385,CeFe4Sb12,550,0.00012181973642708833,2.7925533786615317,0.5343149486433718,179024.00347714315
5383,BaFe4Sb12,550,9.687193759824141e-05,4.140793648251858,0.2997079646224556,240651.9506746882
4627,Co3.75In0.25Sb12,550,-0.00023764887230864624,3.2907402778993142,0.4166625849486169,45197.430778613234
4628,Co4Sb11.75In0.25,550,-0.000211957624334494,4.25653047163847,0.34826122098523343,59741.68464017916
5384,LaFe4Sb12,550,0.00012083581327901097,3.1354267374022253,0.4685790064824824,181953.04229846585
5449,CoSb3,550,7.426071018991508e-05,1.6712554683194167,0.08182555120007008,45429.59257661236
4793,Pb0.05Ba0.25Co4Sb11.5Te0.5,550,-0.00020582815003082042,2.912551700602924,0.4600399634719599,54338.10646108818
4858,Ba0.18DD0.30Yb0.04Fe3.1Ni0.9SB12,550,0.00013515523449787194,0.6461995318827479,0.6061915686853738,34355.017379132194
5830,CeFe4P12,550,8.971534900987203e-05,8.785870833773684,0.0009157724491987918,1817.5074364760544
4848,Li0.36Co4Sb12,550,-0.0002098301062035045,3.3236483254095286,1.07027457446697,141535.90253476542
5729,CoSb3,550,0.00013263571158771373,7.267280540364867,0.7174012360252229,538828.3198096339
5774,CoSb2.6Ge0.125Te0.275,550,-0.00017637516002185107,3.5044704015156327,0.5276690302901629,103515.17630469741
5391,(Ir-Rh)Sb3,550,7.241591784932343e-05,7.452214907472426,0.06980208531419342,180352.8456654086
4847,Li0.2Co4Sb12,550,-0.00025799439816990953,3.6909277455915626,0.7172741377436374,71896.49634253832
5387,NdFe4Sb12,550,0.00012576161524809474,2.5984462279251557,0.5653169890910322,180239.64867259297
4856,Ca0.46Ba0.46Fe4Sb12,550,0.0001190545991116365,4.3114053086483715,0.5532654941469279,297401.76928636647
4855,Ca0.35Ba0.45Fe4Sb12,550,0.00011567099575213641,3.1548562672115663,0.5275693587894821,216675.50741198048
4854,Ca0.35Ba0.45Fe4Sb12,550,0.00012105293959454567,3.85970471618178,0.5767840511376718,268537.2120654195
5389,YbFe4Sb12,550,0.00010359832461036945,3.68856683535688,0.4282096134316352,268441.195218962
3313,La0.8Ti0.1Ga0.1Fe3CoSb12,550,0.00018199249685031416,1.7933444189980634,0.7829129902574485,83748.61176578014
4853,Ca0.35Ba0.45Fe4Sb12,550,0.00010148044708962271,3.6874197309159946,0.3590229418821699,227729.5035307988
5726,Yb0.2Co4Sb12,550,-0.00016990373058528357,2.488828477637289,0.5600394596398801,82360.53906034165
4792,Pb0.23Ba0.14Co4Sb11.5Te0.5,550,-0.00019523991498423998,3.775835508868388,0.4618678873942052,78655.73884366621
4732,Co4Sb11.7Te0.3+1%TiO2,550,-0.00020946942840397044,1.5839973919568318,0.3987830135295564,23234.990269816724
5748,Ba0.014Yb0.066In0.06Co4Sb12,550,-0.00015999982726283378,3.346842355995502,0.7322890363962229,174781.8580463084
5419,Yb doped CoSb3,550,-0.0002412602687796236,1.2880303329996874,0.28216219648992635,9361.260070769731
4730,Co4Sb11.7Te0.3+0.3%TiO2,550,-0.00020537116955611867,3.361821395413584,0.3823474445401347,52103.95076467266
3334,Tl0Fe1Co3Sb12,550,0.00011105558387000664,3.4371940416025137,0.11959606042629413,60161.203844448166
4729,Co4Sb11.7Te0.3,550,-0.0002061389216695631,3.0912292956775738,0.4626530376749686,57664.28282168166
3335,Tl0.2Fe1Co3Sb12,550,0.00013040766584173383,2.272032930548069,0.23036591124811245,57256.20310133162
4731,Co4Sb11.7Te0.3+0.6%TiO2,550,-0.0002066688737680295,2.3742273081432663,0.4971967720379468,45553.905877145655
4758,Yb0.40Ga0.15,550,-0.00015384311784642226,2.986037738721285,0.7728852775220271,174118.43136015176
4703,La0.6Ca0.1Co4Sb12,550,-0.00016844963659756162,3.509456809618724,0.5338205493254033,110590.77174596413
4762,Yb0.26Ga0.20,550,-0.00017642722999403865,2.607137753483752,0.8288760147852898,123595.89871448625
5408,Nd0.6Fe2Co2Sb11Ge,550,0.00011104154236580061,2.2577536021264857,0.2376619197249368,78169.9545022279
5747,Ba0.09Yb0.07In0.06Co4Sb12,550,-0.0001754174600285699,3.389168732670344,0.7751852963715278,152941.90080668818
3341,Ba0.3(Ir0.02Co0.98)4Sb12,550,-0.0001328250128551193,3.5467618385101924,0.3940235862487376,145764.31500216952
4760,Yb0.30Ga0.15,550,-0.00016806982436040835,2.787346905479813,0.7902886225700745,138503.4659810644
4759,Yb0.35Ga0.15,550,-0.0001566788055430185,2.7620860900039834,0.8041728686662503,146816.9550352998
3144,Ba0.3In0.2Co4Sb12,550,-0.00017525031703392727,2.6785596229321498,0.7934777861863296,124967.70324445653
4755,Yb0.20Ga0.15,550,-0.0001932687460516378,2.8265194734853334,0.8595453129602648,97137.1266572023
5746,Ba0.086Yb0.056In0.06Co4Sb12,550,-0.00015967247908400895,3.3498903895770837,0.6090343589097157,146687.59272445773
5421,Yb doped CoSb3,550,-0.00017258876422443094,1.9520295335105649,0.1831652224403896,17597.610387040382
3339,Ba0.3(Ir0Co1)4Sb12,550,-0.00011221931058230857,3.7941582608382,0.2962293792489041,164433.57033316512
4748,Co4Sb11.5Te0.5+0.25 vol%CNTs,550,-0.00016334998220069968,2.0378234302627973,0.7678433221253419,98861.05768511348
4747,Co4Sb11.5Te0.5+0.25 vol%CNTs,550,-0.00016322402607473353,2.2798105279695355,0.7094351781332892,100471.32360802748
5424,In0.3Co4Sb12.1,550,-0.0002405876387446739,3.4595078579345544,0.5256961419390084,57332.25943071197
4740,Co0.97Ni0.03Sb3,550,-0.0002445906711545642,4.5758670300160365,0.281171978074933,35108.17707948739
5425,In0.3Co4Sb12.15,550,-0.00024649455585605486,4.0082391861271,0.3911533432478081,47825.01787205812
5577,Nd0.8Fe3CoSb12,550,0.00013621070737252226,2.2178137457269864,0.559967767198785,118693.5588682784
4744,Co0.97Ni0.03Sb3,550,-0.00023993068759258849,4.9432964066125615,0.23628445488777985,32821.98477682099
4743,Co0.97Ni0.03Sb3,550,-0.00022033804995909745,4.285234936336205,0.20352179519708372,32662.082329366996
4741,Co0.97Ni0.03Sb3,550,-0.00024290980403318815,4.711772610979905,0.2223900383686392,34587.36020875547
4746,Co4Sb11.5Te0.5+0.25 vol%CNTs,550,-0.00016465905861684895,2.429092749104865,0.5930794600773757,88378.51615552399
3340,Ba0.3(Ir0.01Co0.99)4Sb12,550,-0.00013495439398170466,3.6784959624813185,0.42060947431021795,155847.46605017205
3336,Tl0.4Fe1Co3Sb12,550,0.00014197834646857257,1.99526841609144,0.2472714983455342,43915.00719295047
4734,In0.1Yb0.2,550,-0.0001748938289872331,2.33254462326526,0.5795268473867441,77880.76838946743
5422,In0.3Co4Sb12,550,-0.00019926812667260394,3.0324433269309714,0.7887347134466788,107988.99633029806
4735,In0.1Yb0.1La0.1,550,-0.00018659195985241804,2.601105464279725,0.5930329978220023,78698.04869565844
3337,Tl0.6Fe1Co3Sb12,550,0.00014089982853629924,2.2778423800357857,0.1747618050128219,37323.192858693685
4752,Yb0.15Ga0.20,550,-0.00020498292399772147,2.5823393472668386,0.7655368624111438,76896.15361617957
4736,Yb0.2La0.1,550,-0.0001726621825996051,2.83079335309194,0.3475151579382713,54696.994718671485
5423, In0.3Co4Sb12.05,550,-0.0002286440898103906,3.1108004297215786,0.7152675129421613,79404.31795980284
3338,Tl0.8Fe1Co3Sb12,550,0.00015349650016135527,2.018022330581788,0.18870978110917846,28167.353095065897
4737,Co0.97Ni0.03Sb3,550,-0.00025356896604727616,5.3821958318051095,0.2556597582273153,34380.723983818585
4751,Yb0.10Ga0.20,550,-0.00022926480776891715,2.7027043180347725,0.830485537966797,66111.40597503845
3145,Ba0.3In0.2Co4Sb12,550,-0.00017596521954697168,2.6634705954051325,0.7847377888757019,122349.5733597079
4733,In0.2Yb0.1,550,-0.00016201983889402137,2.6127191280970856,0.4738760754877272,82427.08104500336
4702,La0.4Ca0.1Co4Sb12,550,-0.00017207250687838952,3.2214926330325326,0.5035924993485488,87270.36768871444
4785,Sn1.75Co8Sb24,550,6.786590242458086e-05,2.9413476022953464,0.0640426751815871,67745.27289673088
4784,Sn1.50Co8Sb24,550,6.802775879116177e-05,2.1519071503139635,0.07857189683700505,58762.658649358615
4783,Sn1.00Co8Sb24,550,7.315264609546931e-05,2.108949719858135,0.08763280284385858,54968.42548627997
5582,CeFe4Sb11.8Te0.2,550,0.00011478820767270031,3.0179984036300085,0.455753578839059,182234.25968783326
4691,Co4Sb11.6Te0.2Se0.2,550,-0.0002805490500439042,3.081384482793437,0.4571564558749524,30467.79365430436
4781,Sn0.25Co8Sb24,550,7.194526105988949e-05,1.5223108695745475,0.11774743207555495,54181.4319080566
4692,Co3.95Ni0.05Sb11.6Te0.2Se0.2,550,-0.0002511967529974816,2.985240581040254,0.4678388970125237,36406.5227034882
4778,Yb0.075CoSb2.85Te0.15,550,-0.000142303235505967,2.326832719726476,0.4945949928661798,96426.29510976716
4782,Sn0.50Co8Sb24,550,7.317479831149092e-05,1.9918722749422395,0.09824523968959356,53661.34688552989
3343,Ba0.3(Ir0.11Co0.89)4Sb12,550,-0.00012276612984645432,3.1942019563959496,0.32007092359652595,123335.69195714095
4791,Pb0.03Ba0.27Co4Sb11.5Te0.5,550,-0.00021104469657542543,3.075808006937648,0.427498782854486,51478.01162991803
3342,Ba0.3(Ir0.05Co0.95)4Sb12,550,-0.00013565841495151334,3.4045813054150216,0.4099421462138526,140231.11031777365
4777,CoSb2.85Te0.15,550,-0.00015359408319682436,3.203627347252368,0.3630044634023337,93383.87778549573
5581,CeFe4Sb11.9Te0.1,550,0.00012013600902067627,2.9861511664923417,0.4897848721493171,186407.502558458
4768,CoSb2.875Te0.125 ,550,-0.00017846584345529036,4.075690562422543,0.5338702993640787,120327.20192173785
5406,Nd0.6Fe2Co2Sb11.7Ge0.3,550,0.00017788818916042627,1.0078424879403824,0.7692700715074309,43750.49490686671
5580,CeFe4Sb12,550,0.00010573673759474009,3.212518982384581,0.3280495789429281,165114.19291182866
5745,Ba0.073Yb0.066In0.02Co4Sb12,550,-0.00018120444622027709,3.4677827349193864,0.6740155990474077,128772.33306348328
4700,Ca0.1Co4Sb12,550,-0.00021426473722840358,4.028629537438166,0.26079674208787085,33750.82794964928
4701,La0.2Ca0.1Co4Sb12,550,-0.0001687013461056182,3.3169757431203304,0.3532088704207728,69605.07610441378
5407,Nd0.6Fe2Co2Sb11.5Ge0.5,550,0.0001575585276573882,2.048931346034561,0.4390215529359648,66041.21344039215
4769,CoSb2.875Te0.125+0.3vol.%TiN,550,-0.00017591072941439297,3.931559796521432,0.5389507736843598,117091.44727281285
4693,Co3.9Ni0.1Sb11.6Te0.2Se0.2,550,-0.00023697314640283432,2.8402833897614372,0.4782776151748178,39361.56212603754
4775,BaIn0.5Fe3.7Co0.3Sb12,550,0.00010477365095874106,3.5841778834945464,0.3320483005334601,198085.8215943761
5744,Ba0.07Yb0.067Co4Sb12,550,-0.00018775809929721008,3.847919634574631,0.5943999767551482,125250.20318411537
4774,BaIn0.5Fe3.7Co0.3Sb12,550,0.00010246937298704118,3.5628927245362116,0.3662442535826495,222804.33616605087
4694,Co3.8Ni0.2Sb11.6Te0.2Se0.2,550,-0.0001983685846682246,3.0222058529154823,0.5221160552239807,66572.52531547105
4695,CoSb3,550,0.00014305014050600978,3.926730030126026,0.08034562858767305,23727.810248127746
4773,BaIn0.5Fe3.7Co0.3Sb12,550,0.00010094173236138324,3.477161139769564,0.33649801594992584,204654.1650684116
5404,Nd0.6Fe2Co2Sb12,550,0.00017137396396254209,1.9931200233219533,0.5064664078176592,67417.7213441042
4772,BaIn0.5Fe3.7Co0.3Sb12,550,9.31933720733007e-05,3.786566744718172,0.30340150450335124,231743.56837058946
5405,Nd0.6Fe2Co2Sb11.85Ge0.15,550,0.00018546643863138928,1.3106958798432988,0.6734932701062039,46524.457563861164
4771,CoSb2.875Te0.125+1.0vol.%TiN,550,-0.0001787954718662109,3.574799746289313,0.5738160723396313,114265.2702171991
4770,CoSb2.875Te0.125+0.6vol.%TiN,550,-0.00017650812896167684,3.783102126583036,0.5621026729688481,115626.61164953369
4776,BaIn0.5Fe3.7Co0.3Sb12,550,9.880569830990548e-05,3.3353718406765163,0.3573005761496389,226178.4975970828
5832,CeFe4Sb12,550,9.579076274743634e-05,3.315823757919963,0.005157840641729077,3388.8270619162977
5698,Yb0.2In0.05Co4Sb12,550,-0.000216440886133279,3.3470315439806497,0.5868041056788093,75859.36707315588
4571,Co4Sb11.3Te0.6S0.1,550,-0.000173971511209982,3.199356137703651,0.6317051009861219,114461.84329679664
4956,Yb0.15Co4Sb12,550,-0.0002026074108703632,3.960000092322789,0.5983113287910833,96380.64153697644
5356,Ca0.08Co4Sb12.45,550,-0.00017040182927562458,3.827185657249317,0.17269151558209309,36327.956663337536
4955,Yb0.15Co4Sb12,550,-0.0001997145853228982,3.8003322009066576,0.3100594299071173,48755.581801211396
3295,FeSb2.05Te0.95,550,0.00018298356176923978,2.184643526028535,0.2081559843419451,27939.024217380716
4572,Co4Sb11.9S0.1,550,0.0001293363866352608,5.802466364968425,0.09547126780846564,51533.359569100154
5357,Ca0.2Co4Sb12.46,550,-0.00015600314190478923,3.7431706465758596,0.1923398675573428,46628.21403285503
5699,Yb0.2In0.1Co4Sb12,550,-0.00018665755947145312,3.465788537266832,0.5521825102802644,96783.15813091256
5594,Ce0.5Yb0.5Fe3CoSb12,550,0.0001348633307996615,2.3875001805608407,0.4693110501732247,111187.21345575091
