Repository: starrydata/starrydata_datasets

> [!NOTE]
> **The duplicated `sample_id` issue was fixed on 2026-09-08**
>
> Datasets published between **2026-04-01 and 2026-09-08** contain duplicated
> `sample_id` values: the same `sample_id` can refer to samples belonging to
> **different papers**. Joining tables on `sample_id` alone mixes data from
> unrelated papers.

# starrydata_datasets

Daily per-project splits of the [Starrydata2](https://starrydata.nims.go.jp/) dataset, with a browsable download page at **https://starrydata.github.io/starrydata_datasets/**.

Historically this repository also hosted the raw CSVs (from 2019/7/11 until 2022/12/22); those older archives are still available via git tags.

File: datasets/20190711/20190711_preprocessing_interpolated_data.csv (part 63 of 94)
sampleid,composition,Temperature,Seebeck coefficient,Thermal conductivity,ZT,Electrical conductivity
3296,FeSb2.1Te0.9,550,0.00018568081937636897,2.074152957839825,0.30765911022809034,35870.45080885482
4957,Yb0.15Co4Sb12,550,-0.0001965464667398475,3.920728776075464,0.5977487731185276,101804.3605145202
4570,Co4Sb11.4Te0.5S0.1,550,-0.00018832149878281955,3.1377873876946913,0.6029473528969368,96993.00452407061
4963,In0.15Ce0.15Co4Sb12,550,-0.00017857658518362422,3.081622183319185,0.8885583820732625,149774.8986514596
4567,Co4Sb11.5Te0.5,550,-0.00017583320262912558,4.053476943169335,0.5354784997993745,123394.49034626225
4962,CoSb3,550,-0.00020467695831319384,2.530066057903146,0.4715371659981821,51470.159552658835
4568,Co4Sb11.4Te0.6,550,-0.00016961911797103735,3.9872387524031985,0.6076513000311835,129996.5863267024
3361,Ba0.03Yb0Co4Sb12,550,-0.0002344727690640308,3.6592085867401116,0.21981858718493685,27755.816866462348
4961,CoSb3,550,-0.00019243055892405613,3.2049364342762097,0.4260044319808745,66492.92961444915
3294,FeSb2Te1,550,0.00020619186945629607,2.125328053787673,0.21924558562875096,20385.157979020165
5697,Yb0.2Co4Sb12,550,-0.0001926200351262824,3.408486430052136,0.3162643266179536,48131.85994558445
4960,CoSb3,550,-0.0001858980473537708,3.4042029183801508,0.4110615006142209,73427.95796663535
4569,Co4Sb11.5Te0.4S0.1,550,-0.000201989775626408,3.284571660897896,0.6458362905790709,83004.1728663812
5354,Co4Sb12.24,550,0.00013853211022080494,5.237324238047684,0.05034115002919065,23521.40372301541
4959,CoSb3,550,-0.00018344066381197784,3.2174907501239915,0.4710582895185466,82081.1567476541
4958,CoSb3,550,-0.00018134767988089664,4.322398944992329,0.3641206438335727,86275.50848029679
5355,Ca0.05Co4Sb12.43,550,-0.00020021825552589813,3.6857058720750495,0.1561106946967939,25932.468646553294
3297,FeSb2.15Te0.85,550,0.0001684183583554565,2.252134769026964,0.36459715938747583,52623.9712627346
4574,CoSb3 ,550,0.00015720283913778669,3.776131819517493,0.07845799953228799,21797.21043763573
3298,FeSb2.2Te0.8,550,0.00015699806387193703,2.2855150570370584,0.3835628712453959,65073.56868532523
5593,Ce0.75Yb0.25Fe3CoSb12,550,0.00014505196215290346,2.1709465556020517,0.5051527105766022,94311.17908048126
3360,K0.45Co4Sb12,550,-0.00015254998945528177,3.8309618403176464,0.5335516452177046,148041.62978115948
4937,Yb0.35Co4Sb12,550,-0.00012594512418666215,3.6036567189745248,0.6007045400616746,249293.9177718057
4936,Yb0.29Co4Sb12,550,-0.0001365038096203781,3.460273240761357,0.6596447190512693,227090.4645984295
4586,Co4Sb12,550,-0.0001848325757762697,5.6612222496388265,0.029702255816559286,7685.469234957158
5702,Ba0.05Yb0.13Eu0.04Co4Sb12,550,-0.00020933148791589605,2.5543418680461345,1.0161932060929015e-10,1.0770193318382597e-05
4935,Yb0.26Co4Sb12,550,-0.0001475980259110084,3.3187848254544536,0.7702989605618501,214046.2091392013
4583,Sm0.3Co4Sb12,550,-0.0002284501627602244,3.7257061949605856,0.4707565581993498,59692.81547734759
5700,Yb0.2In0.2Co4Sb12,550,-0.00017955679221753668,3.103138261237618,0.6831087359242946,120827.13499273395
4575,CoSb3,550,0.00016382037318282764,3.0510437918323183,0.04855434024560648,10036.40058626395
3299,FeSb2.25Te0.75,550,0.00010567825311456025,2.3587401180456187,0.22416910837588486,84661.69659325827
4576,CoSb3,550,0.00016855115629163008,2.7008061957287297,0.030140094101194406,5209.689779695002
4577,CoSb3,550,0.00019027153977285282,5.2287296121388565,0.07255187041887991,18129.08081359354
4578,Gd0.08Co4Sb12,550,-0.00028438473947032996,3.8214976098375546,0.32616727287025504,28574.833452739625
5701,Ba0.08Yb0.14Eu0.02Co4Sb12,550,-0.0002036157215912528,2.5518066549777214,9.144347989856202e-11,1.0233288206593653e-05
4579,Gd0.12Co4Sb12,550,-0.000256123432412041,3.5801413178183865,0.378784747406154,37636.614354900354
5595,Ce0.25Yb0.75Fe3CoSb12,550,0.00013224699777864907,2.3596089800323106,0.5222301067809869,126974.69560752595
4964,In0.2Ce0.15Co4Sb12,550,-0.00018717851412152118,2.9219795029160407,0.9627442045636988,145969.580240297
4981,CoSb2.75Ge0.05Te0.2,550,-0.00017056280269143749,3.5354097309102603,0.6398956102785058,131649.41152026394
5333,Ba0.3Ni0.02Co3.98Sb12,550,-0.00015315618069800294,4.1236242916577455,0.4971566158015315,147759.80606677034
4553,Ba0.25Pb0.05Co4Sb11.5Te0.5,550,-0.00023684110024236772,1.7149938030954277,0.7724146672562414,42143.76909048809
4555,In0.3Co4Sb12,550,-0.00015985965988243614,2.465528778217001,0.08805815862131622,16626.211021290834
4976,Ba0.3In0.3Co4Sb12,550,-0.00017604445622826603,2.9732709401113717,0.8891879433785495,162351.3534397129
4556,In0.4Co4Sb12,550,-0.00024787693096857535,4.139757242973347,0.3112581168264678,38655.50385040452
5479,Co4Sb11.25Ge0.05Te0.63S0.07,550,-0.00016795872712700404,3.222195524722612,0.6497109744612715,126170.00095108381
5334,Ba0.3Ni0.05Co3.95Sb12,550,-0.00014832810400311426,3.962635529836884,0.6389793988281065,192192.72800242322
4975,Ba0.3In0.3Co4Sb12,550,-0.00016996825676764485,3.0322674285993254,0.8391649470665015,158459.31568754706
4982,CoSb2.75Ge0.075Te0.175,550,-0.00017957848812530386,3.6375300105503308,0.5972252059090964,109004.91788684383
4983,CoSb2.75Ge0.1Te0.15,550,-0.0002247848850405846,3.740711978739717,0.5437898414632452,62058.56478706683
5480,Co4Sb11.30Te0.60S0.10,550,-0.0001741643063901893,3.2349420210923903,0.6287335993854043,114808.7777217726
4984,CoSb2.75Ge0.125Te0.125,550,-0.0003166152144681708,3.755460290646126,0.17154515228503142,11792.06400882541
5332,Ba0.3Co4Sb12,550,-0.00016600032164184014,4.31847599059096,0.3209299695291065,75230.65021263422
4551,Co4Sb11.5Te0.5,550,-0.00018946982007079496,3.902703432806693,0.4476526005639172,84066.79021916132
4552,Ba0.25Pb0.05Co4Sb11.5Te0.5,550,-0.000215786547896231,2.077548213047677,0.5171158482165158,40284.5077971349
4557,In0.5Co4Sb12,550,-0.00021343852308530238,2.2471268316195347,0.7288379251601089,65904.28314896351
4934,Yb0.23Co4Sb12,550,-0.00015972099808604323,3.198225611744926,0.8262903533847088,190957.6190470907
5335,Ba0.3Ni0.08Co3.92Sb12,550,-0.00013362472961947055,4.379181706731396,0.6101464358862307,261356.0994955749
4562,In0.5Co4Sb11.2Ge0.8,550,-0.0001737215576609864,2.646060094020958,0.2543644435125825,39737.682523479656
4968,Ce0.2Co3.95Fe0.05Sb12,550,-0.00016362766748970618,3.0684409420728174,0.7347741702462534,145537.81206092332
4563,In0.5Co4Sb11.5Ge0.5,550,-0.00018171584616357374,2.4215119359028097,0.471846227347225,61583.23480946928
4967,Ce0.2Co4Sb12,550,-0.00018693514454694318,3.1489713551725376,0.6375954167790302,95810.80225386396
5477,Co4Sb11.30Ge0.10Te0.60,550,-0.00016930498921499914,4.021367146914459,0.5395307073193145,128397.33951293668
4969,Ce0.2Co3.9Fe0.1Sb12,550,-0.00017384021119502352,2.9367042779684516,0.6970958244259664,129959.36661146974
4966,In0.25Ce0.05Co4Sb12,550,-0.00018744446186273823,2.62859283436648,0.8123592749664668,108762.04708283547
3155,Yb0.95Fe3.5Ni0.5Sb12,550,0.0001349594129021355,2.8023208181752075,0.5357955377066171,152017.01808232538
4565,In0.5Co4Sb11Ge1,550,-0.00014662727714725383,2.9819123317611886,0.27929018319179905,72935.36999640496
4965,In0.2Ce0.2Co4Sb12,550,-0.0001643438087897816,2.7498967969382404,0.8701445071303082,160563.4950530281
4564,In0.5Co4Sb11Ge1,550,-0.00019548258476852903,2.271927981486068,0.41782766946328903,44301.67694141324
4973,Ba0.3In0.3Co4Sb12,550,-0.00016779910575973365,3.1769329368365566,0.6428479217468439,130748.29820947711
4972,Ba0.3In0.3Co4Sb12,550,-0.000163202422391756,3.3209984850976317,0.6288822294091334,141360.57118593712
4971,Ba0.3In0.3Co4Sb12,550,-0.00015037004023475966,3.4841842113809527,0.6848293893238578,179289.6885902246
5478,Co4Sb11.20Ge0.10Te0.60S0.10,550,-0.00017649181197442658,3.138688447065129,0.6476623328716641,110879.23895514534
4970,Ce0.2Co3.975Mn0.025Sb12,550,-0.0001666674300885907,3.2038043934583222,0.7561409230890263,150874.2827786281
4561,In0.5Co4Sb11Ge1,550,-0.00015145955371399092,2.3592785451748446,0.2206784323734412,40673.75196958009
4974,Ba0.3In0.3Co4Sb12,550,-0.00015859385737361308,3.2667258136928305,0.7212391855473813,165545.6681185172
4584,Sm0.6Co4Sb12,550,-0.00022494168604276265,3.4972346183326968,0.5929161634529376,73114.90003385826
4933,Yb0.21Co4Sb12,550,-0.00016722394603064714,3.1685666562978088,0.8032537240501838,167023.286159062
4607,CoSb3,550,0.00011104783333928406,0.7211187855418019,0.07939040152526214,7366.667726767661
3356,K0Co4Sb12,550,0.0002380299785843961,4.6054895246112215,0.1817667815371342,26483.006321625202
5713,In0.4Co4Sb12,550,-0.0001818517326180472,1.9872074430711288,0.6826571723341613,72397.93701516619
4608,Ba0.048CoSb3,550,0.00011277653321280249,0.5277102300575851,0.20012656328313053,12627.436853348288
5377,Gd0.25Fe0.98Co3.02Sb12,550,0.00015607821297926007,1.7398543083047338,0.3906750748974353,47471.53855639997
5378,Gd0.28Fe1.48Co2.52Sb12,550,0.0001357389138175107,1.8775031664979411,0.4699282422152911,84203.04673966063
3357,K0.09Co4Sb12,550,-0.0002609861062402867,3.900993261082348,0.3467002187813562,35478.220400350685
5590,Ce0.75Yb0.25Fe3.5Co0.5Sb12,550,0.00012520821579962814,2.360864745011086,0.5741861427041183,151849.9014604674
5374,In0.23Co4Sb11.79,550,-0.00021975233352580236,3.0538504712103007,0.6566681876654987,77343.39653075654
3239,Fe0.2Co3.8Sb11.5Te0.5,550,-0.000289515216092034,2.260772253563985,0.4959755725934247,25793.409869150943
4603,Yb0.13Ba0.10Co4Sb12,550,-0.000161269510916054,3.3879145486290643,0.720034112221528,169484.69480425233
5376,Gd0.17Fe1.03Co2.97Sb12,550,0.0001292704493304947,1.9899757081227016,0.3516745005333593,68644.43596221562
4602,Yb0.13Ba0.10Co4Sb12,550,-0.00017228800412585974,3.234161791666584,0.7505083292451674,146029.91060329688
4623,In0.15Co4Sb12,550,-0.0002395839868902667,3.077330392329701,0.5030920096439071,49487.394164028265
5381,CaFe4SB12,550,0.00010186447846546865,3.7945708690382687,0.3686177094936349,248028.6517740589
5715,In1.2Co4Sb12,550,-0.00015813304928372342,3.204355038228048,0.4662336086965729,96162.3209861038
4624,In0.20Co4Sb12,550,-0.000237584299884104,2.6992528302044447,0.6678712938904032,59018.305043080334
5382,SrFe4Sb12,550,0.00010294026833209328,4.207136708484397,0.3461347855021949,257886.1377502625
4625,In0.25Co4Sb12,550,-0.00023634330492007852,1.902840973902254,0.9319102486472092,58489.22941510543
3310,Yb0.35Co4Sb12,550,-0.0001732129510169083,2.72816734225082,0.9109912680000892,150673.32811962208
4626,In0.30Co4Sb12,550,-0.00022476310299886695,2.8349819443412883,0.617926079828317,63512.92096990237
4622,In0.10Co4Sb12,550,-0.00026765667157340405,2.773134247666635,0.5032273342912631,35363.933120328504
5379,Gd0.36Fe1.44Co2.56Sb12,550,0.00013978372861828342,1.7671048208083384,0.4764376792481165,75311.26438030883
3309,Yb0.5Co4Sb12,550,-0.00012946037999634428,4.190397480018412,0.4837658726448435,219160.73033678468
5380,Gd0.41Fe1.48Co2.52Sb12,550,0.00016019426220033981,1.7000074273731651,0.5577124575474639,64462.277621857625
5375,Gd0.07Fe0.51Co3.49Sb12,550,0.00012710787127406586,2.1894394236086203,0.23146562831354264,48117.38617136456
4621,In0.05Co4Sb12,550,-0.00028049972272260217,3.203969649846475,0.331639788087735,24877.49040296036
3308,Yb0.45Co4Sb12,550,-0.00014318588228897456,3.5420211751513406,0.6190033088573303,195775.87281989987
3236,Fe0.2Co3.8Sb11.5Te0.5,550,-0.00023096639558911676,2.8167617732264603,0.7180757121202781,62009.088266453946
4591,Co4Sb11.3Te0.6Se0.1,550,-0.00017353090371014982,3.1107941169500792,0.6431930381665392,119314.95750181006
4922,(GaVF)xCo4Sb12,550,-0.0002976064830696946,2.630889623399292,0.5584593325784039,30161.0680267128
4592,Co4Sb11.3Te0.58Se0.12,550,-0.00017700402504082022,3.0704187919855848,0.6602251014677961,111614.89842156117
4918,La0.68Ce0.22Fe3.2Co0.8Sb12,550,0.00017077000722112156,2.1229227302350533,0.6554511707551318,82386.48016442184
4593,Co4Sb11.3Te0.55Se0.15,550,-0.00018186096169232777,2.97828209111609,0.6545614652157594,101020.47026060168
4917,La0.68Ce0.22Fe3.4Co0.6Sb12,550,0.0001612942946643021,2.3048708494573185,0.6773194317360502,104576.87145237603
5368,Ba0.27Co4Sb11.84 ,550,-0.00017823443591101284,4.598968238524996,0.5011230973138598,140090.42019114643
5592,Ce0.25Yb0.75Fe3.5Co0.5Sb12,550,0.00011869580591620393,2.6669069420013565,0.5479487208522269,184615.3191873841
4589,Co4Sb11.3Te0.7,550,-0.00015901043938726408,4.179978206962671,0.4667408333477077,131657.1582012025
4585,Sm0.9Co4Sb12,550,-0.0002124989857819917,3.1587691293627715,0.4981000508072314,62964.996012205294
4927,(GaVF)0.1Co4Sb5.95(GaSb)0.05,550,-0.0002847442098406098,2.482179284204744,0.47851612337518395,26778.729871710533
4926,(GaVF)0.087Co4Sb5.9565(GaSb)0.0435,550,-0.00027985440718406534,2.6613233584598275,0.6056381193984111,37893.6160723257
4587,In0.2Co4Sb12,550,-0.0002314064446655495,2.4838743132358725,0.7539790698064569,63172.06125422282
4925,(GaVF)0.067Co4Sb5.9665(GaSb)0.0335,550,-0.00031070188791503683,2.5825473698178287,0.3940389605235393,20674.694439835243
4588,In0.2Co4Sb12,550,-0.00023903313961306494,2.457057966338526,0.8160313206157985,63789.508111548435
4924,(GaVF)0.027Co4Sb5.9865(GaSb)0.0135,550,-0.0003185323437783821,2.526917793248814,0.2578320415226449,12111.258016630762
4923,Co4Sb12-x(GaSb)x,550,-0.00028583386865351813,2.391225429214794,0.5510281675928281,29322.72018459248
4594,Co4Sb11.3Te0.5Se0.2,550,-0.0001953697194471558,2.830325528325633,0.5982771344512193,76044.2941364646
5711,In0.16Co4Sb12,550,-0.00016146548742076856,1.9574246452761503,0.4471463480493213,59362.57417511303
4916,La0.68Ce0.22Fe3.5Co0.5Sb12,550,0.00015101246185373636,2.33294321667262,0.7135753747978467,127782.40445168832
3359,K0.38Co4Sb12,550,-0.00016584643014726648,3.865200540852901,0.5925188322053231,149231.497476408
5591,Ce0.5Yb0.5Fe3.5Co0.5Sb12,550,0.00012093265405609311,2.6468756287125843,0.5208523081770928,165347.96117152207
4599,Yb0.08Ba0.09Co4Sb12.12,550,-0.00018588020085365944,3.2875484068073173,0.7089309813072875,123811.5557127776
4907,CaFe3.5Co0.5Sb12,550,0.00011728752122721858,3.3409416354698265,0.5053715197474596,197225.69748942845
4600,Yb0.08Ba0.09Co4Sb12.12,550,-0.00019010912880266566,3.277718570391815,0.7891133163909607,132719.52119733376
5372,Ba0.09In0.17Co4Sb11.74,550,-0.00019345602845698232,3.111701402997036,0.6887383853734405,104347.43883967846
4906,CaFe3Co1Sb12,550,0.00013209368134189136,2.685700251891425,0.5370469884859079,145126.70913336848
4601,Yb0.13Ba0.10Co4Sb12,550,-0.00016541637912249996,3.5875362712133585,0.7124891950671259,166071.2915750202
3358,K0.22Co4Sb12,550,-0.00016848457269049675,4.046237737079695,0.2847323090442062,72265.13134113968
4905,CaFe2.5Co1.5Sb12,550,0.00015148130868171498,2.507930941832644,0.5139850020220044,93682.46379187473
5373,Ba0.04In0.22Co4Sb11.83,550,-0.00021522702413912325,3.0440894170237702,0.6678580465054006,79534.25825252017
3307,Yb0.35Co4Sb12,550,-0.00016090683913617889,2.8105101663989367,0.8869059879997461,177797.09183120218
4904,CaFe2Co2Sb12,550,0.00014188207901954576,2.368579389113848,0.4087994244919822,80620.11827060427
3306,Yb0.2Co4Sb12,550,-0.00017548995576981808,2.983904519903781,0.8008409793209816,144663.25216584178
4598,Co4Sb11.7Se0.3,550,-0.000281459519622008,3.5046948799317525,0.17755655679941626,14342.665855388559
5371,Ba0.13In0.14Co4Sb11.75 ,550,-0.00019693069202280145,3.2490681643010038,0.8131551038062304,133238.59680475816
4915,La0.68Ce0.22Fe3.6Co0.4Sb12,550,0.00014585398758248163,2.504647689159014,0.6440087513561188,142705.16260404518
4595,Co4Sb11.3Te0.4Se0.3,550,-0.0002114277729785705,2.6982351809365346,0.5811330368468874,59179.2893469108
5369,Ba0.23In0.04Co4Sb11.75 ,550,-0.00018879677185818248,3.6827113486484064,0.6288960451192805,116341.96740924359
4596,Co4Sb11.9Se0.1,550,-0.000290691209230404,4.4205425796869315,0.12931695090071338,13248.027668135268
4597,Co4Sb11.8Se0.2,550,-0.00028875913503437743,3.889012716928118,0.15832663909337866,13671.657747881696
5370,Ba0.17In0.08Co4Sb11.82,550,-0.0002030303307026877,3.1549479132419784,0.6253688505715173,88547.37057325071
3964,In0.1Yb0.2Co4Sb12,550,-0.00019614059497050803,3.1070392130231763,0.6133655143473801,97965.16981376619
4135,Yb0.3ca0.1Al0.1Ga0.1In0.2Co3.75Fe0.25Sb12,550,-0.00016650110954397933,2.9449398635301294,0.6099323297379489,120479.56736611748
4134,La0.3Ca0.1Al0.1Ga0.1In0.2Co3.75Fe0.25Sb12,550,-0.00016609454704554204,2.8765685307682514,0.6326236422949306,114794.80859405073
4138,La0.7Ba0.01ga0.1Ti0.1Fe3CoSb12,550,0.0001481036740734357,2.3979602823378325,0.500637768292431,97440.76547908047
4137,La0.8Ba0.01Ga0.1Ti0.1Fe3CoSb12,550,0.00015348870584947858,2.270356163095177,0.5081270433521059,86144.19762736541
4143,Co4Sb11.3Te0.5Se0.2,550,-0.00019960969286302637,2.9342227995251036,0.5607988668122902,70404.95953472207
4144,Co4Sb11.3Te0.5Se0.2,550,-0.00019519669721908717,2.8554147059661483,0.591566943153121,75475.26765282456
4145,Co4Sb11.3Te0.5Se0.2,550,-0.0001936773431906085,2.8820013182953512,0.6604272234846644,86021.17533501633
4146,Co4Sb11.3Te0.5Se0.2,550,-0.00017526637333922736,3.4017397414408763,0.5505548310924057,100106.39016412107
4147,Ce0.6Fe3CoSb12,550,0.00012495710058982583,2.5567790163921265,0.4336040520891202,132110.23333569645
4148,Ce0.7Fe3CoSB12,550,0.0001298925952543072,2.3723837569202435,0.4844737866037999,118392.64548351955
4149,Ce0.8Fe3CoSb12,550,0.00014359167891878798,2.2365396334817014,0.5082963151824116,95990.1848685137
4133,Yb0.3Ca0.1Al0.1Ga0.1In0.1Co3.75Fe0.25Sb12,550,-0.00017216235526218215,2.8613420883843363,0.6340012623396651,107508.81259989226
4117,In0.1Co4Sb12,550,-0.00027365953062070177,4.265373521209587,0.2443834130253424,26623.2372298534
4118,In0.15Co4Sb12,550,-0.00027451306980999437,4.187834672088098,0.306575518916902,32644.495221869976
3618,CoSb3,550,0.00015638999226486708,4.361253364626464,0.16553311088318254,62974.55180394044
4120,In0.25Co4Sb12,550,-0.00026465361395025067,4.4454761238756655,0.268181538441624,32611.69961869972
4121,In0.3Co4Sb12,550,-0.00024883992116124027,4.16003968439823,0.2707342227016234,33695.812246269685
4122,In0.35Co4Sb12,550,-0.000250997480971895,3.9515305639858367,0.5324132420536922,64057.93934214253
4123,In0.4Co4Sb12,550,-0.00026938297823199614,3.849086982420068,0.4425119153113205,45036.29478370046
4150,Ce0.9Fe3CoSb12,550,0.000156657674450639,2.042451686555874,0.5502542419551072,80639.34512354284
4124,Ce0.5Yb0.5Fe2Co2Sb12,550,0.0001907558307878735,1.814984350969346,0.2481133680226353,22716.379350168056
4126,Ce0.5Yb0.5Fe3Co1Sb12,550,0.0001406257241765737,2.302927143119728,0.5392688516672233,113560.40738771859
4127,Ce0.5Yb0.5Fe3.25Co0.75Sb12,550,0.00014099272508136102,1.9390481973280733,0.6605165714082433,115731.08183818035
3400,CoSb3,550,0.00014863607641012557,5.1708487095120566,0.2063043875132431,78750.75197310583
3399,CoSb3,550,0.00015228933789669685,4.914402131020693,0.18579972389923327,81922.00540579563
4125,Ce0.5Yb0.5Fe2.75Co1.25Sb12,550,0.00017021271484756622,1.979448985817708,0.6068632806345975,75529.40716280046
4116,In0.05Co4Sb12,550,-0.00024701341159500583,4.76382748462445,0.08847252258455142,13860.644163837063
4175,Yb0.8Fe3.75Ni0.25Sb12,550,0.00010562954104611228,3.7478546050350015,0.3115164210106756,195266.69093444105
4176,Yb0.9Fe3.75Ni0.25Sb12,550,0.00010941719793657356,3.295791614564083,0.3849860145071921,190141.81524938496
4177,YbFe3.75Ni0.25Sb12,550,0.00011296129074166779,3.2332012094527203,0.4017059306234142,182205.76889933113
4178,Yb0.8Fe3.5Ni0.5Sb12,550,0.00011789716684170796,3.1339670501475263,0.35245333901040243,152500.7800895902
4179,Yb0.9Fe3.5Ni0.5Sb12,550,0.00011605433012803145,3.101152673774107,0.361598704129124,152457.94320616772
4180,YbFe3.5Ni0.5Sb12,550,0.0001324846165257967,2.7617625593066193,0.4488168232882188,130722.23384337619
4182,CoSb2.79Te0.16Se0.04S0.01,550,-0.00017662407244060368,2.6690612438439274,0.6922405432531586,101137.06955572683
3594,Ni0.3Co3.4Sb12,550,-0.00016862556510496385,3.3433437285868632,0.7451013024427422,159289.38131876162
4183,CoSb2.79Te0.16Se0.025S0.025,550,-0.00018350556186305856,2.6302328821324834,0.7083047050812604,98206.04988502317
4181,CoSb2.79Te0.16Se0.05,550,-0.0001744820284479875,2.783414437543478,0.6640357191906445,102875.90655344992
4184,CoSb2.79Te0.16Se0.01S0.04,550,-0.0001803282521009124,2.5807134312102,0.7111441086881609,96466.20322474466
4185,CoSb2.79Te0.16S0.05,550,-0.00018460537032000457,2.48594208272242,0.7048002215914291,93477.1982525628
4168,La0.25Yb0.75Fe3CoSb12,550,0.0001389275980678427,2.4427097910892197,0.4621372050140095,116451.80173810801
4167,La0.5Yb0.5Fe3CoSb12,550,0.00014219517870979288,2.326600668951468,0.5040341666590302,104617.35544074255
4166,La0.75Yb0.25Fe3CoSb12,550,0.0001502152277037215,2.4683469266440095,0.4356940227698849,85849.89316285287
4152,Co4Sb11.3Te0.6Se0.1,550,-0.00017864363018091456,3.15721598892391,0.6416851774886347,113718.21542760644
4153,Co3.9Ni0.1Sb11.3Te0.6Se0.1,550,-0.00016795639621940402,3.1007959880234157,0.5941706830414141,111638.06618433834
4154,Co4Sb11.5Te0.4Se0.1,550,-0.00020216294901387013,3.3077170203558266,0.5736675485379703,81082.84155722547
4155,Co3.95Ni0.05Sb11.5Te0.4Se0.1,550,-0.00020002915067472672,3.2114631259707176,0.6265333362769671,88027.65778632197
4156,Co3.9Ni0.1Sb11.5Te0.4Se0.1,550,-0.00019536041780051145,3.1616742813578496,0.6951703390411557,101014.76938680027
4157,Co3.8Ni0.2Sb11.5Te0.4Se0.1,550,-0.00019987352168993972,3.1756112117769315,0.6649742427444882,104455.95152534859
4151,CeFe3CoSb12,550,0.0001603760455843157,2.0471191344686157,0.5399697348992544,83005.42347130903
4161,Co0.9Fe0.1Sb3,550,6.319310297903631e-05,4.926743350790561,0.04800378375885223,96822.0435654668
4162,Co0.8Fe0.2Sb3,550,0.0001071936123079726,3.149220147278134,0.18629637596143436,88424.11432375133
4163,La0.75Yb0.25Fe3.5Co0.5Sb12,550,0.00012651331092527346,2.692714753725732,0.4278579013587037,128946.52694892598
4164,La0.5Yn0.5Fe3.5Co0.5Sb12,550,0.00012510134415459926,2.6909395298906382,0.4580252480972872,143986.51366316734
4165,La0.25Yb0.75Fe3.5Co0.5Sb12,550,0.00012327996091426958,2.8100519702071547,0.4661360226554195,154235.72308723294
4115,CoSb3,550,0.00013980334105708327,2.8171055455941825,0.1602845661181473,40562.87762428145
4065,CeFe4Sb12,550,0.0001228012382935142,2.7408875393741674,0.5090997319644497,168717.32091355458
4066,CeFe3.9Co0.1Sb12,550,0.00012548705731184104,2.6388481478049943,0.5098058391150289,157800.27302379606
4067,CeFe3.8Co0.2Sb12,550,0.00013178653151114424,2.551167322222051,0.5393580996510383,147137.54723909838
4068,CeFe3.7Co0.3Sb12,550,0.00013558790497020874,2.4474623355185443,0.5311940204323304,142231.00138525394
4069,CeFe3.6Co0.4Sb12,550,0.00013558848093153246,2.345193504840942,0.5499218980077509,133053.41474967814
4070,CeFe3.5Co0.5Sb12,550,0.00014081437588292058,2.22488934054846,0.5376052982778738,116526.58896506092
4045,Ca0.15Ce0.075Co4Sb12,550,-0.00018348305834224512,3.8557202794540215,0.6364917030145216,132538.9836740613
3479,CoSb3/WO3,550,0.0001662418739352444,1.903617567158644,0.3425079381657552,41339.70152531165
4052,In0.05Co3FeSb12,550,0.00010923014048007634,2.2312269845099353,0.13638217305589828,46042.13148673681
4053,In0.05Co2.5Fe1.5Sb12,550,9.725107960802646e-05,2.2315756554866946,0.17209970039444167,72491.90288181568
4054,In0.25Co3.5Fe0.5Sb12,550,0.00012382282494079116,1.930680849064384,0.1126591516768376,23623.708483093185
4055,In0.25Co3FeSb12,550,0.00012336028555167994,1.8989807518945128,0.19661898310627124,42304.006785480655
4056,In0.25Co2.5Fe1.5Sb12,550,0.00011561074561419121,2.0009080683738354,0.2781668413802052,74304.84782500983
4051,In0.05Co3.5Fe0.5Sb12,550,9.938053099542172e-05,2.29558075206138,0.10827341823644804,42873.8501400019
4100,Ce0.8Fe3CoSb12,550,9.191935841361916e-05,2.5333385795079257,0.26509999971574183,137423.0393620555
4101,YbFe4Sb12,550,9.055535684796116e-05,4.253249567222191,0.240447242545312,227946.68201057642
4102,Yb0.9Fe3CoSb12,550,0.00010756675627232099,3.0389534541104513,0.36923426409506777,170579.06315173372
3626,CoSb3,550,-0.000291283108056289,6.014825846285736,0.14141885364944026,17822.565719452417
4103,Yb0.6Fe2Co2Sb12,550,0.00011186788409463853,2.3809011238458218,0.3219255839479042,105238.49501355039
4104,Yb0.3FeCo3Sb12,550,0.00011476520017879717,2.4796962118750314,0.2317158510004153,70264.55013151218
3625,CoSb3,550,-0.00023865525583318173,6.067673662921791,0.11229111480484112,21295.200362318603
4099,Yb0.36Co4Sb12,550,-0.00019555911755564012,2.8863404639452703,0.6290655345824883,86236.53323873367
4111,CoSb3,550,0.0002126477165676433,2.6014746830161064,0.23052176126129906,23254.088863400088
4112,CoSb3,550,0.00016629672975641664,2.7201529150732773,0.19129619323810834,32714.1183287413
4113,CoSb3,550,0.0001523700232825169,2.785257330612553,0.17524950575388654,36803.66934682867
4114,CoSb3,550,0.0001379293486667537,2.825431205947944,0.16017000688804886,42210.2549381406
3402,CoSb3,550,6.608374233155473e-05,0.8531581599120308,0.03574746892764025,12655.412954157207
3480,CoSb3/WO3,550,0.00015887824108364092,1.4907142935330322,0.326471102808485,36642.243667375755
4086,n0.2Ce0.15Co4Sb12,550,-0.0002374114349480439,1.7328844291318304,0.7990491906845116,44488.409569360665
4088,In0.2Co4Sb12,550,-0.00023841727133744282,2.4526127978113834,0.8107970647299755,63805.42230708348
4089,In0.2Co4Sb12,550,-0.0002448531220087801,2.4227262013263817,0.7429953730085037,54926.48960341455
4092,Dy0.17Fe0.90Co3.10Sb12.30,550,0.00010708218336672563,2.3560671693867823,0.21539488911380786,69231.97361853285
4093,Dy0.30Fe0.91Co3.09Sb12.38,550,0.0001513879177578186,1.8950057505550368,0.3902911895843098,57248.38823644522
4094,Dy0.31Fe1.43Co2.57Sb12.36,550,0.00013974939775025634,2.00225827002722,0.4068678067900272,84799.16049110901
4095,Dy0.41Fe1.45Co2.55Sb12.28,550,0.00013211057667998074,1.9432996174917188,0.4576609695084841,89433.47521119297
4087,In0.2Ce0.15Co4Sb12,550,-0.00023151674750157905,1.2847952114360308,0.8875328405772125,38742.15403136258
4273,Co0.99Ni0.01Sb3,550,-0.00028483564492195237,4.123915356947252,0.2144873621275217,17713.45020774149
3553,La0.6FeCo3Sb12,550,0.00010929414601762879,2.386342995406242,0.13181564280485247,47931.614862503935
4274,Co0.96Ni0.04Sb3,550,-0.0002460060761117812,3.556619530769272,0.3949421901319749,37953.209410443866
3552,La0.4FeCo3Sb12,550,0.00010036853646113938,2.535581289938534,0.1256386953262858,58222.097043615344
4275,Co0.94Ni0.06Sb3,550,-0.00018656212094727705,3.382620986606105,0.3853901398499517,58797.998439970615
4276,Co0.91Ni0.09Sb3,550,-0.00015481164705510552,2.8485538125708514,0.3925040981365116,71422.33638491803
3551,La0.2FeCo3Sb12,550,8.567673327159603e-05,2.9390441687874613,0.1103370513529356,80063.80867556896
3377,Yb0.3Co4Sb12.6,550,-0.00017343080161880738,2.5641257091903555,0.8034879997086652,126994.60671260432
3554,La0.9FeCo3Sb12,550,0.00012753148157191273,2.3709487419813176,0.14844787965599693,33215.49510155121
4259,Ba0.17Yb0.10Co2.8Fe0.9Sb12,550,0.00010059662755143292,2.3380877829086946,0.2767157071202927,99343.23225469026
4260,Ba0.16Yb0.14Co2.9Fe1.0Sb12,550,0.00010556686107422916,2.1911850146259524,0.2729461558153432,82938.7839581673
4263,Yb0.30Co2.9Fe0.8Sb9As3.1,550,6.244909329011752e-05,2.6594717429323764,0.06481475280408616,67677.89553903857
4264,Ba0.96Fe3.0Ni1.0Sb12,550,0.00015197840933228642,2.9337964465179867,0.2046807213274529,38801.559139030665
3384,Tl0.15Co4Sb12,550,-0.00024330353706382036,2.997366550844525,0.7135333338104815,77753.11461879777
3376,Yb0.3Co4Sb12.3,550,-0.00019323772739317948,2.46861637438536,0.9467183450577192,114198.32337718846
4265,Nd0.61Fe2.98Ni1.02Sb12,550,0.0001562036621818282,2.040632116563797,0.3796633802849878,49182.34152594174
3383,Tl0.1Co4Sb12,550,-0.00025442688664257217,3.24663032666264,0.5656916545229249,50066.893769872266
4267,Yb0.89Fe2.98Ni1.02Sb12,550,0.00015612729597229118,2.163399924074401,0.4268328387584723,56868.84008207536
3382,Tl0.05Co4Sb12,550,-0.00028629487198188793,3.404429866588416,0.41134947679617895,34577.49788189815
4269,Yb0.77Fe2.99Ni1.01Sb12,550,0.00015523753688565515,2.284495237780205,0.5259753121925047,81136.66110528982
3381,Tl0Co4Sb12,550,-0.000300111365929744,5.021919721241306,0.0952279111371246,10441.633166851949
4270,Yb0.70Fe2.98Ni1.02Sb12,550,0.0001363031563509866,2.700365127619933,0.4036395148627604,92920.4909789353
4266,Yb0.82Fe2.98Ni1.02Sb12,550,0.00017988229983716223,2.4376139154961525,0.2685802281217097,29576.41990240353
4309,Bi0.25Co4Sb12,550,0.0002252902006121408,2.6764929844699115,0.1959100950319516,17561.361469744366
4310,Bi0.5Co4Sb12,550,0.00020333083727093392,1.6845613176624743,0.4059001462428976,25641.33880708469
4314,CoSb3,550,0.00011567887451305286,3.1411922956873566,0.030791150030319576,11388.280325268635
4315,CoSb3,550,8.756960503860445e-05,3.235009925391447,0.028024450337640998,19361.72024586809
4322,CoSb3,550,0.00015243298034035282,6.477742926668108,0.09586939057536883,48298.926739129834
4258,Ba0.13Yb0.06Co2.8Fe1.0Sb12,550,8.788132254500159e-05,3.0406569229744145,0.1908683673810223,132153.63374991415
3373,Yb0.2Co4Sb12.6,550,-0.00017390909930628418,2.534426072361253,0.7437459004448859,112225.3028107054
3372,Yb0.2Co4Sb12.3,550,-0.00018533411784165383,2.130993482630985,0.8521896735895875,95411.37003630608
3371,Yb0.2Co4Sb12,550,-0.00019737538328673927,2.214272771617273,0.6601625998048861,68301.81947574309
4257,8wt%PbTe–CoSb3,550,-0.00016221555687267038,4.666173700668997,0.04821517592543648,18002.851300142607
3583,CoSb3,550,0.00011464049635636102,5.276884737111679,0.03779307326493142,27566.393650343252
3393,Ca0.08Co4Sb12,550,-0.00017818818649018828,3.600793513196693,0.17292497388146866,36601.71495933358
3392,Ca0.05Co4Sb12,550,-0.0002151760161165104,3.4047385195608517,0.17810145478991007,25200.249776093427
3391,Ca0Co4Sb12,550,0.00017184569262177732,4.515047084856109,0.08105065596166218,23486.01876855209
3395,Ca0.05Co4*Sb12,550,-0.00025729983803534213,3.483037963922705,0.3645504325791662,34632.9692411782
3584,Fe0.25Ni0.25Co0.5Sb3,550,8.388734478567477e-05,2.222776014153922,0.02590828910012677,13440.650246563426
4188,Fe1.5Co2.5Sb12,550,5.77431596669816e-05,3.617486750701371,0.06656787803464477,115901.12369894695
4189,Tl0.2Fe1.5Co2.5Sb12,550,6.641974380307798e-05,2.8034663114118064,0.11859357444581413,126180.8238761152
4190,Tl0.4Fe1.5Co2.5Sb12,550,8.051134625477716e-05,2.339208876992713,0.19711819243368275,124573.6955302977
4191,Tl0.5Fe1.5Co2.5Sb12,550,8.037113602648132e-05,2.5537633419594057,0.1861671573915416,126426.24332520535
4192,Tl0.6Fe1.5Co2.5Sb12,550,8.649179399858933e-05,2.505213654462456,0.1885183917159694,118017.94300409063
4193,Tl0.7Fe1.5Co2.5Sb12,550,9.490508345455616e-05,2.3033040115587298,0.1808269510582538,78931.2559499165
4196,Yb0.3Co4Sb12,550,-0.00015611097797015402,3.2009592254744534,0.7936986520085999,190001.6633177116
3590,Fe0.6Co3.4Sb12,550,0.00012746663252870011,3.9907639048931394,0.16528590379069594,65485.858993939364
4197,Yb0.3Co4Sb12,550,-0.00017985493202740075,3.2314981694425233,0.6784962375750018,125298.77030008454
4198,Yb0.3Co4Sb12,550,-0.00015456313487956008,3.1699811872214174,0.7105473948755665,169257.01866888115
3587,Fe0.375 Ni0.375Co0.25Sb3,550,-0.00010579515997870185,2.391353389662733,0.15084965045648507,57044.51279641775
3396,Ca0.1Co4*Sb12,550,-0.00022018588631364741,2.926837350442298,0.30838257317523504,31532.055789537775
3589,Fe0.3Co3.7Sb12,550,0.0002083093680593387,4.850705546095249,0.13479476190838074,28792.713594625988
4217,CoSb2.9Te0.1,550,-0.00019361959937153408,3.852631367648352,0.5487424171800117,95299.53695608902
4218,CoSb2.875Te0.125,550,-0.0001777162867640316,3.6955301969137113,0.5460065348960843,106285.38997098293
4219,CoSb2.85Te0.15,550,-0.00016999655665167528,3.9659772805287945,0.5315399330312145,120697.18311965992
3567,CoSb2.99Sn0.01,550,7.568521209123111e-05,6.047341785606861,0.03673839757881386,74185.4644286338
4242,In0.2Ce0.15Co4Sb12,550,-0.0002413075270736488,1.9581712834772045,1.1427955450517622,69734.2128165046
4243,In0.2Co4Sb12,550,-0.00024086485160899532,1.9704925318455904,1.0758262777999648,66565.07908237497
4244,In0.2Ce-0.1Co4Sb12,550,-0.0002331455965311547,1.5903704232762306,1.3022903254364002,69743.93518890612
4246,In0.2Ce0.17Co4Sb12,550,-0.00024522254396554694,1.763094520610854,0.9371791430685824,49685.03514331197
3568,CoSb2.95Sn0.05,550,6.895507976735107e-05,4.20788651819084,0.037149131604606984,66549.92979050934
4247,In0.2Ce0.05Yb0.1Co4Sb12,550,-0.00024469193286917417,1.4854953382859502,1.0933452573941522,49320.404083948095
4254,CoSb3,550,0.00016892362540681978,5.84717341116392,0.07237661848390695,27233.215867819938
4255,2wt%PbTe–CoSb3,550,-0.00014801255547235728,4.744784918302219,0.04222789875949272,18366.463807390966
4216,CoSb2.925Te0.075,550,-0.00020377967715567148,4.241999418069538,0.5072806285271793,86354.05997257687
3569,CoSb2.9Sn0.1,550,6.541690651017671e-05,4.537762423341709,0.033610666353065866,70794.29389195121
4225,Yb0.2Co4Sb12,550,-0.00021002530125011952,3.2771000212088794,0.3770914225371893,45279.412486958434
4227,Yb0.2Co3.95Ni0.05Sb12,550,-0.0002087990758563725,3.1291039678096713,0.7073613764248293,88192.70548655448
4228,Yb0.2Co3.875Ni0.125Sb12,550,-0.00017978755820132638,3.1623536094810296,0.4811656294749194,84662.1196220384
4232,CoSb3,550,0.0001543150465874216,6.0443651652635255,0.08356010693714358,36145.179417438376
4233,CoSb3+0.6wt%Al2O3,550,0.00016322414182362037,5.609273715391947,0.07934145302437609,27698.56350593842
3570,CoSb2.8Sn0.2,550,6.572923576205401e-05,2.585731625715434,0.04996721009859861,61193.395602672725
4234,CoSb3+1wt%Al2O3,550,0.00016174392343956223,5.514635029340608,0.0757801995091989,26214.200481663676
4235,CoSb3+2wt%Al2O3,550,0.00016163166170439736,5.282673672387675,0.07974531524970896,25463.376074442782
4226,Yb0.2Co3.975Ni0.025Sb12,550,-0.00022274878981723905,3.1839712478275017,0.600777519124626,68483.9222557802
4043,Ca0.05Ce0.15Co4Sb12,550,-0.00016699696433272206,3.6780091023552983,0.6213468224996597,141089.83585129838
3456,Yb0.8Fe3CoSb12,550,0.00011732036773230383,3.2105483247407847,0.3745247421656721,165901.87344344074
3455,Yb0.6Fe2Co2Sb12,550,0.00012116572879551452,2.25140899292088,0.3962650160438879,111418.04581775217
3457,YbFe4Sb12,550,0.00010739909516164592,3.7376546838930578,0.3971538203465943,233126.7659924009
3735,CoSb3,550,0.0001672000337810007,3.424799083667466,0.10827435016660658,24473.404776040024
3475,Yb0.42La0.43Fe2.7Co1.3Sb12,550,0.0001492941943791255,2.114517680734103,0.6186086446847935,108829.50007250736
3734,Ba0.27Yb0.17Fe0.37Co3.67Sb12,550,-0.00015354725908621746,2.7846496636419675,0.8349491209903279,160487.4565607165
3733,Ba0.32Yb0.1Fe0.37Co3.67Sb12,550,-0.00014442052200342316,3.09702093980107,0.6463349824301712,170144.23496877385
3732,Ba0.24Yb0.19Fe0.38Co3.63Sb12,550,-0.00015026103216730233,2.5710059900837443,0.7767486504775358,158812.5501338843
3731,Ba0.2Yb0.15Fe0.37Co3.63Sb12,550,-0.00016784102882402857,2.5021943878127946,0.8232588797234829,133113.26317759338
3454,Yb0.4FeCo3Sb12,550,0.0001383400152904374,2.047962950371783,0.3149190033659721,61755.72310535197
3708,In0.1Co4Sb12,550,-0.0003151996703151562,3.9194695676644855,0.3965491827298813,29451.895475761143
3909,Sr0.12Co4Sb12,550,-0.0001896016973674453,3.7406437322589086,0.35697209815787834,64582.86009873367
3910,Sr0.17Co4Sb12,550,-0.00017879167802771509,3.829027085028239,0.42246538033073106,91969.4417155134
3756,CoSb2.75Te0.15Se0.1,550,-0.00018044878330515069,2.0312818052304165,0.6604773301445301,74990.12633837367
3789,Co0.92Ni0.02Sb3 ,550,-0.00028262078152549035,3.4447261242063747,0.3511412530866789,26741.733311082106
3790,Co0.94Ni0.06Sb3,550,-0.0001938400583389657,3.411331387711873,0.4113171089138952,64510.52536084926
3791,Co0.9Ni0.1Sb3,550,-0.00013160555077691987,4.010014772880097,0.2321636142082736,95113.56691506339
3792,Co0.82Ni0.12Sb3,550,-0.00013027272157625953,4.471899254603861,0.2263920819960992,105704.14379925336
3755,CoSb2.8Te0.15Se0.05,550,-0.00020840618708015536,2.50021252633301,0.8207003209445674,85067.78912575636
3793,Co0.8Ni0.2Sb3,550,-0.00010421308167911554,4.9283978797131445,0.17729894169558946,155528.65655550724
3794,Co0.7Ni0.3Sb3,550,-8.790024648630697e-05,5.406179513092591,0.1405804593732276,169484.80564688027
3795,Co0.6Ni0.4Sb3,550,-6.838588944812866e-05,5.669733039305157,0.11295635170357875,236368.80777188714
3466,Ga0Co4Sb11.7Te0.3,550,-0.00024208193097973927,4.212737545557761,0.28889663630693896,41242.51656118349
3754,CoSb2.8Te0.15Se0.05,550,-0.00020029659936124497,2.5573506317736245,0.7689507686250403,89860.77654547198
3753,CoSb2.825Te0.15Se0.025,550,-0.00016498438643821494,2.6894972499145293,0.5089281818017841,90773.78798287622
3467,Ga0.1Co4Sb11.7Te0.3,550,-0.00023160411168492417,3.4862791066449508,0.4234273829376311,53213.0443118023
3468,Ga0.2Co4Sb11.7Te0.3,550,-0.00021976988625100482,2.9880905753217686,0.4965042765489858,59910.87259607826
3472,Yb0.17La0.68Fe2.7Co1.3Sb12,550,0.00017865768001428824,1.9529543423415363,0.7416919122749692,82090.78732309424
3763,CoSb3,550,0.00017179938738739718,4.9314627657054135,0.07201000459651677,21875.736615387563
3471,Yb0.09La0.76Fe2.7Co1.3Sb12,550,0.0001866614234805929,1.8542812721511368,0.7113161966720596,70969.63442329696
3764,IrSb3,550,0.0001289855496948733,10.676684260964135,0.03070573335297339,35827.05139052294
3765,RhSb3,550,0.00011706710225942382,7.178594840015656,0.11578307546542338,110268.66006102656
3470,Yb0La0.85Fe2.7Co1.3Sb12,550,0.00019614756484116863,1.8668508972038955,0.5648164585727241,51863.13925942118
3469,Ga0.3Co4Sb11.7Te0.3,550,-0.00021183971150382405,2.8045478759691687,0.5273983824559139,63270.71486982918
3745,Nd0.6Fe2Co2Sb11.9Sn0.1,550,0.00017780500687786322,1.6687869908648818,0.6452962587146764,60737.83344293112
3744,Nd0.6Fe2Co2Sb12,550,0.00017297515284828,1.89218610661702,0.5844788642877581,66231.85031557332
3746,Nd0.6Fe2Co2Sb11.8Sn0.2,550,0.00018251625711798936,1.4204544083199162,0.7293296943097779,56047.817682432884
3911,Sr0.22Co4Sb12,550,-0.000163512853301702,3.9667701385386347,0.4339485760124575,128122.28605437068
3747,Nd0.6Fe2Co2Sb11.6Sn0.4,550,0.0001970014831044956,1.254702705175303,0.8181422414490127,46949.58610679307
3752,CoSb2.7Se0.3,550,-0.0002536462693751799,1.7146450869600187,0.2888960255497022,13943.717309051435
3751,CoSb2.8Se0.2,550,-0.00028447577274918817,1.865912702292853,0.33607025115422445,14040.895948831638
3474,Yb0.34La0.51Fe2.7Co1.3Sb12,550,0.00017434223361767581,1.8791822531425777,0.716016320578647,83001.47545485629
3749,CoSb2.95Se0.05,550,-0.00032919915063786114,2.8546940650880295,0.3166658157416757,15119.518464045257
3748,Nd0.6Fe2Co2Sb11.4Sn0.6,550,0.00019122851984618345,1.3497466626966288,0.6574254867151517,43459.22157815246
3750,CoSb2.9Se0.1,550,-0.00031399940287731536,2.17987893899534,0.35017827897052456,14044.965913719958
3912,Sr0.28Co4Sb12,550,-0.0001400328696761776,3.848072963726775,0.4674019274873368,173461.35532965974
3913,Sr0.4Co4Sb12,550,-9.334008585726132e-05,4.295474205794576,0.3084379289476018,267411.20847729885
3997,Tl0.1In0.1Co4Sb12,550,-0.000244114951637834,2.9727447004572145,0.5964008230651556,55258.86119259227
3998,TI0.1In0.2Co4Sb12,550,-0.00022141158365977798,2.7965127421084555,0.7782084493171304,79977.73616591889
3999,TI0.1In0.3Co4Sb12,550,-0.0002136205600638051,2.8432441050557657,0.9347803488471432,106068.67338426072
4002,Ba0.31Yb0.04Co2.7Fe1.1Sb12,550,0.00010756613135011444,2.2555740829090016,0.21776891853198327,82063.34586791067
3661,Tl0.05(Co0.8Rh0.2)4Sb12,550,-0.00019668106169935915,3.304639151011544,0.2560784672806076,40397.90910558142
4003,Ba0.26Yb0.10Co2.8Fe0.9Sb12,550,0.00012034766524602915,2.033980037256975,0.2742915277591837,72948.83513791938
4004,Ba0.30Yb0.16Co2.6Fe1.1Sb12,550,0.00012368296906898655,1.9626030455039247,0.3239972124167547,73813.66648279839
4005,Ba0.27Yb0.25Co2.6Fe1.0Sb12,550,9.467766416547441e-05,2.7643882661201693,0.1852968868314403,104758.90396807477
4006,Ba0.27Yb0.18Co2.3Fe1.8Sb12,550,0.00011127237759551044,2.159192335884,0.2651409108076121,81763.56209196067
3660,(Co0.8Rh0.2)4Sb12,550,-0.0001115926239925291,4.688396899732727,0.026468976281933232,19521.138298266385
4007,Ba0.33Yb0.30Co2.6Fe1.6Sb12,550,0.00012076039047194951,2.0065946701056,0.3133949685504227,78229.94042745176
4008,Ba0.33Yb0.37Co2.7Fe1.6Sb12,550,0.0001231414282914133,2.010395881606273,0.33504973656568193,79548.29695417976
4009,Ba0.28Yb0.47Co2.6Fe1.4Sb12,550,0.00012147405176852374,2.070996018709759,0.27702609897958563,70091.25855304807
