Repository: starrydata/starrydata_datasets

> [!NOTE]
> **The duplicated `sample_id` issue was fixed on 2026-09-08**
>
> Datasets published between **2026-04-01 and 2026-09-08** contain duplicated
> `sample_id` values: the same `sample_id` can refer to samples belonging to
> **different papers**. Joining tables on `sample_id` alone mixes data from
> unrelated papers.

# starrydata_datasets

Daily per-project splits of the [Starrydata2](https://starrydata.nims.go.jp/) dataset, with a browsable download page at **https://starrydata.github.io/starrydata_datasets/**.

Historically this repository also hosted the raw CSVs (from 2019/7/11 until 2022/12/22); those older archives are still available via git tags.

File: datasets/20190711/20190711_preprocessing_interpolated_data.csv (part 64 of 94)
sampleid,composition,Temperature,Seebeck coefficient,Thermal conductivity,ZT,Electrical conductivity
3659,Tl0.2(Co0.9Rh0.1)4Sb12,550,-0.00019659820571243396,2.9203436747276497,0.312620152337185,43633.030954386035
4010,Ba0.16Yb0.23Co2.1Fe2.3Sb12,550,8.353965739215978e-05,1.9832183328994264,0.12413371994113832,74547.61611241425
4011,Ba0.15Yb0.27Co2.2Fe1.9Sb12,550,9.518798206334217e-05,2.3587996207185604,0.19324768588040805,85792.73754710109
4012,Ba0.16Yb0.41Co1.9Fe2.0Sb12,550,0.00010641201160083575,2.112839495410129,0.2688751937593894,90631.29168761168
3662,Tl0.1(Co0.8Rh0.2)4Sb12,550,-0.0002027355428207104,3.0074690883113515,0.3587364385506273,48765.95397649415
3663,Tl0.15(Co0.8Rh0.2)4Sb12,550,-0.00019069117520037363,2.973072214860197,0.473815594596819,75475.66381948693
3985,In0.16Co4Sb11.90Ge0.10,550,-0.00031135544974378467,2.201931701409883,0.4026940792270377,16756.268585573256
3986,In0.16Co4Sb11.80Ge0.20,550,-0.0002703399074075305,2.4425634515032684,0.11900318405869115,7343.845122194341
3987,In0.16Co4Sb11.70Ge0.30,550,0.00016174581959943783,3.107287829031506,0.05636932019152724,12223.561096121208
3984,In0.16Co4Sb11.95Ge0.05,550,-0.0002775108963079851,1.9290576444156784,0.5621938006912108,27506.21654094027
3658,Tl0.15(Co0.9Rh0.1)4Sb12,550,-0.00020192664214764805,3.0014916463177133,0.4333277111946736,59919.67571713724
3666,Ti0.2Co4Sb11.5Te0.5,550,-0.0002195732637358156,2.639289322783132,0.4861466652417561,49177.709505042556
3990,Ga0.998Zn0.002Sb,550,0.00019144020512757156,11.933087610275038,0.0886266872873715,55065.390178491885
3991,Ga0.995Zn0.005Sb,550,0.00013271943210510967,12.026415157341662,0.07716122351835297,101274.56327124768
3665,Co4Sb11.5Te0.5,550,-0.00024275173233042642,2.311233803548504,0.2648012079858248,19211.711581565814
3992,Ga0.99Zn0.01Sb,550,0.00011643318268949117,12.116069553277487,0.07378886992576532,128289.65932341275
3664,Tl0.2(Co0.8Rh0.2)4Sb12,550,-0.0001743000267306979,2.8624880023791324,0.5783441887720819,103975.47275916186
3989,Ga0.999Zn0.001Sb,550,0.00022760313099654838,11.970267492788489,0.07968728805881331,34511.404211148474
4013,Ba0.13Yb0.47Co1.9Fe1.9Sb12,550,0.0001180735657056758,2.0375735315367844,0.3753528970237969,97882.80945081468
4014,Ba0.13Yb0.56Co1.8Fe2.0Sb12,550,0.00012259938518625272,1.7900914425146062,0.4108056263322801,88551.30350204399
3657,Tl0.1(Co0.9Rh0.1)4Sb12,550,-0.00022222008473220126,2.9100326197158752,0.3187814247330145,34865.638600064216
4033,Tl0.8Fe2.5Ni1.5Sb12,550,-3.9945858671821585e-05,3.7055045888648253,0.009683600689010695,35324.90702812437
4034,TlFe2.5Ni1.5Sb12,550,-6.166142043602277e-05,3.3143567583715465,0.015338003599169016,23148.78108107232
4035,CoSb3,550,0.00018488376113902689,5.901116148160696,0.11513206944410755,34150.99271370388
4036,CoSb2.99Sn0.01,550,0.00012387959577602912,5.229733819362521,0.1158767284030806,77452.58719988527
4037,CoSb2.975Sn0.025,550,7.396628858250291e-05,4.6346266364724285,0.0743340483140722,95661.07397539123
4038,CoSb2.95Sn0.05,550,7.27140775307664e-05,3.862125065114677,0.07481110977925631,90778.31274313963
4039,CoSb2.9Sn0.1,550,6.160553981739649e-05,3.1239074524281603,0.054221977687626884,81689.93135598303
3418,In0.081Co4Sb11.973,550,-0.00028911598510958304,2.5636141178820826,0.6305722720585221,34758.319834424256
4041,Ca0.25Co4Sb12,550,-0.00017019596982179112,4.465230715073121,0.6654020276135755,162743.01265039813
4040,CoSb2.85Sn0.15,550,6.112448367496262e-05,2.7221316262387347,0.057168059428478475,79662.50504689268
4030,Tl0.2Fe2.5Ni1.5Sb12,550,6.833392454473728e-05,4.051939890408598,0.027485407235126047,41029.937072725785
3656,Tl0.05(Co0.9Rh0.1)4Sb12,550,-0.00024667931263111384,3.2262458403221714,0.3156799034357913,30744.53681575513
4020,YbFe3PtSb12,550,0.000177381119164239,1.9429116373787303,0.5636486762207124,57921.831643470214
4029,Fe2.5Ni1.5Sb12,550,4.624975659346577e-05,4.388581746600817,0.009305352658892652,33313.00835866083
3655,(Co0.9Rh0.1)4Sb12,550,-0.00020116574467607225,4.8105316720586915,0.06252452770998662,13893.460501336203
3421,In0.276Co4Sb11.908,550,-0.00021435019813162648,2.5824862551648327,0.888235453084093,90895.71591277016
3420,In0.207Co4Sb11.931,550,-0.00022771887013045517,2.4328928256397693,0.8952063086349189,76694.80717093432
3419,In0.106Co4Sb11.947,550,-0.0002545873667859559,2.4441535442713667,0.9560997242366308,64487.165174517024
3676,Rh4Sb12,550,0.00010398001442262632,2.3646385284789884,0.03876754213377609,16896.21360709078
3677,In0.1Rh4Sb12,550,6.458492828809799e-05,2.851304629531185,0.023665396422622772,28666.16995706531
3941,CoSb3,550,0.00012328545965433233,4.908359856982086,0.046100097241606575,28932.817594640303
3942,Ba0.44Co4Sb12.13,550,-0.00014040070392844892,3.9725819222311065,0.4333044840566152,177668.55494408731
3943,Ba0.33Co4Sb12.16,550,-0.00014903254084645042,3.634522159724351,0.5424406984856596,183915.8839530132
3944,Ba0.20Co4Sb12.97,550,-0.00016616288105861948,2.49813469381702,0.2678508381756679,45617.0477269106
3930,CoSb3,550,5.8948519746426086e-05,4.9940301141580585,0.05602110646455971,147302.1450064911
3929,CoSb3,550,5.7927415077759994e-05,4.932533911600862,0.04859206305821789,132706.81931315758
3928,CoSb3,550,6.412066946066613e-05,3.2229964656269936,0.07202014595974804,103676.9779719698
3925,CoSb3,550,5.7391423651821984e-05,3.259204802373665,0.04770535600101299,85382.63536906766
3926,CoSb3,550,5.653214732180555e-05,4.690039200807448,0.053816720786858514,146797.78628001927
3927,CoSb3,550,5.586922404598668e-05,5.0735349367673415,0.056078886317870384,164511.80904473274
3947,Ba0.23Co4Sb12.16,550,-0.00013981927873991996,3.471197697393529,0.4304881928267763,154036.95496777006
3690,In0.8Co4Sb12.6,550,-0.00018197506835929567,2.5845004488257164,0.7196426882673137,104478.31496355533
3689,In0.6Co4Sb12.4,550,-0.00018870848453696618,2.827014330551912,0.4332894410201171,62532.68919267784
3478,CoSb3/WO3,550,0.0001704758649638215,2.2650761620863182,0.31711643573084736,46447.73396621244
3673,In0.2Rh4Sb12,550,4.434512539168493e-05,7.135077237667971,0.01099250635752047,78028.0002739482
3672,In0.15Rh4Sb12,550,4.113704737318904e-05,7.091539437570597,0.009612767328303741,80231.90656605698
3671,In0.1Rh4Sb12,550,4.465647025776861e-05,7.02448805103117,0.011498697150792436,77421.79311025844
3670,In0.05Rh4Sb12,550,5.1123023267421117e-05,7.327477298976697,0.014127784850076488,76229.38596232179
3434,DD0.78Fe3.2Co0.8Sb12,550,0.0001250936055868449,2.593736590337347,0.5636613088964642,169867.84734780053
3433,DD0.86Fe4Sb12,550,0.00023717999842300566,3.4479540255735035,0.616522380850725,69130.12581253854
3669,Rh4Sb12,550,0.00010110208059991873,7.627353387923008,0.1074364095297522,151902.17901576444
3963,In0.1Yb0.1Co4Sb12,550,-0.00021185328408853305,2.6524925519579456,0.8172732981826778,94000.68994255099
3962,In0.1Yb0.05Co4Sb12,550,-0.0002787049401501071,2.8786526515910644,0.5942205367293698,39639.86382109977
3948,Ba0.25Co4Sb12.07,550,-0.00013774040108240017,3.1396148764788947,0.4568672884269159,152360.7452513167
3477,CoSb3/WO3,550,0.00017802954530281718,3.454708272359783,0.2416817313176113,49830.125552227975
3688,In0.4Co4Sb12.2,550,-0.0002053795991144704,2.544298088996726,0.3856225685084338,42550.76096590903
3687,In0.25Co4Sb12,550,-0.000234656565052912,2.2203973137192548,0.5079205870599619,38389.88058878002
3442,DD0.08Fe2Ni2Sb12,550,-0.00010358707513841579,3.4224048404295133,0.07950966823385519,50398.846493726414
3437,DD0.12FeCo3Sb12,550,0.00013213474475925148,4.178391997424022,0.2900322780714273,105317.49168416092
3439,DD0.76Fe3.4Ni0.6Sb12,550,0.00019304889247855333,2.77804363761181,0.804078374643189,109119.20089485703
4324,Ca0.1Ce0.1Co4Sb12,550,-0.0002266658223639433,2.9715047294975774,0.4183717090199305,48825.40316812753
4421,La0.9Fe3CoSb12,550,0.00014279794991654642,2.392319099161468,0.4336316310666989,90410.77885729382
4385,La0.4Ni0.2Co3.8Sb12,550,-0.00013055630546246916,3.1978705483154686,0.06542596271938207,19935.78992097223
4352,La0.4Co3.6Ni0.4Sb12,550,-0.0001268976648094789,3.0482483696503717,0.17706530354932898,65814.68563478036
4356,CeFe4Sb12 ,550,0.00011870701053862317,2.7982241276608772,0.4909750533848719,168107.70319899893
4386,La0.4Ni0.2Co3.8Sb12,550,-0.00015753275883426894,3.1108898902539543,0.11010542512493704,21944.227984111734
4418,LaFe4Sb12,550,0.00011220238076211779,3.199242323625666,0.35894791829171124,159235.73045563805
4327,Yb0.1Co4Sb12,550,-0.00021145879139641095,2.728007392911215,0.12714667626837362,16004.763346983545
4396,In0.05Co3.9Ni0.1Sb12 ,550,-0.00025139590307762664,3.0341066223441238,0.3884502962650919,33533.821698257176
4424,La0.1Co4Sb12,550,-0.00020467749407284436,4.066711644168603,0.2500337594863223,41647.94630787641
4412,Yb0.9Fe3CoSb12,550,0.0001248962961629427,2.8215525601907983,0.4207265713340617,150107.98588758544
4353,La0.6Co3.6Ni0.4Sb12,550,-0.00012989313221155194,2.4793054231028764,0.19927127099166744,51014.78234163964
4404,Co4Sb11.0Te0.7Sn0.3,550,-0.00017769708310934475,4.038887064159317,0.3298777660836568,78266.7610557874
4397,In0.15Co3.9Ni0.1Sb12,550,-0.00022848013340739877,2.5636383577002406,0.6427056424662497,56392.33668454497
4425,La0.2Co4Sb12,550,-0.00017203481156076472,3.7743136353531135,0.26019796403958845,56595.5830102871
4398,In0.25Co3.9Ni0.1Sb12,550,-0.00021154044036003302,2.480836900208793,0.7275195425620846,70871.76109916184
4417,YbFe4Sb12,550,9.156180173721447e-05,4.275574954092868,0.2432200859562017,226860.16549237765
4354,Co3.6Ni0.4Sb12,550,-0.00016068758049891664,3.718378860290344,0.1169868642916644,28025.14011343649
4364,CeFe3.97Ga0.03Sb12,550,0.00012165200258233615,2.769637261613964,0.4783318907354294,162456.74930102646
4413,CeFe4Sb12,550,0.00011871714096633069,2.9195168489537213,0.4264206449528901,155728.6362207454
4326,Ca0.2Co4Sb12,550,-0.00015539365532342978,3.746793777309057,0.191143523845626,48694.07916195289
4411,Yb0.9Fe3CoSb12,550,0.00010837925409880778,3.0453449134927384,0.37418148500575105,174686.2294288723
4363,CeFe4Sb12,550,0.00012234795098376794,2.788622597551938,0.4925903108161275,168694.88198848974
4358,CeFe3.9Zn0.1Sb12,550,0.00012599826324890357,2.7490335462928965,0.5292138266184262,166756.42630221788
4409,In0.25Co2.5Fe1.5Sb12,550,9.728361607014672e-05,2.775855467076531,0.22717308576973005,112023.60961621307
4329,Yb0.2Co4Sb12,550,-0.0001921784633834925,2.2799957044726087,0.6591425534926474,72269.5738059849
4383,Ca0.25Ce0.75Fe4Sb12,550,0.00011347560146586521,2.9759191681102477,0.4176903202728556,174857.03066372825
4420,Yb0.9Fe3CoSb12,550,0.00011516869274430225,2.9299847022209238,0.3967953960611076,155796.3943881317
4382,Ca0.5Ce0.5Fe4Sb12,550,0.00010745567189717221,2.6865748432755865,0.46170811199198,185009.37264709425
4357,CeFe3.95Zn0.05Sb12 ,550,0.00012141537536157483,2.8111500095695976,0.5057067562995177,167770.16407560505
3366,Ba0.08Yb0.09Co4Sb12,550,-0.0001714542528213325,2.443755265168302,0.9061704190195096,142115.01258505398
3367,Ba0.11Yb0.08Co4Sb12,550,-0.00015314532372098983,2.2982997893034125,0.7683814248794127,143316.80312507972
4408,In0.25Co3FeSb12,550,0.00011727352851690923,2.196758494100533,0.29271516740789616,81897.61647866735
4381,Ca0.75Ce0.25Fe4Sb12,550,0.00010611932719716081,3.2864914989051144,0.3680651784288087,204350.46339881606
4367,CeFe3.8Ga0.2Sb12,550,0.00011714009022736346,2.828093600470448,0.4478239615835093,160734.98240859632
4410,Yb0.9Fe3CoSb12 ,550,0.00010879020922449582,3.201470788523118,0.2781835927698349,141449.3131965712
4384,CeFe4Sb12,550,0.00011598926039000149,2.9187855078103815,0.4292166165552592,157994.9154016551
4328,Yb0.1Co4Sb12,550,-0.00023569614959302989,2.5957002172558234,0.26421265820798945,24534.33040189469
4419,CeFe4Sb12,550,0.00011713088380009658,2.8377048593353846,0.44950465576835497,165586.27226932134
4422,Ce0.9Fe3CoSb12,550,0.00014786733475170898,2.2532586243614974,0.40520100954921495,72983.42722291313
4380,CaFe4Sb12,550,9.896400574630558e-05,3.629711504844127,0.3517399184581575,228082.94738380593
4330,Yb0.2Co4Sb12,550,-0.00016926998572842837,2.468280967394289,0.5616612782987511,81796.55689081579
4351,La0.1Co3.6Ni0.4Sb12,550,-0.00012143778773698368,3.389662613660032,0.16920055169486592,70341.86786714228
4407,Co3FeSb12,550,9.706669758435684e-05,3.0945913154724844,0.17927952986560794,92236.10572890034
4405,Co4Sb11.0Te0.8Sn0.2,550,-0.00017585987070011444,3.792809311379463,0.4288294200592023,98824.4943890648
4387,La0.4Ni0.2Co3.8Sb12,550,-0.0001577794641813741,2.9612682871028717,0.14948621034852785,26998.783365786156
4399,In0.05Co3.8Ni0.2Sb12,550,-0.00023342333022743726,3.0284172839344388,0.3802817992951645,36611.44993067743
4416,Ce0.3FeCo3Sb12,550,0.00012228495724417326,2.3746762758719644,0.122301870099078,33208.937785116985
4366,CeFe3.9Ga0.1Sb12,550,0.00012237590105428748,2.7300454772778187,0.5013900082971663,158471.0422980275
4403,Co4Sb11.6Te0.4,550,-0.00019504744169367751,3.971889896002201,0.4146313035878494,79928.66692167471
4359,CeFe3.8Zn0.2Sb12,550,0.00011864012109818003,2.8391518392531743,0.4930533406367188,171126.8829854158
4427,La0.4Co4Sb12,550,-0.00015853765630502494,4.312156088664799,0.18761029734557624,54894.78322083042
4401,In0.25Co3.8Ni0.2Sb12,550,-0.0002044808935757213,2.652683875392689,0.5862289798059328,65255.11875759293
4414,Ce0.9Fe3CoSb12,550,0.0001477892263051904,2.2396080940760625,0.4055112292988486,73128.98228723128
4332,Yb0.3Co4Sb12,550,-0.00015542282280870274,2.4412257090971003,0.7577290501263088,137991.90870695654
4325,Ca0.1Ce0.15Co4Sb12,550,-0.0002193170247127752,2.6952483171864774,0.6217725194215211,62277.49867155076
4365,CeFe3.94Ga0.06Sb12,550,0.00012086573611391707,2.6710894256667808,0.4955978360252808,161189.52505019988
4355,CoSb3,550,8.818578579672523e-05,8.236340328211153,0.0037302202430737202,6183.130450485356
4360,CeFe3.7Zn0.3Sb12,550,0.00012508394130399342,2.793850273919513,0.5152366702018614,162578.0463266134
4415,Ce0.6Fe2Co2Sb12,550,0.00015838415962015056,2.0641453796111597,0.3667548653224303,52815.50922627085
4400,In0.15Co3.8Ni0.2Sb12,550,-0.00020911809454327813,2.5088376115821744,0.5870699998404406,59468.03559037227
4331,Yb0.3Co4Sb12,550,-0.00014915237624922811,2.6928834130658186,0.6454384983368333,142607.41467116386
4426,La0.3Co4Sb12,550,-0.00012996672859479154,4.444837759868759,0.16637317073570648,74504.43103762278
4055,In0.25Co3FeSb12,600,0.00013151740252997945,1.907723134161028,0.23729768926971184,41485.86510296649
3418,In0.081Co4Sb11.973,600,-0.0002883529435061325,2.5452235588661583,0.6587588393291661,33372.988263604064
5590,Ce0.75Yb0.25Fe3.5Co0.5Sb12,600,0.00013111355948814614,2.4071860511993544,0.6442528045659549,147092.2534886939
4041,Ca0.25Co4Sb12,600,-0.00017782106412444004,4.056933179831978,0.7585527692744712,153284.21300944468
4918,La0.68Ce0.22Fe3.2Co0.8Sb12,600,0.00017924146181717281,2.126447088556346,0.7403968103272413,78403.84860578719
4034,TlFe2.5Ni1.5Sb12,600,-6.310491371407574e-05,3.7728475853775536,0.018888129197708357,28661.210472406958
4917,La0.68Ce0.22Fe3.4Co0.6Sb12,600,0.00016988081247864642,2.3091857646231153,0.7671463323066754,99484.15477995206
4035,CoSb3,600,0.00017145360213092228,5.3489669199973795,0.12131469836697766,33627.366433577416
4056,In0.25Co2.5Fe1.5Sb12,600,0.00012026560491807588,2.0328532963375103,0.3179317702814681,71823.439672834
4916,La0.68Ce0.22Fe3.5Co0.5Sb12,600,0.0001590609526714897,2.339123530127344,0.8088824572888159,121087.88393218072
4065,CeFe4Sb12,600,0.0001293980714301041,2.740301827393548,0.5836688862143156,161788.93013579873
4040,CoSb2.85Sn0.15,600,7.477238866650738e-05,2.637048106174401,0.08730507613321747,69898.01102962147
4915,La0.68Ce0.22Fe3.6Co0.4Sb12,600,0.00015294359880009404,2.507251300990724,0.7324690032484567,136122.1385228835
4037,CoSb2.975Sn0.025,600,9.10223867926687e-05,4.181292256108268,0.10231496667915607,74646.0435151502
4038,CoSb2.95Sn0.05,600,8.957439706204436e-05,3.6414894844393686,0.11027787774438336,75967.5542225925
5602,Nd0.9Fe3CoSb12,600,0.00014968652415047506,1.8989919256526215,0.7304286537576936,103987.22030947573
4039,CoSb2.9Sn0.1,600,7.591758691495571e-05,3.0183536304529732,0.08566025610471628,71113.21462367754
4036,CoSb2.99Sn0.01,600,0.00013751129449214626,4.661460205088276,0.13722582374878334,59439.09988599247
4907,CaFe3.5Co0.5Sb12,600,0.00012605073980047912,3.422625375282037,0.558895607948952,187910.6214018924
5593,Ce0.75Yb0.25Fe3CoSb12,600,0.000151175983412991,2.224839810649652,0.5587310976855137,90945.97160539863
3309,Yb0.5Co4Sb12,600,-0.00013654991121962593,4.282621478804522,0.5548259627825329,209237.706902711
5594,Ce0.5Yb0.5Fe3CoSb12,600,0.00014076265821863891,2.448453827394224,0.5173110889014164,106484.78462445331
5595,Ce0.25Yb0.75Fe3CoSb12,600,0.00013788051799961662,2.42300735554148,0.5743450765635469,121933.93745803267
4045,Ca0.15Ce0.075Co4Sb12,600,-0.0001896798192841915,3.6535098679180336,0.7459752421747602,126252.85100648859
4051,In0.05Co3.5Fe0.5Sb12,600,0.000104046070605351,2.263844185926123,0.12448005860166175,41464.45442541679
3306,Yb0.2Co4Sb12,600,-0.000180883079602506,2.994442296596365,0.8808355243007848,139098.6188802309
4906,CaFe3Co1Sb12,600,0.0001387751605323007,2.6931291796610117,0.6105691655360008,140420.450570385
3479,CoSb3/WO3,600,0.00017158706269997472,1.7981424886965982,0.39022522868348464,39054.72153513951
4053,In0.05Co2.5Fe1.5Sb12,600,0.00010343570268087218,2.2499390794856824,0.20739377816175875,71034.59539949158
5591,Ce0.5Yb0.5Fe3.5Co0.5Sb12,600,0.00012608232598596984,2.694836819443757,0.5815612072251591,160159.37178551368
3308,Yb0.45Co4Sb12,600,-0.00015009893882442108,3.608430929634346,0.7000439190879864,187351.3022648584
4043,Ca0.05Ce0.15Co4Sb12,600,-0.0001741490727977915,3.5709878281612557,0.7191338262508036,136034.02368076055
5592,Ce0.25Yb0.75Fe3.5Co0.5Sb12,600,0.00012364582863833097,2.7166466092774675,0.6125879070292322,179095.3716295075
4052,In0.05Co3FeSb12,600,0.00011831570650959109,2.2238195303076203,0.17344109364058813,44753.37525750167
3307,Yb0.35Co4Sb12,600,-0.00016773735357865718,2.844820477494391,0.9976079644889286,170201.78171107796
4905,CaFe2.5Co1.5Sb12,600,0.00016160270002407473,2.398550209338098,0.5744936715382339,89604.98617576438
4904,CaFe2Co2Sb12,600,0.00015085966136999928,2.3015598415817657,0.460689263354949,78480.04910109715
4054,In0.25Co3.5Fe0.5Sb12,600,0.0001343261802829733,1.9420651206040243,0.13086640793308946,22250.89631947665
4324,Ca0.1Ce0.1Co4Sb12,600,-0.0002278120126521391,2.8307895420146,0.4718479191368836,48175.96879907085
4033,Tl0.8Fe2.5Ni1.5Sb12,600,-4.46187607225344e-05,4.2260479448073385,0.012532698009165594,39278.66261037998
4963,In0.15Ce0.15Co4Sb12,600,-0.0001853588854131058,3.0300446742415232,0.9994722263057888,142968.88068713393
3999,TI0.1In0.3Co4Sb12,600,-0.00021895041537980595,2.827286902330077,1.0513871902907166,102764.76168236123
4964,In0.2Ce0.15Co4Sb12,600,-0.0001931210403578293,2.8794028431372083,1.0807391629936092,139910.75210904473
3998,TI0.1In0.2Co4Sb12,600,-0.00022643820329571382,2.77870885378855,0.8570548940514895,76738.32946513992
4965,In0.2Ce0.2Co4Sb12,600,-0.00017095256107830744,2.7268206348611868,0.9886181522422716,154340.186643011
3997,Tl0.1In0.1Co4Sb12,600,-0.00024680778850359655,3.003537582463349,0.6319756608215323,53040.501622951735
4966,In0.25Ce0.05Co4Sb12,600,-0.0001940675660869994,2.579268187309298,0.9096959752285888,103235.05184983068
4399,In0.05Co3.8Ni0.2Sb12,600,-0.0002367809183936893,2.946757218114408,0.4249390844771422,36517.768893952
3662,Tl0.1(Co0.8Rh0.2)4Sb12,600,-0.0001912936160783788,3.2062536071742147,0.3339431458820892,49944.9484221363
3661,Tl0.05(Co0.8Rh0.2)4Sb12,600,-0.00016999061392238154,3.5020533361487978,0.2146854474107167,43109.38901471331
4962,CoSb3,600,-0.00021088044819587783,2.4818208303657925,0.526847713053173,49465.71245348413
4002,Ba0.31Yb0.04Co2.7Fe1.1Sb12,600,0.00011480592830016728,2.2175060917416456,0.27277530148838025,80153.2845931238
4956,Yb0.15Co4Sb12,600,-0.000209545275543144,3.9957090503643546,0.6397155740311811,91815.27911143619
4007,Ba0.33Yb0.30Co2.6Fe1.6Sb12,600,0.00012770930061293336,2.0011428129816995,0.3745170563509017,76957.44788520287
4957,Yb0.15Co4Sb12,600,-0.00020354999002374964,3.9313416267776606,0.6372714572239513,95900.56843778904
3660,(Co0.8Rh0.2)4Sb12,600,-6.834653605132662e-05,4.77464190200574,0.0117233753591226,23760.505625073765
3294,FeSb2Te1,600,0.00020976868257792733,2.098068603440252,0.2523059258497093,20613.599787053667
4006,Ba0.27Yb0.18Co2.3Fe1.8Sb12,600,0.00011731922684690468,2.1575682276235777,0.3217424761837018,81864.35189978375
4005,Ba0.27Yb0.25Co2.6Fe1.0Sb12,600,0.00010111668901368732,2.7502882388176064,0.2218621723424158,100522.33714072716
4967,Ce0.2Co4Sb12,600,-0.00019272221271720625,3.1121259883411034,0.7224157443955365,94202.18333102581
4958,CoSb3,600,-0.0001920565670826953,4.245591616665772,0.4159992528792305,82451.64736330563
4397,In0.15Co3.9Ni0.1Sb12,600,-0.00023380250704525688,2.513888577309748,0.7138494523447848,54450.09803030273
5577,Nd0.8Fe3CoSb12,600,0.00014169496259094764,2.263546507507418,0.6171208659877585,113436.18184549852
4959,CoSb3,600,-0.00019177364426359368,3.1807989316189063,0.5325981349518973,78681.37949700005
4003,Ba0.26Yb0.10Co2.8Fe0.9Sb12,600,0.0001284162745915442,2.0160198288122912,0.3429198168783101,71156.58685844466
4960,CoSb3,600,-0.0001941293370708107,3.3480624604633533,0.4670250909748458,70287.3849708621
4398,In0.25Co3.9Ni0.1Sb12,600,-0.00021776640696059656,2.4254281724129623,0.8116667566521137,67648.55870862177
4961,CoSb3,600,-0.00019990890067992457,3.1539804178142457,0.4800374045205649,63770.405176879074
4004,Ba0.30Yb0.16Co2.6Fe1.1Sb12,600,0.00013185191028567894,1.9388632076738128,0.4028638620449545,71863.92640590719
4968,Ce0.2Co3.95Fe0.05Sb12,600,-0.00017092667132976146,3.0541151807682287,0.822870646596696,139851.46962068882
3666,Ti0.2Co4Sb11.5Te0.5,600,-0.00022717092337234311,2.6080088271472164,0.5586791114997698,47798.49416803975
4975,Ba0.3In0.3Co4Sb12,600,-0.00017688019692944793,2.977127045263199,0.9443597971715642,149503.45613925534
3989,Ga0.999Zn0.001Sb,600,0.0002336238867251775,10.744927246668633,0.09678299790578597,32614.20496489856
4976,Ba0.3In0.3Co4Sb12,600,-0.0001823272000984883,2.921692123239509,0.9987240104469456,153266.40300298118
3984,In0.16Co4Sb11.95Ge0.05,600,-0.0002807702613909672,1.9205507103795652,0.5911882210254564,25948.763446093883
3990,Ga0.998Zn0.002Sb,600,0.00019791425719183385,10.71055079443623,0.10790727525654542,51421.18777840133
3987,In0.16Co4Sb11.70Ge0.30,600,0.00014869607311545534,3.165368802172072,0.05351481994573706,12733.108737686416
3986,In0.16Co4Sb11.80Ge0.20,600,-0.00027267358935983846,2.432332648543806,0.13397971504475592,7509.283962515619
4981,CoSb2.75Ge0.05Te0.2,600,-0.00018270494473756612,3.2535120458604574,0.7428887115803466,124071.39698844464
3985,In0.16Co4Sb11.90Ge0.10,600,-0.00029596261282143215,2.3903257531751763,0.35544725289127754,16691.516084414685
3663,Tl0.15(Co0.8Rh0.2)4Sb12,600,-0.00018606636167918145,3.1537221584170703,0.4640028288287796,76234.65533749691
4969,Ce0.2Co3.9Fe0.1Sb12,600,-0.00018055438294602575,2.923188065316752,0.7879777299229226,125310.33901947178
4970,Ce0.2Co3.975Mn0.025Sb12,600,-0.0001728550175657299,3.192439901358442,0.8552099688393152,144406.32384643352
3664,Tl0.2(Co0.8Rh0.2)4Sb12,600,-0.00017246441088157214,3.0259855217360982,0.5787946982934828,104510.96357763869
4974,Ba0.3In0.3Co4Sb12,600,-0.00016586558128267633,3.2148081584040664,0.8185085472312559,156928.29643492907
4400,In0.15Co3.8Ni0.2Sb12,600,-0.00021465980831823759,2.4853424627233736,0.6520202731193125,57672.5682526821
4971,Ba0.3In0.3Co4Sb12,600,-0.00015722754865707874,3.438491771204629,0.7770618631584603,170371.74554354564
3992,Ga0.99Zn0.01Sb,600,0.00012218763749645949,11.026888305424055,0.0902604755614982,120797.88412151748
4972,Ba0.3In0.3Co4Sb12,600,-0.00016912938076154855,3.2748258597257784,0.7079015354490159,135022.6850667746
3665,Co4Sb11.5Te0.5,600,-0.0002483280893874635,2.299041178077772,0.3133306464615811,19463.764346599724
3991,Ga0.995Zn0.005Sb,600,0.00013838423763646438,10.97578922298554,0.09413993007945536,95343.53143481887
4973,Ba0.3In0.3Co4Sb12,600,-0.00017405957638576643,3.1243985467771003,0.7217137045378175,124121.13239472287
4401,In0.25Co3.8Ni0.2Sb12,600,-0.00021036202859629684,2.6110138354578143,0.657143559441397,63419.59242684639
4008,Ba0.33Yb0.37Co2.7Fe1.6Sb12,600,0.00012912873624193618,2.0094777061595512,0.3973847977127036,78524.45535183164
3421,In0.276Co4Sb11.908,600,-0.0002206766813618917,2.565383531326359,0.9854573312799207,86837.68564361267
4926,(GaVF)0.087Co4Sb5.9565(GaSb)0.0435,600,-0.0002876923681544605,2.5487190912976487,0.6794669998716146,36466.38236502682
4927,(GaVF)0.1Co4Sb5.95(GaSb)0.05,600,-0.0002904470038610638,2.3801062221004607,0.5328372883520472,25931.397648658563
4933,Yb0.21Co4Sb12,600,-0.0001740149968150399,3.1681787717351564,0.8982966738754252,159183.28176002135
4934,Yb0.23Co4Sb12,600,-0.0001661303815703933,3.210018124064128,0.9191031707682368,181291.89882762526
4935,Yb0.26Co4Sb12,600,-0.00015415815122893898,3.332204818860503,0.8626000639353976,203598.7722830904
4066,CeFe3.9Co0.1Sb12,600,0.00013274573415760751,2.632636771624103,0.5831075070714111,151026.38766862545
4925,(GaVF)0.067Co4Sb5.9665(GaSb)0.0335,600,-0.0003147659019998005,2.4530608971189016,0.4354145058599984,19991.237738515967
4032,Tl0.6Fe2.5Ni1.5Sb12,600,7.699364999410522e-05,3.370091030338389,0.049437639253890886,39278.66261037998
4936,Yb0.29Co4Sb12,600,-0.00014309797001496732,3.48344680941008,0.7421308808688555,215994.6040937855
4030,Tl0.2Fe2.5Ni1.5Sb12,600,5.8977855978511367e-05,4.544957244869872,0.022174895130904648,44962.72068237369
4029,Fe2.5Ni1.5Sb12,600,3.6711610587976706e-05,4.820512105717186,0.0058774697446069,35251.28616439499
4922,(GaVF)xCo4Sb12,600,-0.00030243649794051565,2.529574316891979,0.6388925577824179,29447.987560459627
3419,In0.106Co4Sb11.947,600,-0.0002585359780687373,2.3986049912130123,1.0376739663340977,61067.449050724426
4923,Co4Sb12-x(GaSb)x,600,-0.00029196298385193053,2.3127281116224987,0.6575396809710118,29733.066940116845
3420,In0.207Co4Sb11.931,600,-0.00023271719836914515,2.407511665823757,0.9793523109154952,72306.78267174233
4924,(GaVF)0.027Co4Sb5.9865(GaSb)0.0135,600,-0.00031795985277033816,2.3785999533258417,0.28552671524107825,12220.05900907633
4937,Yb0.35Co4Sb12,600,-0.00013190852227631692,3.6394825354831424,0.6748681838383952,238360.1662716853
4020,YbFe3PtSb12,600,0.0001858866876156222,1.806229419523224,0.6162209977770652,56168.742059884
5582,CeFe4Sb11.8Te0.2,600,0.00012053195326688457,3.0889246080597625,0.5102855858713806,176628.3198462853
5580,CeFe4Sb12,600,0.00011222654441729204,3.305575095173072,0.3708766865255751,158794.71799646708
4014,Ba0.13Yb0.56Co1.8Fe2.0Sb12,600,0.0001273516164619797,1.8200562510338911,0.4693777587893777,87673.55173497548
4013,Ba0.13Yb0.47Co1.9Fe1.9Sb12,600,0.00012243363668324096,2.073964012781118,0.4246666634523608,96439.37926805386
3298,FeSb2.2Te0.8,600,0.0001667163777824834,2.2315395040621957,0.4644114988007192,62837.989204436824
3658,Tl0.15(Co0.9Rh0.1)4Sb12,600,-0.00019983493786254053,3.1541066842252854,0.4394894733078796,59133.557324034315
4012,Ba0.16Yb0.41Co1.9Fe2.0Sb12,600,0.0001101695230253437,2.1595928600051995,0.31114440093212314,90911.77790096881
3299,FeSb2.25Te0.75,600,0.00011354691265690642,2.356281019990229,0.2754075100032873,83158.82456055982
3297,FeSb2.15Te0.85,600,0.00017929876859162016,2.1871724654774862,0.4437047846349255,50456.69100009589
3296,FeSb2.1Te0.9,600,0.00019876268273737237,1.9760865669488317,0.3804604833511172,34381.95119055387
4010,Ba0.16Yb0.23Co2.1Fe2.3Sb12,600,8.791032940813012e-05,2.061190648161059,0.15419087833652778,76367.21861051639
4396,In0.05Co3.9Ni0.1Sb12 ,600,-0.0002529541863923679,2.984134895097036,0.4255684773827017,33040.65369649478
3295,FeSb2.05Te0.95,600,0.00019132372740045213,2.1027683662121515,0.2413558663496532,27519.643023013297
4009,Ba0.28Yb0.47Co2.6Fe1.4Sb12,600,0.00012818452076557218,2.0626824076747208,0.33693097976832753,69235.60287261057
3659,Tl0.2(Co0.9Rh0.1)4Sb12,600,-0.0001964178632230262,3.0531831337021966,0.3254443907936482,43527.79867250582
4011,Ba0.15Yb0.27Co2.2Fe1.9Sb12,600,9.533125351454154e-05,2.4065020109493407,0.2191498628990402,87340.62865524388
4955,Yb0.15Co4Sb12,600,-0.00020656952372139409,3.8402112122872327,0.32984585496928065,46467.23354470827
3657,Tl0.1(Co0.9Rh0.1)4Sb12,600,-0.00021539032150658458,3.0789166887646493,0.31511179223624985,35135.60073256175
3655,(Co0.9Rh0.1)4Sb12,600,-0.0001383656954177153,4.926821617814036,0.04131993087665786,16544.882215529648
5581,CeFe4Sb11.9Te0.1,600,0.0001281401960167939,3.0471337866032235,0.5571758190186631,179542.0712068523
3656,Tl0.05(Co0.9Rh0.1)4Sb12,600,-0.00022599049667432246,3.4263588744531863,0.2861335004204868,32240.980904420463
4143,Co4Sb11.3Te0.5Se0.2,600,-0.00020816094922512736,2.860845900335493,0.6464471819111329,68023.03601123176
4782,Sn0.50Co8Sb24,600,8.683116831202744e-05,1.9330674415264688,0.12344341198325234,47293.833831388474
4783,Sn1.00Co8Sb24,600,8.653960129071861e-05,2.06064732191018,0.10892561040098306,48368.205401671534
4784,Sn1.50Co8Sb24,600,8.054429341396257e-05,2.106295668734205,0.09780096892981033,51711.126082279756
4785,Sn1.75Co8Sb24,600,8.039357140579243e-05,2.8217441450482466,0.07965886958020317,56774.46149935996
5831,CeFe4As12,600,0.00010011867011446344,3.744086843912543,0.005345930517653819,3328.034568336465
4137,La0.8Ba0.01Ga0.1Ti0.1Fe3CoSb12,600,0.00015914267783140426,2.3606363258060905,0.5493161065165999,82855.32516941184
4781,Sn0.25Co8Sb24,600,8.313041455049254e-05,1.4397150770503877,0.14426964059846067,47788.726912505896
4144,Co4Sb11.3Te0.5Se0.2,600,-0.00020365594188104496,2.7883348189673103,0.6798180182586311,72836.00552172196
4780,CoSb3,600,0.0001227401572062464,7.3842619752722465,0.019824796748242158,14484.713957049724
4150,Ce0.9Fe3CoSb12,600,0.00016347063717893584,2.053516885182749,0.6171372148866272,77774.11764820121
4149,Ce0.8Fe3CoSb12,600,0.00014979775697487242,2.253232095806852,0.5700570029496651,92803.92264228806
4775,BaIn0.5Fe3.7Co0.3Sb12,600,0.00010870615244624128,3.590064585940873,0.3756323042196915,191043.9778541098
4148,Ce0.7Fe3CoSB12,600,0.0001357698364765644,2.398266845495537,0.545997426606913,114830.72268183176
4776,BaIn0.5Fe3.7Co0.3Sb12,600,0.00010311330754944336,3.3547606967489445,0.4037148574730256,217008.28728800305
4147,Ce0.6Fe3CoSb12,600,0.0001297561898740701,2.5920478715896715,0.4863032046134213,128401.38887879488
4138,La0.7Ba0.01ga0.1Ti0.1Fe3CoSb12,600,0.00015351651318198234,2.500757098327316,0.5411000160524974,94287.4152602342
4530,Mm0.9Fe3.5Co0.5Sb12,600,0.00014525624745345082,2.4281864549888845,0.6765761520259294,124417.81739669351
4778,Yb0.075CoSb2.85Te0.15,600,-0.00014819447656308732,2.3218414309803728,0.5578783839848961,93720.80652913565
4146,Co4Sb11.3Te0.5Se0.2,600,-0.0001830838943878289,3.3127485433480226,0.6409121241411869,98022.28216299023
5830,CeFe4P12,600,9.539082224709941e-05,7.994969106785482,0.0013055447623592784,1911.8073269324798
4145,Co4Sb11.3Te0.5Se0.2,600,-0.0002020483215094933,2.805810683928984,0.7625453883382094,83359.00257028389
4777,CoSb2.85Te0.15,600,-0.00015780402526326202,3.2512612926746574,0.39752134221995983,90465.00340608536
4134,La0.3Ca0.1Al0.1Ga0.1In0.2Co3.75Fe0.25Sb12,600,-0.00017169813638145902,2.9498909947249783,0.6966165500415549,111632.40401926254
3399,CoSb3,600,0.00015734386736642055,4.625663984456885,0.20779283936431006,74898.9799877865
4528,Mm0.9Fe3.5Co0.5Sb12.5,600,0.00013937685210292422,2.728609391172763,0.5508730918879425,122281.05892719222
3400,CoSb3,600,0.00015240038247651752,4.865350694582007,0.2324281418194452,72270.39035241923
4127,Ce0.5Yb0.5Fe3.25Co0.75Sb12,600,0.00014856441190979735,1.9479458095785132,0.7458733602405921,110298.34301241461
4381,Ca0.75Ce0.25Fe4Sb12,600,0.00011102226509252732,3.309096322107508,0.4119462931050221,196448.8229673447
4126,Ce0.5Yb0.5Fe3Co1Sb12,600,0.00014731908409233106,2.351171109498786,0.6002548980830609,109452.7214205874
4800,In0.4Ba0.2Co4Sb12,600,-0.0002032316491339708,2.4121199973525145,0.4648679871739447,44491.79672355393
4125,Ce0.5Yb0.5Fe2.75Co1.25Sb12,600,0.00017713325898708655,2.012287308671642,0.6738466275630506,73031.61669868379
4801,In0.5Ba0.2Co4Sb12,600,-0.00017956809957929567,2.5075140344090974,0.7004793623178078,88461.78675045035
4802,In0.4Pb0.2Co4Sb12,600,-0.00017930813261355632,2.364327193440768,0.22374295608553896,24103.8205306819
4774,BaIn0.5Fe3.7Co0.3Sb12,600,0.00010687890522890409,3.5697060288690747,0.4139637530693783,214127.4082052457
4135,Yb0.3ca0.1Al0.1Ga0.1In0.2Co3.75Fe0.25Sb12,600,-0.00017268439707717983,3.025760787167359,0.6746851089312852,117746.86130123395
4529,Mm0.9Fe3.5Co0.5Sb13,600,0.00014006717791861478,2.7324311408775546,0.6099443944032731,135842.72227816243
4794,Co4Sb11.5Te0.5,600,-0.00019842622387796088,3.834837061657405,0.4986956820943122,80165.39734831656
3366,Ba0.08Yb0.09Co4Sb12,600,-0.00017743848064754418,2.434322120565932,1.0142451177738565,134289.66636854448
4791,Pb0.03Ba0.27Co4Sb11.5Te0.5,600,-0.00021991618059054096,2.994630095115915,0.4873467623840994,49533.517425010265
4133,Yb0.3Ca0.1Al0.1Ga0.1In0.1Co3.75Fe0.25Sb12,600,-0.00017830542172504973,2.9268516850321613,0.6991266512766676,104526.86674963628
4380,CaFe4Sb12,600,0.000103323581673733,3.646306649361284,0.39425997812361785,217848.4366925196
4792,Pb0.23Ba0.14Co4Sb11.5Te0.5,600,-0.00020338897716902016,3.598852988912841,0.5271826259905285,74644.67819150271
4793,Pb0.05Ba0.25Co4Sb11.5Te0.5,600,-0.0002144002292968785,2.8179884343278774,0.527892698167306,52674.0304669275
4124,Ce0.5Yb0.5Fe2Co2Sb12,600,0.00018599627149088103,1.9128238858715028,0.2503390665797513,23431.140338720463
4168,La0.25Yb0.75Fe3CoSb12,600,0.00014478418495518126,2.491324079894034,0.5122460944790396,111928.53906681207
5699,Yb0.2In0.1Co4Sb12,600,-0.00019145521224823102,3.5056698480048323,0.5958138482122682,92487.11666440504
4758,Yb0.40Ga0.15,600,-0.00016027881219638044,3.0412581258033464,0.8719912726837636,164611.99245072948
4167,La0.5Yb0.5Fe3CoSb12,600,0.00014830237221144103,2.3671003284441143,0.5583354031606518,100663.407114118
4166,La0.75Yb0.25Fe3CoSb12,600,0.0001563407512329985,2.5361337360775664,0.4767351095747615,83001.76967208827
4533,Mm0.9Fe3.62Co0.5Sb12,600,0.00014902307021126516,2.6671495153982416,0.6278972734824227,118870.6402016272
4759,Yb0.35Ga0.15,600,-0.0001663353496808116,2.7720137170495702,0.9049545192039048,138560.4373384144
4165,La0.25Yb0.75Fe3.5Co0.5Sb12,600,0.00012877353119221234,2.866321596806477,0.5189281618512019,148745.62754025403
4760,Yb0.30Ga0.15,600,-0.00017770809994860495,2.8152899562274643,0.8832869541248274,130992.67195796975
5698,Yb0.2In0.05Co4Sb12,600,-0.00022207168998438745,3.349149478479765,0.6371963687465728,72462.72162425236
4164,La0.5Yn0.5Fe3.5Co0.5Sb12,600,0.0001313729925794755,2.7378571861390952,0.5137605616348879,137750.11813352868
4163,La0.75Yb0.25Fe3.5Co0.5Sb12,600,0.00013318204762333358,2.728515785479566,0.4798864579631489,123045.89775729789
4366,CeFe3.9Ga0.1Sb12,600,0.00012943999949650568,2.7254768216706764,0.5768741160683057,151505.54208342393
4175,Yb0.8Fe3.75Ni0.25Sb12,600,0.00010896248690216657,3.8568575524437865,0.3365976204314385,187863.14892832565
5701,Ba0.08Yb0.14Eu0.02Co4Sb12,600,-0.00021955038133848184,2.540304468290449,1.2497531113246155e-10,1.0977169160364222e-05
3336,Tl0.4Fe1Co3Sb12,600,0.0001494271133714265,2.068673087470124,0.28553177390643203,43621.9849789589
4534,Mm0.9Fe3.82Co0.5Sb12,600,0.00014392492496004188,2.9267091721244016,0.5448535306302728,121502.03079878824
4755,Yb0.20Ga0.15,600,-0.00020644148061359723,2.7879154434216957,0.961124331557308,92350.36523430943
3335,Tl0.2Fe1Co3Sb12,600,0.00013897246351728836,2.3161121314554567,0.2859228307267445,58345.81403324056
5700,Yb0.2In0.2Co4Sb12,600,-0.0001859932891977869,3.134931436210292,0.739212756800042,114954.59223450375
4365,CeFe3.94Ga0.06Sb12,600,0.0001278668044987656,2.670676405866938,0.5710660282885572,154533.85980047393
3334,Tl0Fe1Co3Sb12,600,0.00011782342949007949,3.43484208341349,0.1482166100444786,60054.94216519987
4162,Co0.8Fe0.2Sb3,600,0.00011533570675957527,3.1277097010652137,0.2216557313823891,85678.17502243145
3329,CoSb3,600,9.745777119444524e-05,1.1615183447413386,0.11299848334739013,23031.089724559744
3363,Ba0.11Yb0.03Co4Sb12,600,-0.0001689890108222829,3.0672260116798418,0.6249166440527616,118137.56158887096
4156,Co3.9Ni0.1Sb11.5Te0.4Se0.1,600,-0.00020314774300537658,3.1012365898960685,0.7948112290799585,97890.15396797356
4768,CoSb2.875Te0.125 ,600,-0.00018613982059957062,3.936493432176392,0.6136493202576723,115123.91889597055
4155,Co3.95Ni0.05Sb11.5Te0.4Se0.1,600,-0.00020836496234512362,3.1413151409694264,0.7157010825002647,84736.64831407086
4769,CoSb2.875Te0.125+0.3vol.%TiN,600,-0.00018348323261546247,3.7969201027956117,0.6212979250337215,112294.432501534
4154,Co4Sb11.5Te0.4Se0.1,600,-0.00020993416819035983,3.2119805919248376,0.6561122460842226,78037.37045742273
4770,CoSb2.875Te0.125+0.6vol.%TiN,600,-0.00018414498651066032,3.660010540630664,0.6476558127690419,110939.07622847076
4531,Mm0.9Fe3.53Co0.5Sb12,600,0.00014873820613216688,2.433638661619586,0.7032847525514638,122978.76919758125
4771,CoSb2.875Te0.125+1.0vol.%TiN,600,-0.0001859740933060309,3.46267556776341,0.657654773575411,109650.49241672123
4152,Co4Sb11.3Te0.6Se0.1,600,-0.000186577237561723,3.0781816327425275,0.7406123661470794,109425.85339354015
4772,BaIn0.5Fe3.7Co0.3Sb12,600,9.730685758594405e-05,3.8233998805470497,0.3433572112494602,224814.22782354272
4773,BaIn0.5Fe3.7Co0.3Sb12,600,0.00010510532972569106,3.4964868929267836,0.37807803670631707,196805.25555181483
4153,Co3.9Ni0.1Sb11.3Te0.6Se0.1,600,-0.00017535463744587748,3.0502068696242572,0.6853383686337491,109207.12387309334
4151,CeFe3CoSb12,600,0.00016628834142836735,2.0603172626621893,0.6061745620068728,80366.93401804782
4157,Co3.8Ni0.2Sb11.5Te0.4Se0.1,600,-0.00020714013829248063,3.1176587275774126,0.7572679124278767,100314.03769259184
4161,Co0.9Fe0.1Sb3,600,7.374040260712085e-05,4.593908009257837,0.059957134094701776,82337.94704235639
4762,Yb0.26Ga0.20,600,-0.00018734520773263212,2.6119055894451795,0.9253456882147671,116391.08244683857
5697,Yb0.2Co4Sb12,600,-0.0001958485878918027,3.425475457825057,0.3593315851127411,50491.90635381894
4532,Mm0.9Fe3.56Co0.5Sb12,600,0.00014820732515728513,2.6011537007646157,0.6450195518542483,120498.20118325726
4367,CeFe3.8Ga0.2Sb12,600,0.0001239117183398028,2.825849556960214,0.5136855977956005,153764.64118322698
3155,Yb0.95Fe3.5Ni0.5Sb12,600,0.00014017246491051223,2.6540337848614493,0.5826502988329803,147183.10050609038
4067,CeFe3.8Co0.2Sb12,600,0.00013887609917819099,2.5258694498551035,0.6204675935568749,141004.67839194278
4123,In0.4Co4Sb12,600,-0.0002695203742398582,3.760054134822346,0.4626124722128724,42169.861871108165
4086,n0.2Ce0.15Co4Sb12,600,-0.0002461023723617622,1.6871561945925957,0.9040943945920475,43243.30654802131
5657,Ce0.6Fe2Co2Sb12,600,0.00016377331693237063,1.87560912629206,0.4523145470614321,50810.40648680373
4858,Ba0.18DD0.30Yb0.04Fe3.1Ni0.9SB12,600,0.00013920791513193678,0.5747998321777077,0.6344386942314875,31448.557742126963
4859,Ba0.03Sr0.01DD0.10Yb0.02Fe2.1Ni1.9Sb12,600,-0.00010972613545379979,0.3813346862690856,0.4263770591037812,18236.722033665726
5659,Ce0.6Fe2Co2Sb12,600,0.0001656793252793736,1.8746908626165528,0.4425714089066028,50376.16837275341
3480,CoSb3/WO3,600,0.00016492252401726834,1.4298102191899915,0.3735999496330482,34629.29711875407
3312,La0.8Ti0.1Ga0.1Fe3CoSb12,600,0.0001902187523080068,1.779511219412509,0.9831449883885868,82219.19623783142
4521,In0.05Co4Sb11.9Te0.1,600,-0.00028029353970867313,5.897144290399447,0.2209263623164562,29348.936828545688
4087,In0.2Ce0.15Co4Sb12,600,-0.00024100468551984967,1.2409487843374174,0.9917950211218602,36456.775443677856
4088,In0.2Co4Sb12,600,-0.0002477566534058667,2.3697473433411917,0.9118141688889764,60839.972445584826
4386,La0.4Ni0.2Co3.8Sb12,600,-0.00016319332340754384,3.003496830980459,0.12930043413389536,22185.204256136
4094,Dy0.31Fe1.43Co2.57Sb12.36,600,0.0001468320483128166,2.046179678419674,0.4614150836980271,83557.19335449064
3313,La0.8Ti0.1Ga0.1Fe3CoSb12,600,0.00018896185224046385,1.7928198494629797,0.8935965201031644,80326.47778446216
4093,Dy0.30Fe0.91Co3.09Sb12.38,600,0.00015956549668394955,1.915668023211164,0.4521191652317874,56427.365054132024
4853,Ca0.35Ba0.45Fe4Sb12,600,0.00010653490184630062,3.81905598548674,0.3991514459736902,217897.8592359641
