Repository: starrydata/starrydata_datasets

> [!NOTE]
> **The duplicated `sample_id` issue was fixed on 2026-09-08**
>
> Datasets published between **2026-04-01 and 2026-09-08** contain duplicated
> `sample_id` values: the same `sample_id` can refer to samples belonging to
> **different papers**. Joining tables on `sample_id` alone mixes data from
> unrelated papers.

# starrydata_datasets

Daily per-project splits of the [Starrydata2](https://starrydata.nims.go.jp/) dataset, with a browsable download page at **https://starrydata.github.io/starrydata_datasets/**.

Historically this repository also hosted the raw CSVs (from 2019/7/11 until 2022/12/22); those older archives are still available via git tags.

File: datasets/20190711/20190711_preprocessing_interpolated_data.csv (part 65 of 94)
sampleid,composition,Temperature,Seebeck coefficient,Thermal conductivity,ZT,Electrical conductivity
4092,Dy0.17Fe0.90Co3.10Sb12.30,600,0.00011616228261722361,2.363977928660965,0.25776863537964484,68058.72142758331
3311,La0.8Ti0.1Ga0.1Fe3CoSb12,600,0.0001882208713422079,1.8631276842992104,0.9211130132844574,81473.15329954092
4854,Ca0.35Ba0.45Fe4Sb12,600,0.00012708467481043953,4.007394856868369,0.6384447856512419,257156.83873443282
4091,Dy0.18Fe0.42Co3.58Sb12.26,600,0.00011952398712058704,2.4842006105461483,0.20371438412052506,49740.30955319894
4855,Ca0.35Ba0.45Fe4Sb12,600,0.00012183564883647268,3.2399130387402217,0.5886555095339018,207519.41479129187
4090,Dy0.09Fe0.43Co3.57Sb12.22,600,0.0001223644895563294,2.8994259366620403,0.23173472305615575,62148.629290850935
4089,In0.2Co4Sb12,600,-0.00025310862840059045,2.3405943038733388,0.8415753954748426,53569.66679521616
4856,Ca0.46Ba0.46Fe4Sb12,600,0.00012492203596829008,4.463283925645532,0.6174702039104152,286503.1658065478
4387,La0.4Ni0.2Co3.8Sb12,600,-0.00016381429586058438,2.9123776089439968,0.1741847261532224,27264.878188968
5650,Ce0.6Fe2Co2Sb12,600,0.0001265925753077068,2.38025705943134,0.243715778077526,60330.89774350276
3310,Yb0.35Co4Sb12,600,-0.00017973962204654274,2.785873144783772,1.0022581484975834,144367.76391392597
4069,CeFe3.6Co0.4Sb12,600,0.00014294293157371385,2.3377075665307667,0.6256235091399334,127510.4837425343
4068,CeFe3.7Co0.3Sb12,600,0.00014264105513076708,2.427248273956826,0.6091316524663148,136692.16438012978
4070,CeFe3.5Co0.5Sb12,600,0.00014816368658701967,2.2194212214696427,0.6100564638499135,111690.6314349814
5652,Ce0.6Fe2Co2Sb12,600,0.00017373462338247134,1.8722287875654688,0.5648434702603238,58393.30097195877
5651,Ce0.6Fe2Co2Sb12,600,0.00012581668194964704,2.451496648772624,0.2459471560788713,63481.24025775527
4803,In0.5Pb0.2Co4Sb12,600,-0.00018396350296192505,2.497353655255772,0.2668122582148272,30091.915382914864
4095,Dy0.41Fe1.45Co2.55Sb12.28,600,0.0001382551249094697,1.9654708776748335,0.516597229864395,88266.15671022938
4526,Mm0.9Fe3.5Co0.5Sb11.5,600,0.00015055820965517396,2.5039974350957674,0.6386864509278891,110764.22471857238
4115,CoSb3,600,0.0001330731730735185,2.6441163935977388,0.17283412947677712,43014.60601889247
5673,Ba0.1Yb0.2Al0.1La0.05Eu0.05Ga0.1In0.1Co3.75Fe0.25Sb12,600,-0.00016552068126688362,2.2830392009082883,0.9652620460564608,131208.90349004744
5832,CeFe4Sb12,600,0.00010454111290179063,3.496183303674128,0.0063327915508691645,3376.477802666748
4114,CoSb3,600,0.0001313436195101112,2.6542053125581684,0.17280653746814906,44795.704600732024
4113,CoSb3,600,0.00014453790195753256,2.611813786411449,0.18936452201652604,39271.653700281226
4383,Ca0.25Ce0.75Fe4Sb12,600,0.00011848049369535092,2.9937793962754875,0.4716013643667703,167768.6371625798
4112,CoSb3,600,0.00015791725319623968,2.546151648926158,0.20770024923172467,35098.200566445725
5672,Ba0.1Yb0.2Al0.1La0.05Gd0.05Ga0.1In0.1Co3.75Fe0.25Sb12,600,-0.0001760701403108634,2.406251111347082,0.8919050602675949,113682.20745762905
4111,CoSb3,600,0.00020145449819852345,2.4249262599083536,0.25067768919911315,24941.1567071632
4116,In0.05Co4Sb12,600,-0.0002111026374894214,4.6498261501695355,0.07616260517718622,14554.281863310134
4804,Eu0.03Co4Sb12,600,-0.000238186742244075,4.1375371859718,0.20701140523383774,25820.108723568013
4122,In0.35Co4Sb12,600,-0.0002515365106397599,3.8788475637475033,0.5656299773077247,61226.19831242702
4121,In0.3Co4Sb12,600,-0.0002503790765259096,4.097280293075794,0.2907207931893546,32859.843023787835
4805,Eu0.10Co4Sb12,600,-0.00022004253123208975,3.0012610714050667,0.5006416380733739,48242.928502813294
4527,Mm0.9Fe3.5Co0.5Sb12,600,0.00014526790337524468,2.4560068978352927,0.681242909755547,123841.96139110682
4120,In0.25Co4Sb12,600,-0.0002626510644064191,4.3234063935346745,0.2786494707316565,30920.02476840496
4806,Eu0.19Co4Sb12,600,-0.00016823508837417243,3.4296816796808303,0.5352596741780032,105675.76214292107
4807,Eu0.27Co4Sb12,600,-0.0001347953008600949,3.6880467346340216,0.5778815521964377,196174.90826061962
4382,Ca0.5Ce0.5Fe4Sb12,600,0.00011235314400986916,2.683917633534834,0.5249921073138446,178513.93370382325
4118,In0.15Co4Sb12,600,-0.00026813584984348266,4.092286552217862,0.31111934952333165,31068.06812619456
4808,Eu0.34Co4Sb12,600,-0.00012192530747366587,4.1232583240265885,0.5406385680151824,264653.97572217905
4117,In0.1Co4Sb12,600,-0.00026469478391345953,4.1804572721126805,0.2464510728778873,25635.810876003507
4809,Eu0.44Co4Sb12,600,-0.00010016186479190758,4.409391846996048,0.4093539627830539,295825.84783377807
3626,CoSb3,600,-0.00025797112492275624,6.161254436554202,0.11698892694066668,18122.140751659343
4102,Yb0.9Fe3CoSb12,600,0.00011226846791576184,3.0866828452131934,0.4134885780325158,164733.10746647633
4101,YbFe4Sb12,600,9.4208475723468e-05,4.319923217492079,0.2665972963988745,218662.83917507846
4847,Li0.2Co4Sb12,600,-0.0002651239418242648,3.5470340728873917,0.7933366217681352,67260.14273028939
4103,Yb0.6Fe2Co2Sb12,600,0.0001167573294591483,2.4264758009966605,0.361135885013571,102373.84856700829
4385,La0.4Ni0.2Co3.8Sb12,600,-0.00013604549268334042,3.0861614355463165,0.07705314672366273,20092.51224636716
4848,Li0.36Co4Sb12,600,-0.0002165927224883136,3.2312998871367675,1.1804277945109662,132849.45346030715
3625,CoSb3,600,-0.00020812046129109642,6.143087217193012,0.09105492197866004,21439.41826089964
5671,Ba0.1Yb0.2Al0.1Ba0.1Gd0.1Al0.1Co3.75Fe0.25Sb12,600,-0.00015315521011697518,3.0153597740006304,0.7552066490388508,160824.41469949772
4525,Mm0.9Fe3.5Co0.5Sb11,600,0.00014726697510523165,2.5393312978458433,0.5650603784754962,112904.40217017787
4104,Yb0.3FeCo3Sb12,600,0.00012144683354394939,2.4862949459562773,0.26905646072505945,68809.18236549952
5670,Ba0.1Yb0.2Al0.1Gd0.1Al0.2Co3.75Fe0.25Sb12,600,-0.00018898380697661323,2.6594706845400227,0.7220221328714733,90013.28470343318
3314,La0.8Ti0.1Ga0.1Fe3CoSb12,600,0.00016799398466314786,2.0359745011930173,0.7123527729398728,83410.94819745449
4384,CeFe4Sb12,600,0.00012239563424507944,2.926137729233853,0.4917838573960709,152111.18176690998
5332,Ba0.3Co4Sb12,600,-0.00017565050473509756,4.237173114033979,0.39116481946952303,77061.253871026
5333,Ba0.3Ni0.02Co3.98Sb12,600,-0.00016281701535743564,4.0299619315487885,0.5829160733371246,142454.94965955132
3475,Yb0.42La0.43Fe2.7Co1.3Sb12,600,0.0001555503580938453,2.1441103729055846,0.6964754083635321,105294.01309844652
5334,Ba0.3Ni0.05Co3.95Sb12,600,-0.0001563033241279968,3.8715473102572022,0.7379979058566866,182934.44831508648
3735,CoSb3,600,0.00016816137552040295,3.306369965595991,0.11771474897725298,23943.831028580524
5335,Ba0.3Ni0.08Co3.92Sb12,600,-0.000140511354316745,4.301012977534675,0.704223880733813,250847.46002429829
3734,Ba0.27Yb0.17Fe0.37Co3.67Sb12,600,-0.00015950946008393545,2.799872686309665,0.9534064012774436,155348.32370318047
3732,Ba0.24Yb0.19Fe0.38Co3.63Sb12,600,-0.00015696950628809293,2.5789458993566416,0.8820468483148518,152894.26306026927
3249,Pr0.02856Nd0.57144Fe3CoSb12,600,0.00016446251171825028,2.437506951346748,0.7813834921211829,124463.25197114635
3733,Ba0.32Yb0.1Fe0.37Co3.67Sb12,600,-0.00015111791233963812,3.099460302292828,0.7416108886783805,164492.7515663485
5450,CoSb3,600,9.341252036503304e-05,1.767126454475776,0.046660891255208434,13326.914594113296
4419,CeFe4Sb12,600,0.00012344426333218674,2.8620099725964763,0.5128541135767051,159029.06274650278
3744,Nd0.6Fe2Co2Sb12,600,0.00017844023903188286,1.913628952928004,0.6562296815150259,64599.24199131247
4421,La0.9Fe3CoSb12,600,0.00014901572807763806,2.408873675462468,0.4827692468093818,86897.93397935519
3731,Ba0.2Yb0.15Fe0.37Co3.63Sb12,600,-0.00017410008034713092,2.504428692313977,0.9369476879411088,129022.08423743445
5354,Co4Sb12.24,600,0.00013490727580689558,4.857025853398879,0.05209737526064335,22495.14900113625
5355,Ca0.05Co4Sb12.43,600,-0.00020178662923668684,3.532730194463582,0.17285715769917276,25798.66082123624
5356,Ca0.08Co4Sb12.45,600,-0.00017573091710995363,3.6025139910389132,0.2055583995969156,37532.38404957858
5357,Ca0.2Co4Sb12.46,600,-0.00016257954558895906,3.6452540795077475,0.23285104457097305,48598.310027397725
4420,Yb0.9Fe3CoSb12,600,0.00012028201652066045,2.986506689012172,0.44266855978980696,151025.83068075546
5291,Ca0.35Ce0.35Nd0.35Fe3.5CoSb12,600,0.00016843092504132925,2.0069426362736995,0.7113235799015034,81621.32338855926
5293,Ca0.35Ce0.35Nd0.35Fe3.65Co0.35Sb12,600,0.00014338932456493277,2.568327398077188,0.7136719873628385,157864.892813755
5292,Ca0.35Ce0.35Nd0.35Fe3.2Co0.8Sb12,600,0.0001592341359525266,2.1512757376717557,0.7702459767983747,106089.00944358563
5294,Yb0.3Co4Sb12,600,-0.00016108347943805037,3.226329768425237,0.8632543242243765,174866.2882178611
5290,Ca0.4Ce0.35Nd0.35Fe3.5Co0.5Sb12,600,0.0001498627230610505,2.3152539259702007,0.7401377489885572,120909.47413540109
5295,Yb0.3Co4Sb12,600,-0.00015880511583713137,3.153334449058869,0.8692939635377803,176445.50305101843
5296,Yb0.3Co4Sb12,600,-0.00016407698489865786,3.1899596505377104,0.913746342983961,180042.8024007607
3456,Yb0.8Fe3CoSb12,600,0.00012208292982907298,3.243312021840856,0.4231892477558932,160662.90313844744
3454,Yb0.4FeCo3Sb12,600,0.00014698962828922093,2.022962955659489,0.3783802420361413,60141.23594496678
3131,Ba0.27Ce0.04Co4sb12.02,600,-0.00013168473875344562,4.202392970856898,0.6902645850215375,249448.4285951537
3455,Yb0.6Fe2Co2Sb12,600,0.0001266004337226927,2.2553481136499443,0.4540582167700544,107832.33604299408
5288,Ca0.25Ce0.35Nd0.35Fe3.5Co0.5Sb12,600,0.0001410882794002787,2.4619667219129227,0.7273354129867081,147343.22415134398
4416,Ce0.3FeCo3Sb12,600,0.00012628612500967796,2.392925450898548,0.13550220012726702,32848.292579329245
5289,Ca0.35Ce0.35Nd0.35Fe3.5Co0.5Sb12,600,0.00014765847334873226,2.250511894400989,0.8451533410781794,139067.09726798098
3457,YbFe4Sb12,600,0.00011285318406424815,3.8368791568601193,0.4418731523036474,222107.57444600773
4418,LaFe4Sb12,600,0.0001181185651122783,3.2222091967686004,0.4061706654814847,152637.92937549856
3129,Ba0.17Co4Sb12.03,600,-0.00018120203987990395,3.82922316037948,0.7855898865886242,141422.81158829574
4417,YbFe4Sb12,600,9.526995519654759e-05,4.343184431622864,0.26883812208326074,217859.52208956366
3130,Ba0.18ce0.05Co4Sb12.02,600,-0.00015107443689784674,3.6168378482665218,0.835961200286307,207277.08056441465
3790,Co0.94Ni0.06Sb3,600,-0.00019635569148307823,3.40181597432724,0.4628609213797903,65278.0094065769
3789,Co0.92Ni0.02Sb3 ,600,-0.00027177365598923006,3.4901118177964623,0.3599549905972532,27421.982888267892
4431,Yb0.3Co4Sb12,600,-0.00016329564358207288,3.358177989473752,0.7093522168034939,151824.2400330233
4426,La0.3Co4Sb12,600,-0.00013171310626717439,4.382070229669234,0.18175703662616252,72283.05722802295
3468,Ga0.2Co4Sb11.7Te0.3,600,-0.00022680045214212182,2.9983908656861926,0.5366197592532874,55882.127787249694
5404,Nd0.6Fe2Co2Sb12,600,0.00017673721560838325,2.025029230409387,0.5585896910221493,65787.52430991369
3467,Ga0.1Co4Sb11.7Te0.3,600,-0.00023912484677341515,3.5079122558402505,0.4622556778939122,50012.26150942321
3756,CoSb2.75Te0.15Se0.1,600,-0.00018916046122453964,2.0231581106812424,0.7706274364858572,73003.01144577717
3791,Co0.9Ni0.1Sb3,600,-0.0001366209828749165,4.1074618195029045,0.2659378477067705,94536.9446031198
3792,Co0.82Ni0.12Sb3,600,-0.0001358055430640112,4.546475504413165,0.2614410126578416,105338.1524633722
4432,Yb0.4Co4Sb12,600,-0.00015537360430187036,3.655213111957305,0.618572512833813,156482.93052452858
3466,Ga0Co4Sb11.7Te0.3,600,-0.0002482131130025353,4.216841128480334,0.3126454441587005,38531.596688501515
4425,La0.2Co4Sb12,600,-0.00017392961986069768,3.703901449243939,0.2849456413337545,54816.39889218209
3794,Co0.7Ni0.3Sb3,600,-9.32955534956512e-05,5.409567333796844,0.17018298232644724,170228.53003451184
3793,Co0.8Ni0.2Sb3,600,-0.00011234238524642947,4.847806846819111,0.21532194607509286,154694.83264278455
3755,CoSb2.8Te0.15Se0.05,600,-0.00021971905252128805,2.475548225999372,0.9570144974629377,81890.47919484372
3795,Co0.6Ni0.4Sb3,600,-7.286871784669996e-05,5.974116585785907,0.13025090582241106,229019.33265798952
3469,Ga0.3Co4Sb11.7Te0.3,600,-0.0002192709967390379,2.8026004829695856,0.5756292168695256,58888.913336675745
5423, In0.3Co4Sb12.05,600,-0.0002322996181391562,3.0790972138623363,0.7576830622152559,74386.50914858653
4429,Yb0.1Co4Sb12,600,-0.00021602451002791263,3.3853083032263522,0.346930324313979,39928.670275336204
3471,Yb0.09La0.76Fe2.7Co1.3Sb12,600,0.00019261273219458948,1.860307423365096,0.8013685899160217,68639.74507264697
5424,In0.3Co4Sb12.1,600,-0.0002424031561237444,3.4181112147282366,0.5491812039641351,54152.64107650884
5425,In0.3Co4Sb12.15,600,-0.00024536530914717254,3.947383370380101,0.4005617984318348,44858.007544345935
3472,Yb0.17La0.68Fe2.7Co1.3Sb12,600,0.00018456392156724472,1.9660035464005243,0.8284011070980881,79822.38931642077
5426,In0.3Co4Sb12.2,600,-0.0002473937666045505,3.946704288570472,0.3142439501841233,34589.13302998552
5405,Nd0.6Fe2Co2Sb11.85Ge0.15,600,0.00019100444460665476,1.3373677763710792,0.7291335610814181,45599.07872035589
5422,In0.3Co4Sb12,600,-0.00020635111050696232,2.9896045469226493,0.8684175782151636,101454.13723646467
3236,Fe0.2Co3.8Sb11.5Te0.5,600,-0.00023632029897322228,2.821054270238154,0.7863364205969425,59959.76377978091
5406,Nd0.6Fe2Co2Sb11.7Ge0.3,600,0.00018423141210673866,1.0206962286133432,0.843419785400892,42854.15567255293
5407,Nd0.6Fe2Co2Sb11.5Ge0.5,600,0.00016399156284190307,2.079342449402279,0.482408484962409,64229.07142131168
4430,Yb0.2Co4Sb12,600,-0.00019375701973039835,3.3478903688164943,0.7489755797619928,110490.1030239857
11613,TlxFe1Co3Sb12,600,0.00013392757892731634,2.013370561824689,0.13476919620206174,29550.38233653544
3765,RhSb3,600,0.00011000862859644724,6.530699183287277,0.13919894280622588,125196.11863509793
5408,Nd0.6Fe2Co2Sb11Ge,600,0.00011572870133315679,2.2998208913885767,0.2572588351246861,75379.48027280149
5419,Yb doped CoSb3,600,-0.00025408271458679093,1.1953884949186393,0.3433541210569402,10007.674924295408
5420,Yb doped CoSb3,600,-0.00015513606902524936,1.2377458172705256,0.2651916442463291,20330.237104189637
3470,Yb0La0.85Fe2.7Co1.3Sb12,600,0.00020278106569607875,1.8612448706645857,0.6395672450853901,50154.798959351974
5421,Yb doped CoSb3,600,-0.00018247004500420715,1.8573526883335325,0.2231670906567373,18830.44481077214
4427,La0.4Co4Sb12,600,-0.00015968796181548998,4.234229361065287,0.20549802629174269,53348.98120848049
5392,IrSb3,600,0.00011841370077138216,8.756782360776675,0.1345714557258383,140069.10299495194
5374,In0.23Co4Sb11.79,600,-0.0002244293809376167,3.022361382424924,0.7035662664704823,72453.41105878673
3748,Nd0.6Fe2Co2Sb11.4Sn0.6,600,0.00019610913025707368,1.3758412830135305,0.7161081600522259,42414.72643727618
3239,Fe0.2Co3.8Sb11.5Te0.5,600,-0.00029056911575957544,2.300746269154459,0.5899257793256982,27975.67562141246
5376,Gd0.17Fe1.03Co2.97Sb12,600,0.0001382978902133287,2.0132683610121416,0.41366948879341053,67392.49021467891
5377,Gd0.25Fe0.98Co3.02Sb12,600,0.000165746126646971,1.7673705796652912,0.4496742707482582,46088.55307772009
5378,Gd0.28Fe1.48Co2.52Sb12,600,0.0001421597024250376,1.9241734435130309,0.5307403016900969,82484.57302158412
3749,CoSb2.95Se0.05,600,-0.00032082603847415064,2.7853475869033275,0.34543316779016564,15749.202446159385
5379,Gd0.36Fe1.44Co2.56Sb12,600,0.00014629008272157938,1.815004292434076,0.5372917081735342,73946.73993207363
5380,Gd0.41Fe1.48Co2.52Sb12,600,0.00016788198369098456,1.7491142507086963,0.6269954796352357,62961.535287654864
5375,Gd0.07Fe0.51Co3.49Sb12,600,0.00014073943452023319,2.1571602980274296,0.28288538493090315,46004.218358647275
5373,Ba0.04In0.22Co4Sb11.83,600,-0.00022055838283765322,3.010579542304506,0.7260073546374022,75164.58805962346
3745,Nd0.6Fe2Co2Sb11.9Sn0.1,600,0.0001833452817772709,1.6993891884856238,0.7173056628397783,59552.585991255575
5368,Ba0.27Co4Sb11.84 ,600,-0.0001837723235916666,4.492580556593914,0.5584258387498375,131965.37604120592
3746,Nd0.6Fe2Co2Sb11.8Sn0.2,600,0.0001866484386887197,1.4529688825747846,0.8025452745667674,55186.47815067012
5369,Ba0.23In0.04Co4Sb11.75 ,600,-0.0001948557489675844,3.613639148973309,0.6948766830930119,109587.17859782653
5370,Ba0.17In0.08Co4Sb11.82,600,-0.0002082881521387675,3.1080503889587483,0.6804999365392007,82996.21172077747
5371,Ba0.13In0.14Co4Sb11.75 ,600,-0.00020292325044292243,3.2062545289055047,0.8992889799275869,125777.93431843008
4422,Ce0.9Fe3CoSb12,600,0.0001543441951050613,2.2952531423019464,0.4510529548517215,71177.74166936702
3747,Nd0.6Fe2Co2Sb11.6Sn0.4,600,0.00020166637025775632,1.2791164441385927,0.8912853392000892,46081.364145104024
5372,Ba0.09In0.17Co4Sb11.74,600,-0.00019984862838517801,3.0557690243229607,0.7620569800613073,98094.85956610183
3754,CoSb2.8Te0.15Se0.05,600,-0.0002102701761263204,2.5211408235830675,0.9012851373290268,86710.01074390001
5387,NdFe4Sb12,600,0.00013189268713241788,2.6504660190405107,0.6356198163579025,171987.01254451615
3752,CoSb2.7Se0.3,600,-0.00025745029894164514,1.7179532346978732,0.33460268837506835,14807.041484407346
5389,YbFe4Sb12,600,0.00010828053200638271,3.7930195338120822,0.4735419602642846,257434.67800892735
3753,CoSb2.825Te0.15Se0.025,600,-0.0001732723117028757,2.6526677051089878,0.5938199114085965,87345.43499824408
5391,(Ir-Rh)Sb3,600,7.319410429553838e-05,6.883834567043308,0.0808502136414142,173144.27857436947
3474,Yb0.34La0.51Fe2.7Co1.3Sb12,600,0.00018095285149684185,1.8962125007466883,0.8078487503900493,80148.34583159281
4424,La0.1Co4Sb12,600,-0.00020423572442046384,3.9749646907496463,0.2734767092766229,41480.13918719351
3750,CoSb2.9Se0.1,600,-0.0003128021539560563,2.1338282751405657,0.4022936249641211,14785.864019903773
5381,CaFe4SB12,600,0.00010678130956975478,3.852649610327648,0.41313345161141796,237271.3014276893
5382,SrFe4Sb12,600,0.00010759909320892804,4.2451069091509686,0.3926814261799402,246662.7366564353
5384,LaFe4Sb12,600,0.00012815320020681542,3.1558014623314268,0.5339320630057582,172403.42807457555
3751,CoSb2.8Se0.2,600,-0.00028503457562418323,1.8451148987639456,0.3874631551883215,14680.910699753424
3238,Fe0.2Co3.8Sb11.5Te0.5,600,-0.00024354853105372368,2.796490712739504,0.7916339177159735,63839.959526787316
5385,CeFe4Sb12,600,0.00012903733562136154,2.8300187316529626,0.6086460140719067,171491.92608193166
5383,BaFe4Sb12,600,0.00010150939867509865,4.169991863802819,0.33785277232609395,230054.31570154204
4982,CoSb2.75Ge0.075Te0.175,600,-0.00019209379966708576,3.4310111749516636,0.6898656640884527,103208.80052891605
3477,CoSb3/WO3,600,0.0001817968825649045,3.307919508725016,0.264767849457642,46012.55383955335
3688,In0.4Co4Sb12.2,600,-0.0002078893240836533,2.6548331395631184,0.4117294728429473,41893.83230517323
3948,Ba0.25Co4Sb12.07,600,-0.00014377980654737974,3.051339191212066,0.5320721081722488,143694.77719935426
4454,La0.75Ce0.25Fe3.5Co0.5Sb12,600,0.00013905852718538924,2.5588102213700146,0.5610360089394959,134963.13000266516
3689,In0.6Co4Sb12.4,600,-0.00019959384477676685,2.9000939225992286,0.5241240185424831,64308.64173987968
3947,Ba0.23Co4Sb12.16,600,-0.00014722173587225647,3.3592060583493466,0.5091775963746314,145380.411133026
3690,In0.8Co4Sb12.6,600,-0.0001900871668351048,2.5753368987588865,0.8806685766117539,106925.30969510476
3154,YbFe3.5Ni0.5Sb12,600,0.00013556916147879452,2.975498303111328,0.6017211096138713,143007.18988551875
3687,In0.25Co4Sb12,600,-0.00023441214839381308,2.2275176467205373,0.5301470200334606,36700.272281994665
4455,La0.5Ce0.5Fe3.5Co0.5Sb12,600,0.00013492042353601454,2.7018460227046233,0.511633518223939,125348.86288316779
3442,DD0.08Fe2Ni2Sb12,600,-0.00010012532129677297,3.6944573950679316,0.11106425147808516,71223.38210306506
4407,Co3FeSb12,600,0.00010379240357533042,3.103084566840605,0.21201734491016427,89921.31510662795
3946,Ba0.33Co4Sb12.82,600,-0.0001472253460835057,1.802792379143633,0.1029338846669368,16493.160433574332
4408,In0.25Co3FeSb12,600,0.00012525843930059235,2.2621280526073697,0.3331241720237079,80313.02174533381
3271,Pr0.02856Nd0.57144Fe3CoSb12,600,0.00017104910569299198,1.8685840198174049,0.8675387329855226,91926.3370373748
3270,Pr0.02856Nd0.57144Fe3CoSb12,600,0.00017117059119193872,1.754913997975429,0.9633000132489152,90510.99913598158
5494,Yb0.3Ca0.1Al0.1Ga0.1In0.1Co3.75Fe0.25Sb12,600,0.00015614580612960524,2.5151240831133843,0.5588572980788021,94544.57582820654
3158,Yb0.8Fe3.5Ni0.5Sb12,600,0.00013200480792913545,2.5630507889758367,0.5395303652180619,149185.49596283518
3945,Ba0.24Co4Sb12.87,600,-0.0001448387616691905,1.937139108527196,0.09677477415193098,17776.801010685682
5497,Yb0.3Ca0.1Al0.1Ga0.1In0.1Co3.75Fe0.25Sb12,600,0.00016997103584621656,2.5116465797663197,0.5773896508436512,82159.2234590295
3944,Ba0.20Co4Sb12.97,600,-0.00016872242384970436,2.4310479210897693,0.3286367161461761,47179.736397988076
5042,In0.113Co4Sb12,600,-0.0002356684122491021,2.7780724611278758,0.5971558985188066,58656.83003562284
3941,CoSb3,600,0.00012934053628844782,4.387359529034328,0.06434683638317806,33465.387488962064
5496,Yb0.3Ca0.1Al0.1Ga0.1In0.1Co3.75Fe0.25Sb12,600,0.0001571662181342929,2.510082472589354,0.5395461094637825,89835.77829677533
3943,Ba0.33Co4Sb12.16,600,-0.00015643122868056023,3.5495833877010985,0.6452208679728537,173413.74084935733
5044,In0.16Co4Sb12,600,-0.0002139822225041608,2.675002373461401,0.7147685899523849,82559.2549985568
5495,Yb0.3Ca0.1Al0.1Ga0.1In0.1Co3.75Fe0.25Sb12,600,0.00016148142822489716,2.502588325910436,0.5866764207979787,93515.14222729072
3942,Ba0.44Co4Sb12.13,600,-0.0001483930315119439,3.8676437525995833,0.5148781058089859,167947.4602470395
5045,In0.144Co4Sb12,600,-0.0002181690018207909,2.6721704072322776,0.74659706058006,76584.26287315147
3272,Pr0.02856Nd0.57144Fe3CoSb12,600,0.00016258883944905483,1.7653944425355093,0.8169507414263499,90842.61459743947
5043,In0.131Co4Sb12,600,-0.00022486797095275663,2.7249575777004797,0.657347151830112,68482.16947677349
3439,DD0.76Fe3.4Ni0.6Sb12,600,0.00020022327941476983,2.7944988192738824,0.9084910637702928,105374.57223101305
3671,In0.1Rh4Sb12,600,5.123765837012923e-05,7.1782911268776735,0.019723648201934733,89674.3675824283
4458,La0.5Ce0.5Fe3CoSb12,600,0.00014057733311580514,2.494529617692224,0.4494214106616673,95324.17216087526
4403,Co4Sb11.6Te0.4,600,-0.00020315239973904317,3.8501835614335014,0.4674859760358444,76026.45283064882
4176,Yb0.9Fe3.75Ni0.25Sb12,600,0.000113856055859401,3.3828539604721417,0.4235944014777073,183083.9513120551
4983,CoSb2.75Ge0.1Te0.15,600,-0.00023977611253262675,3.4191098381144087,0.6219676221434547,58910.836651938575
3434,DD0.78Fe3.2Co0.8Sb12,600,0.00013111811443470748,2.7561085711230118,0.6134216832872497,163899.94369635795
4459,La0.25Ce0.75Fe3CoSb12,600,0.0001452868333009012,2.4248413109080307,0.4520859662859509,87513.79012329844
3433,DD0.86Fe4Sb12,600,0.00023982381776457457,3.627756101833876,0.6568007806510838,67665.23995285135
3963,In0.1Yb0.1Co4Sb12,600,-0.00021720062495762669,2.698997045996288,0.8867783445058695,89117.00247445928
3437,DD0.12FeCo3Sb12,600,0.00014172867800869854,4.185446400582126,0.3406368534927333,104067.07583711756
3962,In0.1Yb0.05Co4Sb12,600,-0.0002805084075827836,2.805283921077669,0.6151230908110294,37654.8766864916
4456,La0.25Ce0.75Fe3.5Co0.5Sb12,600,0.00013792978229857546,2.502950860635462,0.546386996792092,121410.22250062526
4404,Co4Sb11.0Te0.7Sn0.3,600,-0.0001846338184311655,3.972757399860824,0.3715687767756316,75409.33550246985
4994,Ni4Sb8.2Sn3.8,600,-5.166085773444598e-05,8.877901917930483,0.07523008804076264,410866.4788592401
4995,Ba0.42Ni4Sb8.2Sn3.8,600,-4.609636050687381e-05,8.68043512942273,0.07840150902279587,468541.7496780829
4457,La0.75Ce0.25Fe3CoSb12,600,0.00013752172638221668,2.43339618486233,0.4528049232394343,99145.40196173766
3964,In0.1Yb0.2Co4Sb12,600,-0.0002034009359378666,3.159210459344528,0.6790608993495635,93973.77141438043
4405,Co4Sb11.0Te0.8Sn0.2,600,-0.0001836854246031533,3.7254743376608284,0.4863698024679383,94372.671917503
3478,CoSb3/WO3,600,0.00017527735513582412,2.188028877834581,0.3510791992532609,43612.920987850215
5493,Yb0.3Ca0.1Al0.1Ga0.1In0.1Co3.75Fe0.25Sb12,600,0.00015810839581129217,2.5086255712289143,0.5349969596462342,88294.38446392273
5178,Nd0.016Co4Sb12 ,600,-0.0002164010865775692,3.255348778392509,0.09582721950777497,12725.15179396678
5265,Co4Sb11Sb0.6Te0.4,600,9.262573195979085e-05,2.323110519166439,0.07638239837883089,34470.581199245884
5264,Ce0.2Co4Sb10.9Sn1.1,600,9.598263610282272e-05,2.0460576838102837,0.12466327188282544,46144.48436706828
5479,Co4Sb11.25Ge0.05Te0.63S0.07,600,-0.00017597488865312352,3.152600690094964,0.7494303768958464,121303.6815551907
5478,Co4Sb11.20Ge0.10Te0.60S0.10,600,-0.00018443345477906119,3.070778118518297,0.7462795199313159,106831.61704796496
4413,CeFe4Sb12,600,0.00012549632037007428,2.9486786083588568,0.4854105651734949,149787.37503254425
5261,Co4Sb12,600,0.00015889982930795412,5.026515044413842,0.006850604513415811,2272.991288987722
5477,Co4Sb11.30Ge0.10Te0.60,600,-0.0001763019584029906,3.892576339475173,0.6211842473987865,123163.78206288545
5262,Ce0.11Co4Sb12,600,-0.0002389685047065272,3.2267459521041597,0.6199276086404801,58381.220445729785
5263,Ce0.2Co4Sb11.2Sn0.8,600,9.234208039945896e-05,2.0382465697355308,0.08986333160595794,35800.465697516614
5260,CoSb3,600,0.0001179508797387326,4.652680174607895,0.013106213974170349,7305.1112622110295
5273,CoSb3+4wt.%ZnO,600,0.00018132798015911656,3.7284522231283654,0.08166777956739027,15205.137788071399
5274,CoSb3+8wt.%ZnO,600,0.00017892589920250816,3.8191135503086384,0.08132406532439203,15603.913398254017
3132,Ba0.39Ce0.02Co4Sb12.05,600,-0.0001197817351529185,4.335235866711181,0.6202662892073769,288212.5727792476
5275,CoSb3+12wt.%ZnO,600,0.00017389033962734622,2.6671482914703875,0.031065992413950944,3883.887181203438
4415,Ce0.6Fe2Co2Sb12,600,0.0001633238533568381,2.1117657506084955,0.4054535422126828,52607.52358850252
5272,CoSb3+2wt.%ZnO,600,0.00017842418089546354,4.441760720007828,0.08460237906318416,19472.090832980502
4414,Ce0.9Fe3CoSb12,600,0.00015430993505228301,2.282671413757574,0.4519038587849465,71150.28095241053
5271,CoSb3,600,0.00015938947991490481,5.556618928560773,0.07722754056872395,29236.35067540338
4412,Yb0.9Fe3CoSb12,600,0.00013033353099039342,2.87806525198022,0.4689544526745261,145102.98205034115
5235,CoSb2.8Sn0.01Te0.99,600,-0.00019250456912953666,2.7618387270298506,0.7755257672679507,93217.92431149457
5236,CoSb2.8Sn0.03Te0.97,600,-0.0002021761543346268,2.9198489939567533,0.7098872766809475,81599.47653653129
5234,CoSb2.8Sn0.005Te0.195,600,-0.0001890856310746318,2.70680267472366,0.8405288910546928,102299.98301883727
5486,Yb2O3,600,-0.00020314794798554506,2.6934460985427706,0.6626143160901194,66403.89518085727
4410,Yb0.9Fe3CoSb12 ,600,0.000112770213604225,3.2582363383434343,0.3083529054720439,137242.45459080668
3925,CoSb3,600,6.457415656386658e-05,3.1737290456573373,0.060081474189448876,76228.67987299508
5179,Nd0.052Co4Sb12,600,-0.00020745016045210275,3.149847002681033,0.2285503121297741,27885.902836547237
3930,CoSb3,600,6.737135666704972e-05,4.814578318926415,0.07438034127334525,131721.91437535873
3929,CoSb3,600,6.493515985394658e-05,4.790657785984208,0.061594239345623636,117990.99038144595
3269,Pr0.02856Nd0.57144Fe3CoSb12,600,0.00016886013679036124,1.850812115679723,0.9391295453586892,102623.83856956287
3927,CoSb3,600,6.328623230505764e-05,4.909169231333625,0.07456550800430363,152715.80824272198
5492,Yb0.3Ca0.1Al0.1Ga0.1In0.1Co3.75Fe0.25Sb12,600,0.00015404471668856368,2.5494485709420305,0.5441403546415007,95493.99669588737
3268,Pr0.02856Nd0.57144Fe3CoSb12,600,0.00016674817573744373,2.3210253133770173,0.7758002039265683,109407.08244041092
3926,CoSb3,600,6.398307710739088e-05,4.547562888389937,0.07058110156701414,132295.23354763724
4409,In0.25Co2.5Fe1.5Sb12,600,0.00010239197546876494,2.8440444457273544,0.2575703134979304,108744.07675909396
3928,CoSb3,600,7.308227745898865e-05,3.1456358213111164,0.0923769686889524,91227.91478860314
5254,MmyFe3CoSb12,600,0.00016990567749508017,1.872492997325448,0.9477923531608864,101177.15853194156
3910,Sr0.17Co4Sb12,600,-0.00018428675540467217,3.658088291132748,0.4914925966531634,87395.3038293093
5255,MmyFe3CoSb12,600,0.00015887131513913136,2.1382327396980387,0.8671171232154096,120401.0881301664
3909,Sr0.12Co4Sb12,600,-0.0001949306860481344,3.505541506512209,0.4200586789882137,63165.44709863885
5256,CoSb3,600,0.00014008400578775272,5.647016846694753,0.018301255202946624,8777.515514234778
5257,CoSb3,600,0.0001361183735167304,5.141288154086575,0.016856718265999392,7795.791607540432
5480,Co4Sb11.30Te0.60S0.10,600,-0.00018212634749672436,3.164784710628432,0.7239935316635534,110311.48097557318
5258,CoSb3,600,0.00013093472339430692,5.189412862873327,0.014962337915811388,7548.432263603596
3708,In0.1Co4Sb12,600,-0.00030010323342827787,3.89887091758164,0.37442519684818976,26196.81154874872
5259,CoSb3,600,0.00012732699906167254,4.852899940189887,0.015560446881000688,7763.027864345596
5253,MmyFe4Sb12,600,0.0001281119256505473,3.2776703056967764,0.4880678498642251,169573.1862360576
5485,Yb2O3,600,-0.00017420430782587442,2.2981367038975544,0.8356376979259903,100724.59085837555
3911,Sr0.22Co4Sb12,600,-0.00016827282156515054,3.67097796692962,0.5034068192907104,121690.27788590005
3913,Sr0.4Co4Sb12,600,-0.0001009218653317138,4.1346480498037055,0.38110583751849103,251880.33730114962
5484,Yb2O3,600,-0.00016029814195166517,2.8216568234103687,0.9334394942643809,136999.32185319345
4411,Yb0.9Fe3CoSb12,600,0.00011314118556497348,3.094100575995561,0.41710764374912185,169163.70738415018
3912,Sr0.28Co4Sb12,600,-0.00014582715685162426,3.6913945059560764,0.5359025465309812,162945.455588056
3337,Tl0.6Fe1Co3Sb12,600,0.00014685351690094052,2.347250106607632,0.1954821039208552,36882.13931109104
4314,CoSb3,600,0.00011608020855209397,3.2534697865848416,0.034946609182403575,13894.26254957983
3359,K0.38Co4Sb12,600,-0.00017343525576942568,3.7104300458368,0.6823585289805428,137572.569041639
4192,Tl0.6Fe1.5Co2.5Sb12,600,9.028944953534966e-05,2.5621672092526366,0.21452499694240995,116255.40272565794
4602,Yb0.13Ba0.10Co4Sb12,600,-0.00018482479404912657,3.202187875536441,0.8383361835120804,136147.44544215847
4551,Co4Sb11.5Te0.5,600,-0.0001988034164720085,3.81918282914667,0.5107748081418305,80317.53699298431
3340,Ba0.3(Ir0.01Co0.99)4Sb12,600,-0.00014245434757031926,3.5554939274571877,0.4891733106504239,144397.04449213867
3373,Yb0.2Co4Sb12.6,600,-0.0001782625579189054,2.4882203908759495,0.8435426609588732,109238.32818908039
4259,Ba0.17Yb0.10Co2.8Fe0.9Sb12,600,0.00010823758660584284,2.319982643792339,0.3319519725513413,98026.76933639529
4737,Co0.97Ni0.03Sb3,600,-0.00026268985926781416,5.1497711309723035,0.2999886976528789,35027.464513016654
4695,CoSb3,600,0.00015320863895524657,3.876260646724001,0.09167306556253953,22972.689641063058
4190,Tl0.4Fe1.5Co2.5Sb12,600,8.535695125741483e-05,2.400278538646001,0.22298633384156533,119931.23916593047
3357,K0.09Co4Sb12,600,-0.00025722343560672485,3.7272066144386766,0.3706975700406311,34278.579569907786
3144,Ba0.3In0.2Co4Sb12,600,-0.0001815191921326817,2.637531818888487,0.9022288126668224,119314.0077159378
4328,Yb0.1Co4Sb12,600,-0.0002254421995249267,2.561532240336896,0.28123187688979834,26193.52235904481
4570,Co4Sb11.4Te0.5S0.1,600,-0.00019621636113005444,3.04803323106597,0.7066526740916098,93240.37664210891
4191,Tl0.5Fe1.5Co2.5Sb12,600,8.476558534848799e-05,2.619221038836808,0.21237976917701185,124156.29960946232
4260,Ba0.16Yb0.14Co2.9Fe1.0Sb12,600,0.00011341108349841318,2.1753345036653635,0.3259998729628004,81918.33657680683
4193,Tl0.7Fe1.5Co2.5Sb12,600,9.924683283832224e-05,2.3954244751827307,0.2023273763412664,78863.95869182744
3568,CoSb2.95Sn0.05,600,8.392270775260061e-05,3.992894936830588,0.054977449443600834,59290.128021398836
4594,Co4Sb11.3Te0.5Se0.2,600,-0.00020392624275416188,2.761020610760172,0.6877202717671218,73427.69124188113
4310,Bi0.5Co4Sb12,600,0.00018983467149333733,1.6857049446066836,0.4350582897011829,27599.7227367675
4601,Yb0.13Ba0.10Co4Sb12,600,-0.00017813795043090336,3.552072717974849,0.803914191611319,157828.82000760012
4735,In0.1Yb0.1La0.1,600,-0.00019257006262625358,2.6060386738930785,0.6572856708172921,76263.0307854931
4553,Ba0.25Pb0.05Co4Sb11.5Te0.5,600,-0.00024371103761665092,1.7067034413329767,0.8606798366348559,41182.71728054965
4197,Yb0.3Co4Sb12,600,-0.00018573601856436832,3.1957029465667763,0.7529835981912655,119065.0727692364
4360,CeFe3.7Zn0.3Sb12,600,0.00013178469019550724,2.7898703425576037,0.5933229675504115,154863.51097109908
3392,Ca0.05Co4Sb12,600,-0.00021405038127176297,3.4322102797925065,0.19411368928012954,25149.337603850472
4196,Yb0.3Co4Sb12,600,-0.00016235010036369662,3.18159889768142,0.8876941244206413,180453.28951523078
4353,La0.6Co3.6Ni0.4Sb12,600,-0.00013558953655029872,2.3926656910690696,0.2379056192638365,51563.82078269786
3367,Ba0.11Yb0.08Co4Sb12,600,-0.00015920852925649408,2.280847268095436,0.8672821648060229,134629.07473488245
3590,Fe0.6Co3.4Sb12,600,0.00013381386239263692,3.9731340401613164,0.20421880781040613,60434.94025140116
4571,Co4Sb11.3Te0.6S0.1,600,-0.00018184838747266054,3.1203787294318723,0.7276046604803614,109864.57598840856
4258,Ba0.13Yb0.06Co2.8Fe1.0Sb12,600,9.414807269394283e-05,3.0166550199893396,0.22607436760573285,126917.29203571095
3348,Sr0.21Co4Sb12.25,600,-0.00017637731218683183,3.6864162011869466,0.7130610463863051,155496.07366433972
4736,Yb0.2La0.1,600,-0.00017797094802953503,2.825532796778396,0.4017890859489057,55927.221431460646
4593,Co4Sb11.3Te0.55Se0.15,600,-0.00018999349412523168,2.9090949382238662,0.7521560182644319,97238.6334646405
4352,La0.4Co3.6Ni0.4Sb12,600,-0.00013386078991042656,2.9310102883736238,0.2122734250013495,66459.60549423973
5772,CoSb2.65Ge0.125Te0.225,600,-0.00019670638382793476,3.226655788807204,0.6009013095551213,79290.79712610929
4264,Ba0.96Fe3.0Ni1.0Sb12,600,0.00015861872211856348,3.005590821590004,0.21362401700228625,38122.599571684295
4351,La0.1Co3.6Ni0.4Sb12,600,-0.00012777947754546618,3.2144438782161195,0.2034323406755676,70918.88478662436
3360,K0.45Co4Sb12,600,-0.0001588372125381727,3.6936288347505295,0.616735784076555,137104.03151600744
4743,Co0.97Ni0.03Sb3,600,-0.00022623564559705068,4.049963386039141,0.2524792375228245,33296.87303281872
5748,Ba0.014Yb0.066In0.06Co4Sb12,600,-0.0001659833154073383,3.3256373557330567,0.8249990594925167,166309.1881339074
4234,CoSb3+1wt%Al2O3,600,0.00015622578884956574,5.060498990648417,0.08142613386203795,26863.685304383944
3391,Ca0Co4Sb12,600,0.00016465125078905582,4.4302123584160915,0.079410100402862,21930.379772093558
4592,Co4Sb11.3Te0.58Se0.12,600,-0.00018505323109440437,3.001178494267962,0.7595734193939704,106982.34784051943
4233,CoSb3+0.6wt%Al2O3,600,0.0001576246402900021,5.1474865093065505,0.0851769412990941,28258.251363222676
3346,In0.2Co4Sb12,600,-0.00026089984710303993,2.7365864206394424,0.7248000959733156,51123.05212785618
4276,Co0.91Ni0.09Sb3,600,-0.00016212831409789872,2.8251447625054107,0.4580643640926434,71632.80597512529
4540,La1.5Fe4Sb12,600,0.00010660992862719236,2.034942061004962,0.290052246949196,83480.5511747306
4568,Co4Sb11.4Te0.6,600,-0.00017714270663455564,3.85193886494336,0.6943997523515848,124602.41642879648
3570,CoSb2.8Sn0.2,600,7.745245061724208e-05,2.6173133305423537,0.06915474631675256,56457.28266304785
4555,In0.3Co4Sb12,600,-0.0001358426927442219,2.406862965974611,0.08198699455053353,18576.33199385174
4332,Yb0.3Co4Sb12,600,-0.00016169574876018504,2.43278557835728,0.8525380915798635,131747.42530514507
4693,Co3.9Ni0.1Sb11.6Te0.2Se0.2,600,-0.00024372065536911632,2.7610510332580853,0.5518769202299803,39780.57890560737
4744,Co0.97Ni0.03Sb3,600,-0.00024852421427390496,4.738948194889211,0.276108893823226,33264.53117189002
4262,Yb0.23Co2.8Fe1.0Sb9As2.9,600,6.30505751330783e-05,2.6769497448639554,0.06815371413114002,64284.05633425607
5770,CoSb2.75Ge0.125Te0.125,600,-0.0002941443463474314,2.8128057185067594,0.1681670235547725,10636.78702683328
4189,Tl0.2Fe1.5Co2.5Sb12,600,7.185127547108759e-05,2.8545216941898257,0.13851210170407818,121368.06423558635
3145,Ba0.3In0.2Co4Sb12,600,-0.00018255759378096832,2.6194235385910143,0.8972190278276728,116639.35894452574
4740,Co0.97Ni0.03Sb3,600,-0.00025128878038392633,4.346322898844479,0.3274515179718044,35626.932203113174
4261,Yb0.13Co3.0Fe1.0Sb9As2.9,600,7.310910981894476e-05,2.807570178766656,0.08769822433527458,63128.49925248053
4315,CoSb3,600,9.011744674008596e-05,3.3246874613168926,0.03265233167349299,21255.815899215377
3372,Yb0.2Co4Sb12.3,600,-0.0001908770313555817,2.0691489776275303,0.9811587312059696,92278.33514969537
4235,CoSb3+2wt%Al2O3,600,0.00015680240041949335,4.8659225692662496,0.08685008011037702,26034.82705572717
4694,Co3.8Ni0.2Sb11.6Te0.2Se0.2,600,-0.00020628530435435892,2.9433932704942247,0.6034478837428877,66116.41910739952
3569,CoSb2.9Sn0.1,600,7.905182546934469e-05,4.469075838112729,0.04650221889275827,63755.752231464656
4326,Ca0.2Co4Sb12,600,-0.00016209701452133662,3.6443560274645486,0.2321981607019789,51007.40062867595
4741,Co0.97Ni0.03Sb3,600,-0.00024678467287384584,4.465741712823428,0.2563950214515096,35649.759301334816
3347,In0.3Co4Sb12,600,-0.00024551934105310934,2.7941441989959457,0.6991089677897167,58802.02022884443
4579,Gd0.12Co4Sb12,600,-0.00025396405822788754,3.4941127423424514,0.40203037427298266,36888.853155162
4263,Yb0.30Co2.9Fe0.8Sb9As3.1,600,7.433800263313894e-05,2.6339054592049504,0.08311219327169272,64572.93611940232
4356,CeFe4Sb12 ,600,0.00012496863641791504,2.7905282078925557,0.5623154117319661,161320.67699933337
4569,Co4Sb11.5Te0.4S0.1,600,-0.00020965071607955413,3.164145799186284,0.7399090374640076,79700.56667894253
4363,CeFe4Sb12,600,0.00012871823878590036,2.785308161050934,0.5640834854934048,161906.76969383133
4359,CeFe3.8Zn0.2Sb12,600,0.00012538856761195777,2.8373796502670747,0.5668425461280604,163864.6653226926
4603,Yb0.13Ba0.10Co4Sb12,600,-0.00017381403735327965,3.361965928348192,0.8019486115371663,159573.39100542414
4188,Fe1.5Co2.5Sb12,600,6.21871700408196e-05,3.672937220100462,0.07838150114094261,112758.34129346494
4355,CoSb3,600,9.521314357120955e-05,7.835697394313704,0.005136329280756753,8125.0049146552665
4702,La0.4Ca0.1Co4Sb12,600,-0.00018085107230105796,3.1174056425223986,0.5818871982084521,84356.3087461807
4732,Co4Sb11.7Te0.3+1%TiO2,600,-0.0002139553656291583,1.4794979782724935,0.4483685282152435,22370.19565024285
5773,CoSb2.375Ge0.125Te0.25,600,-0.00018217678597477464,3.1890807231254508,0.6947893739010901,103725.06081492091
4575,CoSb3,600,0.00016706229148159452,2.9821590196411254,0.06494133986320713,11564.95438511842
4327,Yb0.1Co4Sb12,600,-0.00020313426687315958,2.6923535652537414,0.14222132974016966,17722.589036265446
4596,Co4Sb11.9Se0.1,600,-0.0002668413732569236,4.270284080833578,0.13103747821175465,14332.717125054329
4731,Co4Sb11.7Te0.3+0.6%TiO2,600,-0.00021126073765140232,2.255134900555224,0.5576683836980865,44200.30052092199
4574,CoSb3 ,600,0.00016339366555541136,3.5308944612120494,0.09676695301190033,21329.96392416548
4552,Ba0.25Pb0.05Co4Sb11.5Te0.5,600,-0.0002224079127237416,2.031348366685509,0.5865540267696979,39635.052084246665
4701,La0.2Ca0.1Co4Sb12,600,-0.00017675612352925158,3.2259934749766765,0.40952529430298185,69087.28715512472
5713,In0.4Co4Sb12,600,-0.0001902510678061065,1.8941151909784968,0.7911015004979184,68628.72831827059
3583,CoSb3,600,0.00011842049129225965,4.880834017910502,0.05664620310331193,32106.30731477185
4597,Co4Sb11.8Se0.2,600,-0.00027521888529259984,3.766447241966252,0.16886848356709722,14561.93567049067
4576,CoSb3,600,0.00016127313081996697,2.704971951473153,0.0676936336754167,11733.708869998982
3341,Ba0.3(Ir0.02Co0.98)4Sb12,600,-0.00014027711549782342,3.452674183320508,0.4567115904728294,135476.57175145176
3395,Ca0.05Co4*Sb12,600,-0.00025779642145684883,3.3279079665776674,0.41660248299587777,34156.008329217635
4243,In0.2Co4Sb12,600,-0.00024980192218894783,1.867845515551375,1.2157649540720672,63867.95723475453
4246,In0.2Ce0.17Co4Sb12,600,-0.00025417870057629937,1.6726061788533706,1.0575937283479195,47429.191700728436
4577,CoSb3,600,0.00017555600776339623,4.851817270159412,0.07736548330905184,20575.46276264944
3396,Ca0.1Co4*Sb12,600,-0.00022444344463849405,2.8075759247574514,0.36293323165828795,31139.547479768822
