Repository: starrydata/starrydata_datasets

> [!NOTE]
> **The duplicated `sample_id` issue was fixed on 2026-09-08**
>
> Datasets published between **2026-04-01 and 2026-09-08** contain duplicated
> `sample_id` values: the same `sample_id` can refer to samples belonging to
> **different papers**. Joining tables on `sample_id` alone mixes data from
> unrelated papers.

# starrydata_datasets

Daily per-project splits of the [Starrydata2](https://starrydata.nims.go.jp/) dataset, with a browsable download page at **https://starrydata.github.io/starrydata_datasets/**.

Historically this repository also hosted the raw CSVs (from 2019/7/11 until 2022/12/22); those older archives are still available via git tags.

File: datasets/20190711/20190711_preprocessing_interpolated_data.csv (part 66 of 94)
sampleid,composition,Temperature,Seebeck coefficient,Thermal conductivity,ZT,Electrical conductivity
4703,La0.6Ca0.1Co4Sb12,600,-0.0001730215793867369,3.4167578231025333,0.5967009081542125,108225.68468765018
4598,Co4Sb11.7Se0.3,600,-0.00027135684507696364,3.4126037532339124,0.1915089614111397,15269.357879292143
5771,CoSb2.7Ge0.125Te0.175,600,-0.0002250356825404709,3.1237514002260216,0.5589746425344032,54916.264994544326
4242,In0.2Ce0.15Co4Sb12,600,-0.00025037304713922863,1.866698282186685,1.2926680685404863,66725.11776608412
3584,Fe0.25Ni0.25Co0.5Sb3,600,6.073499905422759e-05,2.2454973763495762,0.01992403020033584,16464.62937813031
3376,Yb0.3Co4Sb12.3,600,-0.00019872073041585572,2.4654564892551623,1.0466655649618999,109460.01583407943
4247,In0.2Ce0.05Yb0.1Co4Sb12,600,-0.0002541406662264791,1.4028280820792325,1.2874784051635622,46606.32141422408
4733,In0.2Yb0.1,600,-0.00016830153693861942,2.6176627992108092,0.5294113297339129,79777.58379275537
3350,Sr0.21Yb0.03Co4Sb12.12,600,-0.00015802248391405874,3.665195253134661,0.8363529322881835,225256.83303031762
4309,Bi0.25Co4Sb12,600,0.00020677546626199415,2.6071368847241043,0.21864381296122687,19542.52486426769
3393,Ca0.08Co4Sb12,600,-0.00017881851545930268,3.4403774982035737,0.2149660777075837,38161.78594736513
3362,Ba0.15Yb0.01Co4Sb12,600,-0.00018014129960173102,3.5283997985706983,0.5945356658673273,112104.86788798426
4600,Yb0.08Ba0.09Co4Sb12.12,600,-0.00019766411819192091,3.2827399367593246,0.8987056745234969,125007.67256795232
3589,Fe0.3Co3.7Sb12,600,0.0002033559142015416,4.875309700553935,0.15824724550639896,31283.75017736677
3349,Sr0.16Yb0.03Co4Sb11.82,600,-0.0001679819969894657,3.4088058623654582,0.8676742497816532,195837.51061099514
4354,Co3.6Ni0.4Sb12,600,-0.00016549320763390018,3.501152122893055,0.1366043907404622,29144.80709970324
4572,Co4Sb11.9S0.1,600,0.00013103311264700372,5.284902834977885,0.10354210549948707,48394.46352199222
3358,K0.22Co4Sb12,600,-0.00017375814187465792,3.8782696497508624,0.3285861438281448,69303.35191797384
4330,Yb0.2Co4Sb12,600,-0.00017435276804126962,2.447587896560506,0.6437235737397701,82327.96898171821
4734,In0.1Yb0.2,600,-0.00018128756382514708,2.3362398741813077,0.651414796694151,75956.61795587715
3567,CoSb2.99Sn0.01,600,8.986140771217912e-05,5.925158641172899,0.04948887792480533,66538.2851744467
4198,Yb0.3Co4Sb12,600,-0.00016063943565479725,3.1600087723888897,0.7962376014795082,161794.91349483962
4257,8wt%PbTe–CoSb3,600,-0.00013684155594713025,4.384733856563793,0.0453001452500619,19292.98727947704
4557,In0.5Co4Sb12,600,-0.00022201106113384014,2.211158066900796,0.8254671007813685,64606.39188276656
4254,CoSb3,600,0.000162729746968582,5.490637396789952,0.07710893323512437,28402.61263049776
4599,Yb0.08Ba0.09Co4Sb12.12,600,-0.0001927852076096202,3.292970868837638,0.7933605556198542,116712.53900370642
4556,In0.4Co4Sb12,600,-0.0002500299183048469,4.025318564256475,0.3359187733909071,37129.44644522059
4730,Co4Sb11.7Te0.3+0.3%TiO2,600,-0.0002102950356931972,3.235611979275723,0.4309762242144629,51040.497989786934
4729,Co4Sb11.7Te0.3,600,-0.00021002321549426853,2.986154280186734,0.5150242886461891,56362.24173031746
4595,Co4Sb11.3Te0.4Se0.3,600,-0.00022003017163943662,2.6314545782995795,0.6695195798128288,57850.873305059475
4255,2wt%PbTe–CoSb3,600,-0.0001245362200495578,4.441788258888696,0.039518880747974466,20545.06566777841
5715,In1.2Co4Sb12,600,-0.0001675088181060089,2.9342909274926976,0.5625698146173689,98486.74203659873
3377,Yb0.3Co4Sb12.6,600,-0.00017915176895965835,2.559323845392369,0.8921709394110198,120519.14898408197
4700,Ca0.1Co4Sb12,600,-0.00022521175118587472,3.7829442465449303,0.3018408449325407,33906.52663029933
5711,In0.16Co4Sb12,600,-0.00017176138908128036,1.8971812636224412,0.5160786312969297,55136.324786377205
4331,Yb0.3Co4Sb12,600,-0.00015493694702693058,2.678189951459149,0.7229386958500272,136224.3389752779
4578,Gd0.08Co4Sb12,600,-0.0002764342437583128,3.7490229438786815,0.3393720671202195,28678.90984034537
3587,Fe0.375 Ni0.375Co0.25Sb3,600,-9.781542846580908e-05,2.4221862694806973,0.16078970951084842,65204.90927378781
4628,Co4Sb11.75In0.25,600,-0.00021863949772742977,4.3138642318013645,0.3799153233575955,56605.264591943574
4244,In0.2Ce-0.1Co4Sb12,600,-0.00024278701746511738,1.494693450621167,1.4791725209730018,66740.6098542218
5744,Ba0.07Yb0.067Co4Sb12,600,-0.00019512705131033707,3.8300136311027777,0.6608317148043086,117733.65011595315
4226,Yb0.2Co3.975Ni0.025Sb12,600,-0.0002296489703587893,3.1283021352537626,0.6682342327521258,65985.97823144685
3382,Tl0.05Co4Sb12,600,-0.00027761220719174336,3.4885507903564985,0.4068016796916889,33641.404306285964
3356,K0Co4Sb12,600,0.0002154398545581337,4.268945887654692,0.1837140911446391,28076.48319283134
4585,Sm0.9Co4Sb12,600,-0.0002196697952015071,3.016642821538335,0.5547391121996769,59063.21707956254
4747,Co4Sb11.5Te0.5+0.25 vol%CNTs,600,-0.00017019825405034436,2.1769619092053505,0.8291502140592905,97004.20811818233
4623,In0.15Co4Sb12,600,-0.00024521174617207607,3.0814615476782543,0.5405884394927779,46909.054778156504
4322,CoSb3,600,0.00015109844733496685,5.923047913723721,0.09619585911955804,42601.21114112594
4183,CoSb2.79Te0.16Se0.025S0.025,600,-0.00019198791610081512,2.591517920637532,0.8134832485455049,94698.12450074582
4748,Co4Sb11.5Te0.5+0.25 vol%CNTs,600,-0.00017031664419489857,1.9581690653013533,0.8884429242140067,95039.04138687614
4225,Yb0.2Co4Sb12,600,-0.0002165268007692993,3.2343044561260097,0.4335345484704444,47377.233937420075
5702,Ba0.05Yb0.13Eu0.04Co4Sb12,600,-0.00022424079863284918,2.5443826651978663,1.3422176820414144e-10,1.1319438142323495e-05
3552,La0.4FeCo3Sb12,600,0.00011144161952403138,2.459833729569535,0.16677536765172185,57265.08195291525
4565,In0.5Co4Sb11Ge1,600,-0.0001504839058306904,2.9717252048278606,0.295330103561891,63684.93516472737
4219,CoSb2.85Te0.15,600,-0.0001773539777817044,3.841168047422858,0.6140980435402377,115664.43995412347
4181,CoSb2.79Te0.16Se0.05,600,-0.00018319060253787738,2.741589443941697,0.7651476309353595,99000.99123788481
4583,Sm0.3Co4Sb12,600,-0.0002333302373266707,3.559133373165253,0.5232588483179248,57283.138352805036
4267,Yb0.89Fe2.98Ni1.02Sb12,600,0.00015964325387282237,2.3594311989810386,0.4217541417476606,54091.338324866745
4227,Yb0.2Co3.95Ni0.05Sb12,600,-0.00021797629315481568,3.074592606700396,0.7973350070197832,84156.2403931524
4357,CeFe3.95Zn0.05Sb12 ,600,0.0001280214999573507,2.8055038739783065,0.5807981000683469,160720.9448008703
4218,CoSb2.875Te0.125,600,-0.00018473810534850736,3.5808719263818096,0.6267658031068652,101868.66202940274
3361,Ba0.03Yb0Co4Sb12,600,-0.00021952776160358476,3.5981871975582362,0.22148398787578005,28465.681399563575
4275,Co0.94Ni0.06Sb3,600,-0.000192912481521942,3.3381640781660087,0.4412013016698925,59123.248825873554
4751,Yb0.10Ga0.20,600,-0.00024442726677360453,2.6478258270403816,0.9147484894509628,63115.60961510452
5726,Yb0.2Co4Sb12,600,-0.00017502415010182208,2.462372555603777,0.6418618500630764,82633.24240792272
4624,In0.20Co4Sb12,600,-0.00024357450287714125,2.7287707799805587,0.7181514526209657,55591.35604370206
4178,Yb0.8Fe3.5Ni0.5Sb12,600,0.00012231066468637258,3.2492079051047167,0.3829951170884854,148433.58331363075
4541,LaFe4Sb12,600,7.375391278151996e-05,2.557453180887762,0.1211806866179245,91641.4956889749
4746,Co4Sb11.5Te0.5+0.25 vol%CNTs,600,-0.00017143723398797549,2.328066736751192,0.6916610550499658,85516.53457197188
4325,Ca0.1Ce0.15Co4Sb12,600,-0.00022472371811721556,2.6041324133783323,0.689547402019629,59438.105939735535
4584,Sm0.6Co4Sb12,600,-0.00023246525056047206,3.337047144434975,0.6630028384741078,68606.4643793274
4608,Ba0.048CoSb3,600,0.0001252941716057319,0.5493406492393785,0.2456474917607085,13440.882023100825
4180,YbFe3.5Ni0.5Sb12,600,0.0001372851616475017,2.855080788749237,0.4874056268779341,126053.2612300225
4274,Co0.96Ni0.04Sb3,600,-0.0002462855070155059,3.5008909577242644,0.4356880319640932,38595.442221510464
4270,Yb0.70Fe2.98Ni1.02Sb12,600,0.0001448247418518675,2.8762933715107657,0.4209287509958075,88695.2836706631
3343,Ba0.3(Ir0.11Co0.89)4Sb12,600,-0.0001293061550351435,3.12699574335966,0.3745380483719264,116743.73585604574
4358,CeFe3.9Zn0.1Sb12,600,0.00013296828960547607,2.740793420899029,0.6085832994094793,159596.60613047227
4563,In0.5Co4Sb11.5Ge0.5,600,-0.00018857247451761885,2.4140638199667954,0.5347380108541412,60997.71677669468
4182,CoSb2.79Te0.16Se0.04S0.01,600,-0.00018522166012640025,2.6262471281998754,0.7955723513094748,97187.94181836481
4216,CoSb2.925Te0.075,600,-0.00021014097315343196,4.03220536905744,0.5787653612354612,82368.32631942481
3594,Ni0.3Co3.4Sb12,600,-0.00017378073484612674,3.3407740183016412,0.8453743078226945,155862.49901517015
5746,Ba0.086Yb0.056In0.06Co4Sb12,600,-0.00016495493701200817,3.3294382499824366,0.6725558877324951,138835.37159790573
3553,La0.6FeCo3Sb12,600,0.00011396411189273233,2.315219588264025,0.1523058007867668,45901.8171011995
4364,CeFe3.97Ga0.03Sb12,600,0.0001285560711442691,2.7639370972069432,0.5486107612721969,155459.92889536268
4622,In0.10Co4Sb12,600,-0.0002712927954397457,2.7129036755314724,0.5439166146407637,33766.24693018665
4179,Yb0.9Fe3.5Ni0.5Sb12,600,0.00011977310421491585,3.208594610722916,0.39189465177443705,147454.00147560384
4562,In0.5Co4Sb11.2Ge0.8,600,-0.0001763990165830712,2.6914563181597373,0.27667559225426164,39750.376173841076
4589,Co4Sb11.3Te0.7,600,-0.00016661678168364996,4.070786757391397,0.5378863253251958,126146.17562077359
4564,In0.5Co4Sb11Ge1,600,-0.00019788542288840726,2.31686306729816,0.4321122487451883,41425.381600583314
4269,Yb0.77Fe2.99Ni1.01Sb12,600,0.00015975897095593596,2.4587073702220383,0.5400292996690984,77435.59496013475
3381,Tl0Co4Sb12,600,-0.00025353619385148603,5.018202728176657,0.0778228358090709,11154.98866697064
4607,CoSb3,600,0.00012341216974462657,0.7495498297718305,0.0978807595123061,7704.471197442044
4750,Yb0.05Ga0.20,600,-0.00025619873341778464,2.9909010295015976,0.6921272904537773,49173.621168223006
4542,La0.5Fe4Sb12,600,5.5820206559949156e-05,3.3537881898241784,0.07976891520406204,134755.5893751504
3339,Ba0.3(Ir0Co1)4Sb12,600,-0.00012259543285117198,3.681784673010319,0.3704682612603529,152913.17269622115
4621,In0.05Co4Sb12,600,-0.0002789902666763267,3.173701115423184,0.345074214914318,23826.238813440483
4590,Co4Sb11.3Te0.63Se0.07,600,-0.00017721283645596612,3.2967806017425443,0.7130651158717751,120699.1196338092
5774,CoSb2.6Ge0.125Te0.275,600,-0.00018403750161444268,3.393723419220036,0.6103418640110275,100492.18734333864
3556,CoSb3,600,0.00010381809395113348,3.090516501536817,0.05862586716043311,33177.4867937768
4691,Co4Sb11.6Te0.2Se0.2,600,-0.00028347582467066785,2.9766069410623306,0.512923495219552,30546.380802112748
3345,In0.1Co4Sb12,600,-0.0002788742080209036,2.3897123212655256,0.7629796872717542,40578.63630305562
4266,Yb0.82Fe2.98Ni1.02Sb12,600,0.00019232282791097023,2.7177395588483466,0.2603254369876777,26586.258934588932
4185,CoSb2.79Te0.16S0.05,600,-0.00019311684256999832,2.4506966325643798,0.8215703653009451,89979.33203443224
4265,Nd0.61Fe2.98Ni1.02Sb12,600,0.00016009315464753966,2.2077328438161703,0.3814288202375518,47247.70121569295
4752,Yb0.15Ga0.20,600,-0.00021684528663786976,2.591975830244888,0.8380248806890892,72802.4059990207
5745,Ba0.073Yb0.066In0.02Co4Sb12,600,-0.00018808170540658117,3.4387741486652232,0.7519557816130007,121482.65817274756
4591,Co4Sb11.3Te0.6Se0.1,600,-0.00018123017400895844,3.0497037334574837,0.7397324537246113,114347.30131328363
4232,CoSb3,600,0.00014991469314015466,5.5069460644014345,0.08818115777597882,34830.97552991745
4587,In0.2Co4Sb12,600,-0.00024029435354982378,2.3913053856486144,0.8456331505926823,60040.626594639405
4217,CoSb2.9Te0.1,600,-0.00020044696311145602,3.7320352379539963,0.6250255644125572,91212.45788883556
5747,Ba0.09Yb0.07In0.06Co4Sb12,600,-0.00018453706441881666,3.375090656538624,0.8851969097627729,144898.32223811856
3554,La0.9FeCo3Sb12,600,0.00013525983511138671,2.287389787848456,0.18393157926594486,33055.22593813367
3551,La0.2FeCo3Sb12,600,9.194861424160865e-05,2.8505499479210776,0.14227665772894935,78162.08766841204
4177,YbFe3.75Ni0.25Sb12,600,0.00011750625530905452,3.3258474950174364,0.4444622456458152,175522.10116322536
4588,In0.2Co4Sb12,600,-0.00024845772678967857,2.376587944610981,0.9190858791960116,60799.35210376414
4692,Co3.95Ni0.05Sb11.6Te0.2Se0.2,600,-0.0002573777771314828,2.8889192817811398,0.5364864702724901,36650.30721456806
3371,Yb0.2Co4Sb12,600,-0.00020134350320422887,2.168660455435824,0.7540218568862063,67162.1575450862
4329,Yb0.2Co4Sb12,600,-0.00019666643428272625,2.2395108081225943,0.743081446906898,70957.41134428934
4627,Co3.75In0.25Sb12,600,-0.0002410033051329476,3.2597266841956225,0.4448001297427144,42988.78140786567
4228,Yb0.2Co3.875Ni0.125Sb12,600,-0.00018632191984856798,3.116975828362289,0.5554432313605746,82564.04713525042
4626,In0.30Co4Sb12,600,-0.0002305416471601477,2.8265505654528256,0.6711676113727941,60089.07176763975
4567,Co4Sb11.5Te0.5,600,-0.00018353101440889572,3.902957999469536,0.6177825083568195,117872.78154226363
3338,Tl0.8Fe1Co3Sb12,600,0.000152892398260704,2.2228251376930643,0.18204876156076288,28201.084015924862
4561,In0.5Co4Sb11Ge1,600,-0.00015128661383898397,2.390422490577727,0.2345667041740279,40957.99735387685
4625,In0.25Co4Sb12,600,-0.00024247579557049894,1.8994371057098691,1.0179718407624083,55946.062640850185
4566,Co4Sb11.6Te0.4,600,-0.0001860289170145864,4.035642358523641,0.6897170782134967,110784.0850153636
4184,CoSb2.79Te0.16Se0.01S0.04,600,-0.0001887956339619,2.5446780767306687,0.8158679562302336,92925.19739829017
3342,Ba0.3(Ir0.05Co0.95)4Sb12,600,-0.00014332752447850482,3.3318108349097293,0.4847275268103401,132978.92414582733
4273,Co0.99Ni0.01Sb3,600,-0.00026587507741835786,4.067200133697641,0.21273404569518414,18771.092898554336
3383,Tl0.1Co4Sb12,600,-0.00025116940645115467,3.2789483488859936,0.5910266135997437,50833.610139626886
5296,Yb0.3Co4Sb12,650,-0.00016953575598864761,3.1878715040101047,1.0014897812819417,170693.11958952833
4040,CoSb2.85Sn0.15,650,8.92420434969657e-05,2.5579729736141736,0.12399444490487775,61457.47618969192
5295,Yb0.3Co4Sb12,650,-0.00016547443490811628,3.1488799975916963,0.9642545193183308,167119.49514712693
4330,Yb0.2Co4Sb12,650,-0.00017943555035411092,2.4268948257267224,0.7257858691807888,82859.3810726206
3663,Tl0.15(Co0.8Rh0.2)4Sb12,650,-0.00017812240183542926,3.3996428403162784,0.4357864244355341,75919.10140374486
3734,Ba0.27Yb0.17Fe0.37Co3.67Sb12,650,-0.0001646396609416926,2.8233175399187123,1.0582309046494789,151310.48849368392
4969,Ce0.2Co3.9Fe0.1Sb12,650,-0.00018720390924415923,2.909671852665052,0.8788596354198787,120661.31142747375
4960,CoSb3,650,-0.00020236062678785063,3.291922002546556,0.5229886813354707,67146.81197508884
4003,Ba0.26Yb0.10Co2.8Fe0.9Sb12,650,0.00013516054157711887,2.007991238822874,0.4061817761200883,69683.17882238179
4589,Co4Sb11.3Te0.7,650,-0.0001742231239800358,3.96159530782012,0.609031817302684,120635.19304034467
4041,Ca0.25Co4Sb12,650,-0.000184838562999576,3.457954590144047,0.8481714030739468,145024.44877682597
4004,Ba0.30Yb0.16Co2.6Fe1.1Sb12,650,0.00013863477011125282,1.936339127353276,0.456211697422086,70101.99620139523
4907,CaFe3.5Co0.5Sb12,650,0.0001348139583737397,3.504309115094248,0.6124196961504443,179435.77304289493
4958,CoSb3,650,-0.000202765454284494,4.168784288339216,0.4678778619248883,78627.78624631451
4397,In0.15Co3.9Ni0.1Sb12,650,-0.0002391248806831149,2.4641387969192547,0.7849932622233199,52507.859376060485
4970,Ce0.2Co3.975Mn0.025Sb12,650,-0.0001790426050428691,3.1810754092585616,0.9542790145896042,137938.36491423892
4039,CoSb2.9Sn0.1,650,9.139769131571171e-05,2.898869129761815,0.12353586927092658,61631.575007843436
4597,Co4Sb11.8Se0.2,650,-0.0002616786355508223,3.6438817670043866,0.1794103280408158,15452.213593099641
4959,CoSb3,650,-0.00020010662471520966,3.1441071131138205,0.5941379803852479,75281.602246346
5577,Nd0.8Fe3CoSb12,650,0.00014717921780937302,2.3092792692878508,0.6742739647767321,108178.80482271864
3343,Ba0.3(Ir0.11Co0.89)4Sb12,650,-0.00013468981891276506,3.0839988288215228,0.4273167971753816,111758.68277115496
4595,Co4Sb11.3Te0.4Se0.3,650,-0.00022863257030030269,2.5646739756626253,0.7579061227787705,56522.45726320813
4005,Ba0.27Yb0.25Co2.6Fe1.0Sb12,650,0.00010693494814247328,2.764867280301376,0.2580139325114741,96524.43258622802
5332,Ba0.3Co4Sb12,650,-0.0001849060344194595,4.155870237476998,0.4613996694099397,78983.16836398627
4002,Ba0.31Yb0.04Co2.7Fe1.1Sb12,650,0.0001213333990823924,2.2147939542850708,0.32636849543039803,78393.61934939795
4961,CoSb3,650,-0.00020738724243579308,3.1030244013522816,0.5340703770602555,61047.880739309
4965,In0.2Ce0.2Co4Sb12,650,-0.00017680359055826067,2.7037444727841327,1.1070917973542345,148116.87823299385
3998,TI0.1In0.2Co4Sb12,650,-0.00023155705708459345,2.8066564224067014,0.91709317910753,73749.64418606393
4329,Yb0.2Co4Sb12,650,-0.00020115440518195997,2.199025911772579,0.8270203403211489,69645.2488825938
3735,CoSb3,650,0.00015922086824005522,3.2504476831355475,0.1127224393074222,23436.690476728883
4964,In0.2Ce0.15Co4Sb12,650,-0.00019831433456103849,2.8368261833583768,1.1987341214235196,133851.92397779244
4596,Co4Sb11.9Se0.1,650,-0.00024299153728344307,4.120025581980226,0.13275800552279596,15417.406581973384
4967,Ce0.2Co4Sb12,650,-0.0001985092808874693,3.0752806215096693,0.8072360720120425,92593.5644081876
4399,In0.05Co3.8Ni0.2Sb12,650,-0.00024013850655994125,2.8650971522943776,0.46959636965912,36424.087857226565
3662,Tl0.1(Co0.8Rh0.2)4Sb12,650,-0.00017637121419232038,3.4619903760790187,0.2951615206805327,52114.256739084405
3130,Ba0.18ce0.05Co4Sb12.02,650,-0.0001571431383028155,3.6258243174272335,0.9389158384926282,198122.37128011306
5334,Ba0.3Ni0.05Co3.95Sb12,650,-0.00016427854425287932,3.780459090677521,0.8370164128852664,174527.1521373578
4966,In0.25Ce0.05Co4Sb12,650,-0.00020069067031126052,2.529943540252118,1.0070326754907104,97708.0566168259
4398,In0.25Co3.9Ni0.1Sb12,650,-0.00022399237356116012,2.370019444617132,0.8958139707421428,64425.35631808171
3997,Tl0.1In0.1Co4Sb12,650,-0.000247098703168121,3.0935029743468143,0.6463078768965964,51111.01502508265
3910,Sr0.17Co4Sb12,650,-0.0001886230577426941,3.5484204855349954,0.5571463730774492,84158.57118633471
3418,In0.081Co4Sb11.973,650,-0.00028176271086011656,2.6230111669151004,0.6446686401629507,32495.978061442147
5333,Ba0.3Ni0.02Co3.98Sb12,650,-0.00017230201374557542,3.9362995714398314,0.6686755308727177,137517.80061269045
4419,CeFe4Sb12,650,0.0001297576428642769,2.8863150858575675,0.5762035713850551,152471.85322368424
4962,CoSb3,650,-0.00021708393807856193,2.4335756028284385,0.582158260108164,47461.26535430941
5590,Ce0.75Yb0.25Fe3.5Co0.5Sb12,650,0.00013701890317666408,2.453507357387623,0.7143194664277914,142334.6055169204
5335,Ba0.3Ni0.08Co3.92Sb12,650,-0.00014728068552646127,4.222844248337952,0.7983013255813955,241151.22089561078
3999,TI0.1In0.3Co4Sb12,650,-0.0002238954163808105,2.8506952753131265,1.1456053177894594,100263.70607799868
4968,Ce0.2Co3.95Fe0.05Sb12,650,-0.00017728765467691683,3.0397894194636397,0.9109671229471386,134165.12718045438
4417,YbFe4Sb12,650,9.897810865588072e-05,4.410793909152858,0.2944561582103198,208858.8786867497
3661,Tl0.05(Co0.8Rh0.2)4Sb12,650,-0.00014237500800367902,3.745452844423154,0.16608739110933435,46945.87938381175
4963,In0.15Ce0.15Co4Sb12,650,-0.0001921411856425874,2.978467165163861,1.1103860705383148,136162.86272280823
4396,In0.05Co3.9Ni0.1Sb12 ,650,-0.00025451246970710907,2.9341631678499485,0.4626866585003115,32547.485694732397
3350,Sr0.21Yb0.03Co4Sb12.12,650,-0.000163379621223766,3.626424260261546,0.9389058450865913,210129.51471159648
4418,LaFe4Sb12,650,0.0001240347494624388,3.2451760699115337,0.4533934126712582,146040.12829535909
3457,YbFe4Sb12,650,0.00011792575516472443,3.9390969917152248,0.4862540757160925,214585.2491921734
3372,Yb0.2Co4Sb12.3,650,-0.00019459414685983316,2.03594159847976,1.0960735668048582,90108.66202423068
4235,CoSb3+2wt%Al2O3,650,0.00015197313913458934,4.449171466144824,0.0939548449710451,26606.27803701157
3347,In0.3Co4Sb12,650,-0.00025139397861996743,2.8162133127039017,0.7533553620372269,55818.221413798165
3732,Ba0.24Yb0.19Fe0.38Co3.63Sb12,650,-0.0001632371877414693,2.5928872480495784,0.9930951415520402,148396.47213780796
4029,Fe2.5Ni1.5Sb12,650,2.4837210153263707e-05,5.331100673311989,0.0036594496144117814,40955.24834223612
4591,Co4Sb11.3Te0.6Se0.1,650,-0.0001885168250277076,2.988613349964888,0.8362718692826836,109379.64512475717
3359,K0.38Co4Sb12,650,-0.0001802833380979873,3.610984343441346,0.7692631450476152,128915.2034983008
4030,Tl0.2Fe2.5Ni1.5Sb12,650,4.75012142261257e-05,5.147907447552409,0.016026795848052222,52005.47494764042
4032,Tl0.6Fe2.5Ni1.5Sb12,650,5.325727674096665e-05,4.025654518621993,0.020361429185792982,42197.99683254706
5450,CoSb3,650,9.984413616558716e-05,1.7464942970986772,0.05513000655614219,14137.104983041067
5581,CeFe4Sb11.9Te0.1,650,0.00013414093139058799,3.1081164067141054,0.6245667658880091,173164.38686348047
4593,Co4Sb11.3Te0.55Se0.15,650,-0.0001981260265581356,2.839907785331642,0.8497505713131044,93456.79666867934
3145,Ba0.3In0.2Co4Sb12,650,-0.00018806203174274343,2.6047120703270457,0.9985748860209842,112300.37132858974
4227,Yb0.2Co3.95Ni0.05Sb12,650,-0.00022715351045325883,3.020081245591121,0.8873086376147371,80473.09194236566
3475,Yb0.42La0.43Fe2.7Co1.3Sb12,650,0.00016043865516212805,2.1979426921416088,0.7580029256575445,101758.52612438568
5582,CeFe4Sb11.8Te0.2,650,0.0001262756988610688,3.1598508124895175,0.5648175929037023,171799.12808509672
4937,Yb0.35Co4Sb12,650,-0.00013787192036597166,3.6753083519917595,0.7490318276151156,227426.4147715649
4934,Yb0.23Co4Sb12,650,-0.00017253976505474328,3.2218106363833283,1.0119159881517643,171626.17860815985
3345,In0.1Co4Sb12,650,-0.00027588374443539136,2.422817760386197,0.7731546577817368,39626.599967876966
3421,In0.276Co4Sb11.908,650,-0.00022576004455918003,2.5779898871118854,1.0676085548980614,83395.46999477292
3371,Yb0.2Co4Sb12,650,-0.00020406263432767768,2.1404890914884227,0.8452712815049459,66792.8215111474
3346,In0.2Co4Sb12,650,-0.00025835174343883847,2.779456992125457,0.754464299759773,49713.50568683643
3570,CoSb2.8Sn0.2,650,8.539135914335322e-05,2.699817703460484,0.08371632867563861,52401.61665144737
4232,CoSb3,650,0.00014551433969288769,4.969526963539346,0.09280220861481407,33516.77164239652
3731,Ba0.2Yb0.15Fe0.37Co3.63Sb12,650,-0.00017940468071440358,2.5197053188930782,1.0446273409314717,125462.26493148676
4933,Yb0.21Co4Sb12,650,-0.00018080604759943269,3.167790887172504,0.9933396237006664,151343.2773609807
4233,CoSb3+0.6wt%Al2O3,650,0.00015202513875638385,4.6856993032211545,0.09101242957381213,28817.939220506923
4020,YbFe3PtSb12,650,0.0001919053976753331,1.7811118688519372,0.6259596621913758,54762.79159639966
4936,Yb0.29Co4Sb12,650,-0.00014969213040955646,3.5066203780588032,0.8246170426864418,204898.74358914152
4234,CoSb3+1wt%Al2O3,650,0.00015070765425956924,4.606362951956223,0.08707206821487704,27513.170127104207
3419,In0.106Co4Sb11.947,650,-0.00026024601556535684,2.4094155866441183,1.0832963689541542,58477.80018785834
4356,CeFe4Sb12 ,650,0.0001312302622972069,2.7828322881242338,0.6336557700790602,154533.65079966778
3249,Pr0.02856Nd0.57144Fe3CoSb12,650,0.00017075147002033786,2.4996694131604467,0.8609026566236011,119924.1482516496
4228,Yb0.2Co3.875Ni0.125Sb12,650,-0.0001928562814958097,3.0715980472435493,0.6357874462081435,80093.2624596465
3420,In0.207Co4Sb11.931,650,-0.00023649856448076543,2.4355430259311364,1.041575113989067,68985.80255040684
4935,Yb0.26Co4Sb12,650,-0.0001607182765468696,3.345624812266552,0.9549011673089449,193151.33542697947
3569,CoSb2.9Sn0.1,650,9.249291552592472e-05,4.4318048065908515,0.060662752252417414,57990.22261929359
4592,Co4Sb11.3Te0.58Se0.12,650,-0.0001931024371479885,2.9319381965503397,0.8589217373201444,102349.79725947764
4915,La0.68Ce0.22Fe3.6Co0.4Sb12,650,0.00015903812374718033,2.509854912822433,0.8209292551407945,129539.1144417218
4009,Ba0.28Yb0.47Co2.6Fe1.4Sb12,650,0.0001331150681530384,2.0852453506174204,0.3885922894606431,68500.60293230586
4037,CoSb2.975Sn0.025,650,0.00010742831648140109,3.785512733174702,0.12769283259527398,57310.01360624074
4036,CoSb2.99Sn0.01,650,0.00014255813414433332,4.195135615525999,0.14594733004464674,46431.22583304625
4010,Ba0.16Yb0.23Co2.1Fe2.3Sb12,650,9.039656923797458e-05,2.2789315064843123,0.17986953354483104,79826.36604727307
4594,Co4Sb11.3Te0.5Se0.2,650,-0.00021248276606116798,2.6917156931947113,0.7771634090830242,70811.08834729769
4916,La0.68Ce0.22Fe3.5Co0.5Sb12,650,0.00016710944348924305,2.345303843582069,0.9041895397797852,114393.36341267312
3296,FeSb2.1Te0.9,650,0.0002068739649394856,1.927022795796418,0.4415139705084681,33606.47262678102
3567,CoSb2.99Sn0.01,650,0.00010433972255495516,5.961345229935574,0.061035762779523,60320.34852843763
4590,Co4Sb11.3Te0.63Se0.07,650,-0.00018512564105112284,3.219396122670496,0.8072185733928117,115692.63798653665
3349,Sr0.16Yb0.03Co4Sb11.82,650,-0.00017443656410787378,3.399206475914633,0.9699144077260456,182657.35285649676
3659,Tl0.2(Co0.9Rh0.1)4Sb12,650,-0.000193824057324534,3.2422775043661147,0.3283308094104447,44249.39351745254
4006,Ba0.27Yb0.18Co2.3Fe1.8Sb12,650,0.00012169441953717595,2.1828420203458068,0.3698335624550255,81868.56324127437
4038,CoSb2.95Sn0.05,650,0.00010674002545738552,3.4351255058210306,0.15065953924005582,62647.73133699322
4957,Yb0.15Co4Sb12,650,-0.0002105535133076518,3.941954477479858,0.6767941413293751,90643.98383879717
3294,FeSb2Te1,650,0.00020409953944001963,2.1349597858043152,0.2655238592630782,21420.23771918731
4956,Yb0.15Co4Sb12,650,-0.00021648314021592487,4.031418008405922,0.6811198192712788,87662.86089880951
4007,Ba0.33Yb0.30Co2.6Fe1.6Sb12,650,0.00013439574275958766,2.0216462328741667,0.4374945083884203,75946.36722286607
4955,Yb0.15Co4Sb12,650,-0.00021342446211989,3.880090223667808,0.349632280031444,44384.06297484174
4008,Ba0.33Yb0.37Co2.7Fe1.6Sb12,650,0.00013488549031808969,2.031769695184128,0.4615480739014846,77658.14651958567
4011,Ba0.15Yb0.27Co2.2Fe1.9Sb12,650,0.00010084329222343791,2.462371822754063,0.24962345122458834,89578.00100663953
4035,CoSb3,650,0.00015148367420146397,4.920711789094142,0.11543719670733467,33538.41866166466
3299,FeSb2.25Te0.75,650,0.0001208983758362928,2.3761280810659704,0.3292502805236261,82201.35096529742
3129,Ba0.17Co4Sb12.03,650,-0.00018666311185334462,3.7864909294011135,0.8721822808816126,134757.40323386303
4553,Ba0.25Pb0.05Co4Sb11.5Te0.5,650,-0.00025058097499093416,1.698413079570526,0.9489450060134704,40264.520100886526
4357,CeFe3.95Zn0.05Sb12 ,650,0.00013462762455312646,2.7998577383870162,0.6558894438371761,153671.72552613553
5580,CeFe4Sb12,650,0.00011871635123984397,3.3986312079615635,0.4137037941082221,152986.3173569287
3656,Tl0.05(Co0.9Rh0.1)4Sb12,650,-0.00020067966997110558,3.6869819573099343,0.24201997556540802,34164.90177582543
4226,Yb0.2Co3.975Ni0.025Sb12,650,-0.0002365491509003396,3.072633022680024,0.7356909463796257,63663.845993297844
4033,Tl0.8Fe2.5Ni1.5Sb12,650,-4.844071488761261e-05,4.76428163207086,0.015581145089771903,42197.99683254706
3733,Ba0.32Yb0.1Fe0.37Co3.67Sb12,650,-0.00015733324134848683,3.112870889708792,0.8405562286164152,159843.72096782448
3657,Tl0.1(Co0.9Rh0.1)4Sb12,650,-0.00020451140768515614,3.31112789941604,0.2959000006517227,35540.235607146045
3297,FeSb2.15Te0.85,650,0.00018722969771047692,2.1530769374784358,0.5139820062894213,48907.967701298025
3658,Tl0.15(Co0.9Rh0.1)4Sb12,650,-0.00019549865078831072,3.346810550389998,0.4277217207981794,58432.09494233895
4012,Ba0.16Yb0.41Co1.9Fe2.0Sb12,650,0.00011375997766735652,2.2228603903257285,0.3535439976996724,91706.75344292488
3348,Sr0.21Co4Sb12.25,650,-0.0001826771413895296,3.628518142301423,0.7977493716167169,145203.65527145134
4542,La0.5Fe4Sb12,650,5.9402841573711094e-05,3.424669285184319,0.09214517280123276,133135.08610495407
4917,La0.68Ce0.22Fe3.4Co0.6Sb12,650,0.00017846733029299068,2.313500679788911,0.8569732328773005,94391.43810752814
3298,FeSb2.2Te0.8,650,0.00017427752862558574,2.199584014914958,0.5409669368603909,61109.123112143534
4013,Ba0.13Yb0.47Co1.9Fe1.9Sb12,650,0.00012542440260914463,2.1140090210225533,0.4671242619275704,95325.49669111072
4034,TlFe2.5Ni1.5Sb12,650,-6.458568243277612e-05,4.277450710877096,0.02193312953713691,33030.447605192785
3373,Yb0.2Co4Sb12.6,650,-0.000181281216984956,2.4705876001990297,0.9322279276288894,107155.19255411436
4225,Yb0.2Co4Sb12,650,-0.0002230283002884792,3.1915088910431404,0.4899776744036994,49678.88552625237
4918,La0.68Ce0.22Fe3.2Co0.8Sb12,650,0.00018771291641322404,2.129971446877639,0.8253424498993508,74421.21704715255
4014,Ba0.13Yb0.56Co1.8Fe2.0Sb12,650,0.00013257070464356207,1.8598548316130072,0.5364476375037004,87101.85723814456
4324,Ca0.1Ce0.1Co4Sb12,650,-0.00022895820294033486,2.6900743545316232,0.5253241292538369,47543.584107009876
3270,Pr0.02856Nd0.57144Fe3CoSb12,650,0.00017772391577044338,1.7711380950388715,1.1037191773535362,89850.77328449019
4626,In0.30Co4Sb12,650,-0.00023632019132142847,2.8181191865643633,0.7244091429172713,57015.485756435875
3383,Tl0.1Co4Sb12,650,-0.0002481749774790598,3.3859391256384725,0.5866422726838749,52315.49482939846
3271,Pr0.02856Nd0.57144Fe3CoSb12,650,0.00017517538275898766,1.9251452524825936,0.9397879310064852,89627.16541078154
4265,Nd0.61Fe2.98Ni1.02Sb12,650,0.00016398264711325108,2.3748335710685438,0.3831942601901158,45313.06090544416
3941,CoSb3,650,0.00011998392648642361,3.9390176060922046,0.07479440181342722,37768.86124629414
4627,Co3.75In0.25Sb12,650,-0.00024435773795724897,3.2287130904919303,0.4729376745368118,41044.43948156852
3272,Pr0.02856Nd0.57144Fe3CoSb12,650,0.00016718716565458408,1.7536129179868707,0.9276024799444365,89707.06269806094
5747,Ba0.09Yb0.07In0.06Co4Sb12,650,-0.00019365666880906334,3.3610125804069035,0.9952085231540182,136854.74366954895
3942,Ba0.44Co4Sb12.13,650,-0.00015579822347918892,3.8001676496715717,0.6000602083793979,158226.36554999178
5495,Yb0.3Ca0.1Al0.1Ga0.1In0.1Co3.75Fe0.25Sb12,650,0.00016706801773560452,2.6029588629979648,0.6307650244268679,90490.51545300416
4332,Yb0.3Co4Sb12,650,-0.00016796867471166732,2.4243454476174597,0.9473471330334184,125502.94190333359
5494,Yb0.3Ca0.1Al0.1Ga0.1In0.1Co3.75Fe0.25Sb12,650,0.00016149506240811535,2.6069771223639933,0.6010633140836189,91437.00420661776
5493,Yb0.3Ca0.1Al0.1Ga0.1In0.1Co3.75Fe0.25Sb12,650,0.00016318366965976694,2.6081074792614,0.574076259311629,85571.49271977958
4624,In0.20Co4Sb12,650,-0.0002495647058701785,2.7582887297566727,0.7684316113515282,52540.543858063225
5264,Ce0.2Co4Sb10.9Sn1.1,650,0.00010860097817927732,2.110641164469212,0.15245571855563858,41973.703720436526
4267,Yb0.89Fe2.98Ni1.02Sb12,650,0.00016315921177335348,2.555462473887676,0.4166754447368489,51313.83656765814
4408,In0.25Co3FeSb12,650,0.00013234214994427203,2.3274976111142065,0.3735331766395197,78728.42701200028
4275,Co0.94Ni0.06Sb3,650,-0.0001992628420966069,3.2937071697259133,0.4970124634898332,59448.499211776485
3551,La0.2FeCo3Sb12,650,9.974168558345545e-05,2.800672275663768,0.17384036584186546,74273.97416445093
5265,Co4Sb11Sb0.6Te0.4,650,0.00010655257330600688,2.2804653518461158,0.09525062616352284,29434.053546857718
4625,In0.25Co4Sb12,650,-0.00024860828622091935,1.8960332375174849,1.1040334328776078,53910.63787042941
3269,Pr0.02856Nd0.57144Fe3CoSb12,650,0.00017316651263060896,1.8578213348266173,1.0355804214163058,100484.76837321454
4266,Yb0.82Fe2.98Ni1.02Sb12,650,0.0002047633559847782,2.9978652022005416,0.2520706458536457,23596.09796677433
4628,Co4Sb11.75In0.25,650,-0.00022532137112036548,4.371197991964259,0.4115694257299576,53781.739812028194
3947,Ba0.23Co4Sb12.16,650,-0.00015356271216313065,3.280013956959594,0.5867742548168873,136723.86729828198
3689,In0.6Co4Sb12.4,650,-0.000210689557589724,3.016444577145096,0.6272884233588929,66608.78557890133
4351,La0.1Co3.6Ni0.4Sb12,650,-0.0001343672160704756,3.0392251427722075,0.2376641296562693,71505.44658496296
5770,CoSb2.75Ge0.125Te0.125,650,-0.0002786257530236997,2.718343766013314,0.184346180608782,11757.700962178771
4263,Yb0.30Co2.9Fe0.8Sb9As3.1,650,8.490714776415816e-05,2.6083391754775245,0.10140963373929926,61740.380885870625
3948,Ba0.25Co4Sb12.07,650,-0.00015050705323548492,2.98763032286836,0.6122458311022975,135028.8091473918
4454,La0.75Ce0.25Fe3.5Co0.5Sb12,650,0.0001451335807491447,2.5780160535213987,0.6279466886574956,128829.58202581812
3688,In0.4Co4Sb12.2,650,-0.00020618094047253246,2.8164185913690414,0.3986765364085869,40087.74274660921
4603,Yb0.13Ba0.10Co4Sb12,650,-0.00018635856379050532,3.3360173080673188,0.8838631108528047,150757.2503513438
3154,YbFe3.5Ni0.5Sb12,650,0.00014503729717063024,3.0710797933338934,0.623045611988979,136680.6801943416
3687,In0.25Co4Sb12,650,-0.00022457043986350527,2.3770677284089885,0.492925652481242,35524.87295890249
5178,Nd0.016Co4Sb12 ,650,-0.00020110996567696015,3.1338673176172493,0.09647736095697212,13793.752356247463
3690,In0.8Co4Sb12.6,650,-0.0001947165561780476,2.6136043625267504,0.9860992440873771,106009.68877290851
4413,CeFe4Sb12,650,0.00013227549977381793,2.9778403677639917,0.5444004853940997,143846.11384434314
3943,Ba0.33Co4Sb12.16,650,-0.00016470305005988558,3.4938255152730537,0.7681864950364965,162911.59774570144
5496,Yb0.3Ca0.1Al0.1Ga0.1In0.1Co3.75Fe0.25Sb12,650,0.00016243703849586497,2.606449463973733,0.5797340941290917,87073.12729193825
4276,Co0.91Ni0.09Sb3,650,-0.0001694449811406919,2.8017357124399704,0.5236246300487752,71843.27556533256
3944,Ba0.20Co4Sb12.97,650,-0.00017017636795313245,2.3918456245879134,0.3878526135443608,48742.42506906557
3945,Ba0.24Co4Sb12.87,650,-0.00014497420345054244,1.9088470697221092,0.13349906383242854,19929.55636149784
5497,Yb0.3Ca0.1Al0.1Ga0.1In0.1Co3.75Fe0.25Sb12,650,0.00017600530205672189,2.6041023159616317,0.6201477041251846,79174.42380203176
3356,K0Co4Sb12,650,0.0001874637895736376,4.0904215436073095,0.1663201011453317,29648.511735266427
4407,Co3FeSb12,650,0.000110518109566304,3.1115778182087253,0.24475515995472055,87606.52448435557
3946,Ba0.33Co4Sb12.82,650,-0.0001509543114986152,1.773263067300175,0.14829644034872247,18644.153951355293
4264,Ba0.96Fe3.0Ni1.0Sb12,650,0.00016525903490484048,3.0773851966620214,0.22256731267711954,37443.64000433793
5263,Ce0.2Co4Sb11.2Sn0.8,650,0.00010400802363074257,2.094599290066605,0.10613978853764387,31617.83476481127
3382,Tl0.05Co4Sb12,650,-0.00026253083146729304,3.639201974720685,0.3669288964712845,32615.946222151357
5744,Ba0.07Yb0.067Co4Sb12,650,-0.00020137252582917231,3.812107627630924,0.727263452853469,110217.0970477909
5258,CoSb3,650,0.00013575741242374137,4.801591244528504,0.017190678606129557,6890.293906716433
5485,Yb2O3,650,-0.00018018574345321278,2.2878721016858727,0.9338913176204936,98435.54996168104
5259,CoSb3,650,0.0001321538504186693,4.464806706065394,0.018051634390902155,7099.801255657902
4410,Yb0.9Fe3CoSb12 ,650,0.00011617113838712532,3.31500188816375,0.3385222181742528,133035.59598504222
3552,La0.4FeCo3Sb12,650,0.00012008608542130386,2.4522077817998387,0.2164878709891553,57398.65803780938
5260,CoSb3,650,0.00012246282573300776,4.324981279816738,0.01512225442265519,6709.325522630335
5479,Co4Sb11.25Ge0.05Te0.63S0.07,650,-0.00018399105017924297,3.0830058554673165,0.8491497793304212,116437.3621592976
5486,Yb2O3,650,-0.0002094406157304396,2.681430619704126,0.7380539428340651,65936.10345940774
3553,La0.6FeCo3Sb12,650,0.00012219233504886292,2.300487010350519,0.1843309837908116,43702.73960961348
4273,Co0.99Ni0.01Sb3,650,-0.00024691450991476334,4.01048491044803,0.21098072926284664,19828.73558936718
5253,MmyFe4Sb12,650,0.00013483389786914492,3.3986695392332584,0.5426076385652422,163628.40090898488
3911,Sr0.22Co4Sb12,650,-0.00017203882509921747,3.4526747639065154,0.5728504537104175,116799.59444271494
5745,Ba0.073Yb0.066In0.02Co4Sb12,650,-0.00019495896459288532,3.4097655624110588,0.8298959641785936,114192.98328201186
5255,MmyFe3CoSb12,650,0.0001664781477950106,2.189964146497574,0.9614448846020648,116292.98403757373
5480,Co4Sb11.30Te0.60S0.10,650,-0.00019008838860325934,3.0946274001644736,0.8192534639417023,105814.18422937377
4411,Yb0.9Fe3CoSb12,650,0.00011790311703113921,3.142856238498384,0.4600338024924927,163641.18533942805
3912,Sr0.28Co4Sb12,650,-0.00015165726388576936,3.5785643787428087,0.6092953480450525,154337.23486081953
3554,La0.9FeCo3Sb12,650,0.00014709257546000748,2.21739411774179,0.2426574045332899,33179.68103688209
5256,CoSb3,650,0.00014466354887802488,5.191146079552742,0.02098554651647312,8008.514152121128
3913,Sr0.4Co4Sb12,650,-0.0001077353890935748,4.0037635205920825,0.4577858477823554,239733.54934749124
5484,Yb2O3,650,-0.00016652554341095566,2.807177354132294,1.031801904251886,131206.65440952108
5257,CoSb3,650,0.00014088890474619478,4.724037016619151,0.01950049765731067,7139.8986027038745
3909,Sr0.12Co4Sb12,650,-0.00019808706304456442,3.3837099457041706,0.4727535090250146,62728.8220454447
4412,Yb0.9Fe3CoSb12,650,0.00013512996259163203,2.934577943769642,0.5171823340149906,140097.9782130968
4409,In0.25Co2.5Fe1.5Sb12,650,0.00010750033486738316,2.912233424378178,0.28796754122613066,105464.54390197489
4621,In0.05Co4Sb12,650,-0.00027748081063005134,3.1434325809998915,0.358508641740901,22860.23084312809
4607,CoSb3,650,0.00013343188283888814,0.7779808740018592,0.11637111749935004,8042.27466811643
4269,Yb0.77Fe2.99Ni1.01Sb12,650,0.00016428040502621674,2.632919502663871,0.554083287145692,73734.52881497968
3926,CoSb3,650,7.007808545469009e-05,4.449163702668925,0.08607306035342742,120435.28074804804
5261,Co4Sb12,650,0.00020879485347078744,4.4851399768339135,0.016958680312382346,2684.201526040413
3268,Pr0.02856Nd0.57144Fe3CoSb12,650,0.00017136503895059474,2.355915197648951,0.8511053529403596,105643.99956661816
3381,Tl0Co4Sb12,650,-0.00019732619946199757,5.063241830061656,0.055061808524151434,12828.446802102864
3927,CoSb3,650,6.937527954425145e-05,4.780551447578309,0.09370319234015344,144403.97848459086
5492,Yb0.3Ca0.1Al0.1Ga0.1In0.1Co3.75Fe0.25Sb12,650,0.00015926061146333175,2.6451113435022835,0.5847556552301213,92402.29990170759
4622,In0.10Co4Sb12,650,-0.00027492891930608733,2.6526731033963102,0.5846058949902643,32381.746421598215
3928,CoSb3,650,8.025302548719023e-05,3.0805902394466544,0.10832394898762844,79466.38098892645
5262,Ce0.11Co4Sb12,650,-0.00024489886399978644,3.083914911437164,0.7120237004659674,56326.13333483126
3902,Ce0.1La0.1FeCo3Sb12 ,650,0.00011748892263319902,2.0817551390497684,0.4046675130756192,78318.89077460006
3367,Ba0.11Yb0.08Co4Sb12,650,-0.00016495595757856483,2.285803165706006,0.9611839025685702,127512.41504741006
3929,CoSb3,650,7.09632769788005e-05,4.676785789607675,0.07359752159995375,105755.46512612236
4623,In0.15Co4Sb12,650,-0.0002508395054538855,3.0855927030268067,0.5780848693416488,44586.078508694736
5179,Nd0.052Co4Sb12,650,-0.00020958917756449863,3.060353305495857,0.2544438365062104,27923.206072753997
3930,CoSb3,650,7.450112700946396e-05,4.671371500639012,0.09200447087553164,119588.42165077616
5477,Co4Sb11.30Ge0.10Te0.60,650,-0.0001832989275909821,3.763785532035886,0.7028377874782585,117930.2246128342
4608,Ba0.048CoSb3,650,0.0001378118099986613,0.5709710684211718,0.29116842023828643,14254.32719285336
3556,CoSb3,650,0.00011484313494283513,3.0740438861642096,0.07030526468538167,29704.765114511836
5746,Ba0.086Yb0.056In0.06Co4Sb12,650,-0.0001702373949400074,3.3089861103877896,0.7360774165552741,130983.15047135373
5236,CoSb2.8Sn0.03Te0.97,650,-0.0002083488505639957,2.9281702690584925,0.7865740720788221,80010.83676595187
5235,CoSb2.8Sn0.01Te0.99,650,-0.00019988576042923403,2.7861884455430257,0.8612470610143586,90744.18276731012
4270,Yb0.70Fe2.98Ni1.02Sb12,650,0.0001533463273527484,3.0522216154015984,0.4382179871288546,84470.07636239093
5478,Co4Sb11.20Ge0.10Te0.60S0.10,650,-0.00019237509758369584,3.0028677899714644,0.8448967069909677,102783.99514078462
4274,Co0.96Ni0.04Sb3,650,-0.0002465649379192307,3.4451623846792567,0.4764338737962115,39237.67503257707
5234,CoSb2.8Sn0.005Te0.195,650,-0.00019602505256847158,2.7340238785115174,0.9299419113043812,99269.32065913985
3925,CoSb3,650,7.072129082038439e-05,3.0986743905771292,0.07180638261292767,68096.55914807832
4262,Yb0.23Co2.8Fe1.0Sb9As2.9,650,7.145071451294576e-05,2.6613636870434734,0.08329592576143817,61446.159895243356
