Repository: starrydata/starrydata_datasets

> [!NOTE]
> **The duplicated `sample_id` issue was fixed on 2026-09-08**
>
> Datasets published between **2026-04-01 and 2026-09-08** contain duplicated
> `sample_id` values: the same `sample_id` can refer to samples belonging to
> **different papers**. Joining tables on `sample_id` alone mixes data from
> unrelated papers.

# starrydata_datasets

Daily per-project splits of the [Starrydata2](https://starrydata.nims.go.jp/) dataset, with a browsable download page at **https://starrydata.github.io/starrydata_datasets/**.

Historically this repository also hosted the raw CSVs (from 2019/7/11 until 2022/12/22); those older archives are still available via git tags.

File: datasets/20190711/20190711_preprocessing_interpolated_data.csv (part 67 of 94)
sampleid,composition,Temperature,Seebeck coefficient,Thermal conductivity,ZT,Electrical conductivity
3477,CoSb3/WO3,650,0.0001795974029299001,3.2246617309871155,0.2713659215244687,43403.53739274648
3433,DD0.86Fe4Sb12,650,0.0002378922227332397,3.7325477919626975,0.6624455903876605,66918.46573779607
3977,Co4Sb12,650,-0.00019592797979399053,5.070031571582751,0.06799792234427167,12893.775544085904
4599,Yb0.08Ba0.09Co4Sb12.12,650,-0.00019969021436558096,3.2983933308679583,0.8777901299324209,110383.45305428813
3342,Ba0.3(Ir0.05Co0.95)4Sb12,650,-0.00014962439149128565,3.2766515684037985,0.5559508172797368,126575.06199018967
3455,Yb0.6Fe2Co2Sb12,650,0.00013089398831007815,2.268955541337661,0.5080086625737426,104849.85460744431
5288,Ca0.25Ce0.35Nd0.35Fe3.5Co0.5Sb12,650,0.0001480773073693402,2.513416699081663,0.8062517199334636,139624.7772696485
4459,La0.25Ce0.75Fe3CoSb12,650,0.00015160265528362405,2.4739144407204985,0.4954399718712217,84019.73129281795
4983,CoSb2.75Ge0.1Te0.15,650,-0.00025476734002466883,3.0975076974891005,0.7001454028236642,55763.108516810295
4416,Ce0.3FeCo3Sb12,650,0.00013028729277518266,2.4111746259251317,0.14870253015545598,32487.647373541527
3376,Yb0.3Co4Sb12.3,650,-0.0002031013052633404,2.4861102222897737,1.133593927790573,105643.89976363283
5289,Ca0.35Ce0.35Nd0.35Fe3.5Co0.5Sb12,650,0.00015443384575595327,2.2977631463644705,0.9306092318842532,132731.02862138458
3454,Yb0.4FeCo3Sb12,650,0.00015370776660710546,2.0134761764228393,0.4356216600995968,58418.89110120895
4600,Yb0.08Ba0.09Co4Sb12.12,650,-0.0002031237192705064,3.2877613031268345,1.008298032656033,118142.82285848285
3131,Ba0.27Ce0.04Co4sb12.02,650,-0.0001375200184592054,4.204665787551264,0.7823000697327592,238283.5726595941
3478,CoSb3/WO3,650,0.00017403879106775018,2.17882325344994,0.3567767164469711,41227.641194855314
4255,2wt%PbTe–CoSb3,650,-0.00010105988462675836,4.138791599475173,0.03680986273645623,23258.9538827092
3362,Ba0.15Yb0.01Co4Sb12,650,-0.00018473066093211408,3.4724549730352066,0.6602615142629904,107279.30973985653
4458,La0.5Ce0.5Fe3CoSb12,650,0.00014711353987897742,2.536363342764125,0.494046399514011,91301.43823668367
4254,CoSb3,650,0.00015653586853034426,5.1341013824159845,0.08184124798634182,29676.943269753305
4331,Yb0.3Co4Sb12,650,-0.00016072151780463306,2.663496489852479,0.8004388933632213,129841.26327939199
3434,DD0.78Fe3.2Co0.8Sb12,650,0.00013751319016398018,2.9456274416292882,0.6623348854969705,158727.9385079937
4976,Ba0.3In0.3Co4Sb12,650,-0.00018730661323833027,2.870113306367648,1.1082600775153422,144181.45256624962
3989,Ga0.999Zn0.001Sb,650,0.00023964464245380656,9.721635631379783,0.11345524993967585,30671.30167493605
4598,Co4Sb11.7Se0.3,650,-0.00026125417053191936,3.3205126265360727,0.2054613660228632,16196.049903195732
3666,Ti0.2Co4Sb11.5Te0.5,650,-0.00023237206569225839,2.5961122555834084,0.6261856243429813,46980.9748448508
4975,Ba0.3In0.3Co4Sb12,650,-0.00018379213709125095,2.921986661927073,1.0495546472766264,140547.59659096366
5292,Ca0.35Ce0.35Nd0.35Fe3.2Co0.8Sb12,650,0.00016617909121408985,2.204295545039157,0.8462223684530649,101587.48678791846
4401,In0.25Co3.8Ni0.2Sb12,650,-0.00021624316361687235,2.56934379552294,0.7280581390768613,61584.06609609984
3990,Ga0.998Zn0.002Sb,650,0.00020438830925609616,9.65944943556694,0.12806688550442402,47662.4023078545
4974,Ba0.3In0.3Co4Sb12,650,-0.00017313730519173952,3.162890503115302,0.9157779089151308,148310.92475134088
3665,Co4Sb11.5Te0.5,650,-0.00024780714954201214,2.3087455806650112,0.3916883272350961,22107.2802538518
4973,Ba0.3In0.3Co4Sb12,650,-0.0001803200470117992,3.0718641567176435,0.8005794873287909,117493.96657996865
3991,Ga0.995Zn0.005Sb,650,0.00014404904316781908,10.021532521152636,0.1131275538357956,89635.03158149456
5294,Yb0.3Co4Sb12,650,-0.00016744555888736188,3.2209184014237557,0.9529030720938764,165553.96265285046
4972,Ba0.3In0.3Co4Sb12,650,-0.00017505633913134108,3.228653234353925,0.7869208414888987,128684.79894761214
4400,In0.15Co3.8Ni0.2Sb12,650,-0.00022020152209319702,2.4618473138645727,0.7169705463981846,55877.100914991956
3992,Ga0.99Zn0.01Sb,650,0.00012773347788019217,10.029155739019586,0.1094192700740068,113195.7375389633
4971,Ba0.3In0.3Co4Sb12,650,-0.00016408505707939786,3.3927993310283067,0.8692943369930626,161453.80249686673
5771,CoSb2.7Ge0.125Te0.175,650,-0.0002307352875121244,2.9773667210428494,0.6297107632230019,53523.362878956985
5293,Ca0.35Ce0.35Nd0.35Fe3.65Co0.35Sb12,650,0.00014919529576387343,2.6239733862194434,0.7887127634955363,150273.18817942598
4982,CoSb2.75Ge0.075Te0.175,650,-0.00020460911120886768,3.224492339352997,0.7825061222678092,97412.68317098833
5290,Ca0.4Ce0.35Nd0.35Fe3.5Co0.5Sb12,650,0.0001570050955001672,2.3716672125980622,0.8221295004941785,115879.112750341
4251,LaCeFe3CoSb12,650,-4.298128908216424e-05,0.8180918066961619,0.06702360262237661,51481.87598762533
3456,Yb0.8Fe3CoSb12,650,0.00012619285379519623,3.2752990903868997,0.4705709732433023,155621.29780336874
4981,CoSb2.75Ge0.05Te0.2,650,-0.0001948470867836948,2.9716143608106544,0.8458818128821874,116493.38245662535
3984,In0.16Co4Sb11.95Ge0.05,650,-0.0002758197857808919,1.983848775639565,0.6079820517686512,24391.31035124749
3986,In0.16Co4Sb11.80Ge0.20,650,-0.0002694032823188305,2.4831694742985486,0.1441038169408344,7644.1304042762795
4552,Ba0.25Pb0.05Co4Sb11.5Te0.5,650,-0.00022902927755125225,1.9851485203233403,0.6559922053228804,39006.20481905493
5291,Ca0.35Ce0.35Nd0.35Fe3.5CoSb12,650,0.0001749037348958493,2.0631526434972556,0.7768620374515189,78523.17101705266
3987,In0.16Co4Sb11.70Ge0.30,650,0.00012423128422633803,3.3616858486621624,0.03733232119157903,13335.514012606232
3664,Tl0.2(Co0.8Rh0.2)4Sb12,650,-0.00016865995826207422,3.2653829598490924,0.5586119446274171,103633.83758281027
4403,Co4Sb11.6Te0.4,650,-0.00021125735778440878,3.728477226864801,0.5203406484838394,72124.23873962293
4260,Ba0.16Yb0.14Co2.9Fe1.0Sb12,650,0.0001212553059225972,2.159483992704774,0.3790535901102576,80922.69439772161
3439,DD0.76Fe3.4Ni0.6Sb12,650,0.00020524000577504505,2.8033969148606115,0.9869036513678812,102383.12436772
4404,Co4Sb11.0Te0.7Sn0.3,650,-0.00019157055375298624,3.9066277355623313,0.4132597874676064,72551.90994915231
4602,Yb0.13Ba0.10Co4Sb12,650,-0.00019736158397239343,3.170213959406297,0.9261640377789936,127517.77522025786
5272,CoSb3+2wt.%ZnO,650,0.00016165738299034167,4.101996728879332,0.08909755858488269,22147.15014521532
4259,Ba0.17Yb0.10Co2.8Fe0.9Sb12,650,0.00011587854566025276,2.301877504675983,0.3871882379823901,96744.74074878787
5273,CoSb3+4wt.%ZnO,650,0.00016314125305484151,3.4502334937225285,0.08695404253631983,18295.201611677323
4456,La0.25Ce0.75Fe3.5Co0.5Sb12,650,0.00014486277848369588,2.5383253397734835,0.6070808690463978,115814.14124705715
4414,Ce0.9Fe3CoSb12,650,0.00016083064379937562,2.3257347334390857,0.4982964882710443,69171.57961758977
4551,Co4Sb11.5Te0.5,650,-0.000208137012873222,3.735662225486648,0.5738970157197438,76888.42799564058
5748,Ba0.014Yb0.066In0.06Co4Sb12,650,-0.00017196680355184284,3.3044323554706123,0.9177090825888105,157836.51822150635
3442,DD0.08Fe2Ni2Sb12,650,-9.358589144142795e-05,3.9143416197042793,0.15855211962848278,118622.05020605234
3441,DD0.40Fe2.3Ni1.2Sb12,650,6.531562721224511e-05,3.3158306557161463,0.04845746072055518,61329.15225260418
4261,Yb0.13Co3.0Fe1.0Sb9As2.9,650,8.274644141812419e-05,2.7842611252296905,0.10741788966891608,60415.994400397336
5271,CoSb3,650,0.0001527213679368207,5.163828450258269,0.08205293820438386,30770.171358444855
3159,Yb0.95Fe3NiSb12,650,0.00016552392331574406,3.0205134788769543,0.21136704701088904,32348.719546961587
4455,La0.5Ce0.5Fe3.5Co0.5Sb12,650,0.00014188888122664646,2.7237676764040533,0.5677873917056243,119433.4924114241
3357,K0.09Co4Sb12,650,-0.0002485065083922189,3.648562652126598,0.3816570898716549,34139.95446184481
3377,Yb0.3Co4Sb12.6,650,-0.00018424194755537577,2.585076671067554,0.9690558922876176,115077.9726631886
3962,In0.1Yb0.05Co4Sb12,650,-0.00027962041411860183,2.6720520861577444,0.5977260203807719,36026.2936932486
4257,8wt%PbTe–CoSb3,650,-0.00011146755502159011,4.103294012458589,0.04238511457468732,20782.307031552562
4457,La0.75Ce0.25Fe3CoSb12,650,0.00014355672505162237,2.474320855879591,0.4978421929260584,95122.4965753164
4995,Ba0.42Ni4Sb8.2Sn3.8,650,-4.512532823557223e-05,9.162705679768155,0.08074041739764642,464695.30887412257
3358,K0.22Co4Sb12,650,-0.00017713144822054382,3.778284249118241,0.3636100341435808,66458.34017556545
4354,Co3.6Ni0.4Sb12,650,-0.00017029883476888373,3.2839253854957664,0.15622191718926,30902.284921163475
4994,Ni4Sb8.2Sn3.8,650,-5.037827565619435e-05,9.503121177385934,0.06706361868965569,424658.9706863265
4415,Ce0.6Fe2Co2Sb12,650,0.00016826354709352566,2.1593861216058303,0.4441522191029354,52399.53795073418
4993,Ba0.92Ni4Sb6.7Sn5.3,650,-3.488111877644749e-05,12.156422507222867,0.022692907805682158,348820.31181101076
4256,4wt%PbTe–CoSb3,650,-0.00011001547440117527,4.077614101183395,0.03467138951580498,19953.34717077239
5274,CoSb3+8wt.%ZnO,650,0.00016160120749080117,3.521696645660069,0.08636110996305534,18420.079434238243
3437,DD0.12FeCo3Sb12,650,0.00014999845502830403,4.2516642784524885,0.3989600719275837,102687.27512017085
4258,Ba0.13Yb0.06Co2.8Fe1.0Sb12,650,9.963680525051401e-05,2.9926531170042656,0.2612803678304434,122080.09552049742
3963,In0.1Yb0.1Co4Sb12,650,-0.00022150813780895303,2.7345490830372308,0.935739855337357,85700.02016492916
5275,CoSb3+12wt.%ZnO,650,0.00015943646420848347,2.483666774827797,0.033365260915151074,4874.477634056484
4353,La0.6Co3.6Ni0.4Sb12,650,-0.00014128594088904558,2.306025959035264,0.2765399675360055,52124.80567243436
4405,Co4Sb11.0Te0.8Sn0.2,650,-0.00019151097850619216,3.6581393639421935,0.5439101848766742,89920.84944594117
3964,In0.1Yb0.2Co4Sb12,650,-0.00020763281654253893,3.1953591070461558,0.733841823462023,90903.27501222231
4601,Yb0.13Ba0.10Co4Sb12,650,-0.00019085952173930682,3.5166091647363382,0.8953391881555121,150917.03012596982
5254,MmyFe3CoSb12,650,0.0001776141626868174,1.9251390515625704,1.0425997649159755,97851.70297226428
4103,Yb0.6Fe2Co2Sb12,650,0.00012164677482365808,2.4720504781474983,0.4003461860792378,99509.20212046617
3625,CoSb3,650,-0.00016515877745193139,6.47491859586367,0.06007979601539381,22872.6043932726
4566,Co4Sb11.6Te0.4,650,-0.00019350027604375932,3.8605845041854345,0.7758174482867646,105765.26333872844
4771,CoSb2.875Te0.125+1.0vol.%TiN,650,-0.00019224936954543927,3.350551389237507,0.7414934748111908,105035.71461624332
4104,Yb0.3FeCo3Sb12,650,0.00012812846690910164,2.4928936800375228,0.3063970704497036,67353.81459948687
5382,SrFe4Sb12,650,0.00011198021242561934,4.28307710981754,0.4392280668576855,235439.33556260806
5773,CoSb2.375Ge0.125Te0.25,650,-0.00018982710563417637,3.0696469204758765,0.7900925267185371,100211.89415293037
3314,La0.8Ti0.1Ga0.1Fe3CoSb12,650,0.00017371619622482575,2.059552585355993,0.7828601088716153,80657.1583941553
4574,CoSb3 ,650,0.00016958449197303598,3.285657102906607,0.11880707931067427,20882.328875266718
4731,Co4Sb11.7Te0.3+0.6%TiO2,650,-0.0002158526015347752,2.136042492967181,0.6181399953582263,42924.81687323587
4367,CeFe3.8Ga0.2Sb12,650,0.00013068334645224218,2.82360551344998,0.5795472340076917,146794.29995785764
3750,CoSb2.9Se0.1,650,-0.00030123511009226897,2.152986471980501,0.4238406043617631,15605.620137571577
4732,Co4Sb11.7Te0.3+1%TiO2,650,-0.00021844130285434608,1.3749985645881555,0.4979540429009307,21567.465462984568
4575,CoSb3,650,0.0001703042097803614,2.9132742474499325,0.08828461038716619,13642.760368309388
4848,Li0.36Co4Sb12,650,-0.00022335533877312276,3.1389514488640065,1.2905810145549623,125167.57390183458
5713,In0.4Co4Sb12,650,-0.00019773502397120785,1.8010229388858645,0.8995458286616754,64859.51962137501
4531,Mm0.9Fe3.53Co0.5Sb12,650,0.0001563845409536961,2.4963890931555777,0.7822194285438109,118616.72574579474
4746,Co4Sb11.5Te0.5+0.25 vol%CNTs,650,-0.00017821540935910213,2.2270407243975194,0.7902426500225561,82834.09910637309
3238,Fe0.2Co3.8Sb11.5Te0.5,650,-0.00024605588814610225,2.8056746087930176,0.8574176473964528,62046.12901954042
4423,Co4Sb12,650,0.00012500811897823302,5.305713842204825,0.052271497037151976,22162.169776229308
4847,Li0.2Co4Sb12,650,-0.0002722534854786201,3.4031404001832195,0.8693991057926331,62121.73158394281
4101,YbFe4Sb12,650,9.786159459897481e-05,4.3865968677619644,0.2927473502524369,209378.99633958066
4102,Yb0.9Fe3CoSb12,650,0.00011697017955920263,3.134412236315936,0.4577428919699638,158887.15178121894
4770,CoSb2.875Te0.125+0.6vol.%TiN,650,-0.00019178184405964382,3.53691895467829,0.7332089525692356,106251.54080740779
4153,Co3.9Ni0.1Sb11.3Te0.6Se0.1,650,-0.00018275287867235094,2.9996177512250983,0.7765060542260839,106776.18156184835
5381,CaFe4SB12,650,0.00011169814067404091,3.910728351617027,0.4576491937292012,226513.95108131965
4184,CoSb2.79Te0.16Se0.01S0.04,650,-0.00019726301582288766,2.508642722251138,0.9205918037723064,89384.19157183572
5405,Nd0.6Fe2Co2Sb11.85Ge0.15,650,0.00019654245058192018,1.3640396728988595,0.7847738520566325,44735.09484211723
3626,CoSb3,650,-0.00020609597888756725,6.56351043593862,0.07967595396343442,19447.2214999509
4384,CeFe4Sb12,650,0.0001288020081001574,2.933489950657324,0.5543510982368827,146649.93540171688
5383,BaFe4Sb12,650,0.00010614685975195592,4.199190079353781,0.3759975800297324,219456.68072839585
5404,Nd0.6Fe2Co2Sb12,650,0.000180743337747053,2.0569384374968207,0.6107129742266394,64234.30403136474
5385,CeFe4Sb12,650,0.00013625493481563483,2.8674840846443934,0.6829770795004415,163959.84868672013
4111,CoSb3,650,0.0001902612798294036,2.2483778368006013,0.2708336171369273,26628.224550926323
4151,CeFe3CoSb12,650,0.00017050510560206347,2.0735153908557638,0.6723793891144912,77728.44456478662
3751,CoSb2.8Se0.2,650,-0.00027639849402913983,1.877014322182532,0.4105832851444458,15442.628261272524
5832,CeFe4Sb12,650,0.00011329146305614497,3.6765428494282935,0.007634001729973749,3364.218220746224
5711,In0.16Co4Sb12,650,-0.00018205729074179217,1.8369378819687319,0.5850109145445381,50910.07539764137
4773,BaIn0.5Fe3.7Co0.3Sb12,650,0.00010926892708999887,3.5158126460840045,0.4196580574627083,188956.34603521804
4383,Ca0.25Ce0.75Fe4Sb12,650,0.00012297828176458257,3.011639624440728,0.5255124084606848,161232.55568200295
4112,CoSb3,650,0.00014953777663606269,2.37215038277904,0.22410430522534103,37482.28280415015
5672,Ba0.1Yb0.2Al0.1La0.05Gd0.05Ga0.1In0.1Co3.75Fe0.25Sb12,650,-0.00018199979935279968,2.428891131661528,0.9879219984474612,110757.11140570484
3587,Fe0.375 Ni0.375Co0.25Sb3,650,-8.849936589460598e-05,2.5036796683937443,0.14713067926574736,74538.60413715948
4426,La0.3Co4Sb12,650,-0.00013345948393955726,4.31930269946971,0.1971409025166186,70061.68341842314
4729,Co4Sb11.7Te0.3,650,-0.000213907509318974,2.8810792646958934,0.5673955396174094,55117.70162904724
4327,Yb0.1Co4Sb12,650,-0.00019480974234990813,2.656699737596268,0.15729598321196567,19440.414725547347
4525,Mm0.9Fe3.5Co0.5Sb11,650,0.00015295425114601703,2.595946275866932,0.63035619275877,108778.32632125613
4152,Co4Sb11.3Te0.6Se0.1,650,-0.00019356690020011345,2.9991472765611444,0.839539554805524,105133.49135947386
3756,CoSb2.75Te0.15Se0.1,650,-0.00019741126888040656,2.0355167464531165,0.8795339139245562,71234.48603474133
5670,Ba0.1Yb0.2Al0.1Gd0.1Al0.2Co3.75Fe0.25Sb12,650,-0.00019395604044831764,2.671008779853034,0.7930361515669101,87319.0666797923
3468,Ga0.2Co4Sb11.7Te0.3,650,-0.00023289046636593242,3.0755434906593533,0.5613769807092842,51853.382978421134
4772,BaIn0.5Fe3.7Co0.3Sb12,650,0.00010142034309858744,3.8602330163759286,0.3833129179955693,217884.88727649607
4730,Co4Sb11.7Te0.3+0.3%TiO2,650,-0.00021521890183027567,3.1094025631378632,0.4796050038887912,50019.58751447281
4185,CoSb2.79Te0.16S0.05,650,-0.00020162831481999204,2.4154511824063403,0.9461090023438052,86481.4658163017
5671,Ba0.1Yb0.2Al0.1Ba0.1Gd0.1Al0.1Co3.75Fe0.25Sb12,650,-0.00015951825292790343,3.0320638944396667,0.8398931991008564,153970.43839144034
5384,LaFe4Sb12,650,0.0001354705871346199,3.176176187260628,0.5992851195290343,162853.81385068528
4385,La0.4Ni0.2Co3.8Sb12,650,-0.00014153467990421172,2.9744523227771644,0.08868033072794332,20251.718196145128
3480,CoSb3/WO3,650,0.00016452993523885948,1.4192379960683992,0.3874689166238064,33303.28608465668
4858,Ba0.18DD0.30Yb0.04Fe3.1Ni0.9SB12,650,0.00014326059576600164,0.5034001324726676,0.6626858197776011,29526.080913382782
3341,Ba0.3(Ir0.02Co0.98)4Sb12,650,-0.00014659428607452488,3.3814718899136262,0.5175288346994888,126948.14879960135
4430,Yb0.2Co4Sb12,650,-0.00019926581963371643,3.248525852452002,0.8279462790616124,103610.68733099248
5657,Ce0.6Fe2Co2Sb12,650,0.00017046873764772557,1.8979216460549744,0.5046805264509289,50143.38171207258
4157,Co3.8Ni0.2Sb11.5Te0.4Se0.1,650,-0.00021396769684706027,3.0597062433778937,0.8495615821112651,96172.12385983508
4577,CoSb3,650,0.00016084047575393973,4.474904928179967,0.08217909619922377,23785.07873058963
5378,Gd0.28Fe1.48Co2.52Sb12,650,0.00014858049103256448,1.97084372052812,0.5915523611649027,80766.09930350765
4565,In0.5Co4Sb11Ge1,650,-0.00015434053451412701,2.9615380778945313,0.3113700239319829,55105.86000898666
4703,La0.6Ca0.1Co4Sb12,650,-0.00017759352217591208,3.3240588365863424,0.6595812669830217,105860.59762933623
4556,In0.4Co4Sb12,650,-0.00025218290564111846,3.910879885539602,0.3605794299553464,35719.30545200001
4856,Ca0.46Ba0.46Fe4Sb12,650,0.0001307894728249437,4.615162542642695,0.6816749136739023,276375.1066938642
4183,CoSb2.79Te0.16Se0.025S0.025,650,-0.00019936511077671597,2.5528029591425807,0.9186617920097494,91190.19911646847
5377,Gd0.25Fe0.98Co3.02Sb12,650,0.00017541404031468192,1.7948868510258484,0.5086734665990813,44705.567599040194
4702,La0.4Ca0.1Co4Sb12,650,-0.00018962963772372636,3.013318652012265,0.6601818970683557,81442.24980364695
3312,La0.8Ti0.1Ga0.1Fe3CoSb12,650,0.00019582755838073212,1.793761358025015,1.078279715986848,79241.34316761105
4366,CeFe3.9Ga0.1Sb12,650,0.00013650409793872388,2.720908166063534,0.6523582238394452,144540.04186882038
4521,In0.05Co4Sb11.9Te0.1,650,-0.00028332885463179535,5.865167185661048,0.23487079950572845,28251.98913423592
4325,Ca0.1Ce0.15Co4Sb12,650,-0.000230130411521656,2.5130165095701877,0.7573222846177371,56846.3340912805
5376,Gd0.17Fe1.03Co2.97Sb12,650,0.00014732533109616274,2.036561013901581,0.4756644770534621,66140.5444671422
5659,Ce0.6Fe2Co2Sb12,650,0.000172278172677866,1.921181536235708,0.5008575729172732,49877.97105757291
4090,Dy0.09Fe0.43Co3.57Sb12.22,650,0.0001343551560361456,2.8317524644452834,0.2755431058437608,60018.0356445153
3474,Yb0.34La0.51Fe2.7Co1.3Sb12,650,0.00018596592421202555,1.9389869777588762,0.8781054492446659,77295.21620832935
4748,Co4Sb11.5Te0.5+0.25 vol%CNTs,650,-0.00017728330618909744,1.8785147003399099,1.0090425263026717,91501.5473183952
5408,Nd0.6Fe2Co2Sb11Ge,650,0.00012041586030051296,2.341888180650668,0.2768557505244355,72781.36536130565
4859,Ba0.03Sr0.01DD0.10Yb0.02Fe2.1Ni1.9Sb12,650,-0.00011437251801650669,0.3174622059294901,0.4632105667550462,19285.87483311349
4747,Co4Sb11.5Te0.5+0.25 vol%CNTs,650,-0.00017717248202595517,2.0741132904411663,0.9488652499852916,93768.40050488908
3583,CoSb3,650,0.0001078825910876286,4.5162889244492535,0.06847685907059436,36900.18320377161
4386,La0.4Ni0.2Co3.8Sb12,650,-0.00016885388798081868,2.896103771706964,0.14849544314285368,22431.531759805097
3395,Ca0.05Co4*Sb12,650,-0.0002541633040104486,3.200561933797042,0.4594127916585087,33801.623490759186
4094,Dy0.31Fe1.43Co2.57Sb12.36,650,0.00015391469887537682,2.090101086812129,0.5159623606060267,82315.22621787223
5406,Nd0.6Fe2Co2Sb11.7Ge0.3,650,0.0001905746350530511,1.0335499692863042,0.9175694992943529,41993.806628290695
5375,Gd0.07Fe0.51Co3.49Sb12,650,0.00015437099776640056,2.1248811724462384,0.3343051415482637,43891.05054592998
4769,CoSb2.875Te0.125+0.3vol.%TiN,650,-0.000191055735816532,3.662280409069792,0.703645076383083,107497.41773025515
4095,Dy0.41Fe1.45Co2.55Sb12.28,650,0.00014439967313895871,1.9876421378579487,0.5755334902203058,87098.8382092658
3313,La0.8Ti0.1Ga0.1Fe3CoSb12,650,0.0001944487632490446,1.8063796869165725,0.9928713277308274,77489.35801053875
3749,CoSb2.95Se0.05,650,-0.00029699420417937444,2.8108628838578893,0.3399249926170872,16653.971959195118
3624,CoSb3,650,-7.443572522968574e-05,6.090792043652827,0.010923526952160756,17846.560713693296
3396,Ca0.1Co4*Sb12,650,-0.00022512898231658008,2.699707028462066,0.4153002539502912,30698.23326690252
4154,Co4Sb11.5Te0.4Se0.1,650,-0.0002177053873668495,3.1162441634938496,0.7385569436304749,74991.89935761999
5379,Gd0.36Fe1.44Co2.56Sb12,650,0.0001527964368248753,1.8629037640598134,0.5981457370989519,72582.21548383843
4855,Ca0.35Ba0.45Fe4Sb12,650,0.00012800030192080896,3.324969810268877,0.6497416602783216,199105.76948148885
5407,Nd0.6Fe2Co2Sb11.5Ge0.5,650,0.00017042459802641796,2.1097535527699964,0.525795416988853,62513.722218889416
4387,La0.4Ni0.2Co3.8Sb12,650,-0.00016984912753979464,2.863486930785122,0.19888324195791696,27536.27038093572
3363,Ba0.11Yb0.03Co4Sb12,650,-0.00017361704953306582,3.031494131872357,0.7017707094528808,113600.86485533328
4156,Co3.9Ni0.1Sb11.5Te0.4Se0.1,650,-0.00021093506821024175,3.0407988984342875,0.8944521191187613,94765.53854914688
4181,CoSb2.79Te0.16Se0.05,650,-0.00019189917662776725,2.699764450339917,0.8662595426800743,95126.07592231971
4091,Dy0.18Fe0.42Co3.58Sb12.26,650,0.0001322001629607577,2.4572156623425485,0.2414791420516373,47831.842159564265
4093,Dy0.30Fe0.91Co3.09Sb12.38,650,0.00016653267372631472,1.936330295867291,0.5139471408792649,55606.34187181881
4854,Ca0.35Ba0.45Fe4Sb12,650,0.00013311641002633338,4.155084997554956,0.7001055201648116,246701.82989577856
4092,Dy0.17Fe0.90Co3.10Sb12.30,650,0.00012524238186772154,2.3718886879351477,0.300142381645482,66885.46923663375
4768,CoSb2.875Te0.125 ,650,-0.00019286689154287425,3.797296301930241,0.6934283411512658,109920.63587020324
5380,Gd0.41Fe1.48Co2.52Sb12,650,0.00017556970518162933,1.798221074044228,0.6962785017230075,61460.7929534521
4853,Ca0.35Ba0.45Fe4Sb12,650,0.00011158935660297852,3.9506922400574864,0.4392799500652104,208879.99472309195
4155,Co3.95Ni0.05Sb11.5Te0.4Se0.1,650,-0.00021670077401552041,3.0711671559681357,0.8048688287235625,81445.63884181975
5830,CeFe4P12,650,0.00010106629548432672,7.204067379797282,0.001858364991066156,2016.4280511858954
4793,Pb0.05Ba0.25Co4Sb11.5Te0.5,650,-0.00022297230856293661,2.7234251680528314,0.5957454328626524,51108.84879412847
4432,Yb0.4Co4Sb12,650,-0.00016104543927166067,3.6483958197366517,0.6787454491402763,148514.11398074866
4380,CaFe4Sb12,650,0.00010768315760116044,3.6629017938784414,0.4367800377890782,208492.96532916237
4570,Co4Sb11.4Te0.5S0.1,650,-0.0002041112234772894,2.95827907443725,0.8191653424184759,89487.74876014717
4780,CoSb3,650,0.00011891351916114363,6.9682858967030255,0.023372816943654454,19120.36822398061
4792,Pb0.23Ba0.14Co4Sb11.5Te0.5,650,-0.00021153803935380032,3.4218704689572936,0.5924973645868518,71022.85741927785
4191,Tl0.5Fe1.5Co2.5Sb12,650,8.916003467049467e-05,2.684678735714209,0.23859238096248206,121966.43044124258
4133,Yb0.3Ca0.1Al0.1Ga0.1In0.1Co3.75Fe0.25Sb12,650,-0.0001844484881879173,2.9923612816799863,0.7642520402136701,101705.87555619658
4314,CoSb3,650,0.00011648154259113504,3.3657472774823267,0.039102068334487566,17814.28128497969
4791,Pb0.03Ba0.27Co4Sb11.5Te0.5,650,-0.0002287876646056565,2.913452183294182,0.5471947419137131,47730.57620994577
4144,Co4Sb11.3Te0.5Se0.2,650,-0.00021211518654300275,2.721254931968472,0.768069093364141,70196.74339061935
3790,Co0.94Ni0.06Sb3,650,-0.00019569294426608492,3.430500521616512,0.4831529904639984,65690.77166288233
3466,Ga0Co4Sb11.7Te0.3,650,-0.00025232141698327897,4.258147388031496,0.32793676680580075,35820.676815819555
4794,Co4Sb11.5Te0.5,650,-0.00020771027720638646,3.751034865068361,0.5795617544635909,76738.59901287606
3789,Co0.92Ni0.02Sb3 ,650,-0.0002541840563771065,3.5840737868957757,0.33823666089816484,28420.421294596803
3754,CoSb2.8Te0.15Se0.05,650,-0.00021980126222384265,2.5079169935374077,1.0349056695900658,83977.16914602586
3400,CoSb3,650,0.00014966522920212998,4.648452619030504,0.23563364712081514,66494.56548537653
4145,Co4Sb11.3Te0.5Se0.2,650,-0.00021041929982837805,2.7296200495626164,0.8646635531917546,80696.82980555145
4193,Tl0.7Fe1.5Co2.5Sb12,650,0.00010358858222208829,2.487544938806733,0.22382780162427907,78796.77609206471
4528,Mm0.9Fe3.5Co0.5Sb12.5,650,0.00014623620903187363,2.8039189431670364,0.6099975537865524,118158.31594091926
4737,Co0.97Ni0.03Sb3,650,-0.00027181075248835216,4.9173464301394985,0.3443176370784425,35699.0033772628
4190,Tl0.4Fe1.5Co2.5Sb12,650,9.020255626005248e-05,2.461348200299289,0.24885447524944795,115090.83417987973
4744,Co0.97Ni0.03Sb3,650,-0.00025711774095522156,4.534599983165858,0.3159333327586721,33701.81955618894
3361,Ba0.03Yb0Co4Sb12,650,-0.0002032977563457408,3.605364223522856,0.21836623666522612,29803.78531776401
3399,CoSb3,650,0.00015570650593698277,4.455174865026374,0.20855471848572812,69578.9269491001
4192,Tl0.6Fe1.5Co2.5Sb12,650,9.324940149114788e-05,2.6191207640428167,0.2405316021688505,114544.7331384759
4781,Sn0.25Co8Sb24,650,9.43155680410956e-05,1.3571192845262274,0.17079184912136638,42745.3330008315
4783,Sn1.00Co8Sb24,650,9.992655648596796e-05,2.0123449239622246,0.13021841795810754,43183.08564163045
4138,La0.7Ba0.01ga0.1Ti0.1Fe3CoSb12,650,0.00015892935229052898,2.6035539143168,0.5815622638125638,91331.76283978713
3793,Co0.8Ni0.2Sb3,650,-0.0001184054813375135,4.9092121253911785,0.2483510734784557,154910.72390643336
4569,Co4Sb11.5Te0.4S0.1,650,-0.00021731165653270026,3.0437199374746715,0.8339817843489443,76396.96049150388
4188,Fe1.5Co2.5Sb12,650,6.66311804146576e-05,3.7283876894995536,0.09019512424724048,109781.49902841392
5831,CeFe4As12,650,0.0001069157971212047,3.6798446732054653,0.006582176943556637,3259.882355209721
4363,CeFe4Sb12,650,0.00013397602997767494,2.78199372454993,0.6355766601706822,155118.65739917292
4784,Sn1.50Co8Sb24,650,9.306082803676335e-05,2.0606841871544463,0.1170300410226156,46170.63879663725
4785,Sn1.75Co8Sb24,650,9.292124038700404e-05,2.7021406878011467,0.0952750639788193,47877.718503585995
3792,Co0.82Ni0.12Sb3,650,-0.0001400325600262012,4.594534059909483,0.2918828714436673,104863.3461518368
4137,La0.8Ba0.01Ga0.1Ti0.1Fe3CoSb12,650,0.00016479664981332992,2.450916488517004,0.590505169681094,80077.5025436845
4568,Co4Sb11.4Te0.6,650,-0.000184666295298074,3.716638977483522,0.7811482046719862,119208.24653089055
4743,Co0.97Ni0.03Sb3,650,-0.00023213324123500396,3.8146918357420767,0.3117853267610481,33956.827227576265
4143,Co4Sb11.3Te0.5Se0.2,650,-0.00021671220558722843,2.7874690011458823,0.7320954970099758,65641.11248774144
3795,Co0.6Ni0.4Sb3,650,-7.636932813316892e-05,6.45725177541803,0.14325993765514244,222061.84362971806
4529,Mm0.9Fe3.5Co0.5Sb13,650,0.00014719087836709182,2.801482415981863,0.6753848141490866,130781.85654089967
4315,CoSb3,650,9.266528844156749e-05,3.4143649972423384,0.03728021300934499,23560.682728119657
4740,Co0.97Ni0.03Sb3,650,-0.0002579868896132884,4.11677876767292,0.3737310578686758,36187.738707082215
4782,Sn0.50Co8Sb24,650,0.00010048753831256396,1.8742626081106981,0.14864158427691107,42277.178432561814
4135,Yb0.3ca0.1Al0.1Ga0.1In0.2Co3.75Fe0.25Sb12,650,-0.00017838171506273328,3.106581710804589,0.7394378881246216,115135.3717715073
4189,Tl0.2Fe1.5Co2.5Sb12,650,7.728280713909717e-05,2.905577076967846,0.15843062896234222,116908.95024296913
3791,Co0.9Ni0.1Sb3,650,-0.0001413512901723169,4.218780051949176,0.29701740350729977,94293.37209752393
3794,Co0.7Ni0.3Sb3,650,-9.703605323457908e-05,5.400942523648945,0.1965668551414539,170712.98946068846
4134,La0.3Ca0.1Al0.1Ga0.1In0.2Co3.75Fe0.25Sb12,650,-0.00017730172571737594,3.0232134586817043,0.7606094577881792,108623.90535198872
4326,Ca0.2Co4Sb12,650,-0.00016880037371924347,3.5419182776200397,0.2732527975583319,53551.484009361986
4425,La0.2Co4Sb12,650,-0.00017582442816063058,3.6334892631347637,0.3096933186279206,53037.21477407709
4113,CoSb3,650,0.00013670578063254825,2.438370242210345,0.20347953827916554,41739.63805373378
3340,Ba0.3(Ir0.01Co0.99)4Sb12,650,-0.00014913267495214702,3.4611249556842854,0.5588660979510466,135215.13341438046
3752,CoSb2.7Se0.3,650,-0.0002478802533727921,1.778235574575891,0.35308483849963324,15806.793345827928
4149,Ce0.8Fe3CoSb12,650,0.00015600383503095686,2.2699245581320024,0.6318176907169185,89617.66041606246
4809,Eu0.44Co4Sb12,650,-0.00010593663037598532,4.382791563268866,0.4616491120931758,275682.33674713154
4116,In0.05Co4Sb12,650,-0.00017519186338383702,4.535824815714622,0.063852687769821,15247.919562783203
3467,Ga0.1Co4Sb11.7Te0.3,650,-0.000244758708719901,3.5646648591742984,0.490509009886051,46811.47870704414
4775,BaIn0.5Fe3.7Co0.3Sb12,650,0.00011230588886708052,3.5959512883872002,0.4192163079059229,184002.13411384347
4117,In0.1Co4Sb12,650,-0.0002557300372062172,4.095541023015772,0.2485187327304321,24648.384522153614
4808,Eu0.34Co4Sb12,650,-0.0001283489037464875,4.087079597549107,0.6094610699123745,245701.2983126815
4198,Yb0.3Co4Sb12,650,-0.00016671573643003442,3.1500363575563624,0.88192780808345,154332.80832079815
4118,In0.15Co4Sb12,650,-0.0002617586298769711,3.9967384323476263,0.31566318012976136,29491.64103051913
4148,Ce0.7Fe3CoSB12,650,0.00014164707769882156,2.4241499340708312,0.6075210666100259,111268.799880144
4530,Mm0.9Fe3.5Co0.5Sb12,650,0.00015278542149664752,2.52222539596555,0.7481910041163657,120076.31044686973
4807,Eu0.27Co4Sb12,650,-0.00014163312101761482,3.6343362291230696,0.6459081601813128,181289.03529991396
4734,In0.1Yb0.2,650,-0.00018768129866306103,2.3399351250973544,0.723302746001558,74032.46752228687
4150,Ce0.9Fe3CoSb12,650,0.00017028359990723264,2.0645820838096243,0.6840201878181473,74908.8901728596
4114,CoSb3,650,0.00012475789035346868,2.482979419168393,0.18544306804824925,47381.154263323435
5387,NdFe4Sb12,650,0.00013761334048954273,2.7024858101558658,0.7059226436247729,163734.37641643937
5673,Ba0.1Yb0.2Al0.1La0.05Eu0.05Ga0.1In0.1Co3.75Fe0.25Sb12,650,-0.00017198494997203146,2.2973469034363054,1.0798439678677485,127145.18274969884
4776,BaIn0.5Fe3.7Co0.3Sb12,650,0.00010694223089114441,3.374149552821373,0.4501291387964123,207838.07697892323
4774,BaIn0.5Fe3.7Co0.3Sb12,650,0.00011128843747076702,3.5765193332019383,0.4616832525561071,205450.48024444055
4115,CoSb3,650,0.00012634300508995375,2.471127241601295,0.18538369283540693,45466.334413503486
4309,Bi0.25Co4Sb12,650,0.00018826073191184755,2.5377807849782967,0.24137753089050215,21523.688258791008
4526,Mm0.9Fe3.5Co0.5Sb11.5,650,0.00015848262799422058,2.5560085212544332,0.7108269708776309,106430.52998118523
4733,In0.2Yb0.1,650,-0.00017458323498321742,2.622606470324532,0.5849465839800987,77128.08654050736
4567,Co4Sb11.5Te0.5,650,-0.00019050860977203046,3.752439055769736,0.7000865169142646,112351.072738265
4572,Co4Sb11.9S0.1,650,0.00013272983865874658,4.7673393049873445,0.11161294319050856,45255.56747488429
4431,Yb0.3Co4Sb12,650,-0.00016856420080562395,3.349599731512128,0.7760047954835598,143498.43324450214
4196,Yb0.3Co4Sb12,650,-0.00016858922275723924,3.1622385698883857,0.9816895968326826,170904.91571274993
4124,Ce0.5Yb0.5Fe2Co2Sb12,650,0.0001812367121938886,2.01066342077366,0.2525647651368673,24145.90132727287
4146,Co4Sb11.3Te0.5Se0.2,650,-0.00019090141543643048,3.2237573452551693,0.7312694171899682,95938.17416185935
5391,(Ir-Rh)Sb3,650,7.397229074175332e-05,6.31545422661419,0.09376365965610976,166489.80668598795
4801,In0.5Ba0.2Co4Sb12,650,-0.00018748083678212828,2.475230306265024,0.7835624441000684,85090.0202295387
4125,Ce0.5Yb0.5Fe2.75Co1.25Sb12,650,0.00018405380312660688,2.045125631525577,0.7408299744915037,70533.82623456712
4571,Co4Sb11.3Te0.6S0.1,650,-0.00018972526373533903,3.0414013211600937,0.8235042199746012,105267.3086800205
4381,Ca0.75Ce0.25Fe4Sb12,650,0.0001159252029878938,3.3317011453099017,0.4558274077812356,189135.50105316052
4800,In0.4Ba0.2Co4Sb12,650,-0.0002051244664625431,2.366223105020869,0.5199562269178843,43435.154015645276
4736,Yb0.2La0.1,650,-0.00018327971345946496,2.8202722404648517,0.45606301395953996,57157.448144249815
4126,Ce0.5Yb0.5Fe3Co1Sb12,650,0.0001540124440080884,2.3994150758778434,0.6612409444988983,105345.03545345619
4127,Ce0.5Yb0.5Fe3.25Co0.75Sb12,650,0.00015613609873823365,1.9568434218289532,0.8312301490729407,104865.60418664887
4778,Yb0.075CoSb2.85Te0.15,650,-0.00015408571762020768,2.316850142234269,0.6211617751036123,91161.30888796033
5392,IrSb3,650,0.00012571556309514214,7.508980963394041,0.1788188880309566,130708.23391567616
3366,Ba0.08Yb0.09Co4Sb12,650,-0.00018244706455563026,2.4163408816777605,1.1117933621140752,127113.893236475
4806,Eu0.19Co4Sb12,650,-0.0001749837209301317,3.354196930784341,0.5989184482942485,100041.49789424027
4120,In0.25Co4Sb12,650,-0.0002606485148625875,4.201336663193686,0.289117403021689,29228.3499181102
4557,In0.5Co4Sb12,650,-0.00023058359918237797,2.1751893021820567,0.922096276402628,63274.6573946725
4197,Yb0.3Co4Sb12,650,-0.0001916171051013359,3.1599077236910293,0.8274709588075293,112831.37523838824
4147,Ce0.6Fe3CoSb12,650,0.0001336646544951445,2.6273167267872157,0.5390023571377222,124692.54442189333
3753,CoSb2.825Te0.15Se0.025,650,-0.00018078701076388053,2.6303823045661376,0.6779403893276406,84317.07149048023
4123,In0.4Co4Sb12,650,-0.00026965777024772034,3.6710212872246237,0.4827130291144242,39303.42895851587
4805,Eu0.10Co4Sb12,650,-0.00022431049767983468,2.9090738492269765,0.5613979447029234,48223.73387606517
4424,La0.1Co4Sb12,650,-0.00020379395476808335,3.88321773733069,0.2969196590669236,41312.3320665106
4527,Mm0.9Fe3.5Co0.5Sb12,650,0.00015293065809810088,2.544632146687147,0.7522289289238051,119352.74572962822
4735,In0.1Yb0.1La0.1,650,-0.0001985481654000892,2.6109718835064317,0.7215383438125819,73828.01287532777
4804,Eu0.03Co4Sb12,650,-0.00023011686420217208,3.9803646935756385,0.21658663419731955,26049.81308813004
3589,Fe0.3Co3.7Sb12,650,0.0001910400233111532,4.833324884399197,0.18171032551905586,34144.46759472449
4122,In0.35Co4Sb12,650,-0.0002520755403076249,3.8061645635091694,0.5988467125617569,58394.457282711504
4777,CoSb2.85Te0.15,650,-0.00016201396732969968,3.298895238096947,0.4320382210375861,87723.0674308483
4121,In0.3Co4Sb12,650,-0.00025191823189057885,4.034520901753359,0.3107073636770857,32023.873801305985
4564,In0.5Co4Sb11Ge1,650,-0.00020028826100828534,2.3617981531102514,0.4463968280270877,38899.80395648635
4427,La0.4Co4Sb12,650,-0.00016083826732595508,4.156302633465774,0.22338575523790916,51803.179196130535
4365,CeFe3.94Ga0.06Sb12,650,0.00013486787288361415,2.670263386067095,0.6465342205518338,147878.19455074804
4217,CoSb2.9Te0.1,650,-0.00020727432685137802,3.61143910825964,0.7013087116451027,87125.37882158211
4056,In0.25Co2.5Fe1.5Sb12,650,0.00012413371406526347,2.1215251269201008,0.34742328851997506,68381.28601935925
3338,Tl0.8Fe1Co3Sb12,650,0.00014324335210644774,2.558339682435225,0.14764208243807395,28999.453458923253
5424,In0.3Co4Sb12.1,650,-0.0002442186735028149,3.37671457152192,0.5726662659892618,50973.022722305686
4692,Co3.95Ni0.05Sb11.6Te0.2Se0.2,650,-0.00026355880126548403,2.7925979825220257,0.6051340435324565,36894.09172564794
3471,Yb0.09La0.76Fe2.7Co1.3Sb12,650,0.00019697563800814385,1.895103136147947,0.8685297517747803,66309.85572199697
4055,In0.25Co3FeSb12,650,0.0001395793639226671,1.920208692170375,0.2771876446364965,41006.85474542592
3479,CoSb3/WO3,650,0.00016981026244499353,1.7504701253947117,0.4035812541469612,37605.815809792
4054,In0.25Co3.5Fe0.5Sb12,650,0.00013958493148358278,2.0035212105787075,0.1374279301177601,21922.524597674023
4751,Yb0.10Ga0.20,650,-0.00025958972577829197,2.592947336045992,0.9990114409351282,60379.5487249033
4052,In0.05Co3FeSb12,650,0.00012717027482122916,2.254533216184532,0.21006593542508067,43025.401385551384
4218,CoSb2.875Te0.125,650,-0.00019175992393298316,3.4662136558499075,0.7075250713176462,97451.93408782246
4178,Yb0.8Fe3.5Ni0.5Sb12,650,0.00012607557844405152,3.3644487600619066,0.4135368951665683,144366.38653767132
4583,Sm0.3Co4Sb12,650,-0.000238210311893117,3.3925605513699217,0.5757611384364998,55060.459965391005
4053,In0.05Co2.5Fe1.5Sb12,650,0.00010937414293121816,2.2984405661021654,0.2429171568158501,69070.67589156058
3334,Tl0Fe1Co3Sb12,650,0.00012252287614555939,3.4636493809141133,0.17813682307141676,60047.97806225019
4691,Co4Sb11.6Te0.2Se0.2,650,-0.0002864025992974314,2.871829399331223,0.5686905345641518,30624.96794992114
4322,CoSb3,650,0.00014976391432958085,5.368352900779335,0.09652232766374724,38105.939311126895
4328,Yb0.1Co4Sb12,650,-0.00021518824945682355,2.527364263417969,0.2982510955716073,27852.71431619492
4758,Yb0.40Ga0.15,650,-0.00016626857476987814,3.096478512885408,0.9710972678455,156089.86879888547
5702,Ba0.05Yb0.13Eu0.04Co4Sb12,650,-0.00023915010934980226,2.5344234623495985,1.7366627676229453e-10,1.1839685048137724e-05
3391,Ca0Co4Sb12,650,0.0001486006172034286,4.458544699163888,0.06691441846611579,21048.251426900755
4421,La0.9Fe3CoSb12,650,0.00015523350623872968,2.4254282517634675,0.5319068625520649,83385.08910141661
4533,Mm0.9Fe3.62Co0.5Sb12,650,0.00015685494630889957,2.7147925874146037,0.7001509131055479,114414.95111213726
4694,Co3.8Ni0.2Sb11.6Te0.2Se0.2,650,-0.0002142020240404933,2.864580688072968,0.6847797122617949,65660.31289932798
5423, In0.3Co4Sb12.05,650,-0.0002359551464679218,3.047393998003093,0.8000986114883504,69368.70033737026
4562,In0.5Co4Sb11.2Ge0.8,650,-0.00017907647550515597,2.736852542298516,0.29898674099594075,40152.427374220766
4166,La0.75Yb0.25Fe3CoSb12,650,0.0001624662747622756,2.6039205455111243,0.5177761963796379,80153.64618132367
4168,La0.25Yb0.75Fe3CoSb12,650,0.00014950531768639786,2.5399383686988486,0.5623549839440695,107405.27639551618
4179,Yb0.9Fe3.5Ni0.5Sb12,650,0.00012349187830180025,3.3160365476717253,0.42219059941975023,142450.05974504
5774,CoSb2.6Ge0.125Te0.275,650,-0.00019050072438179028,3.2829764369244394,0.6930146977318922,97469.19838197988
4540,La1.5Fe4Sb12,650,0.00011354614226569475,2.0770220504296923,0.3319536974126187,80499.10933727512
4429,Yb0.1Co4Sb12,650,-0.00021674513837351974,3.3726910705133517,0.38421571408362,41965.135050185476
5699,Yb0.2In0.1Co4Sb12,650,-0.0001962528650250089,3.5455511587428328,0.6394451861442719,88914.19094487293
4693,Co3.9Ni0.1Sb11.6Te0.2Se0.2,650,-0.00025046816433539826,2.681818676754734,0.6254762252851427,40199.595685177206
4701,La0.2Ca0.1Co4Sb12,650,-0.0001848109009528849,3.1350112068330223,0.4658417181851909,68569.49820583564
4167,La0.5Yb0.5Fe3CoSb12,650,0.00015440956571308919,2.4075999879367607,0.6126366396622733,96709.45878749338
3309,Yb0.5Co4Sb12,650,-0.00014337322733808358,4.374303208411093,0.6296496676293053,201213.82166648397
4051,In0.05Co3.5Fe0.5Sb12,650,0.0001073037702994193,2.2584886627928067,0.13007435489139846,39448.639846415936
5726,Yb0.2Co4Sb12,650,-0.00018014456961836065,2.4359166335702644,0.7236842404862728,82905.9457555038
4904,CaFe2Co2Sb12,650,0.00015983724372045283,2.234540294049684,0.512579102217916,76854.19814002336
4043,Ca0.05Ce0.15Co4Sb12,650,-0.0001803165022247968,3.385775880701108,0.8122719971748534,131334.6221475093
4585,Sm0.9Co4Sb12,650,-0.00022684060462102245,2.874516513713899,0.6113781735921224,55616.787723799236
5701,Ba0.08Yb0.14Eu0.02Co4Sb12,650,-0.00023548504108571088,2.528802281603177,1.6706737669962617e-10,1.1721050114134795e-05
5354,Co4Sb12.24,650,0.00013128244139298624,4.4767274687500755,0.05385360049209605,21554.70276942681
3308,Yb0.45Co4Sb12,650,-0.00015639511403638554,3.67860599185408,0.7783322108672057,179574.39785069914
4428,Co4Sb12,650,0.0001241521540662657,5.3158196585241795,0.05231363630553152,22621.144732711407
3336,Tl0.4Fe1Co3Sb12,650,0.00015459447548232493,2.1814299957070578,0.32058702309674203,44541.61190470842
4541,LaFe4Sb12,650,7.812168294925698e-05,2.62161405914398,0.1375879239016341,88819.90731947462
4045,Ca0.15Ce0.075Co4Sb12,650,-0.0001947359987879044,3.345032226342412,0.8878187800649391,120481.06343181727
5593,Ce0.75Yb0.25Fe3CoSb12,650,0.0001573000046730785,2.27873306569725,0.6123094847944253,87580.76413031596
5592,Ce0.25Yb0.75Fe3.5Co0.5Sb12,650,0.000128595851360458,2.7663862765535785,0.6772270932062374,173575.42407163093
3307,Yb0.35Co4Sb12,650,-0.00017378431522825817,2.8962856999594235,1.0984775420702064,163123.79203480846
3306,Yb0.2Co4Sb12,650,-0.0001856163859520545,3.0316387263187776,0.9533609830782876,133313.06597131587
