Repository: starrydata/starrydata_datasets

> [!NOTE]
> **The duplicated `sample_id` issue was fixed on 2026-09-08**
>
> Datasets published between **2026-04-01 and 2026-09-08** contain duplicated
> `sample_id` values: the same `sample_id` can refer to samples belonging to
> **different papers**. Joining tables on `sample_id` alone mixes data from
> unrelated papers.

# starrydata_datasets

Daily per-project splits of the [Starrydata2](https://starrydata.nims.go.jp/) dataset, with a browsable download page at **https://starrydata.github.io/starrydata_datasets/**.

Historically this repository also hosted the raw CSVs (from 2019/7/11 until 2022/12/22); those older archives are still available via git tags.

File: datasets/20190711/20190711_preprocessing_interpolated_data.csv (part 68 of 94)
sampleid,composition,Temperature,Seebeck coefficient,Thermal conductivity,ZT,Electrical conductivity
3337,Tl0.6Fe1Co3Sb12,650,0.0001487946523336509,2.513221004456641,0.2115954614349773,37328.73707611236
4906,CaFe3Co1Sb12,650,0.00014545663972271008,2.7005581074305995,0.6840913425860937,136009.8394874213
5591,Ce0.5Yb0.5Fe3.5Co0.5Sb12,650,0.00013123199791584655,2.742798010174929,0.6422701062732253,154970.78239950532
4752,Yb0.15Ga0.20,650,-0.00022870764927801802,2.6016123132229367,0.9105128989670348,69122.50675796272
4905,CaFe2.5Co1.5Sb12,650,0.00017172409136643444,2.2891694768435533,0.6350023410544635,85867.64427312577
4175,Yb0.8Fe3.75Ni0.25Sb12,650,0.00011229543275822085,3.9658604998525715,0.3616788198522015,180459.60692221022
4176,Yb0.9Fe3.75Ni0.25Sb12,650,0.00011829491378222845,3.4699163063802008,0.4622027884482228,176026.08737472523
4755,Yb0.20Ga0.15,650,-0.00021961421517555663,2.7493114133580585,1.0627033501543512,88013.2154844267
4219,CoSb2.85Te0.15,650,-0.0001847113989117335,3.716358814316922,0.6966561540492607,110631.69678858703
5595,Ce0.25Yb0.75Fe3CoSb12,650,0.00014351403822058416,2.486405731050649,0.6264600463461069,116893.17930853946
4420,Yb0.9Fe3CoSb12,650,0.00012539534029701871,3.04302867580342,0.4885417235185063,146255.26697337913
4561,In0.5Co4Sb11Ge1,650,-0.00015111367396397705,2.4215664359806093,0.24845497597461455,41628.07696829515
4358,CeFe3.9Zn0.1Sb12,650,0.00013905829934481278,2.7325532955051632,0.6879527722005324,152436.78595872663
5700,Yb0.2In0.2Co4Sb12,650,-0.00019242978617803718,3.166724611182965,0.7953167776757892,109626.43536674172
5425,In0.3Co4Sb12.15,650,-0.0002442360624382903,3.8865275546331017,0.4099702536158616,41890.99721663376
5357,Ca0.2Co4Sb12.46,650,-0.0001691559492731289,3.5473375124396336,0.2733622215846034,50742.227866577196
3335,Tl0.2Fe1Co3Sb12,650,0.00014627637105468528,2.417812211207216,0.3257256280376941,59278.943929495166
5355,Ca0.05Co4Sb12.43,650,-0.00020335500294747555,3.3797545168521155,0.1896036207015516,25666.22676590396
4534,Mm0.9Fe3.82Co0.5Sb12,650,0.0001515723602322279,2.9841146290602363,0.6085552492700949,117181.46905633472
4177,YbFe3.75Ni0.25Sb12,650,0.00012205121987644129,3.4184937805821525,0.4872185606682161,168838.43342711954
4046,Ca0.1Ce0.1Co4Sb12,650,-0.00022206034965339977,3.3772899351720973,0.3364573978229436,35819.77022208604
4216,CoSb2.925Te0.075,650,-0.00021650226915119242,3.8224113200453416,0.6502500939437431,78382.59266627276
5426,In0.3Co4Sb12.2,650,-0.0002424967486449955,3.88650160491708,0.3164175910845441,32886.432195858455
3360,K0.45Co4Sb12,650,-0.00016458559536710267,3.61031034412547,0.6990281289407547,128932.52401085132
5356,Ca0.08Co4Sb12.45,650,-0.00018106000494428275,3.3778423248285083,0.23842528361173815,38819.41391675388
4584,Sm0.6Co4Sb12,650,-0.0002399888150781816,3.1768596705372536,0.733089513495278,64621.73701099134
5594,Ce0.5Yb0.5Fe3CoSb12,650,0.0001466619856376163,2.509407474227607,0.5653111276296082,101782.35579315573
3472,Yb0.17La0.68Fe2.7Co1.3Sb12,650,0.00018786095972977933,1.9971677603917448,0.8841949272696508,77553.99130974732
4555,In0.3Co4Sb12,650,-0.00011182572560600765,2.3481971537322206,0.07591583047975081,21385.74954601256
4762,Yb0.26Ga0.20,650,-0.00019826318547122568,2.6166734254066077,1.0218153616442447,109979.98320830119
5371,Ba0.13In0.14Co4Sb11.75 ,650,-0.000207762681476414,3.1634408935100056,0.9854228560489436,118317.27183210195
5697,Yb0.2Co4Sb12,650,-0.000199077140657323,3.442464485597978,0.40239884360752864,53095.32607932324
4422,Ce0.9Fe3CoSb12,650,0.00016082105545841364,2.337247660242396,0.4969049001542281,69372.05611582093
3747,Nd0.6Fe2Co2Sb11.6Sn0.4,650,0.00020287439414094175,1.3453042173307417,0.906810779369552,45677.22420699208
5420,Yb doped CoSb3,650,-0.00016913184240020012,1.1427700258833922,0.3178593645835949,21636.307380052294
4182,CoSb2.79Te0.16Se0.04S0.01,650,-0.00019381924781219676,2.5834330125558242,0.8989041593657909,93238.81408100275
4364,CeFe3.97Ga0.03Sb12,650,0.00013458280694545922,2.7582369327999228,0.6188896318089645,148463.10848969893
4070,CeFe3.5Co0.5Sb12,650,0.0001542134833552683,2.2406224568913764,0.6825076294219531,107330.41623447779
5369,Ba0.23In0.04Co4Sb11.75 ,650,-0.00020091472607698622,3.5445669492982117,0.7608573210667432,102832.38978640939
3746,Nd0.6Fe2Co2Sb11.8Sn0.2,650,0.00018731364163631218,1.5174136648976466,0.8310552296757217,54394.57636175441
5421,Yb doped CoSb3,650,-0.00019235132578398332,1.7626758431565,0.26316895887308506,20063.279234503898
4162,Co0.8Fe0.2Sb3,650,0.00012247884637153414,3.1061992548522945,0.25701508680334384,82932.23572111157
4563,In0.5Co4Sb11.5Ge0.5,650,-0.000195429102871664,2.4066157040307807,0.5976297943610572,60423.22780115642
3392,Ca0.05Co4Sb12,650,-0.00020737876257070006,3.48016407462444,0.20383468989040826,25585.361844182095
4579,Gd0.12Co4Sb12,650,-0.0002518046840437341,3.4080841668665154,0.4252760011398113,36170.22603947504
5370,Ba0.17In0.08Co4Sb11.82,650,-0.0002135459735748473,3.0611528646755173,0.7356310225068843,77445.05286830424
4161,Co0.9Fe0.1Sb3,650,8.428770223520542e-05,4.261072667725113,0.07191048443055131,67853.85051924599
3310,Yb0.35Co4Sb12,650,-0.000185093461898711,2.858064117945002,1.080030684257195,138601.32751390015
5650,Ce0.6Fe2Co2Sb12,650,0.00013296222545961675,2.444989460963204,0.2815335472796817,59901.436337164676
3339,Ba0.3(Ir0Co1)4Sb12,650,-0.0001328872975251042,3.5968900085707074,0.4550444004844518,143618.8470291812
4360,CeFe3.7Zn0.3Sb12,650,0.0001380053725038361,2.7858904111956955,0.6714092648989616,147148.97561558473
5374,In0.23Co4Sb11.79,650,-0.00022910642834943106,2.9908722936395464,0.7504643452754657,67563.4255868169
5419,Yb doped CoSb3,650,-0.0002669051603939582,1.1027466568375912,0.4045460456239539,10654.089777821086
3748,Nd0.6Fe2Co2Sb11.4Sn0.6,650,0.00019728794531026798,1.44457653389642,0.7284941757577323,41681.39280703469
3469,Ga0.3Co4Sb11.7Te0.3,650,-0.00022584002410326405,2.896124879730712,0.5973133146691718,54507.111803522304
3311,La0.8Ti0.1Ga0.1Fe3CoSb12,650,0.00019340484647525165,1.8704623018120112,1.0175356533022537,78713.05174936338
5651,Ce0.6Fe2Co2Sb12,650,0.00013110244884851935,2.553822198537044,0.2774940276401769,63432.13566186076
3239,Fe0.2Co3.8Sb11.5Te0.5,650,-0.00028392862646750295,2.3506796754548844,0.7405322385017694,33066.66616064959
5715,In1.2Co4Sb12,650,-0.00017688458692829444,2.664226816757348,0.6589060205381648,100811.16308709364
5372,Ba0.09In0.17Co4Sb11.74,650,-0.0002062412283133736,2.9998366456488847,0.8353755747491741,91842.28029252523
3393,Ca0.08Co4Sb12,650,-0.00017760126130542838,3.3231008040488152,0.25356634379867304,39848.05666715647
3236,Fe0.2Co3.8Sb11.5Te0.5,650,-0.00024167420235732782,2.8309145559672655,0.8503839075274193,58357.56615039402
4578,Gd0.08Co4Sb12,650,-0.0002684837480462956,3.676548277919809,0.35257686137018396,28783.747141644584
5373,Ba0.04In0.22Co4Sb11.83,650,-0.0002258897415361832,2.977069667585242,0.7841566627694038,70794.91786672676
5652,Ce0.6Fe2Co2Sb12,650,0.00018146765062365385,1.8796609666153758,0.6508177635292538,57151.43389488973
4532,Mm0.9Fe3.56Co0.5Sb12,650,0.0001557279009778785,2.657572480569086,0.7183126255840022,116715.43072735325
4700,Ca0.1Co4Sb12,650,-0.0002361587651433459,3.5372589556516942,0.34288494777721057,34062.22531094939
4760,Yb0.30Ga0.15,650,-0.0001873463755368016,2.843233006975115,0.97628528567958,124325.71324701355
4695,CoSb3,650,0.00016336713740448347,3.825791263321976,0.10300050253740596,22217.56903399837
4359,CeFe3.8Zn0.2Sb12,650,0.00013213701412573547,2.835607461280976,0.640631751619402,156602.4476599694
4180,YbFe3.5Ni0.5Sb12,650,0.00014208570676920668,2.948399018191856,0.5259944304676494,121384.28861666884
4065,CeFe4Sb12,650,0.00013509693489123438,2.7485852159350195,0.6582380404641814,155544.90007920205
5772,CoSb2.65Ge0.125Te0.225,650,-0.00020340236835868314,3.0986193013298795,0.6810338136624187,76798.80833196783
3745,Nd0.6Fe2Co2Sb11.9Sn0.1,650,0.00018557844480927212,1.7526781617021348,0.7511275336346586,58389.47865141715
4066,CeFe3.9Co0.1Sb12,650,0.0001389877939208841,2.642987860767072,0.6564091750277932,144838.63131430614
3470,Yb0La0.85Fe2.7Co1.3Sb12,650,0.00020670592661373134,1.907114275147528,0.6840133223363712,48446.458659282776
4164,La0.5Yn0.5Fe3.5Co0.5Sb12,650,0.0001376446410043517,2.784774842387552,0.5694958751724889,131513.72260389006
3594,Ni0.3Co3.4Sb12,650,-0.0001785766955825544,3.3683498364518454,0.9454200104597726,153631.07153109275
5422,In0.3Co4Sb12,650,-0.0002134340943413208,2.9467657669143263,0.9481004429836484,94919.27814263123
5698,Yb0.2In0.05Co4Sb12,650,-0.0002277024938354959,3.3512674129788804,0.6875886318143364,69958.35614444253
3744,Nd0.6Fe2Co2Sb12,650,0.00018252916784874674,1.9770777492403775,0.6988037596181029,63356.946903344884
4759,Yb0.35Ga0.15,650,-0.00017599189381860468,2.781941344095156,1.0057361697415597,131183.1168798176
4165,La0.25Yb0.75Fe3.5Co0.5Sb12,650,0.0001342671014701551,2.9225912234058,0.5717203010469845,143255.53199327513
3144,Ba0.3In0.2Co4Sb12,650,-0.0001868457577224016,2.6241330104568883,1.0010852190237605,114145.48269568324
5602,Nd0.9Fe3CoSb12,650,0.00015707580586639096,1.926391181930392,0.8158114871053528,100436.7026544616
4067,CeFe3.8Co0.2Sb12,650,0.00014500388135812124,2.5193925926588396,0.7015770874627114,135283.71887621903
3755,CoSb2.8Te0.15Se0.05,650,-0.0002287232368312004,2.464504819727228,1.0815588543509325,79296.97230601318
4163,La0.75Yb0.25Fe3.5Co0.5Sb12,650,0.00013985078432139376,2.7643168172333996,0.5319150145675942,117145.26856566984
4068,CeFe3.7Co0.3Sb12,650,0.000148577655082044,2.4241013614285447,0.6870692845002995,131584.68668822412
5368,Ba0.27Co4Sb11.84 ,650,-0.0001879943367914012,4.3861928746628305,0.6157285801858152,123840.33189126535
4069,CeFe3.6Co0.4Sb12,650,0.00014903615402886788,2.3521030679871378,0.7013251202721158,122582.72900721506
5477,Co4Sb11.30Ge0.10Te0.60,700,-0.00019029589677897358,3.6349947245966,0.7844913275577305,112696.66716278295
4429,Yb0.1Co4Sb12,700,-0.0002174657667191269,3.3600738378003507,0.42150110385326095,44001.59982503475
5747,Ba0.09Yb0.07In0.06Co4Sb12,700,-0.0002027762731993101,3.3469345042751844,1.1052201365452632,128811.1651009793
5260,CoSb3,700,0.0001269747717272829,3.997282385025581,0.017260796580416737,6113.539783049643
3551,La0.2FeCo3Sb12,700,0.000109163482611412,2.785149118774644,0.21113313480269724,70179.39980244264
5255,MmyFe3CoSb12,700,0.00017408498045088982,2.241695553297109,1.05577264598872,112455.9686723962
5422,In0.3Co4Sb12,700,-0.00022051707817567916,2.9039269869060043,1.0277833077521332,88384.41904879783
3756,CoSb2.75Te0.15Se0.1,700,-0.0002046447030708617,2.0732031788252057,0.977857016899322,69735.57712160451
3909,Sr0.12Co4Sb12,700,-0.00019871916673235048,3.3739421465690835,0.5077718945433927,62854.3989997076
3790,Co0.94Ni0.06Sb3,700,-0.00019240793758981288,3.551107256292957,0.4803023827581656,66018.17756037507
4426,La0.3Co4Sb12,700,-0.00013520586161194008,4.256535169270186,0.21252476840707465,67840.30960882331
3552,La0.4FeCo3Sb12,700,0.00012663169283640315,2.4720114168645964,0.2718263743344558,57724.628124170515
4275,Co0.94Ni0.06Sb3,700,-0.0002056132026712719,3.2492502612858174,0.5528236253097739,59773.74959767942
4325,Ca0.1Ce0.15Co4Sb12,700,-0.0002355371049260964,2.4219006057620422,0.825097167215845,54471.1443659559
5746,Ba0.086Yb0.056In0.06Co4Sb12,700,-0.00017551985286800664,3.288533970793143,0.7995989453780533,123130.92934480176
3470,Yb0La0.85Fe2.7Co1.3Sb12,700,0.00020753039749526572,2.0216798957067708,0.6873319477043424,46738.118359213564
3902,Ce0.1La0.1FeCo3Sb12 ,700,0.00012548710087192531,1.9928610358787824,0.46704592777375,75345.74505972661
5478,Co4Sb11.20Ge0.10Te0.60S0.10,700,-0.0002003167403883304,2.934957461424632,0.9435138940506196,98736.37323360427
4324,Ca0.1Ce0.1Co4Sb12,700,-0.0002301043932285308,2.549359167048646,0.57880033937079,46927.58638030005
3553,La0.6FeCo3Sb12,700,0.00013510081406875162,2.2930468953076333,0.2369308147202709,42223.04763323288
4566,Co4Sb11.6Te0.4,700,-0.00020097163507293232,3.685526649847228,0.8619178183600327,100746.44166209326
4412,Yb0.9Fe3CoSb12,700,0.00013928559096665848,2.9910906355590643,0.565410215355455,135092.97437585244
5404,Nd0.6Fe2Co2Sb12,700,0.00018220342749490127,2.0888476445842543,0.6628362574311296,62752.734081259296
5254,MmyFe3CoSb12,700,0.0001853226478785546,1.9777851057996931,1.1374071766710647,94737.89101165897
4608,Ba0.048CoSb3,700,0.0001503294483915907,0.5926014876029653,0.3366893487158644,15067.772362605894
3236,Fe0.2Co3.8Sb11.5Te0.5,700,-0.0002470281057414334,2.852890802342377,0.9040962070324454,57544.26323785397
5423, In0.3Co4Sb12.05,700,-0.0002396106747966873,3.015690782143851,0.842514160761445,64350.891526153966
3468,Ga0.2Co4Sb11.7Te0.3,700,-0.0002378806803618167,3.2041115260434614,0.5724599255602294,47824.63816959257
3791,Co0.9Ni0.1Sb3,700,-0.0001454000987202545,4.345648459151188,0.32386887797886743,94707.5744507284
5262,Ce0.11Co4Sb12,700,-0.0002508292232930458,2.941083870770168,0.8126716152853752,54271.04622393272
3755,CoSb2.8Te0.15Se0.05,700,-0.00023425761493656982,2.478687019816067,1.180285803816103,77314.66122866904
5258,CoSb3,700,0.00014058010145317584,4.413769626183685,0.019533243661349058,6232.155549829269
5261,Co4Sb12,700,0.0002586898776336207,3.9437649092539857,0.03676751861916095,3095.411763093104
5408,Nd0.6Fe2Co2Sb11Ge,700,0.00012510301926786912,2.383955469912759,0.29645266592418484,70356.38225971963
3469,Ga0.3Co4Sb11.7Te0.3,700,-0.00023151349772261307,3.075325402441248,0.5931505738301404,50125.31027036888
5424,In0.3Co4Sb12.1,700,-0.00024603419088188545,3.335317928315602,0.5961513280143885,47793.40436810255
4427,La0.4Co4Sb12,700,-0.00016198857283642018,4.078375905866261,0.2412734841840756,50257.37718378061
4332,Yb0.3Co4Sb12,700,-0.00017424160066314954,2.4159053168776388,1.0421561744869732,119258.45850152215
5480,Co4Sb11.30Te0.60S0.10,700,-0.0001980504297097944,3.0244700897005155,0.9145133962198514,101316.88748317436
5770,CoSb2.75Ge0.125Te0.125,700,-0.0002631071596999681,2.6238818135198683,0.2005253376627915,12878.614897524265
4276,Co0.91Ni0.09Sb3,700,-0.00017676164818348507,2.7783266623745293,0.5891848960049071,72053.74515553983
3789,Co0.92Ni0.02Sb3 ,700,-0.00023022258335266693,3.7326840597700297,0.2947283496012005,29867.225640892208
4430,Yb0.2Co4Sb12,700,-0.0002047746195370345,3.1491613360875106,0.9069169783612322,96731.27163799923
5257,CoSb3,700,0.00014565943597565916,4.306785879151727,0.022359669945330604,6484.005597867317
5264,Ce0.2Co4Sb10.9Sn1.1,700,0.0001212193202557319,2.1752246451281394,0.17875697474218852,37802.92307380478
4431,Yb0.3Co4Sb12,700,-0.00017383275802917506,3.3410214735505037,0.8426573741636256,135172.626455981
4322,CoSb3,700,0.00014842938132419487,4.813657887834949,0.09684879620793642,34468.79817585393
5406,Nd0.6Fe2Co2Sb11.7Ge0.3,700,0.00019691785799936352,1.0464037099592645,0.9917192131878142,41167.322795713146
5259,CoSb3,700,0.00013698070177566612,4.076713471940901,0.02073774048886249,6436.57464697021
5425,In0.3Co4Sb12.15,700,-0.0002431068157294081,3.8256717388861032,0.41937870879988826,38923.986888921565
4274,Co0.96Ni0.04Sb3,700,-0.00024684436882295544,3.3894338116342486,0.5171797156283299,39879.90784364367
4413,CeFe4Sb12,700,0.00013905467917756152,3.007002127169128,0.6033904056147045,137904.85265614206
3467,Ga0.1Co4Sb11.7Te0.3,700,-0.00024794250139947784,3.637607135707536,0.508038694743821,43610.695904665066
3471,Yb0.09La0.76Fe2.7Co1.3Sb12,700,0.0001995570975288269,1.97630542426558,0.8988738160562554,63979.96637134696
5426,In0.3Co4Sb12.2,700,-0.00023759973068544047,3.8262989212636884,0.31859123198496503,31183.731361731378
5405,Nd0.6Fe2Co2Sb11.85Ge0.15,700,0.00020208045655718568,1.3907115694266399,0.8404141430318468,43927.63879929658
4568,Co4Sb11.4Te0.6,700,-0.00019218988396159224,3.5813390900236826,0.8678966569923876,113814.07663298462
5407,Nd0.6Fe2Co2Sb11.5Ge0.5,700,0.00017685763321093284,2.140164656137714,0.5691823490152971,60887.61249596882
3472,Yb0.17La0.68Fe2.7Co1.3Sb12,700,0.000188138102170959,2.0567476957497512,0.9004671502484873,75285.5933030739
3901,La0.2FeCo3Sb12,700,0.00011899679228734606,2.4212179962305207,0.4373608409244695,92674.54277983386
3356,K0Co4Sb12,700,0.00015614897737784256,4.037147002453303,0.13131205723265027,30664.390493068964
4567,Co4Sb11.5Te0.5,700,-0.00019656550023404047,3.601920112069936,0.7823905254717095,106829.36393426641
5265,Co4Sb11Sb0.6Te0.4,700,0.00012047941465222293,2.2378201845257912,0.11077565804715288,24397.52589446957
5256,CoSb3,700,0.00014924309196829704,4.735275312410732,0.02383694648736958,7239.512790007479
5745,Ba0.073Yb0.066In0.02Co4Sb12,700,-0.0002018362237791894,3.3807569761568947,0.9078361467441866,106903.30839127616
5479,Co4Sb11.25Ge0.05Te0.63S0.07,700,-0.0001920072117053624,3.0134110208396687,0.948869181764996,111571.04276340449
4607,CoSb3,700,0.00014029928381194403,0.8064119182318878,0.13486147548639404,8380.078138790816
5263,Ce0.2Co4Sb11.2Sn0.8,700,0.00011567396686202617,2.15095201039768,0.119466672859233,27435.203832105923
4273,Co0.99Ni0.01Sb3,700,-0.0002279539424111687,3.9537696871984194,0.20922741283050916,20886.378280180026
3145,Ba0.3In0.2Co4Sb12,700,-0.00019279050735705817,2.620800141132599,1.0846576415714462,109114.48482270351
3475,Yb0.42La0.43Fe2.7Co1.3Sb12,700,0.0001634844730089916,2.2877249054830906,0.7937810300055657,98223.03915032484
3360,K0.45Co4Sb12,700,-0.00016981886729384096,3.5741841058007657,0.7775758146348112,122718.4902960216
5368,Ba0.27Co4Sb11.84 ,700,-0.00019103218700534895,4.279805192731748,0.6730313216217929,115715.28774132482
3745,Nd0.6Fe2Co2Sb11.9Sn0.1,700,0.00018383703398791769,1.8426799621768508,0.7372963329186204,57256.953311240315
3373,Yb0.2Co4Sb12.6,700,-0.0001834787634989554,2.490540622108082,1.0053659892485918,105685.60510135078
5369,Ba0.23In0.04Co4Sb11.75 ,700,-0.00020697370318638808,3.4754947496231137,0.8268379590404745,96077.60097499231
3746,Nd0.6Fe2Co2Sb11.8Sn0.2,700,0.00018560667399336367,1.6283747094480148,0.8109588122785678,53564.18750857238
4579,Gd0.12Co4Sb12,700,-0.00024964530985958065,3.32205559139058,0.44852162800664,35479.06287126242
3129,Ba0.17Co4Sb12.03,700,-0.0001911657202107333,3.784767460242525,0.946513543887189,129051.66152017526
4593,Co4Sb11.3Te0.55Se0.15,700,-0.0002062585589910396,2.770720632439418,0.9473451243617768,89674.95987271819
4592,Co4Sb11.3Te0.58Se0.12,700,-0.00020115164320157262,2.8626978988327165,0.9582700552463184,97717.24667843588
4421,La0.9Fe3CoSb12,700,0.0001614512843998213,2.4419828280644666,0.5810444782947478,79872.24422347803
3144,Ba0.3In0.2Co4Sb12,700,-0.00019179770747238944,2.6387906512749675,1.0877757384124995,109443.76594674596
3744,Nd0.6Fe2Co2Sb12,700,0.00018399273194004304,2.098311192634042,0.7038677287468746,62584.04402286912
3372,Yb0.2Co4Sb12.3,700,-0.0001968911659901948,2.043546600448072,1.1871078810603977,88831.11977302142
5370,Ba0.17In0.08Co4Sb11.82,700,-0.00021880379501092707,3.0142553403922863,0.7907621084745677,71893.894015831
4594,Co4Sb11.3Te0.5Se0.2,700,-0.00022103928936817403,2.6224107756292496,0.8666065463989268,68194.48545271423
4595,Co4Sb11.3Te0.4Se0.3,700,-0.0002372349689611688,2.4978933730256703,0.8462926657447121,55194.04122135682
4417,YbFe4Sb12,700,0.00010268626211521385,4.478403386682854,0.3200741943373789,199858.23528393568
5374,In0.23Co4Sb11.79,700,-0.00023378347576124542,2.95938320485417,0.7973624240804492,62673.44011484707
4330,Yb0.2Co4Sb12,700,-0.00018451833266695212,2.4062017548929395,0.8078481646218079,83390.79316352303
3748,Nd0.6Fe2Co2Sb11.4Sn0.6,700,0.00019288266573494283,1.5827580689590333,0.680246238737241,41424.68150766428
3474,Yb0.34La0.51Fe2.7Co1.3Sb12,700,0.00018920570419648646,2.0168356193663555,0.9180528476282056,74442.08658506587
5376,Gd0.17Fe1.03Co2.97Sb12,700,0.00015635277197899674,2.059853666791021,0.5376594653135134,64888.598719605485
3457,YbFe4Sb12,700,0.00012219256980257375,4.056046894427264,0.5279844803812637,210536.67174802962
3747,Nd0.6Fe2Co2Sb11.6Sn0.4,700,0.00019918370840351014,1.4746445568314268,0.854085328322232,45725.69797948338
5371,Ba0.13In0.14Co4Sb11.75 ,700,-0.00021144898512327612,3.1206272581145065,1.0715567321703,110856.60934577386
3239,Fe0.2Co3.8Sb11.5Te0.5,700,-0.00027178082921665867,2.4341333013220066,0.9392105529695679,43473.807271940124
4327,Yb0.1Co4Sb12,700,-0.00018648521782665668,2.621045909938794,0.1723706366837617,21158.240414829248
5372,Ba0.09In0.17Co4Sb11.74,700,-0.00021263382824156918,2.9439042669748097,0.9086941694370412,85589.70101894859
4422,Ce0.9Fe3CoSb12,700,0.000167297915811766,2.379242178182845,0.5427568454567349,67566.37056227481
4578,Gd0.08Co4Sb12,700,-0.00026053325233427844,3.6040736119609367,0.3657816556201485,28889.353731936724
5373,Ba0.04In0.22Co4Sb11.83,700,-0.0002312211002347131,2.943559792865978,0.8423059709014054,66425.24767383006
5332,Ba0.3Co4Sb12,700,-0.000193766910694926,4.074567360920018,0.5316345193503562,81003.40033880956
5355,Ca0.05Co4Sb12.43,700,-0.00020492337665826423,3.226778839240648,0.2063500837039305,25535.145432398145
4589,Co4Sb11.3Te0.7,700,-0.00018182946627642169,3.852403858248844,0.6801773092801721,115124.2104599158
4329,Yb0.2Co4Sb12,700,-0.0002056423760811937,2.1585410154225637,0.9109592337353998,68333.08642089825
5356,Ca0.08Co4Sb12.45,700,-0.00018638909277861185,3.1531706586181034,0.2712921676265607,40197.845615494414
4584,Sm0.6Co4Sb12,700,-0.00024751237959589115,3.016672196639533,0.8031761885164481,61074.4746247749
4328,Yb0.1Co4Sb12,700,-0.00020493429938872032,2.493196286499042,0.31527031425341623,29511.906273345037
5357,Ca0.2Co4Sb12.46,700,-0.00017573235295729873,3.449420945371521,0.31387339859823365,53084.03371955433
3734,Ba0.27Yb0.17Fe0.37Co3.67Sb12,700,-0.00016919169216779643,2.8567508384773697,1.1463190941988337,148235.75306586304
4590,Co4Sb11.3Te0.63Se0.07,700,-0.00019303844564627957,3.1420116435984484,0.9013720309138482,110686.15633926415
5335,Ba0.3Ni0.08Co3.92Sb12,700,-0.0001539327232486194,4.144675519141231,0.8923787704289778,232176.68068765212
4419,CeFe4Sb12,700,0.00013607102239636705,2.910620199118659,0.6395530291934051,145914.6437008657
5334,Ba0.3Ni0.05Co3.95Sb12,700,-0.00017225376437776186,3.68937087109784,0.9360349199138462,166858.66629301882
4585,Sm0.9Co4Sb12,700,-0.00023401141404053784,2.7323902058894625,0.6680172349845679,52550.39172229772
5333,Ba0.3Ni0.02Co3.98Sb12,700,-0.00018120768247376567,3.8426372113308735,0.7544349884083109,132911.40797577085
5354,Co4Sb12.24,700,0.00012765760697907688,4.096429084101271,0.05560982572354875,20689.734809632308
3249,Pr0.02856Nd0.57144Fe3CoSb12,700,0.00017570680339854097,2.557584438035676,0.9515368014747344,115704.47222734557
3359,K0.38Co4Sb12,700,-0.0001863249445473155,3.5624508146327964,0.8506131353055896,122704.62763798288
4586,Co4Sb12,700,5.2435712039248935e-05,4.55090190326938,0.006493955308852578,14084.701088159594
3731,Ba0.2Yb0.15Fe0.37Co3.63Sb12,700,-0.000184060265358349,2.549840439709734,1.1426009292389179,122123.95470016886
3371,Yb0.2Co4Sb12,700,-0.00020545392523454428,2.133948167385398,0.9268786558021992,67131.82375974527
4553,Ba0.25Pb0.05Co4Sb11.5Te0.5,700,-0.00025745091236521734,1.690122717808075,1.0372101753920848,39386.37364561032
4591,Co4Sb11.3Te0.6Se0.1,700,-0.00019539085676639723,2.927522966472293,0.9328112848407556,104411.98893623076
3733,Ba0.32Yb0.1Fe0.37Co3.67Sb12,700,-0.00016299903298301415,3.136079943527583,0.9413359536213076,155852.55067583238
4420,Yb0.9Fe3CoSb12,700,0.0001305086640733769,3.0995506625946683,0.5344148872472058,141484.70326600288
4583,Sm0.3Co4Sb12,700,-0.00024309038645956333,3.225987729574588,0.6282634285550746,53003.82582321253
5450,CoSb3,700,0.00010627575196614123,1.7258621397215783,0.06359912185707595,15052.180397084116
4418,LaFe4Sb12,700,0.00012995093381259934,3.268142943054467,0.5006161598610317,139442.32721521962
3732,Ba0.24Yb0.19Fe0.38Co3.63Sb12,700,-0.00016911077661295045,2.6199292876438456,1.1124341693223296,145325.96127896954
3753,CoSb2.825Te0.15Se0.025,700,-0.00018707311586849736,2.635731801215228,0.7528631848705529,81582.79264991099
4424,La0.1Co4Sb12,700,-0.0002033521851157029,3.7914707839117354,0.32036260885722423,41144.524945827696
5275,CoSb3+12wt.%ZnO,700,0.00014498258878962067,2.300185258185207,0.0356645294163512,6543.373520063687
4571,Co4Sb11.3Te0.6S0.1,700,-0.00019760213999801756,2.9624239128883145,0.919403779468841,100670.04137163244
5391,(Ir-Rh)Sb3,700,7.475047718796827e-05,5.747073886185072,0.1091159713950998,160327.90769924552
4551,Co4Sb11.5Te0.5,700,-0.0002174706092744356,3.6521416218266256,0.6370192232976573,73740.13713439321
5274,CoSb3+8wt.%ZnO,700,0.00014427651577909414,3.2242797410114994,0.09139815460171866,22476.618917954296
3361,Ba0.03Yb0Co4Sb12,700,-0.00018836097015624957,3.662799385647193,0.21217658536890086,31571.009022979477
4600,Yb0.08Ba0.09Co4Sb12.12,700,-0.00020640544760908215,3.2927826694943447,1.117890390788569,111992.69613633082
3131,Ba0.27Ce0.04Co4sb12.02,700,-0.00014302594386977256,4.218881827803424,0.8734261323463933,228409.03850912192
4415,Ce0.6Fe2Co2Sb12,700,0.0001732032408302132,2.2070064926031656,0.4828508959931879,52191.55231296585
3377,Yb0.3Co4Sb12.6,700,-0.00018876175714382373,2.6441841659699787,1.0305698412145894,110677.30209219873
4572,Co4Sb11.9S0.1,700,0.00013442656467048947,4.249775774996805,0.11968378088153002,42116.671427776346
3358,K0.22Co4Sb12,700,-0.00017847364772772395,3.740305764607337,0.3868700222192765,63672.60622125655
4331,Yb0.3Co4Sb12,700,-0.00016650608858233553,2.6488030282458093,0.8779390908764152,123458.18758350605
5392,IrSb3,700,0.00013301742541890212,6.261179566011408,0.2423631202201744,122520.16663383113
3794,Co0.7Ni0.3Sb3,700,-9.90655902129076e-05,5.480393386253214,0.21906578773614735,169274.62291413412
4315,CoSb3,700,9.521313014304898e-05,3.5040425331677847,0.041908094345196975,26426.198111275586
3793,Co0.8Ni0.2Sb3,700,-0.00012177293046028979,5.1460126997506,0.2726359301516509,154461.00323585895
4569,Co4Sb11.5Te0.4S0.1,700,-0.00022497259698584638,2.9232940757630583,0.9280545312338809,73093.3543040652
4425,La0.2Co4Sb12,700,-0.00017771923646056354,3.563077077025589,0.33444099592208665,51258.03065597209
3792,Co0.82Ni0.12Sb3,700,-0.0001418649885029173,4.652313188435179,0.31727604116986946,104689.69745274447
5748,Ba0.014Yb0.066In0.06Co4Sb12,700,-0.00017795029169634732,3.283227355208167,1.010419105685104,149363.84830910538
3795,Co0.6Ni0.4Sb3,700,-7.883530168277699e-05,6.848277415327432,0.1564417503707829,219262.56223879766
5273,CoSb3+4wt.%ZnO,700,0.00014495452595056642,3.1720147643166916,0.09224030550524936,22961.565251852997
4414,Ce0.9Fe3CoSb12,700,0.00016735135254646825,2.3687980531205968,0.5446891177571422,67192.87828276903
3754,CoSb2.8Te0.15Se0.05,700,-0.00022766214207424322,2.5282265430446715,1.1531450430309518,81679.6094748178
5272,CoSb3+2wt.%ZnO,700,0.00014489058508521978,3.762232737750834,0.09359273810658122,25674.25790602701
4432,Yb0.4Co4Sb12,700,-0.00016671727424145093,3.641578527516,0.7389183854467397,140545.29743696866
4570,Co4Sb11.4Te0.5S0.1,700,-0.00021200608582452432,2.868524917808529,0.9403614859367698,85735.12087818545
5271,CoSb3,700,0.00014605325595873654,4.771037971955768,0.08687833584004376,32473.839769356273
4602,Yb0.13Ba0.10Co4Sb12,700,-0.00020989837389566028,3.138240043276154,1.0139918920459063,119916.87543347989
3357,K0.09Co4Sb12,700,-0.00023476970854280455,3.6560979081070464,0.3761572292255129,34871.06337000619
3466,Ga0Co4Sb11.7Te0.3,700,-0.0002539861491222687,4.317479640627782,0.3345175500051454,33109.75694313759
4326,Ca0.2Co4Sb12,700,-0.00017550373291715026,3.4394805277755305,0.3143074344146849,56362.67086605496
5295,Yb0.3Co4Sb12,700,-0.00017214375397910125,3.144425546124524,1.0592150750988816,157793.48724323546
5380,Gd0.41Fe1.48Co2.52Sb12,700,0.0001832574266722741,1.8473278973797596,0.7655615238107794,59960.05061924935
5294,Yb0.3Co4Sb12,700,-0.00017380763833667342,3.215507034422273,1.0425518199633763,156241.63708783974
4552,Ba0.25Pb0.05Co4Sb11.5Te0.5,700,-0.0002356506423787628,1.9389486739611719,0.7254303838760626,38397.000404621744
3130,Ba0.18ce0.05Co4Sb12.02,700,-0.00016265261204995664,3.6457227286452683,1.0373908166737464,189644.44686769735
5375,Gd0.07Fe0.51Co3.49Sb12,700,0.00016800256101256794,2.092602046865048,0.3857248981656242,41777.88273321272
5292,Ca0.35Ce0.35Nd0.35Fe3.2Co0.8Sb12,700,0.00017312404647565306,2.257315352406559,0.9221987601077548,97085.96413225133
3238,Fe0.2Co3.8Sb11.5Te0.5,700,-0.0002465659095212945,2.837560632564186,0.9199310269825248,60924.28220140862
4597,Co4Sb11.8Se0.2,700,-0.00024813838580904467,3.5213162920425214,0.18995217251453436,16342.49151570861
4596,Co4Sb11.9Se0.1,700,-0.00021914170130996264,3.9697670831268734,0.13447853283383726,16502.096038892443
5377,Gd0.25Fe0.98Co3.02Sb12,700,0.0001850819539823929,1.8224031223864061,0.5676726624499042,43322.58212036031
4577,CoSb3,700,0.00014612494374448317,4.097992586200522,0.0869927090893957,28181.11938411385
5378,Gd0.28Fe1.48Co2.52Sb12,700,0.00015500127964009134,2.01751399754321,0.6523644206397086,79047.62558543116
5296,Yb0.3Co4Sb12,700,-0.0001749945270786374,3.1857833574825,1.089233219579922,161343.436778296
5379,Gd0.36Fe1.44Co2.56Sb12,700,0.00015930279092817126,1.9108032356855504,0.6589997660243695,71217.69103560325
5293,Ca0.35Ce0.35Nd0.35Fe3.65Co0.35Sb12,700,0.00015411579019220745,2.6796193743616983,0.8637535396282342,142681.48354509694
4599,Yb0.08Ba0.09Co4Sb12.12,700,-0.00020659522112154174,3.3038157928982783,0.9622197042449878,104705.48543934213
5385,CeFe4Sb12,700,0.0001434725340099081,2.9049494376358234,0.7573081449289764,156427.77129150866
3454,Yb0.4FeCo3Sb12,700,0.0001576856475890093,2.033861493234665,0.4775089540142865,56698.444617597546
5387,NdFe4Sb12,700,0.0001428905348908359,2.7545056012712203,0.7762254708916432,155481.74028836252
4598,Co4Sb11.7Se0.3,700,-0.0002511514959868751,3.228421499838233,0.21941377063458667,17122.741927099316
5384,LaFe4Sb12,700,0.00014278797406242437,3.1965509121898306,0.6646381760523101,153304.199626795
5288,Ca0.25Ce0.35Nd0.35Fe3.5Co0.5Sb12,700,0.0001550663353384017,2.564866676250403,0.8851680268802189,131906.33038795306
5291,Ca0.35Ce0.35Nd0.35Fe3.5CoSb12,700,0.00018137654475036932,2.1193626507208116,0.8424004950015345,75425.01864554606
5381,CaFe4SB12,700,0.00011661497177832706,3.9688070929064065,0.5021649358469843,215756.60073495
3456,Yb0.8Fe3CoSb12,700,0.00012932624554227963,3.3285794120938466,0.5117902864068379,151073.86100409177
5290,Ca0.4Ce0.35Nd0.35Fe3.5Co0.5Sb12,700,0.0001641474679392839,2.4280804992259233,0.9041212519997998,110848.7513652809
5382,SrFe4Sb12,700,0.000116177632195499,4.321047310484112,0.4857747075354307,224215.9344687808
4416,Ce0.3FeCo3Sb12,700,0.00013428846054068736,2.4294238009517155,0.16190286018364505,32127.002167753795
5289,Ca0.35Ce0.35Nd0.35Fe3.5Co0.5Sb12,700,0.00016120921816317431,2.3450143983279523,1.016065122690327,126394.95997478814
5383,BaFe4Sb12,700,0.00011078432082881321,4.228388294904743,0.4141423877333708,208859.04575524968
3376,Yb0.3Co4Sb12.3,700,-0.00020635046076332235,2.52981917759545,1.2056282989163272,102771.25735649584
3455,Yb0.6Fe2Co2Sb12,700,0.00013366867205725626,2.308967193771544,0.5524665983385402,102892.10868513671
4423,Co4Sb12,700,0.00013101519201570106,4.94026179647706,0.05855738854754052,25323.361478625495
3337,Tl0.6Fe1Co3Sb12,700,0.0001460724093769465,2.842206632714019,0.2117832502598871,38903.737579884415
3910,Sr0.17Co4Sb12,700,-0.0001919632723856107,3.482116938386893,0.6153714850503821,82343.40356583684
4359,CeFe3.8Zn0.2Sb12,700,0.00013888546063951316,2.8338352722948774,0.7144209571107435,149340.22999724618
5602,Nd0.9Fe3CoSb12,700,0.00016446508758230684,1.9537904382081612,0.9011943204530122,96886.18499944748
4065,CeFe4Sb12,700,0.0001397327353601109,2.76688543750107,0.7328071947140473,150185.27834199378
4695,CoSb3,700,0.00017352563585372032,3.775321879919952,0.11432793951227245,21462.448426933675
3391,Ca0Co4Sb12,700,0.00012516038361038242,4.520803711484285,0.04687792478018793,20824.549774657877
4066,CeFe3.9Co0.1Sb12,700,0.00014397784706216064,2.6747814927701112,0.7297108429841754,139318.28489311232
5772,CoSb2.65Ge0.125Te0.225,700,-0.0002100983528894316,2.9705828138525554,0.7611663177697159,74306.81953782635
4070,CeFe3.5Co0.5Sb12,700,0.00015858698484746682,2.295682406199754,0.7549587949939925,103527.79560619566
4068,CeFe3.7Co0.3Sb12,700,0.0001533023166499352,2.4446377802838324,0.7650069165342839,126976.12138693705
4067,CeFe3.8Co0.2Sb12,700,0.00015016096735564056,2.5379769082361556,0.7826865813685477,129841.95977675053
4069,CeFe3.6Co0.4Sb12,700,0.0001535494810898105,2.3954992887688147,0.7770267314042982,118241.35259604348
4540,La1.5Fe4Sb12,700,0.00012048235590419719,2.1191020398544227,0.3738551478760415,77516.16918580551
4692,Co3.95Ni0.05Sb11.6Te0.2Se0.2,700,-0.0002697398253994853,2.696276683262913,0.6737816167924229,37137.876236727796
3392,Ca0.05Co4Sb12,700,-0.000196597668806539,3.469903376694837,0.20809600089870728,26489.109271692443
4694,Co3.8Ni0.2Sb11.6Te0.2Se0.2,700,-0.0002221187437266277,2.7857681056517105,0.7661115407807018,65204.20669125645
3309,Yb0.5Co4Sb12,700,-0.00014978570548873464,4.464087725513961,0.7051812412379226,195096.28183578886
3479,CoSb3/WO3,700,0.00016072784097071456,1.7847400963516105,0.3753322212126156,36849.63114398857
4693,Co3.9Ni0.1Sb11.6Te0.2Se0.2,700,-0.00025721567330168023,2.6025863202513824,0.6990755303403051,40618.61246474704
4217,CoSb2.9Te0.1,700,-0.00021410169059129987,3.4908429785652832,0.7775918588776481,83038.29975432865
5650,Ce0.6Fe2Co2Sb12,700,0.0001393318756115267,2.509721862495068,0.3220221710039592,59471.97493082659
5657,Ce0.6Fe2Co2Sb12,700,0.00017716415836308052,1.9202341658178883,0.5570465058404259,49476.356937341436
4702,La0.4Ca0.1Co4Sb12,700,-0.00019840820314639474,2.90923166150213,0.7384765959282593,78528.19086111321
5659,Ce0.6Fe2Co2Sb12,700,0.00017887702007635836,1.967672209854864,0.5620869292858193,49379.77374239241
4093,Dy0.30Fe0.91Co3.09Sb12.38,700,0.00017228944888491402,1.9569925685234184,0.5757751165267422,54785.3186895056
4853,Ca0.35Ba0.45Fe4Sb12,700,0.00011664381135965645,4.082328494628232,0.4794084541567306,200578.88865277293
4092,Dy0.17Fe0.90Co3.10Sb12.30,700,0.00013432248111821954,2.3797994472093307,0.34251612791131897,65712.2170456842
4854,Ca0.35Ba0.45Fe4Sb12,700,0.00013914814524222722,4.302775138241544,0.7617662546783814,237063.72965670703
3341,Ba0.3(Ir0.02Co0.98)4Sb12,700,-0.00015124803034336618,3.333906819617245,0.5743258645945258,120553.2392838035
4091,Dy0.18Fe0.42Co3.58Sb12.26,700,0.00014487633880092828,2.4302307141389474,0.27924389998274946,45923.374765929606
3583,CoSb3,700,9.426858350492343e-05,4.440762220000561,0.061498585988970025,42841.30867143844
4855,Ca0.35Ba0.45Fe4Sb12,700,0.00013416495500514523,3.4100265817975317,0.7108278110227415,191347.78502663824
3480,CoSb3/WO3,700,0.00015704623899809775,1.467500665238131,0.3610012464186303,32612.608094400755
4090,Dy0.09Fe0.43Co3.57Sb12.22,700,0.00014634582251596182,2.764078992228528,0.3193514886313659,57887.441998179645
4703,La0.6Ca0.1Co4Sb12,700,-0.0001821654649650873,3.2313598500701515,0.7224616258118306,103495.51057102227
4856,Ca0.46Ba0.46Fe4Sb12,700,0.0001366569096815973,4.767041159639856,0.7458796234373894,266938.6644628352
3312,La0.8Ti0.1Ga0.1Fe3CoSb12,700,0.00019987188408300712,1.8375708121262029,1.142765433150818,76697.0041603955
4701,La0.2Ca0.1Co4Sb12,700,-0.0001928656783765183,3.0440289386893684,0.5221581420674,68051.70925654659
5651,Ce0.6Fe2Co2Sb12,700,0.00013638821574739172,2.6561477483014646,0.31072236282553584,63383.03106596626
3310,Yb0.35Co4Sb12,700,-0.0001890377725514705,2.942126228781935,1.1411965573449605,133172.5344964995
3311,La0.8Ti0.1Ga0.1Fe3CoSb12,700,0.00019762952091653015,1.9092907726821775,1.0895383621326211,76730.8848895216
4360,CeFe3.7Zn0.3Sb12,700,0.00014374598822897996,2.7819104798337864,0.7494955622475117,139434.44026007038
4700,Ca0.1Co4Sb12,700,-0.0002471057791008171,3.291573664758458,0.3839290506218804,34217.92399159945
5652,Ce0.6Fe2Co2Sb12,700,0.0001892006778648364,1.8870931456652835,0.7423969967305959,55909.56681782068
3393,Ca0.08Co4Sb12,700,-0.00017573494318346862,3.2421933974124335,0.283354219304621,41491.41776722867
3343,Ba0.3(Ir0.11Co0.89)4Sb12,700,-0.00013883630156603992,3.0678074442593326,0.4756388968465646,108143.73079303405
4038,CoSb2.95Sn0.05,700,0.00012153549649869148,3.277561844594155,0.1869948479835637,51110.37040967791
4037,CoSb2.975Sn0.025,700,0.00011776168092282644,3.489057756231474,0.14049654653078147,44992.34115661634
4915,La0.68Ce0.22Fe3.6Co0.4Sb12,700,0.0001641462541870995,2.5124585246541433,0.9093895070331326,122956.09036056008
4036,CoSb2.99Sn0.01,700,0.0001356546058541618,3.8423346218722583,0.13578481001095488,37825.9765284179
4916,La0.68Ce0.22Fe3.5Co0.5Sb12,700,0.00017515793430699636,2.351484157036793,0.9994966222707544,107698.8428931655
4035,CoSb3,700,0.00012626883700840054,4.599316585012872,0.0973739115774492,33398.496884555134
4039,CoSb2.9Sn0.1,700,0.00010612643098342852,2.792054713635139,0.16138270999355836,53447.90040955832
4357,CeFe3.95Zn0.05Sb12 ,700,0.00014123374914890225,2.7942116027957247,0.7309807876060054,146622.5062514008
4542,La0.5Fe4Sb12,700,6.298547658747304e-05,3.49555038054446,0.1045214303984035,131553.094435989
3418,In0.081Co4Sb11.973,700,-0.00026865636955564627,2.7988672718102987,0.5896248477841501,32296.23421151173
4040,CoSb2.85Sn0.15,700,0.00010280942161786711,2.5137443755353455,0.16131957313729195,54528.35866476934
4917,La0.68Ce0.22Fe3.4Co0.6Sb12,700,0.00018705384810733497,2.3178155949547072,0.9468001334479256,89298.72143510418
4034,TlFe2.5Ni1.5Sb12,700,-6.600382030211386e-05,4.817772807489849,0.024476776237084046,36093.44856627255
3419,In0.106Co4Sb11.947,700,-0.00025899779602289264,2.4804365164976345,1.084792770979674,56703.934656276455
4228,Yb0.2Co3.875Ni0.125Sb12,700,-0.00019939064314305138,3.0262202661248088,0.7224711782455829,77569.42661652653
3420,In0.207Co4Sb11.931,700,-0.0002390162146134724,2.5170593560013472,1.0762576562407724,66840.51847920653
3345,In0.1Co4Sb12,700,-0.00026834185901193305,2.534571654019269,0.7282204362120259,38330.74092681357
3421,In0.276Co4Sb11.908,700,-0.00022973103405841386,2.6243007863130905,1.1284993657361533,80267.74994863577
4232,CoSb3,700,0.00014111398624562076,4.432107862677257,0.09742325945364932,32202.567754875585
4933,Yb0.21Co4Sb12,700,-0.00018759709838382543,3.1674030026098503,1.0883825735259076,143503.27296194006
4223,Ba0.22Co3.95Sb12 Ti0.18O0.37,700,-0.00017159752711592313,3.367773734970529,1.0076789612935024,195579.14997136168
3362,Ba0.15Yb0.01Co4Sb12,700,-0.00018818819480295458,3.4351168011828093,0.7201458152927606,104344.27058246988
4918,La0.68Ce0.22Fe3.2Co0.8Sb12,700,0.00019618437100927527,2.1334958051989323,0.9102880894714604,70438.58548851791
4225,Yb0.2Co4Sb12,700,-0.00022952979980765903,3.1487133259602715,0.5464208003369545,52215.59120691672
4033,Tl0.8Fe2.5Ni1.5Sb12,700,-5.146510743815662e-05,5.304515771621358,0.019327992807806588,46579.25292458502
4226,Yb0.2Co3.975Ni0.025Sb12,700,-0.00024344933144188985,3.016963910106284,0.8031476600071256,61499.595391586445
4030,Tl0.2Fe2.5Ni1.5Sb12,700,3.4998778818421713e-05,5.816836386450079,0.01047466962984034,63137.91223113441
4227,Yb0.2Co3.95Ni0.05Sb12,700,-0.000236330727751702,2.965569884481845,0.9772822682096909,77098.8159163321
4031,Tl0.4Fe2.5Ni1.5Sb12,700,5.4874429237971024e-05,4.378551486807656,0.02302004793426571,57238.83642917867
4219,CoSb2.85Te0.15,700,-0.0001920688200417626,3.5915495812109857,0.7792142645582839,105598.9536230506
5594,Ce0.5Yb0.5Fe3CoSb12,700,0.00015256131305659378,2.5703611210609907,0.6133111663578,97079.92696185813
4216,CoSb2.925Te0.075,700,-0.00022286356514895287,3.6126172710332423,0.7217348266520249,74396.8590131207
4046,Ca0.1Ce0.1Co4Sb12,700,-0.0002154989856954435,2.930256593946188,0.3560864682429423,30190.9174837916
5595,Ce0.25Yb0.75Fe3CoSb12,700,0.00014914755844155168,2.5498041065598183,0.6785750161286669,111852.42115904618
4691,Co4Sb11.6Te0.2Se0.2,700,-0.000289329373924195,2.767051857600117,0.6244575739087517,30703.55509772953
4358,CeFe3.9Zn0.1Sb12,700,0.00014420515879127614,2.724313170111296,0.7673222449915856,145276.96578698102
4218,CoSb2.875Te0.125,700,-0.0001987817425174589,3.3515553853180062,0.7882843395284271,93035.20614624221
4051,In0.05Co3.5Fe0.5Sb12,700,0.00010856194934906733,2.2490290678349183,0.12483281379252725,35437.568441597265
5726,Yb0.2Co4Sb12,700,-0.00018526498913489918,2.409460711536752,0.8055066309094691,83178.64910308487
