Repository: starrydata/starrydata_datasets

> [!NOTE]
> **The duplicated `sample_id` issue was fixed on 2026-09-08**
>
> Datasets published between **2026-04-01 and 2026-09-08** contain duplicated
> `sample_id` values: the same `sample_id` can refer to samples belonging to
> **different papers**. Joining tables on `sample_id` alone mixes data from
> unrelated papers.

# starrydata_datasets

Daily per-project splits of the [Starrydata2](https://starrydata.nims.go.jp/) dataset, with a browsable download page at **https://starrydata.github.io/starrydata_datasets/**.

Historically this repository also hosted the raw CSVs (from 2019/7/11 until 2022/12/22); those older archives are still available via git tags.

File: datasets/20190711/20190711_preprocessing_interpolated_data.csv (part 70 of 94)
sampleid,composition,Temperature,Seebeck coefficient,Thermal conductivity,ZT,Electrical conductivity
3658,Tl0.15(Co0.9Rh0.1)4Sb12,750,-0.00018006761460841116,3.7611776889495663,0.3636176986595818,58989.08590514748
3475,Yb0.42La0.43Fe2.7Co1.3Sb12,750,0.00016411418676601106,2.430605334032068,0.7927814273238141,94687.552176264
3734,Ba0.27Yb0.17Fe0.37Co3.67Sb12,750,-0.0001734807770171046,2.9032461638806564,1.2245059599689103,145980.98720743426
3657,Tl0.1(Co0.9Rh0.1)4Sb12,750,-0.00017584689147804103,3.7775130616368746,0.2389010740997639,39734.38166352552
5580,CeFe4Sb12,750,0.0001316959648849478,3.5847434335385446,0.49935800927351603,142502.13058683288
3145,Ba0.3In0.2Co4Sb12,750,-0.00019668843735688068,2.665614836439545,1.1553070413342217,106486.31427019887
3664,Tl0.2(Co0.8Rh0.2)4Sb12,750,-0.00015688519553698228,3.8258600559540183,0.4732040611905992,100610.51348210168
3477,CoSb3/WO3,750,0.00015914182301974628,3.342023431133706,0.22935379782148704,41624.09178963942
5670,Ba0.1Yb0.2Al0.1Gd0.1Al0.2Co3.75Fe0.25Sb12,750,-0.00020390050739172648,2.6940849704790586,0.9350641889577836,81930.63063251054
5832,CeFe4Sb12,750,0.00013079216336485356,4.037261940936623,0.010614012512553624,3339.9642097712544
3480,CoSb3/WO3,750,0.00014398596050912895,1.5830067139717494,0.3033011748685261,32704.860981098067
5671,Ba0.1Yb0.2Al0.1Ba0.1Gd0.1Al0.1Co3.75Fe0.25Sb12,750,-0.00017224433854975992,3.0654721353177385,1.009266299224867,140262.48577532562
5497,Yb0.3Ca0.1Al0.1Ga0.1In0.1Co3.75Fe0.25Sb12,750,0.0001880738344777325,2.7890137883522548,0.7056638106882515,73811.37036340957
5773,CoSb2.375Ge0.125Te0.25,750,-0.00020512774495297977,2.8307793151767284,0.9806988323534308,93185.5608289493
3753,CoSb2.825Te0.15Se0.025,750,-0.00019142627867509924,2.675463194239751,0.8035768687339718,78870.48886740688
3588,CoSb3,750,0.0002048672869616444,5.5140068148369465,0.19807886653571335,36477.77320594061
5673,Ba0.1Yb0.2Al0.1La0.05Eu0.05Ga0.1In0.1Co3.75Fe0.25Sb12,750,-0.0001849134873823272,2.32596230849234,1.309007811490324,119017.74126900164
5748,Ba0.014Yb0.066In0.06Co4Sb12,750,-0.00018393377984085184,3.2620223549457226,1.1031291287813976,140891.17839670446
5672,Ba0.1Yb0.2Al0.1La0.05Gd0.05Ga0.1In0.1Co3.75Fe0.25Sb12,750,-0.00019385911743667223,2.4741711722904185,1.179955874807194,104906.91930185644
5747,Ba0.09Yb0.07In0.06Co4Sb12,750,-0.0002118958775895568,3.3328564281434647,1.2152317499365084,120767.58653240967
3745,Nd0.6Fe2Co2Sb11.9Sn0.1,750,0.00017844631704025176,1.9801812954325089,0.6816647565739178,56295.99020662381
5602,Nd0.9Fe3CoSb12,750,0.00017185436929822268,1.9811896944859315,0.9865771538006712,93335.66734443336
3744,Nd0.6Fe2Co2Sb12,750,0.00017981527522298985,2.2895212424787985,0.6726715474941467,62357.060612219095
3130,Ba0.18ce0.05Co4Sb12.02,750,-0.00016749733482361614,3.679059620888855,1.1272352765070477,181647.2220133906
3479,CoSb3/WO3,750,0.00014722885860110938,1.913478720723996,0.31516691021183,36526.628137764914
3144,Ba0.3In0.2Co4Sb12,750,-0.0001964112805364262,2.6768327105311984,1.1600961860132322,105639.35963467974
3478,CoSb3/WO3,750,0.00015349925295300826,2.336578705856077,0.2829351769212112,38086.65876946767
3746,Nd0.6Fe2Co2Sb11.8Sn0.2,750,0.00018446181367636809,1.8008235950269642,0.755725620901432,52644.59470150271
5650,Ce0.6Fe2Co2Sb12,750,0.00014570152576343662,2.574454264026933,0.3651481625610544,59042.51352448852
3131,Ba0.27Ce0.04Co4sb12.02,750,-0.00014822087434534606,4.246732822121899,0.9615787099338414,219511.27166221876
5657,Ce0.6Fe2Co2Sb12,750,0.00018385957907843546,1.942546685580803,0.6094124852299228,48809.33216261028
5659,Ce0.6Fe2Co2Sb12,750,0.00018547586747485082,2.014162883474019,0.6261619886643599,48881.57642721191
3748,Nd0.6Fe2Co2Sb11.4Sn0.6,750,0.00018018788770941582,1.816598093874715,0.5672592636569691,41861.627735371
5652,Ce0.6Fe2Co2Sb12,750,0.00019693370510601887,1.8945253247151903,0.8393280791385939,54667.69974075164
3747,Nd0.6Fe2Co2Sb11.6Sn0.4,750,0.00018834784113428736,1.6824493279935062,0.7413048367676964,45884.020451152246
5651,Ce0.6Fe2Co2Sb12,750,0.00014167398264626404,2.758473298065885,0.3456281429585713,63333.92647007175
3474,Yb0.34La0.51Fe2.7Co1.3Sb12,750,0.00019063765118215901,2.1473961424470693,0.9215967650491688,71588.95696180241
5772,CoSb2.65Ge0.125Te0.225,750,-0.00021679433742018,2.8425463263752317,0.8412988218770133,71814.83074368487
3313,La0.8Ti0.1Ga0.1Fe3CoSb12,750,0.00020103395760888608,1.9170679207761898,1.1103925448322332,73821.56499880737
4095,Dy0.41Fe1.45Co2.55Sb12.28,750,0.0001566887695979367,2.0319846582241787,0.6934060109321276,84764.20120733863
4093,Dy0.30Fe0.91Co3.09Sb12.38,750,0.00017683582215974756,1.9776548411795456,0.6376030921742197,53964.295507192386
4853,Ca0.35Ba0.45Fe4Sb12,750,0.00012169826611633434,4.213964749198978,0.519536958248251,192912.3531020705
4092,Dy0.17Fe0.90Co3.10Sb12.30,750,0.00014340258036871743,2.3877102064835136,0.38488987417715603,64538.96485473465
4854,Ca0.35Ba0.45Fe4Sb12,750,0.00014517988045812107,4.4504652789281325,0.8234269891919512,228150.39341495364
4091,Dy0.18Fe0.42Co3.58Sb12.26,750,0.00015755251464109887,2.4032457659353472,0.3170086579138617,44014.907372294954
4855,Ca0.35Ba0.45Fe4Sb12,750,0.00014032960808948148,3.495083353326187,0.7719139617671613,184171.6939354768
4856,Ca0.46Ba0.46Fe4Sb12,750,0.00014252434653825091,4.9189197766370185,0.8100843332008766,258125.3352047739
4101,YbFe4Sb12,750,0.00010516783234998853,4.5199441683017385,0.3450474579595617,190811.310668585
4102,Yb0.9Fe3CoSb12,750,0.0001263736028460843,3.2298710185214214,0.5462515198448598,147195.24041070425
4104,Yb0.3FeCo3Sb12,750,0.0001414917336394061,2.5060911482000146,0.38107828989899184,64443.07906746159
4808,Eu0.34Co4Sb12,750,-0.00013932817867360166,4.014722144594145,0.7471060737067586,207795.9434936864
4809,Eu0.44Co4Sb12,750,-0.0001174861615441408,4.329590995814504,0.5662394107134198,235395.31457383843
4115,CoSb3,750,0.0001128826691228242,2.1251489376084067,0.21048281955266654,50369.791202725515
4114,CoSb3,750,0.00011158643204018367,2.140527632388842,0.21071612920844965,52552.053588506256
4113,CoSb3,750,0.00012104153798257954,2.091483153808137,0.23170957080444454,46675.606760638875
4112,CoSb3,750,0.00013277882351570879,2.0241478504848014,0.25691241721257363,42250.447279559
4111,CoSb3,750,0.0001678748430911639,1.8952809905850956,0.3111454730125555,30002.360238452562
3314,La0.8Ti0.1Ga0.1Fe3CoSb12,750,0.00018101184849124031,2.308739689856692,0.8243756018684073,76204.87040283755
4103,Yb0.6Fe2Co2Sb12,750,0.00013142566555267765,2.563199832449174,0.4787667882105714,93779.9092273819
4067,CeFe3.8Co0.2Sb12,750,0.0001543929265646561,2.586421450831188,0.8637960752743843,124677.43743210664
4066,CeFe3.9Co0.1Sb12,750,0.000147577687440028,2.7333176191599424,0.8030125109405577,134616.05123252812
4065,CeFe4Sb12,750,0.00014307184641181904,2.7966821196959692,0.8073763489639132,145853.6706101703
3309,Yb0.5Co4Sb12,750,-0.0001549698737075926,4.558320117409359,0.7733442753888302,190981.13276937907
4068,CeFe3.7Co0.3Sb12,750,0.00015680206108319004,2.49822484505169,0.8429445485682685,123023.55151339633
3312,La0.8Ti0.1Ga0.1Fe3CoSb12,750,0.00020200487707416117,1.9331334828814135,1.1622405463219785,74761.45978904475
3311,La0.8Ti0.1Ga0.1Fe3CoSb12,750,0.00020073979406189397,1.9997327098500977,1.1223282579536846,75453.91892062659
3310,Yb0.35Co4Sb12,750,-0.00019164381019081122,3.0405342400875783,1.180693665311911,128433.62985819243
4874,Ba0.03Sr0.01DD0.10Yb0.02Fe2.4Ni1.6Sb12,750,0.00015827453137992945,0.2611785459392397,0.7859517545000256,10202.798064228857
4070,CeFe3.5Co0.5Sb12,750,0.00016107909615586808,2.389482959583236,0.8274099605660322,100242.43597464188
4069,CeFe3.6Co0.4Sb12,750,0.00015634849715455112,2.4754468838084347,0.8527283425364804,114257.62197221328
4807,Eu0.27Co4Sb12,750,-0.00015530876133265458,3.5269152181011663,0.7819613761510631,151517.28937850258
4120,In0.25Co4Sb12,750,-0.00025664341577492434,3.957197202511708,0.31005326760175395,25845.00021752069
4162,Co0.8Fe0.2Sb3,750,0.0001339120257064047,3.063178362426455,0.3277337976452533,77440.35711847183
4762,Yb0.26Ga0.20,750,-0.00022009914094841269,2.6262090973294625,1.2147547085031998,99066.35913561344
4157,Co3.8Ni0.2Sb11.5Te0.4Se0.1,750,-0.0002232722527761853,2.943801274978856,1.034148921478042,87888.29619432159
4156,Co3.9Ni0.1Sb11.5Te0.4Se0.1,750,-0.00022650971861997213,2.9199235155107246,1.0937338991963668,88516.30771149346
4155,Co3.95Ni0.05Sb11.5Te0.4Se0.1,750,-0.000233372397356314,2.9308711859655534,0.983204321170158,74863.6198973175
4768,CoSb2.875Te0.125 ,750,-0.00020263481303341296,3.5189020414379386,0.852986382938453,99514.06981866863
4154,Co4Sb11.5Te0.4Se0.1,750,-0.00023324782571982887,2.924771306631873,0.9034463387229796,68900.9571580145
4769,CoSb2.875Te0.125+0.3vol.%TiN,750,-0.000206200742218671,3.393001021618153,0.8683393790818061,97903.3881876975
4153,Co3.9Ni0.1Sb11.3Te0.6Se0.1,750,-0.00019754936112529787,2.8984395144267814,0.9588414254107536,101914.29693935836
4770,CoSb2.875Te0.125+0.6vol.%TiN,750,-0.00020705555915761077,3.290735782773545,0.9043152321696232,96876.46996528188
4163,La0.75Yb0.25Fe3.5Co0.5Sb12,750,0.00015318825771751403,2.835918880741068,0.6359721277764847,105344.01018241372
4760,Yb0.30Ga0.15,750,-0.0002066229267131948,2.8991191084704164,1.1622819487890856,113015.80967835322
4759,Yb0.35Ga0.15,750,-0.00019530498209419092,2.8017965981863284,1.2072994708168692,118558.39786338164
4176,Yb0.9Fe3.75Ni0.25Sb12,750,0.0001271726296278833,3.644040998196318,0.5394195623892535,161910.35950006553
4752,Yb0.15Ga0.20,750,-0.0002524323745583147,2.620885279179035,1.0554889355229256,62776.277589115256
4175,Yb0.8Fe3.75Ni0.25Sb12,750,0.00011896132447032939,4.18386639467014,0.4118412186937274,165652.52290997945
4755,Yb0.20Ga0.15,750,-0.0002459596842994755,2.672103353230784,1.2658613873484377,80456.12046155348
4168,La0.25Yb0.75Fe3CoSb12,750,0.00015554122068046528,2.637166946308478,0.6625727628741294,98358.7510529243
4167,La0.5Yb0.5Fe3CoSb12,750,0.00016662395271638546,2.488599306922054,0.7212391126655164,88801.56213424422
4758,Yb0.40Ga0.15,750,-0.00017691030458749226,3.2069192870495313,1.1693092581689728,141444.4355949113
4166,La0.75Yb0.25Fe3CoSb12,750,0.00017471732182082966,2.7394941643782382,0.5998583699893911,74457.39919979447
4165,La0.25Yb0.75Fe3.5Co0.5Sb12,750,0.0001452542420260406,3.0351304766044462,0.6773045794385496,132275.3408993173
4164,La0.5Yn0.5Fe3.5Co0.5Sb12,750,0.0001501879378541042,2.8786101548844654,0.6809665022476906,119040.93154461279
4806,Eu0.19Co4Sb12,750,-0.00018848098604205016,3.2032274329913633,0.7262359965267389,88772.96939687867
4152,Co4Sb11.3Te0.6Se0.1,750,-0.00020471439124963986,2.8410785641983773,1.0373939321224128,96548.76729134131
4772,BaIn0.5Fe3.7Co0.3Sb12,750,0.00010964731412387416,3.9338992880336856,0.4632243314877872,204026.20618240262
4134,La0.3Ca0.1Al0.1Ga0.1In0.2Co3.75Fe0.25Sb12,750,-0.00018850890438920983,3.169858386595158,0.8885952732814278,103520.92216616381
4135,Yb0.3ca0.1Al0.1Ga0.1In0.2Co3.75Fe0.25Sb12,750,-0.00018747323633013692,3.2682235580790495,0.8689434465112944,110245.15125889123
4133,Yb0.3Ca0.1Al0.1Ga0.1In0.1Co3.75Fe0.25Sb12,750,-0.00019673462111365248,3.123380474975636,0.894502818087675,96497.30014647113
3400,CoSb3,750,0.0001275810272732454,4.519485662806319,0.17598332156519847,55089.40829940047
4127,Ce0.5Yb0.5Fe3.25Co0.75Sb12,750,0.00017127947239510617,1.9746386463298335,1.0019437267376383,94000.12653511738
4126,Ce0.5Yb0.5Fe3Co1Sb12,750,0.0001673991638396031,2.495903008635959,0.7832130373305732,97129.66351919381
4125,Ce0.5Yb0.5Fe2.75Co1.25Sb12,750,0.00019789489140564757,2.1108022772334465,0.8747966683484096,65538.24530633379
4124,Ce0.5Yb0.5Fe2Co2Sb12,750,0.00017171759359990368,2.2063424905779745,0.2570161622510992,25575.423304377684
4804,Eu0.03Co4Sb12,750,-0.00021397710811836635,3.666019708783317,0.2357370921242831,26509.221817254092
4805,Eu0.10Co4Sb12,750,-0.00023284643057532446,2.7246994048707966,0.6829105579620223,48185.34462256893
4138,La0.7Ba0.01ga0.1Ti0.1Fe3CoSb12,750,0.0001697550305076222,2.809147546295768,0.6624867593326967,85943.57134135952
4771,CoSb2.875Te0.125+1.0vol.%TiN,750,-0.000201530690007552,3.1263030321857004,0.9091708772827504,95806.15901528751
4151,CeFe3CoSb12,750,0.00017385203893838884,2.099911647242911,0.8047890433297282,72451.4656582642
4773,BaIn0.5Fe3.7Co0.3Sb12,750,0.0001175961218186145,3.554464152398446,0.5028180989754907,173258.52700202446
4150,Ce0.9Fe3CoSb12,750,0.00018390952536382626,2.086712481063374,0.8177861336811872,69178.43522217634
4774,BaIn0.5Fe3.7Co0.3Sb12,750,0.00012010750195449287,3.5901459418676662,0.5571222515295646,188096.62432283032
4149,Ce0.8Fe3CoSb12,750,0.00016841599114312568,2.3033094827823044,0.7553390662514254,83245.1359636112
4775,BaIn0.5Fe3.7Co0.3Sb12,750,0.00011890419623076194,3.607724693279853,0.5063843152783858,169918.4466333108
4148,Ce0.7Fe3CoSB12,750,0.0001534015601433359,2.475916111221419,0.7305683466162519,104144.95427676843
4147,Ce0.6Fe3CoSb12,750,0.00013887718368936868,2.697854437182306,0.6444006621863242,117274.85550809016
4146,Co4Sb11.3Te0.5Se0.2,750,-0.0002065364575336336,3.0457749490694632,0.9119840032875308,91769.95815959763
4145,Co4Sb11.3Te0.5Se0.2,750,-0.0002271612564661475,2.5772387808298816,1.0688998828988447,75372.48427608653
4144,Co4Sb11.3Te0.5Se0.2,750,-0.00022903367586691827,2.5870951579707957,0.944571243575161,64918.21912841415
4143,Co4Sb11.3Te0.5Se0.2,750,-0.0002338147183114305,2.6407152027666605,0.9033921272076616,60877.26544076081
4137,La0.8Ba0.01Ga0.1Ti0.1Fe3CoSb12,750,0.00017610459377718127,2.6314768139388307,0.6728832960100822,76026.30570470078
4177,YbFe3.75Ni0.25Sb12,750,0.00013114114901121478,3.6037863517115847,0.5727311907130179,155471.097954908
4968,Ce0.2Co3.95Fe0.05Sb12,750,-0.00018656136799694167,3.0111378968544638,1.0871600756480242,122792.44229998539
4969,Ce0.2Co3.9Fe0.1Sb12,750,-0.00019949848658038752,2.8826394273616534,1.0606234464137914,111363.25624347775
4970,Ce0.2Co3.975Mn0.025Sb12,750,-0.00019141777999714748,3.158346425058802,1.1524171060901822,125002.44704984972
3992,Ga0.99Zn0.01Sb,750,0.00013819931537795084,8.158492563583764,0.1575360382944644,98243.44412621675
4971,Ba0.3In0.3Co4Sb12,750,-0.00017780007392403604,3.3014144506756606,1.0537592846622672,143617.91640350892
4972,Ba0.3In0.3Co4Sb12,750,-0.00018691025587092618,3.1363079836102177,0.9449594535686641,116009.02670928725
3991,Ga0.995Zn0.005Sb,750,0.0001553786542305285,8.139863203378244,0.15732172458377625,78500.84312810798
4973,Ba0.3In0.3Co4Sb12,750,-0.00019284098826386482,2.9667953765987303,0.9583110529107378,104239.63495046018
3990,Ga0.998Zn0.002Sb,750,0.0002173364133846208,7.8856417305346165,0.1703914709068774,40884.34114842894
4974,Ba0.3In0.3Co4Sb12,750,-0.000187680753009866,3.0590551925377727,1.1103166322828804,131076.18138416455
4975,Ba0.3In0.3Co4Sb12,750,-0.0001976160174148571,2.8117058952548213,1.2599443474867515,122635.8774943802
3989,Ga0.999Zn0.001Sb,750,0.0002516861539110648,8.018336881763453,0.1421884688320814,26164.588501800143
4976,Ba0.3In0.3Co4Sb12,750,-0.00019478364340928865,2.766955672623924,1.3273322116521349,126011.55169278625
4967,Ce0.2Co4Sb12,750,-0.00021008341722799544,3.0015898878468015,0.9768767272450548,89376.32656251125
4966,In0.25Ce0.05Co4Sb12,750,-0.00021393687875978284,2.4312942461377567,1.2017060760149545,86654.06615081633
4009,Ba0.28Yb0.47Co2.6Fe1.4Sb12,750,0.00013836535177010062,2.2581046862582443,0.4398360396160381,67603.74301439364
3294,FeSb2Te1,750,0.00016339591240528472,2.428355157233736,0.21491110385088308,24681.187163782797
4008,Ba0.33Yb0.37Co2.7Fe1.6Sb12,750,0.00014423094691098004,2.184119167133062,0.5587618444832723,76406.43959041509
4955,Yb0.15Co4Sb12,750,-0.00022713433891688174,3.9598482464289586,0.3892051301557707,40731.95765395457
4007,Ba0.33Yb0.30Co2.6Fe1.6Sb12,750,0.00014338206965471071,2.1734903663694998,0.5346786086266021,74842.70693200176
4956,Yb0.15Co4Sb12,750,-0.00023035886956148652,4.102835924489053,0.7639283097514744,80391.3379243123
4006,Ba0.27Yb0.18Co2.3Fe1.8Sb12,750,0.00012632437039498032,2.3358282817707243,0.4249768181380533,81308.50342366184
4957,Yb0.15Co4Sb12,750,-0.00022456055987545611,3.963180178884252,0.7558395095402222,81688.79102207364
4005,Ba0.27Yb0.25Co2.6Fe1.0Sb12,750,0.00011502584054404939,2.91058632977023,0.3101318210553955,90270.58133840754
4004,Ba0.30Yb0.16Co2.6Fe1.1Sb12,750,0.000146321588102775,2.047055373166442,0.5078935948412919,67580.27182915401
4003,Ba0.26Yb0.10Co2.8Fe0.9Sb12,750,0.00014414182795421485,2.0892501572124185,0.5003233886501786,67905.20895122597
4002,Ba0.31Yb0.04Co2.7Fe1.1Sb12,750,0.00013031380459252443,2.307841954315468,0.4034074712367426,75231.18256157284
4963,In0.15Ce0.15Co4Sb12,750,-0.00020570578610155056,2.8753121470085357,1.3322137590033678,122550.82679415694
4964,In0.2Ce0.15Co4Sb12,750,-0.00020645322686816002,2.751672863800711,1.4347240382833404,121734.26771528788
3998,TI0.1In0.2Co4Sb12,750,-0.000237143036550556,2.9958622042835388,0.9396097168683556,68396.1961410523
4965,In0.2Ce0.2Co4Sb12,750,-0.00018623248109244907,2.657592148630024,1.3440390875781605,135670.26141295972
3964,In0.1Yb0.2Co4Sb12,750,-0.0002081429100698832,3.2272741963621243,0.7930472537459061,86841.59237574325
3963,In0.1Yb0.1Co4Sb12,750,-0.00022611261821063125,2.757681501954242,0.9669845352180249,82014.48854837312
3439,DD0.76Fe3.4Ni0.6Sb12,750,0.0002088444169538179,2.8541323893293438,1.0399956714162328,98681.76949240676
3433,DD0.86Fe4Sb12,750,0.00021328296024236988,4.201487413434405,0.5268189779472827,68829.00119162975
4010,Ba0.16Yb0.23Co2.1Fe2.3Sb12,750,8.859997361867831e-05,2.775472586670311,0.20228870738641325,89108.46305854847
4011,Ba0.15Yb0.27Co2.2Fe1.9Sb12,750,0.00012466803097456718,2.63498460903196,0.42677285334190107,93743.09216463604
4043,Ca0.05Ce0.15Co4Sb12,750,-0.0001901415031371566,3.2375205958287383,0.9576797496093349,121192.98768037227
3307,Yb0.35Co4Sb12,750,-0.00018314707972833666,3.042485455289743,1.2590995515869463,151496.13489219593
3306,Yb0.2Co4Sb12,750,-0.00019285408381012443,3.2021374437982058,1.0680380467667232,122008.52675883115
4042,Ca0.1Ce0.1Co4Sb12,750,-0.0002003390337471069,3.4609056435838914,0.910003341938268,119949.44459871185
4906,CaFe3Co1Sb12,750,0.00015881959810352882,2.715415962969774,0.8311356966862795,127970.7108119441
4041,Ca0.25Co4Sb12,750,-0.00019734956640948177,3.56717291774471,1.011061100689586,133216.52803432563
4907,CaFe3.5Co0.5Sb12,750,0.00015234039552026083,3.667676594718669,0.7194678725534289,164589.64783256414
4045,Ca0.15Ce0.075Co4Sb12,750,-0.00020419825934335256,3.4375060478965267,1.0143537092310666,111498.12336695836
4046,Ca0.1Ce0.1Co4Sb12,750,-0.0002066854315173026,3.543365347631425,0.3593280984442619,40034.0431356359
3308,Yb0.45Co4Sb12,750,-0.0001663322430235939,3.8488240885196268,0.9054378482746384,164229.91977755816
3296,FeSb2.1Te0.9,750,0.0002030992611027034,2.0221877557935004,0.476340734040785,33773.713500179416
3420,In0.207Co4Sb11.931,750,-0.00023927411877225956,2.6445770844795597,1.072322378998285,65644.64147644758
3421,In0.276Co4Sb11.908,750,-0.00023219043736427916,2.7097591805577967,1.1615498805174196,77560.35930910746
4933,Yb0.21Co4Sb12,750,-0.00019438814916821823,3.167015118047197,1.183425523351149,135663.26856289938
4934,Yb0.23Co4Sb12,750,-0.0001853585320234433,3.2453956610217323,1.19754162291882,152294.738169229
4935,Yb0.26Co4Sb12,750,-0.00017383852718273082,3.37246479907865,1.13950337405604,172256.46171475752
4936,Yb0.29Co4Sb12,750,-0.00016288045119873483,3.55296751535625,0.989589366321614,182707.02257985357
3299,FeSb2.25Te0.75,750,0.00013310726404658897,2.4891659263323747,0.43304585065009293,80867.41220794554
4014,Ba0.13Yb0.56Co1.8Fe2.0Sb12,750,0.00014401574317783204,1.969480752021043,0.6864356925740704,86355.42679409668
4013,Ba0.13Yb0.47Co1.9Fe1.9Sb12,750,0.00013990888992800957,2.2205802289660834,0.6326887954203384,92788.75345166304
3298,FeSb2.2Te0.8,750,0.00018114939910916398,2.222360185038326,0.6468585867374581,58965.92677817652
4012,Ba0.16Yb0.41Co1.9Fe2.0Sb12,750,0.00012087937815891906,2.401954920110001,0.4335119552504034,93983.90544819922
3297,FeSb2.15Te0.85,750,0.0001919765490722172,2.193171507900883,0.5907338320407046,47316.43958658126
3419,In0.106Co4Sb11.947,750,-0.0002533038617925686,2.6136275250799685,1.0373749616279877,55778.24200197173
3418,In0.081Co4Sb11.973,750,-0.00024834012897747117,3.0716422978082067,0.5008345644345873,32822.19227892367
4029,Fe2.5Ni1.5Sb12,750,2.1692038893084305e-06,6.460082879329902,3.3555864124026836e-05,61424.90658588332
4040,CoSb2.85Sn0.15,750,0.00011170495676452186,2.5366333295273837,0.18691026079085227,49029.99814824398
4039,CoSb2.9Sn0.1,750,0.00011652902741008369,2.7495838325239936,0.18716745510662508,47153.59424869926
4038,CoSb2.95Sn0.05,750,0.00012947929791940358,3.2407885929497304,0.2005695600033981,42717.44761129108
4037,CoSb2.975Sn0.025,750,0.00011580098964098037,3.3865178679820147,0.12755175744523514,37927.15074033244
4915,La0.68Ce0.22Fe3.6Co0.4Sb12,750,0.00016827668188321065,2.5150621364858528,0.9978497589254705,116373.06627939838
4036,CoSb2.99Sn0.01,750,0.00011697643027333733,3.6364420027041966,0.1046885208620747,33288.387604309944
4916,La0.68Ce0.22Fe3.5Co0.5Sb12,750,0.0001832064251247497,2.357664470491517,1.0948037047617234,101004.32237365792
4917,La0.68Ce0.22Fe3.4Co0.6Sb12,750,0.00019564036592167926,2.322130510120503,1.0366270340185506,84206.00476268024
4034,TlFe2.5Ni1.5Sb12,750,-6.648499211391691e-05,5.397480694329929,0.027128447817470758,41481.59816399255
4918,La0.68Ce0.22Fe3.2Co0.8Sb12,750,0.0002046558256053265,2.137020163520225,0.9952337290435695,66455.95392988325
4033,Tl0.8Fe2.5Ni1.5Sb12,750,-5.4590908304127086e-05,5.8775069122312145,0.025060163889039252,58970.33853081963
4031,Tl0.4Fe2.5Ni1.5Sb12,750,3.533454701858379e-05,4.992519403576908,0.011846785764012324,67823.68849316769
3362,Ba0.15Yb0.01Co4Sb12,750,-0.00019098979254225038,3.434304718907637,0.7737974526073914,102283.74932418832
4358,CeFe3.9Zn0.1Sb12,750,0.00014840721429202724,2.716073044717429,0.8466917177826389,138117.14561523538
4357,CeFe3.95Zn0.05Sb12 ,750,0.00014783987374467807,2.7885654672044344,0.8060721313748346,139573.28697666604
4356,CeFe4Sb12 ,750,0.00014375351405579068,2.767440448587591,0.7763364867732483,140959.5984003367
4332,Yb0.3Co4Sb12,750,-0.00018051452661463184,2.4074651861378182,1.136965215940528,113013.97509971069
3367,Ba0.11Yb0.08Co4Sb12,750,-0.00017616171802967444,2.3098187339365173,1.1345343099014964,117512.50529050476
4331,Yb0.3Co4Sb12,750,-0.000172290659360038,2.63410956663914,0.9554392883896092,117075.11188762012
4330,Yb0.2Co4Sb12,750,-0.00018960111497979344,2.3855086840591566,0.8899104600628269,83922.20525442543
3361,Ba0.03Yb0Co4Sb12,750,-0.00017590406759294237,3.7353342470511985,0.20321443559666647,33498.44887242609
4329,Yb0.2Co4Sb12,750,-0.00021013034698042738,2.1180561190725493,0.9948981271496504,67020.9239592027
4328,Yb0.1Co4Sb12,750,-0.00019468034932061716,2.4590283095801158,0.3322895329352252,31171.09823049516
4327,Yb0.1Co4Sb12,750,-0.00017816069330340532,2.585392082281321,0.18744529015555766,22876.066104111153
4359,CeFe3.8Zn0.2Sb12,750,0.00014563390715329087,2.8320630833087783,0.7882101626020851,142078.01233452302
4325,Ca0.1Ce0.15Co4Sb12,750,-0.00024094379833053677,2.3307847019538968,0.8928720498139531,52286.47747313247
4380,CaFe4Sb12,750,0.00011640230945601534,3.6960920829127564,0.521820157119999,192001.9686805652
4529,Mm0.9Fe3.5Co0.5Sb13,750,0.0001614382792640459,2.9395849661904805,0.8062656536407135,121712.94421591845
3363,Ba0.11Yb0.03Co4Sb12,750,-0.00017946398463020862,2.9944585436289,0.8273428403247084,106734.37888414632
4530,Mm0.9Fe3.5Co0.5Sb12,750,0.00016784376958304092,2.7103032779188814,0.8914207082972384,113659.78919846176
4367,CeFe3.8Ga0.2Sb12,750,0.00014422660267712092,2.819117426429513,0.7112705064318742,132853.61750711902
4531,Mm0.9Fe3.53Co0.5Sb12,750,0.00017167721059675454,2.621889956227561,0.9400887805285048,110759.47303117787
4366,CeFe3.9Ga0.1Sb12,750,0.00015063229482316031,2.7117708548492496,0.8033264393817243,130609.04143961328
4532,Mm0.9Fe3.56Co0.5Sb12,750,0.0001707690526190652,2.7704100401780254,0.86489877304351,110304.84048982617
3366,Ba0.08Yb0.09Co4Sb12,750,-0.00019055500272145205,2.3773380706642446,1.2582085787417447,116217.31806298766
4365,CeFe3.94Ga0.06Sb12,750,0.00014887000965331122,2.6694373464674093,0.7974706050783871,134566.86405129614
4533,Mm0.9Fe3.62Co0.5Sb12,750,0.00017251869850416838,2.8100787314473283,0.844658192351798,107063.94314253432
4534,Mm0.9Fe3.82Co0.5Sb12,750,0.00016686723077659986,3.0989255429319056,0.735958686549739,109400.96342903668
4364,CeFe3.97Ga0.03Sb12,750,0.00014288329892068942,2.7468366039858823,0.7594473728824995,134469.4676783715
4363,CeFe4Sb12,750,0.00014114983326324188,2.7753648515479226,0.7785630095252367,141542.43280985608
4528,Mm0.9Fe3.5Co0.5Sb12.5,750,0.00015995492288977238,2.954538047155583,0.7282464775837719,110694.1427539336
4589,Co4Sb11.3Te0.7,750,-0.00018943580857280748,3.743212408677569,0.7513228012576602,109613.22787948688
4590,Co4Sb11.3Te0.63Se0.07,750,-0.00020095125024143624,3.0646271645264007,0.9955254884348848,105679.67469199165
3359,K0.38Co4Sb12,750,-0.00019129661613105184,3.5593407739777434,0.9245661563573844,118382.06401620687
4591,Co4Sb11.3Te0.6Se0.1,750,-0.00020185226922502742,2.866432582979697,1.0293507003988278,99444.33274770432
3371,Yb0.2Co4Sb12,750,-0.00020560893949344504,2.154153555487443,0.988753317430942,68025.61570163732
4592,Co4Sb11.3Te0.58Se0.12,750,-0.00020920084925515677,2.7934576011150942,1.0576183731724926,93084.69609739412
3372,Yb0.2Co4Sb12.3,750,-0.0001983180760952108,2.10890694782302,1.2447462974026116,88189.07722176953
4593,Co4Sb11.3Te0.55Se0.15,750,-0.0002143910914239435,2.7015334795471944,1.0449396774104494,85893.12307675702
3373,Yb0.2Co4Sb12.6,750,-0.00018464664720327687,2.5522984292568838,1.0561237846671223,104403.59458452414
4594,Co4Sb11.3Te0.5Se0.2,750,-0.00022959581267518013,2.5531058580637884,0.9560496837148292,65577.88255813079
4579,Gd0.12Co4Sb12,750,-0.0002474859356754272,3.236027015914644,0.4717672548734687,34813.81877638706
4566,Co4Sb11.6Te0.4,750,-0.00020844299410210533,3.5104687955090217,0.9480181884333004,95727.61998545806
4567,Co4Sb11.5Te0.5,750,-0.00020150119731043647,3.4514011683701358,0.8646945340291546,101307.65513026777
4568,Co4Sb11.4Te0.6,750,-0.00019971347262511056,3.446039202563844,0.954645109312789,108419.9067350787
4569,Co4Sb11.5Te0.4S0.1,750,-0.00023263353743899253,2.8028682140514456,1.0221272781188178,69789.74811662654
4570,Co4Sb11.4Te0.5S0.1,750,-0.00021990094817175924,2.7787707611798087,1.0700002210853572,81982.49299622374
4571,Co4Sb11.3Te0.6S0.1,750,-0.00020547901626069605,2.8834465046165354,1.0153033389630808,96072.77406324439
4572,Co4Sb11.9S0.1,750,0.0001361232906822324,3.7322122450062656,0.1277546185725515,38977.77538066842
4578,Gd0.08Co4Sb12,750,-0.00025258275662226116,3.5315989460020636,0.378986449870113,28995.738109888636
3360,K0.45Co4Sb12,750,-0.0001741187710968916,3.5800663885168325,0.8468310007297704,118156.18233438447
4595,Co4Sb11.3Te0.4Se0.3,750,-0.0002458373676220349,2.4311127703887148,0.9346792087106536,53865.625179505485
4381,Ca0.75Ce0.25Fe4Sb12,750,0.00012573107877862676,3.376910791714689,0.5435896371336624,176029.20475449122
4526,Mm0.9Fe3.5Co0.5Sb11.5,750,0.00017433146467231385,2.6600306935717617,0.8551080107771145,98706.6550123668
4416,Ce0.3FeCo3Sb12,750,0.00013828962830619206,2.4476729759783,0.17510319021183404,31766.35696196607
4415,Ce0.6Fe2Co2Sb12,750,0.00017814293456690076,2.2546268636005005,0.5215495728834404,51983.56667519752
4414,Ce0.9Fe3CoSb12,750,0.00017387206129356082,2.4118613728021088,0.5910817472432399,65214.17694794829
4413,CeFe4Sb12,750,0.00014583385858130514,3.0361638865742626,0.6623803258353093,131963.5914679409
4412,Yb0.9Fe3CoSb12,750,0.00014280041611547276,3.047603327348486,0.6136380966959195,130087.97053860812
4411,Yb0.9Fe3CoSb12,750,0.0001274269799634706,3.2403675635040288,0.5458861199792344,152596.1412499838
4410,Yb0.9Fe3CoSb12 ,750,0.00012123574916243924,3.4285329878043838,0.3988608435786707,124621.87877351324
4409,In0.25Co2.5Fe1.5Sb12,750,0.00011771705366461955,3.0486113816798253,0.3487619966825312,98905.4781877367
4408,In0.25Co3FeSb12,750,0.0001416874541354285,2.45823672812788,0.4543511858711432,75559.23754533322
4417,YbFe4Sb12,750,0.00010639441557454698,4.546012864212848,0.345692230464438,190857.59188112168
4427,La0.4Co4Sb12,750,-0.00016313887834688522,4.00044917826675,0.25916121313024204,48711.57517143066
4429,Yb0.1Co4Sb12,750,-0.00021818639506473403,3.3474566050873507,0.4587864936229018,46038.064599884034
4430,Yb0.2Co4Sb12,750,-0.0002102834194403526,3.0497968197230185,0.9858876776608516,89851.85594500601
4426,La0.3Co4Sb12,750,-0.00013695223928432293,4.1937676390706615,0.2279086342975307,65618.93579922349
4431,Yb0.3Co4Sb12,750,-0.0001791013152527261,3.3324432155888797,0.9093099528436916,126846.81966745984
4425,La0.2Co4Sb12,750,-0.0001796140447604965,3.4926648909164135,0.3591886732162527,49478.84653786708
4432,Yb0.4Co4Sb12,750,-0.00017238910921124124,3.634761235295347,0.7990913217532031,132576.48089318868
4424,La0.1Co4Sb12,750,-0.00020291041546332243,3.699723830492778,0.3438055586475248,40976.717825144784
4433,Pr0.8Fe4Sb12,750,0.0001353962489995365,2.8775915109908565,0.6714349169254128,156830.175379169
4434,PrFe4Sb12,750,0.0001444795736203646,2.6353836191525337,0.7600374462260377,141468.9641706121
4422,Ce0.9Fe3CoSb12,750,0.0001737747761651183,2.421236696123295,0.5886087907592414,65760.6850087287
4421,La0.9Fe3CoSb12,750,0.00016766906256091298,2.4585374043654666,0.6301820940374309,76359.39934553942
4420,Yb0.9Fe3CoSb12,750,0.00013562198784973509,3.1560726493859166,0.5802880509759052,136714.13955862663
4419,CeFe4Sb12,750,0.00014238440192845722,2.9349253123797503,0.7029024870017551,139357.43417804714
4418,LaFe4Sb12,750,0.00013586711816275982,3.2911098161974013,0.5478389070508052,132844.52613508012
4527,Mm0.9Fe3.5Co0.5Sb12,750,0.0001682561675438132,2.721882644390856,0.8942009672603213,113073.52408465481
4407,Co3FeSb12,750,0.00012396952154825118,3.1285643209449665,0.3102307900438332,82976.94323981082
4384,CeFe4Sb12,750,0.00014161475581031332,2.9481943935042656,0.6794855799185061,136825.0764682735
4383,Ca0.25Ce0.75Fe4Sb12,750,0.00013045254542228357,3.0473600807712087,0.6333344966485139,149577.78396524236
4525,Mm0.9Fe3.5Co0.5Sb11,750,0.00016044362759350754,2.709176231909109,0.7609478213253177,101369.27397054
4454,La0.75Ce0.25Fe3.5Co0.5Sb12,750,0.00015401591264689043,2.6164277178241675,0.7617680480934954,116562.48607212404
4404,Co4Sb11.0Te0.7Sn0.3,750,-0.0002054440243966277,3.7743684069653463,0.4966418088515561,66837.0588425172
4455,La0.5Ce0.5Fe3.5Co0.5Sb12,750,0.00015582579660791018,2.767610983802914,0.6800951386689948,107602.7514679367
4405,Co4Sb11.0Te0.8Sn0.2,750,-0.00020716208631227,3.523469416504923,0.658990949694146,81017.20450281749
4456,La0.25Ce0.75Fe3.5Co0.5Sb12,750,0.00015872877085393671,2.6090742980495265,0.7284686135550096,104621.9787399209
4457,La0.75Ce0.25Fe3CoSb12,750,0.0001556267223904337,2.556170197914112,0.5879167322993064,87076.68580247386
4458,La0.5Ce0.5Fe3CoSb12,750,0.0001601859534053219,2.6200307929079267,0.5832963772186983,83255.97038830045
4459,La0.25Ce0.75Fe3CoSb12,750,0.00016423429924906972,2.5720607003454337,0.5821479830417632,77031.61363185692
4178,Yb0.8Fe3.5Ni0.5Sb12,750,0.00012985651836144646,3.5949304699762883,0.4746204513227341,136231.9929857524
3392,Ca0.05Co4Sb12,750,-0.0001849313036666369,3.3596326000810706,0.20876282881827826,27477.624796528227
3341,Ba0.3(Ir0.02Co0.98)4Sb12,750,-0.00015389814628244218,3.3112612143173363,0.6243095706962241,116326.16032956215
3393,Ca0.08Co4Sb12,750,-0.000174100336568279,3.185119468076259,0.2993842018275559,42804.182984204235
3395,Ca0.05Co4*Sb12,750,-0.00024052651931137824,3.0016071257037487,0.5030298459997863,33407.67351148976
4695,CoSb3,750,0.0001836841343029572,3.724852496517927,0.1256553764871389,20707.327819868988
3396,Ca0.1Co4*Sb12,750,-0.0002201809476176461,2.5091453656668032,0.4936256747665122,29804.372844966016
4694,Co3.8Ni0.2Sb11.6Te0.2Se0.2,750,-0.00023003546341276206,2.7069555232304525,0.8474433692996088,64748.10048318492
3343,Ba0.3(Ir0.11Co0.89)4Sb12,750,-0.00014152934453254265,3.0760839099283594,0.5152375606264714,105499.75217011117
4223,Ba0.22Co3.95Sb12 Ti0.18O0.37,750,-0.00017820448272718402,3.4472116429746897,1.09526132204346,178705.4825373089
4222,Ba0.21Co3.96Sb12 Ti0.10O0.19,750,-0.00016575623212840442,3.699994045862105,0.9202215015068564,194722.39202192906
3342,Ba0.3(Ir0.05Co0.95)4Sb12,750,-0.00015622845521995343,3.220992377423121,0.6576690042762797,115567.98861447607
4221,Ba0.21Co3.95Sb12Ti0.09O0.19,750,-0.00017291316619289768,3.2715118762083835,0.9902919953677786,170383.91322465538
4220,Ba0.3Co4Sb12,750,-0.0001687526456814884,3.8608258713545514,0.9405259840986956,202840.05729906648
4216,CoSb2.925Te0.075,750,-0.00022922486114671333,3.4028232220211443,0.7932195593603069,70411.12535996866
4219,CoSb2.85Te0.15,750,-0.0001994262411717917,3.4667403481050494,0.8617723750673071,100566.21045751414
4218,CoSb2.875Te0.125,750,-0.00020580356110193467,3.236897114786103,0.8690436077392081,88618.47820466197
4691,Co4Sb11.6Te0.2Se0.2,750,-0.00029225614855095866,2.6622743158690105,0.6802246132533514,30782.142245537925
4217,CoSb2.9Te0.1,750,-0.00022092905433122184,3.3702468488709285,0.8538750061101935,78951.2206870752
4692,Co3.95Ni0.05Sb11.6Te0.2Se0.2,750,-0.0002759208495334865,2.599955384003799,0.7424291900523894,37381.660747807684
4693,Co3.9Ni0.1Sb11.6Te0.2Se0.2,750,-0.0002639631822679622,2.5233539637480304,0.7726748353954676,41037.629244316864
3391,Ca0Co4Sb12,750,9.64156003340085e-05,4.541481656902116,0.027942217003766926,20952.737513147644
4202,Ba0.22Co3.95Sb12Ag0.09,750,-0.00016370008546942903,3.2382125288046537,0.8822258749942675,165074.7970520327
4732,Co4Sb11.7Te0.3+1%TiO2,750,-0.00022741317730472173,1.1659997372194797,0.597125072272305,20123.26259555026
4185,CoSb2.79Te0.16S0.05,750,-0.00021865125931997957,2.344960282090261,1.2153991374740605,79485.73338004059
4184,CoSb2.79Te0.16Se0.01S0.04,750,-0.00021419777954486308,2.4365720132920767,1.1300394988564522,82302.17991892678
4746,Co4Sb11.5Te0.5+0.25 vol%CNTs,750,-0.00019177176010135532,2.0249886996901743,0.9874058399677365,77944.27320692419
4181,CoSb2.79Te0.16Se0.05,750,-0.00020931632480754693,2.616114463136356,1.0684833661695041,87376.24529118948
4747,Co4Sb11.5Te0.5+0.25 vol%CNTs,750,-0.0001911209379771768,1.8684160529127958,1.1882953218372942,87903.90975850275
4183,CoSb2.79Te0.16Se0.025S0.025,750,-0.0002102548054938631,2.4753730361526785,1.129018878938238,84174.3483479138
4748,Co4Sb11.5Te0.5+0.25 vol%CNTs,750,-0.0001912166301774952,1.7192059704170233,1.2502417304800009,85161.84684031177
3339,Ba0.3(Ir0Co1)4Sb12,750,-0.0001499491411983861,3.5071278426348136,0.6297588301323178,130817.00727618288
4182,CoSb2.79Te0.16Se0.04S0.01,750,-0.0002110144231837897,2.49780478126772,1.1055677754784232,85340.55860627868
4180,YbFe3.5Ni0.5Sb12,750,0.00015168679701261666,3.135035477077092,0.6031720376470799,112046.34338996149
4179,Yb0.9Fe3.5Ni0.5Sb12,750,0.00013092942647556909,3.530920421569343,0.4827824947103766,132442.17628391224
4201,Ba0.21Co3.96Sb12Ag0.09,750,-0.00016920090329947433,3.086742183569416,0.9186879245899564,158148.41545789974
4731,Co4Sb11.7Te0.3+0.6%TiO2,750,-0.0002250363293015209,1.897857677791096,0.7390832186785057,40582.638594055534
4730,Co4Sb11.7Te0.3+0.3%TiO2,750,-0.00022506663410443267,2.856983730862142,0.5768625632374477,48095.57507930627
4729,Co4Sb11.7Te0.3,750,-0.00022167609696838487,2.6709292337142125,0.67213804155985,52786.53258426499
3340,Ba0.3(Ir0.01Co0.99)4Sb12,750,-0.00015994348853540994,3.3732461838084964,0.6990800367021561,123671.45993149409
4198,Yb0.3Co4Sb12,750,-0.00017886833798050873,3.1300915278913077,1.0533082212913336,139408.59797271516
4733,In0.2Yb0.1,750,-0.0001871466310724135,2.6324938125519792,0.6960170924724701,71829.09203601138
4734,In0.1Yb0.2,750,-0.00020046876833888905,2.3473256269294485,0.8670786446163716,70184.16665510632
4197,Yb0.3Co4Sb12,750,-0.0002033792781752711,3.088317277939536,0.9764456800400568,100363.98017669194
4735,In0.1Yb0.1La0.1,750,-0.00021050437094776036,2.6208383027331394,0.8500436898031616,68957.97705499711
4196,Yb0.3Co4Sb12,750,-0.0001810674675443245,3.123517914302317,1.1696805416567653,151808.16810778837
4736,Yb0.2La0.1,750,-0.0001938972443193248,2.8097511278377643,0.5646108699808086,59617.901569828166
4193,Tl0.7Fe1.5Co2.5Sb12,750,0.00011227208098962043,2.671785866054736,0.2668286521903043,78662.75369741068
4192,Tl0.6Fe1.5Co2.5Sb12,750,9.665619465985805e-05,2.733027873623178,0.29254481262173154,111270.10870868368
4191,Tl0.5Fe1.5Co2.5Sb12,750,9.7948933314508e-05,2.815594129469013,0.2910176045334225,117810.54498142297
4190,Tl0.4Fe1.5Co2.5Sb12,750,9.98937662653278e-05,2.5834875236058648,0.3005907580652131,104433.64241638783
4189,Tl0.2Fe1.5Co2.5Sb12,750,8.814587047511635e-05,3.0076878425238864,0.1982676834788704,108906.41479577027
4188,Fe1.5Co2.5Sb12,750,7.551920116233364e-05,3.839288628297736,0.11382237045983615,104275.701212881
4596,Co4Sb11.9Se0.1,750,-0.00019529186533648218,3.8195085842735215,0.13619906014487854,17586.7854958115
4226,Yb0.2Co3.975Ni0.025Sb12,750,-0.0002503495119834401,2.9612947975325445,0.8706043736346254,59477.65425678326
4270,Yb0.70Fe2.98Ni1.02Sb12,750,0.00017038949835451018,3.4040781031832634,0.4727964593949488,76019.66174584652
4269,Yb0.77Fe2.99Ni1.01Sb12,750,0.0001733232731667783,2.9813437675475374,0.5821912620988794,66332.39652466952
3382,Tl0.05Co4Sb12,750,-0.00020663879823805065,4.145287581551202,0.25014123912261965,36820.379822089846
4267,Yb0.89Fe2.98Ni1.02Sb12,750,0.00017019112757441583,2.9475250237009503,0.4065180507152255,45758.833053240916
4265,Nd0.61Fe2.98Ni1.02Sb12,750,0.00017176163204467393,2.7090350255732902,0.38672514009524384,41443.7802849466
4264,Ba0.96Fe3.0Ni1.0Sb12,750,0.00017853966047739453,3.220973946806056,0.24045390402678615,36085.72086964518
4263,Yb0.30Co2.9Fe0.8Sb9As3.1,750,9.76308535950424e-05,2.5572066080226725,0.1380045146745124,56760.65700407888
4262,Yb0.23Co2.8Fe1.0Sb9As2.9,750,8.825099327268073e-05,2.6301915714025093,0.11358034902203445,56461.076584711984
4261,Yb0.13Co3.0Fe1.0Sb9As2.9,750,0.00010202110461648306,2.7376430181557607,0.14685722033619908,55634.95020736723
4260,Ba0.16Yb0.14Co2.9Fe1.0Sb12,750,0.00013694375077096522,2.1277829707835965,0.4851610244051721,79002.29368824801
4597,Co4Sb11.8Se0.2,750,-0.0002345981360672672,3.3987508170806557,0.20049401698825287,17232.769438317584
4598,Co4Sb11.7Se0.3,750,-0.00024104882144183082,3.1363303731403924,0.2333661752463101,18049.433951002902
3376,Yb0.3Co4Sb12.3,750,-0.000208543860070282,2.5938441282715083,1.2605890379577158,100777.13255075189
4599,Yb0.08Ba0.09Co4Sb12.12,750,-0.0002135002278775025,3.3092382549285984,1.0466492785575543,99583.07394374188
4600,Yb0.08Ba0.09Co4Sb12.12,750,-0.0002076520887082104,3.2978040358618546,1.227482748921105,106451.19699645351
3358,K0.22Co4Sb12,750,-0.00017778002940689686,3.758365443256317,0.4001487074661141,61836.370171645656
3377,Yb0.3Co4Sb12.6,750,-0.00019266469736683192,2.739414011626729,1.0751804208152276,107244.4598339586
3357,K0.09Co4Sb12,750,-0.00021581381092463493,3.7321246088304743,0.3495007993666552,36260.27601269767
3356,K0Co4Sb12,750,0.00012355021335425174,4.073875310171015,0.087881588801491,31158.87826987746
4276,Co0.91Ni0.09Sb3,750,-0.00018407831522627825,2.7549176123090886,0.6547451619610389,72264.2147457471
4275,Co0.94Ni0.06Sb3,750,-0.00021196356324593683,3.204793352845722,0.6086347871297147,60098.99998358238
4274,Co0.96Ni0.04Sb3,750,-0.00024712379972668025,3.3337052385892414,0.5579255574604481,40522.14065471027
4273,Co0.99Ni0.01Sb3,750,-0.00020899337490757412,3.8970544639488085,0.2074740963981716,21944.020970992868
4227,Yb0.2Co3.95Ni0.05Sb12,750,-0.0002455079450501452,2.91105852337257,1.0672558988046448,73996.12238539025
3350,Sr0.21Yb0.03Co4Sb12.12,750,-0.00017380929784074166,3.6121844303176864,1.1223980510904326,179874.87807415435
3349,Sr0.16Yb0.03Co4Sb11.82,750,-0.00018372550941971185,3.44971248903566,1.1445174797699824,156297.03734749992
3348,Sr0.21Co4Sb12.25,750,-0.00019049614230897275,3.6371535321960087,0.9360167277917324,124618.81848567462
4235,CoSb3+2wt%Al2O3,750,0.00014231461656478132,3.61566925990197,0.10816437469238126,27749.179999580367
4234,CoSb3+1wt%Al2O3,750,0.00013967138507957626,3.698090874571839,0.09836393692055516,28812.139772544757
