Repository: starrydata/starrydata_datasets

> [!NOTE]
> **The duplicated `sample_id` issue was fixed on 2026-09-08**
>
> Datasets published between **2026-04-01 and 2026-09-08** contain duplicated
> `sample_id` values: the same `sample_id` can refer to samples belonging to
> **different papers**. Joining tables on `sample_id` alone mixes data from
> unrelated papers.

# starrydata_datasets

Daily per-project splits of the [Starrydata2](https://starrydata.nims.go.jp/) dataset, with a browsable download page at **https://starrydata.github.io/starrydata_datasets/**.

Historically this repository also hosted the raw CSVs (from 2019/7/11 until 2022/12/22); those older archives are still available via git tags.

File: datasets/20190711/20190711_preprocessing_interpolated_data.csv (part 71 of 94)
sampleid,composition,Temperature,Seebeck coefficient,Thermal conductivity,ZT,Electrical conductivity
4233,CoSb3+0.6wt%Al2O3,750,0.00014082613568914732,3.7621248910503606,0.10268340612324817,29937.31493507543
4232,CoSb3,750,0.00013671363279835381,3.894688761815168,0.10204431029248456,30888.36386735465
4228,Yb0.2Co3.875Ni0.125Sb12,750,-0.00020592500479029303,2.980842485006068,0.8157839495374306,76136.69634442653
4259,Ba0.17Yb0.10Co2.8Fe0.9Sb12,750,0.00013116046376907266,2.265667226443271,0.4976607688444876,94278.72018524668
4258,Ba0.13Yb0.06Co2.8Fe1.0Sb12,750,0.00010828021758654641,2.9446493110341168,0.3316923682798644,113433.51630386715
4090,Dy0.09Fe0.43Co3.57Sb12.22,750,0.00015833648899577806,2.6964055200117705,0.3631598714189709,55756.848351844026
5292,Ca0.35Ce0.35Nd0.35Fe3.2Co0.8Sb12,750,0.00018006900173721631,2.3103351597739596,0.998175151762445,92584.44147658418
5293,Ca0.35Ce0.35Nd0.35Fe3.65Co0.35Sb12,750,0.00015803832149230957,2.7352653625039536,0.938794315760932,135089.77891076796
5291,Ca0.35Ce0.35Nd0.35Fe3.5CoSb12,750,0.0001878493546048893,2.1755726579443686,0.9079389525515501,72326.86627403946
3456,Yb0.8Fe3CoSb12,750,0.0001308096428570317,3.420346991327172,0.5399203788778595,147609.45074166992
5290,Ca0.4Ce0.35Nd0.35Fe3.5Co0.5Sb12,750,0.00017128984037840058,2.484493785853784,0.9861130035054209,105818.3899802208
5289,Ca0.35Ce0.35Nd0.35Fe3.5Co0.5Sb12,750,0.00016798459057039536,2.392265650291434,1.1015210134964009,120058.89132819172
3455,Yb0.6Fe2Co2Sb12,750,0.00013481112580005164,2.366109202860933,0.5819837570967874,101824.85090075736
5288,Ca0.25Ce0.35Nd0.35Fe3.5Co0.5Sb12,750,0.0001620553633074632,2.6163166534191435,0.9640843338269742,124187.88350625755
3454,Yb0.4FeCo3Sb12,750,0.00015831196545252154,2.094630114250962,0.4931117646423822,55245.71608223399
5272,CoSb3+2wt.%ZnO,750,0.00012812378718009786,3.4224687466223376,0.0980879176282798,30537.61280307492
5294,Yb0.3Co4Sb12,750,-0.0001801697177859849,3.2100956674207914,1.132200567832876,146929.3115228291
5295,Yb0.3Co4Sb12,750,-0.00017881307305008621,3.139971094657352,1.1541756308794322,148467.47933934393
5296,Yb0.3Co4Sb12,750,-0.0001804532981686272,3.183695210954895,1.1769766578779028,151993.75396706365
5257,CoSb3,750,0.00015042996720512355,3.889534741684304,0.025430814108996117,5828.112593030761
5256,CoSb3,750,0.0001538226350585692,4.27940454526872,0.02683224568803479,6470.511427893831
3909,Sr0.12Co4Sb12,750,-0.00019633312911795245,3.4512996264111835,0.5188255223923204,63203.8631866737
5255,MmyFe3CoSb12,750,0.00018169181310676908,2.2934269600966437,1.1501004073753751,108864.06588502279
5254,MmyFe3CoSb12,750,0.00019303113307029182,2.030431160036816,1.2322145884261535,91816.14116121977
3910,Sr0.17Co4Sb12,750,-0.00019434443603439795,3.4520275405179763,0.662235317964225,81566.53096388374
5253,MmyFe4Sb12,750,0.00014396488171496876,3.6406680063062224,0.6516872159672763,152907.3501161252
3911,Sr0.22Co4Sb12,750,-0.0001776501727093415,3.422728144890982,0.6973132992577589,110609.50654537287
3912,Sr0.28Co4Sb12,750,-0.00016424522543759455,3.5183065663321638,0.7639269606839046,139809.46743415482
5258,CoSb3,750,0.00014540279048261035,4.025948007838863,0.02195365767767244,5574.017192942107
5251,MmFe4Sb12,750,0.00013337287006670305,4.297806342349404,0.4684981328040098,150924.04956184037
5259,CoSb3,750,0.00014180755313266292,3.688620237816409,0.023606075109381786,5773.3480382825155
3901,La0.2FeCo3Sb12,750,0.00012530975079544165,2.261457152398748,0.4753550864254247,86091.00606079907
3902,Ce0.1La0.1FeCo3Sb12 ,750,0.00013083561072526232,1.9785901498289284,0.5128138708508859,72372.59934485314
3905,Ce0.1La0.2FeCo3Sb12,750,0.00014773967789400558,1.7102267917181944,0.6357323021373116,55442.089191509374
5260,CoSb3,750,0.00013148671772155807,3.669583490234425,0.019497125917135896,5517.754043468952
3249,Pr0.02856Nd0.57144Fe3CoSb12,750,0.00017898112231274008,2.591157756153301,1.0477424114866842,111771.65164436432
3466,Ga0Co4Sb11.7Te0.3,750,-0.00025298554572912997,4.385752132564945,0.3346667794220409,30398.837070455626
5391,(Ir-Rh)Sb3,750,7.552866363418321e-05,5.178693545755955,0.1277293062635278,154605.842179249
5387,NdFe4Sb12,750,0.00014706210168542418,2.8065253923865754,0.8465282981585135,147229.1041602857
5385,CeFe4Sb12,750,0.0001506901332041814,2.9424147906272538,0.8316392103575113,148895.69389629713
5384,LaFe4Sb12,750,0.00015010536099022883,3.2169256371190316,0.729991232575586,143754.58540290472
5383,BaFe4Sb12,750,0.00011542178190567048,4.257586510455703,0.4522871954370093,198261.4107821036
5382,SrFe4Sb12,750,0.0001202853587318988,4.359017511150684,0.532321348213176,212992.53337495352
5381,CaFe4SB12,750,0.00012153180288261316,4.0268858341957845,0.5466806779647675,204999.2503885804
5375,Gd0.07Fe0.51Co3.49Sb12,750,0.00018163412425873532,2.060322921283857,0.43714465478298464,39664.71492049543
5380,Gd0.41Fe1.48Co2.52Sb12,750,0.00019094514816291887,1.8964347207152903,0.8348445458985512,58459.308285046594
3238,Fe0.2Co3.8Sb11.5Te0.5,750,-0.00024584230656065953,2.910727562519438,0.9746770170685436,61168.34907344048
5379,Gd0.36Fe1.44Co2.56Sb12,750,0.0001658091450314672,1.9587027073112877,0.7198537949497872,69853.16658736805
5378,Gd0.28Fe1.48Co2.52Sb12,750,0.00016142206824761824,2.0641842745582992,0.7131764801145144,77329.15186735468
3472,Yb0.17La0.68Fe2.7Co1.3Sb12,750,0.0001856088972937637,2.1635760171558758,0.8760895508581831,73017.19529640044
5426,In0.3Co4Sb12.2,750,-0.0002327027127258855,3.7660962376102964,0.3207648728853858,29481.0305276043
5425,In0.3Co4Sb12.15,750,-0.00024197756902052592,3.764815923139104,0.428787163983915,35956.97656120938
3471,Yb0.09La0.76Fe2.7Co1.3Sb12,750,0.00019924370092672542,2.135570600035437,0.8723925519031087,61650.077020696976
5424,In0.3Co4Sb12.1,750,-0.000247849708260956,3.2939212851092847,0.6196363900395152,44613.786013899415
5423, In0.3Co4Sb12.05,750,-0.00024326620312545294,2.9839875662846076,0.8849297100345397,59333.082714937686
3470,Yb0La0.85Fe2.7Co1.3Sb12,750,0.00020387860753896136,2.2189513711181448,0.6425757306764778,45029.778059144344
5422,In0.3Co4Sb12,750,-0.00022760006201003754,2.8610882068976817,1.107466172520618,81849.55995496441
3469,Ga0.3Co4Sb11.7Te0.3,750,-0.00023602137404143432,3.300850119975337,0.5749754038786992,45743.50873721544
5408,Nd0.6Fe2Co2Sb11Ge,750,0.00012979017823522526,2.4260227591748498,0.3160495813239342,68087.78337736955
3236,Fe0.2Co3.8Sb11.5Te0.5,750,-0.00025238200912553897,2.9293908432521256,0.949412793673524,58055.02731982085
5406,Nd0.6Fe2Co2Sb11.7Ge0.3,750,0.00020326108094567596,1.0592574506322252,1.0658689270812751,40372.74325515043
5405,Nd0.6Fe2Co2Sb11.85Ge0.15,750,0.00020761846253245119,1.4173834659544204,0.8960544340070611,43172.37936576041
3468,Ga0.2Co4Sb11.7Te0.3,750,-0.0002414115043398264,3.358291078722256,0.5760547442817531,43795.893360764
5404,Nd0.6Fe2Co2Sb12,750,0.00017804237304059673,2.1207568516716884,0.7149595406356197,61337.968371410156
3467,Ga0.1Co4Sb11.7Te0.3,750,-0.0002483692376619787,3.70912413207689,0.5168624154796104,40409.913102285966
5407,Nd0.6Fe2Co2Sb11.5Ge0.5,750,0.00018329066839544773,2.170575759505432,0.6125692810417411,59343.9549014971
5377,Gd0.25Fe0.98Co3.02Sb12,750,0.0001947498676501038,1.8499193937469636,0.6266718583007271,41939.596641680415
5376,Gd0.17Fe1.03Co2.97Sb12,750,0.0001653802128618308,2.0831463196804614,0.5996544535735648,63636.652972068776
5357,Ca0.2Co4Sb12.46,750,-0.00018230875664146856,3.3515043783034075,0.35438457561186393,55652.451425275125
5355,Ca0.05Co4Sb12.43,750,-0.00020649175036905292,3.0738031616291805,0.22309654670630932,25405.39620036024
5354,Co4Sb12.24,750,0.00012403277256516754,3.7161306994524654,0.05736605095500145,19891.50909422732
5334,Ba0.3Ni0.05Co3.95Sb12,750,-0.00018022898450264442,3.5982826515181583,1.0350534269424263,159835.70276519904
5332,Ba0.3Co4Sb12,750,-0.00020223313356149692,3.9932644843630376,0.6018693692907728,83129.69212433086
5333,Ba0.3Ni0.02Co3.98Sb12,750,-0.00018861547823702704,3.748974851221917,0.8401944459439041,128603.61127301706
3457,YbFe4Sb12,750,0.0001250384277951609,4.208960639557197,0.5597279201966998,208251.14540066785
5374,In0.23Co4Sb11.79,750,-0.00023846052317305971,2.927894116068793,0.8442605028854326,57783.45464287727
5373,Ba0.04In0.22Co4Sb11.83,750,-0.000236552458933243,2.9100499181467137,0.9004552790334069,62055.57748093335
5372,Ba0.09In0.17Co4Sb11.74,750,-0.00021902642816976482,2.887971888300734,0.9820127641249078,79337.12174537197
5371,Ba0.13In0.14Co4Sb11.75 ,750,-0.0002139821613835089,3.0778136227190074,1.1576906082916567,103395.9468594458
5370,Ba0.17In0.08Co4Sb11.82,750,-0.00022406161644700684,2.967357816109056,0.8458931944422512,66342.73516335776
5369,Ba0.23In0.04Co4Sb11.75 ,750,-0.0002130326802957899,3.4064225499480165,0.8928185970142059,89322.81216357519
3239,Fe0.2Co3.8Sb11.5Te0.5,750,-0.00025917502078505244,2.5621528797895934,1.1452062718850566,61893.82264858303
5368,Ba0.27Co4Sb11.84 ,750,-0.00019313430942371918,4.173417510800666,0.7303340630577704,107590.24359138428
5236,CoSb2.8Sn0.03Te0.97,750,-0.00022069424302273335,2.944812819261972,0.9399476628745712,76833.55722479304
3929,CoSb3,750,7.419911883534757e-05,4.615249801785665,0.07821241267884399,86703.9685468683
3948,Ba0.25Co4Sb12.07,750,-0.00016812869415762719,2.9173558256096843,0.8179424355283237,117696.8730434669
3269,Pr0.02856Nd0.57144Fe3CoSb12,750,0.0001772190018632583,1.8949803577906719,1.221040828042451,98638.87865762695
3925,CoSb3,750,7.587158649303755e-05,3.0708232983254344,0.08012168882691173,55711.17366961099
3928,CoSb3,750,7.89305538827815e-05,3.051080581858604,0.09481050241163748,59628.96859729797
3271,Pr0.02856Nd0.57144Fe3CoSb12,750,0.00017837249715799044,1.9595520886278592,1.1360050049397827,88510.73372235133
3946,Ba0.33Co4Sb12.82,750,-0.0001546809599888692,1.7837179935216332,0.2564093807987354,22946.140986917217
5235,CoSb2.8Sn0.01Te0.99,750,-0.0002146481430286288,2.8348878825693755,1.0326896485071744,85796.69967894121
5234,CoSb2.8Sn0.005Te0.195,750,-0.0002099038955561512,2.7884662860872327,1.1087679518037583,93207.99593974496
3272,Pr0.02856Nd0.57144Fe3CoSb12,750,0.0001698537874830526,1.7652578155034317,1.1365445953820164,91504.28749453367
3268,Pr0.02856Nd0.57144Fe3CoSb12,750,0.00017872016720829552,2.407962806285134,1.0002781496620998,100150.25015635473
3945,Ba0.24Co4Sb12.87,750,-0.000143358735103865,1.936471193601032,0.21389565639940286,24235.06706312217
3927,CoSb3,750,7.223865922099688e-05,4.708888572539305,0.11308207779959277,133740.03751126394
3926,CoSb3,750,7.38385028001688e-05,4.4669528612960185,0.09660402532965452,102742.2482034082
3947,Ba0.23Co4Sb12.16,750,-0.00016398526123387406,3.2071476405677988,0.7329171476366003,119410.779628794
3943,Ba0.33Co4Sb12.16,750,-0.0001829473367665156,3.457766276733484,1.064021576076171,141907.31153838962
5179,Nd0.052Co4Sb12,750,-0.00021386721178929044,2.8813659111255063,0.30623088525908315,27998.11275370438
3944,Ba0.20Co4Sb12.97,750,-0.00016985549289791978,2.3923578216725154,0.4879647265903659,51867.80241122052
3930,CoSb3,750,7.712094690040743e-05,4.6388005048249275,0.0987648597883144,101535.88356600236
3942,Ba0.44Co4Sb12.13,750,-0.0001674348301741342,3.7380759850498175,0.7687680403639425,138784.17615589628
4258,Ba0.13Yb0.06Co2.8Fe1.0Sb12,800,0.00011143489736600757,2.9206474080490423,0.3668983685045749,109553.82635908127
4263,Yb0.30Co2.9Fe0.8Sb9As3.1,800,9.749519081408853e-05,2.531640324295246,0.15630195514211895,54560.350833730605
5333,Ba0.3Ni0.02Co3.98Sb12,800,-0.00019289994333527232,3.6553124911129586,1.0144489604865992,124566.28855348936
4261,Yb0.13Co3.0Fe1.0Sb9As2.9,800,0.00011165843621566248,2.7143339646187963,0.16657688566984058,53517.39003642916
4273,Co0.99Ni0.01Sb3,800,-0.00019003280740397958,3.8403392406991976,0.20572077996583407,23001.663661805716
3734,Ba0.27Yb0.17Fe0.37Co3.67Sb12,800,-0.00017790567368272274,2.9675010610500085,1.2467415915570683,144383.74735262495
4260,Ba0.16Yb0.14Co2.9Fe1.0Sb12,800,0.00014478797319514923,2.111932459823008,0.5382147415526293,78075.87272262626
4259,Ba0.17Yb0.10Co2.8Fe0.9Sb12,800,0.00013880142282348258,2.247562087326915,0.5528970342755363,93092.26070727472
3944,Ba0.20Co4Sb12.97,800,-0.00016781509975243578,2.4222746421856165,0.5242444746272942,53430.491082297995
5496,Yb0.3Ca0.1Al0.1Ga0.1In0.1Co3.75Fe0.25Sb12,800,0.00017824949958058115,2.895550438126871,0.7002980481250192,79718.55589337657
4274,Co0.96Ni0.04Sb3,800,-0.00024740323063040495,3.2779766655442346,0.5986713992925665,41164.37346577687
3372,Yb0.2Co4Sb12.3,800,-0.00019948483277072856,2.256250369925536,1.2603309894520616,87650.20367243965
5497,Yb0.3Ca0.1Al0.1Ga0.1In0.1Co3.75Fe0.25Sb12,800,0.00019410810068823785,2.8814695245475668,0.7484218639697849,71393.37679595545
4275,Co0.94Ni0.06Sb3,800,-0.00021831392382060176,3.1603364444056266,0.6644459489496556,60424.250369485315
4276,Co0.91Ni0.09Sb3,800,-0.00019139498226907142,2.7315085622436484,0.7203054279171708,72474.68433595437
3945,Ba0.24Co4Sb12.87,800,-0.0001420639789420905,1.9836090863790417,0.24817916375919385,26387.822413934333
3146,Ba0.3In0.2Co4Sb12,800,-0.00021556729602276997,2.9004737843848765,1.7012502952740496,132733.76787527755
5495,Yb0.3Ca0.1Al0.1Ga0.1In0.1Co3.75Fe0.25Sb12,800,0.00018382778626772656,2.904070474260553,0.7630308353135362,82486.73408182428
3991,Ga0.995Zn0.005Sb,800,0.00016104345976188314,7.276066703339557,0.1811738251384424,72770.31320246517
3341,Ba0.3(Ir0.02Co0.98)4Sb12,800,-0.0001545129955969346,3.3163138275217787,0.6628124034686831,113723.7217315368
3342,Ba0.3(Ir0.05Co0.95)4Sb12,800,-0.00015599692846281966,3.2265125037117715,0.6790301631721726,111721.60110794277
4221,Ba0.21Co3.95Sb12Ti0.09O0.19,800,-0.0001795325618248741,3.3384266748790643,1.0710836567270556,153623.53493371143
3249,Pr0.02856Nd0.57144Fe3CoSb12,800,0.00018025450693433435,2.616453322021215,1.1121365923692643,108097.39722206078
4216,CoSb2.925Te0.075,800,-0.00023558615714447382,3.1930291730090463,0.8647042920685888,66425.3917068166
4218,CoSb2.875Te0.125,800,-0.0002128253796864104,3.122238844254203,0.9498028759499889,84201.75026308173
4217,CoSb2.9Te0.1,800,-0.0002277564180711437,3.2496507191765733,0.9301581533427388,74864.14161982173
4219,CoSb2.85Te0.15,800,-0.0002067836623018208,3.341931114999113,0.9443304855763299,95533.46729197774
4733,In0.2Yb0.1,800,-0.00019342832911701152,2.637437483665702,0.7515523467186559,69179.59478376337
4197,Yb0.3Co4Sb12,800,-0.0002092603647122387,3.0525220550637893,1.0509330406563206,94130.2826458438
4734,In0.1Yb0.2,800,-0.000206862503176803,2.351020877845495,0.9389665939237786,68260.01622151607
4735,In0.1Yb0.1La0.1,800,-0.00021648247372159596,2.625771512346493,0.9142963627984514,66522.95914483178
4198,Yb0.3Co4Sb12,800,-0.00018494463875574587,3.1201191130587795,1.1389984278952752,131946.49279867366
4196,Yb0.3Co4Sb12,800,-0.0001873065899378671,3.104157586509284,1.2636760140688066,142259.79430530756
4736,Yb0.2La0.1,800,-0.00019920600974925477,2.8044905715242208,0.6188847979914429,60848.12828261733
3942,Ba0.44Co4Sb12.13,800,-0.0001713008073085656,3.7362810020556134,0.8407356277251186,129063.08145884852
4729,Co4Sb11.7Te0.3,800,-0.00022556039079309038,2.565854218223372,0.7245092925310704,51693.36319814624
4200,Ba0.21Co3.95Sb12,800,-0.00016852948075591536,4.014648984721892,0.7524347742721715,118234.68884544716
4731,Co4Sb11.7Te0.3+0.6%TiO2,800,-0.0002296281931848937,1.7787652702030534,0.7995548303386453,39504.85401923383
4730,Co4Sb11.7Te0.3+0.3%TiO2,800,-0.00022999050024151118,2.7307743147242816,0.625491342911776,47188.02710213421
3992,Ga0.99Zn0.01Sb,800,0.00014311931249197678,7.3479544818097065,0.18528156629923806,90969.81069122127
3351,Sr0.11Ba0.18Co4Sb12.09,800,-0.0001615502247364965,3.920211548655853,1.1078849302628706,200571.67889954612
3733,Ba0.32Yb0.1Fe0.37Co3.67Sb12,800,-0.00017170037427059043,3.2046495336397505,1.1211519897445377,149609.92336696392
3943,Ba0.33Co4Sb12.16,800,-0.0001918943589504148,3.4691701797213863,1.204427097511353,131405.1684347337
3350,Sr0.21Yb0.03Co4Sb12.12,800,-0.00017879273264037544,3.641850227941456,1.2008047362527596,164747.5597554333
4232,CoSb3,800,0.00013231327935108686,3.3572696609530794,0.12337382965168014,29574.15997983372
3343,Ba0.3(Ir0.11Co0.89)4Sb12,800,-0.0001423419055266368,3.0999982694740735,0.5400946619405653,103294.16719110252
3990,Ga0.998Zn0.002Sb,800,0.00022381046544888312,7.081708088231551,0.1909360371691416,38308.61075632245
3349,Sr0.16Yb0.03Co4Sb11.82,800,-0.00018659165411578641,3.511517362370242,1.2060282483927462,143116.87959300153
3989,Ga0.999Zn0.001Sb,800,0.0002577069096396938,7.278051531054324,0.15352660479570632,23901.16603092517
3348,Sr0.21Co4Sb12.25,800,-0.000191719849586641,3.6995935463046177,0.9769575318474388,114326.40009278627
3754,CoSb2.8Te0.15Se0.05,800,-0.00023107525732237222,2.6617362242245184,1.2225036444591335,77830.30546426699
4454,La0.75Ce0.25Fe3.5Co0.5Sb12,800,0.00015682319098088069,2.635633549975552,0.8286787278114953,110428.93809527703
4407,Co3FeSb12,800,0.00013069522753922475,3.1370575723130867,0.3429686050883895,80662.15261753844
4408,In0.25Co3FeSb12,800,0.00014288978934480918,2.523606286634716,0.494760190486955,73974.6428119997
4409,In0.25Co2.5Fe1.5Sb12,800,0.00012282541306323777,3.1168003603306484,0.37915922441073147,95625.94533061764
4411,Yb0.9Fe3CoSb12,800,0.00013218891142963631,3.289123226006852,0.5888122787226051,147073.61920526167
4455,La0.5Ce0.5Fe3.5Co0.5Sb12,800,0.00016279425429854206,2.789532637502344,0.7362490121506802,101687.38099619301
4410,Yb0.9Fe3CoSb12 ,800,0.00012289943515485292,3.4852985376247,0.4290301562808797,120415.02016774875
3948,Ba0.25Co4Sb12.07,800,-0.00017963896956585518,2.91693888786547,0.9680684915649159,109030.90499150443
4456,La0.25Ce0.75Fe3.5Co0.5Sb12,800,0.00016566176703905713,2.644448777187548,0.7891624858093154,99025.89748635277
3964,In0.1Yb0.2Co4Sb12,800,-0.0002060013303091777,3.30351805693452,0.7883471607660875,85534.53777572808
4457,La0.75Ce0.25Fe3CoSb12,800,0.0001616617210598394,2.5970948689313724,0.6329540019859304,83053.7804160526
4458,La0.5Ce0.5Fe3CoSb12,800,0.00016672216016849414,2.661864517979828,0.627921366071042,79233.23646410884
4459,La0.25Ce0.75Fe3CoSb12,800,0.00017055012123179256,2.6211338301579006,0.6255019886270339,73537.55480137642
4420,Yb0.9Fe3CoSb12,800,0.0001407353116260933,3.212594636177165,0.6261612147046046,131943.57585125032
5422,In0.3Co4Sb12,800,-0.00023468304584439595,2.8182494268893588,1.187149037289103,75314.70086113097
4421,La0.9Fe3CoSb12,800,0.0001738868407220046,2.4750919806664666,0.6793197097801138,72846.55446760081
4422,Ce0.9Fe3CoSb12,800,0.00018025163651847064,2.4632312140637445,0.6344607360617479,63954.999455182595
4434,PrFe4Sb12,800,0.00015086063803807675,2.7321976771071093,0.8244243130153572,132559.76693979866
5423, In0.3Co4Sb12.05,800,-0.00024692173145421853,2.9522843504253653,0.927345259307634,54315.27390372138
4433,Pr0.8Fe4Sb12,800,0.00014103370161647528,2.992458068435944,0.7258442147513162,148201.4119815764
5424,In0.3Co4Sb12.1,800,-0.0002496652256400265,3.2525246419029665,0.6431214520646421,41434.16765969627
4427,La0.4Co4Sb12,800,-0.00016428918385735032,3.922522450667238,0.2770489420764085,47165.773159080745
4429,Yb0.1Co4Sb12,800,-0.00021890702341034122,3.3348393723743506,0.4960718833925429,48074.5293747333
4426,La0.3Co4Sb12,800,-0.00013869861695670578,4.131000108871137,0.24329250018798676,63397.561989623675
5426,In0.3Co4Sb12.2,800,-0.00022780569476633052,3.705893553956904,0.3229385137858066,27778.32969347723
4431,Yb0.3Co4Sb12,800,-0.0001843698724762772,3.3238649576272565,0.9759625315237574,118521.01287893872
4425,La0.2Co4Sb12,800,-0.00018150885306042944,3.422252704807238,0.3839363505104187,47699.66241976208
5425,In0.3Co4Sb12.15,800,-0.00024084832231164365,3.703960107392105,0.4381956191679417,32989.9662334972
4432,Yb0.4Co4Sb12,800,-0.00017806094418103152,3.6279439430746954,0.8592642580596666,124607.66434940869
4424,La0.1Co4Sb12,800,-0.000202468645810942,3.607976877073823,0.3672485084378255,40808.91070446189
4430,Yb0.2Co4Sb12,800,-0.0002157922193436707,2.950432303358528,1.0648583769604716,82972.44025201278
4412,Yb0.9Fe3CoSb12,800,0.00014567443803807482,3.104116019137908,0.6618659780363839,125082.96670136377
4413,CeFe4Sb12,800,0.00015261303798504877,3.065325645979398,0.721370246055914,126022.33027973975
4414,Ce0.9Fe3CoSb12,800,0.00018039277004065345,2.4549246924836203,0.6374743767293379,63235.47561312754
3131,Ba0.27Ce0.04Co4sb12.02,800,-0.00015324338553641641,4.291749039469788,1.045484098180158,211613.09636684702
4415,Ce0.6Fe2Co2Sb12,800,0.00018308262830358835,2.302247234597836,0.5602482497736929,51775.58103742918
3130,Ba0.18ce0.05Co4Sb12.02,800,-0.00017170937227989138,3.7366390593161496,1.2048168954018854,174646.8023933301
4418,LaFe4Sb12,800,0.00014178330251292037,3.3140766893403337,0.5950616542405788,126246.72505494065
4419,CeFe4Sb12,800,0.00014869778146054736,2.959230425640842,0.7662519448101052,132800.22465522858
3129,Ba0.17Co4Sb12.03,800,-0.00019673055814222216,3.882570745795365,1.0472121455201435,119171.44972178142
4416,Ce0.3FeCo3Sb12,800,0.00014229079607169678,2.465922151004884,0.18830352024002306,31405.711756178334
4417,YbFe4Sb12,800,0.00011010256903388013,4.613622341742844,0.37131026659149696,181856.9484783077
5369,Ba0.23In0.04Co4Sb11.75 ,800,-0.00021909165740519181,3.33735035027292,0.9587992349879374,82568.0233521581
5370,Ba0.17In0.08Co4Sb11.82,800,-0.00022931943788308658,2.9204602918258247,0.9010242804099348,60791.57631088454
5371,Ba0.13In0.14Co4Sb11.75 ,800,-0.00021536221025711223,3.0349999873235083,1.2438244844130133,95935.28437311767
5374,In0.23Co4Sb11.79,800,-0.00024313757058487407,2.8964050272834156,0.8911585816904162,52893.46917090744
5373,Ba0.04In0.22Co4Sb11.83,800,-0.00024188381763177294,2.876540043427449,0.9586045871654084,57685.90728803666
4357,CeFe3.95Zn0.05Sb12 ,800,0.00015444599834045386,2.7829193316131438,0.9087354025864846,132524.06770193132
3946,Ba0.33Co4Sb12.82,800,-0.0001541141046639217,1.8247333468758773,0.3008420545136613,25097.134504698188
5372,Ba0.09In0.17Co4Sb11.74,800,-0.0002254190280979604,2.832039509626658,1.0553313588127748,73084.54247179534
5368,Ba0.27Co4Sb11.84 ,800,-0.00019466586293179788,4.067029828869584,0.7876368044937481,99465.19944144374
3239,Fe0.2Co3.8Sb11.5Te0.5,800,-0.0002546466969856975,2.7032667997926723,1.281985636056694,73354.02692998746
4571,Co4Sb11.3Te0.6S0.1,800,-0.0002133558925233745,2.8044690963447567,1.1878276651710369,91475.50675485632
5831,CeFe4As12,800,0.00012027111484621789,3.487118161084232,0.010191888479621304,3071.204011250897
5832,CeFe4Sb12,800,0.00013954251351920788,4.217621486690788,0.012291774785362487,3327.967875988443
3947,Ba0.23Co4Sb12.16,800,-0.0001693100189674757,3.215784597059236,0.8063438635868971,110754.23579404998
5830,CeFe4P12,800,0.00011809271519600879,4.831362198832677,0.0055709798690657605,2412.487007094027
3238,Fe0.2Co3.8Sb11.5Te0.5,800,-0.00024712846613833875,3.063584493318752,1.027822969668911,64076.07377677543
3340,Ba0.3(Ir0.01Co0.99)4Sb12,800,-0.00016442308958108058,3.3780912919207204,0.7672742759827819,120732.24048857448
4807,Eu0.27Co4Sb12,800,-0.00016214658149017448,3.4732047125902152,0.8499879841359381,136631.4164177969
4806,Eu0.19Co4Sb12,800,-0.0001952296185980094,3.1277426840948737,0.7898947706429841,83138.70514819784
4805,Eu0.10Co4Sb12,800,-0.0002371143970230694,2.6325121826927065,0.7436668645915717,48166.14999582082
4804,Eu0.03Co4Sb12,800,-0.00020590723007646346,3.5088472163871565,0.2453123210877649,26738.926181816118
4005,Ba0.27Yb0.25Co2.6Fe1.0Sb12,800,0.00011531186651906201,3.051635228596148,0.3096404708069576,88814.12970888802
5577,Nd0.8Fe3CoSb12,800,0.0001636319834646492,2.4464775546291477,0.8457332611436523,92406.67375437901
4124,Ce0.5Yb0.5Fe2Co2Sb12,800,0.00016695803430291124,2.3041820254801317,0.25924186080821515,26290.18429293009
5493,Yb0.3Ca0.1Al0.1Ga0.1In0.1Co3.75Fe0.25Sb12,800,0.0001784094912051913,2.906553203358857,0.6913141583078132,78325.1360793991
4808,Eu0.34Co4Sb12,800,-0.00014388385732789423,3.9785434181166632,0.8159285756039508,188843.2660841888
5672,Ba0.1Yb0.2Al0.1La0.05Gd0.05Ga0.1In0.1Co3.75Fe0.25Sb12,800,-0.00019978877647860847,2.496811192604864,1.2759728129870602,101981.82324993225
4006,Ba0.27Yb0.18Co2.3Fe1.8Sb12,800,0.00012852937544329286,2.4603880084136165,0.4467880587025164,81298.6820079037
5673,Ba0.1Yb0.2Al0.1La0.05Eu0.05Ga0.1In0.1Co3.75Fe0.25Sb12,800,-0.00019137775608747505,2.340270011020357,1.4235897333016114,114954.02052865307
3309,Yb0.5Co4Sb12,800,-0.00015710813601795814,4.675320708433828,0.818959310389598,189145.42860161106
4809,Eu0.44Co4Sb12,800,-0.00012326092712821855,4.3029907120873245,0.6185345600235417,215251.80348719185
4133,Yb0.3Ca0.1Al0.1Ga0.1In0.1Co3.75Fe0.25Sb12,800,-0.0002028776875765201,3.1888900716234607,0.9596282070246774,94088.07438680137
4138,La0.7Ba0.01ga0.1Ti0.1Fe3CoSb12,800,0.00017516786961616884,2.9119443622852517,0.7029490070927632,83481.05503257363
3909,Sr0.12Co4Sb12,800,-0.00019027336791874468,3.5622335155384546,0.5015891298064903,63655.05760730081
3910,Sr0.17Co4Sb12,800,-0.00019561442795566717,3.4745104695855265,0.6943206062724597,80690.95883363765
4137,La0.8Ba0.01Ga0.1Ti0.1Fe3CoSb12,800,0.0001817585657591069,2.7217569766497443,0.7140723591745762,74753.31962851356
4134,La0.3Ca0.1Al0.1Ga0.1In0.2Co3.75Fe0.25Sb12,800,-0.0001941124937251268,3.2431808505518847,0.9525881810280522,102238.11314271914
4135,Yb0.3ca0.1Al0.1Ga0.1In0.2Co3.75Fe0.25Sb12,800,-0.0001899602942152854,3.3490444817162803,0.9336962257046308,107952.58071144631
3310,Yb0.35Co4Sb12,800,-0.00019348205704086528,3.1623821226471573,1.1904548447236467,125480.65218193462
4014,Ba0.13Yb0.56Co1.8Fe2.0Sb12,800,0.0001446475690246897,2.0456835719460527,0.7170362130706796,85922.70726683113
3311,La0.8Ti0.1Ga0.1Fe3CoSb12,800,0.00020157172914418532,2.170050435736285,1.0954168061558804,74750.5914720343
3312,La0.8Ti0.1Ga0.1Fe3CoSb12,800,0.00020140042341246345,2.114812714824468,1.1178332732524725,73720.98155524867
4012,Ba0.16Yb0.41Co1.9Fe2.0Sb12,800,0.00012180790146522737,2.522413465200006,0.4541019273680238,94327.6383612644
3268,Pr0.02856Nd0.57144Fe3CoSb12,800,0.0001785084467182529,2.4132478770793178,1.045572388816138,99562.46961204927
4871,Ba0.03Sr0.01DD0.10Yb0.02Fe2.4Ni1.6Sb12,800,-0.00013869532602681594,0.3092451733664032,0.6243233889806913,12088.136011093127
3314,La0.8Ti0.1Ga0.1Fe3CoSb12,800,0.00018089293285683628,2.5824500050669665,0.7714740776987566,74714.27002689753
4008,Ba0.33Yb0.37Co2.7Fe1.6Sb12,800,0.00014266266950975286,2.3409481128134932,0.5400399709123239,75748.72061107564
5670,Ba0.1Yb0.2Al0.1Gd0.1Al0.2Co3.75Fe0.25Sb12,800,-0.00020887274086343088,2.7056230657920706,1.0060782076532204,79236.41260886966
4104,Yb0.3FeCo3Sb12,800,0.00014817336700455834,2.5126898822812604,0.418418899623636,62987.711301448944
5671,Ba0.1Yb0.2Al0.1Ba0.1Gd0.1Al0.1Co3.75Fe0.25Sb12,800,-0.00017860738136068818,3.082176255756776,1.0939528492868729,133408.50946726828
4007,Ba0.33Yb0.30Co2.6Fe1.6Sb12,800,0.00013951220787743226,2.3146444109830218,0.5131775017107509,74135.18242613152
4102,Yb0.9Fe3CoSb12,800,0.0001310753144895251,3.2776004096241635,0.5905058337823078,141349.2847254469
4011,Ba0.15Yb0.27Co2.2Fe1.9Sb12,800,0.00011645783015312976,2.733737950837817,0.37280927885165177,93932.57322595762
4854,Ca0.35Ba0.45Fe4Sb12,800,0.00015121161567401494,4.59815541961472,0.8850877237055212,219883.032542232
5259,CoSb3,800,0.00014663440448965968,3.300527003691916,0.02663236145198857,5110.121429594825
4853,Ca0.35Ba0.45Fe4Sb12,800,0.0001267527208730123,4.3456010037697235,0.5596654623397712,185810.30311041453
4103,Yb0.6Fe2Co2Sb12,800,0.0001363151109171874,2.6087745096000123,0.5179770892762382,90915.26278083977
4101,YbFe4Sb12,800,0.00010882095122549536,4.586617818571627,0.37119751181312416,181527.4678330872
3313,La0.8Ti0.1Ga0.1Fe3CoSb12,800,0.00020089353149323942,2.0512308886447697,1.0878419089431342,73031.94095757997
4009,Ba0.28Yb0.47Co2.6Fe1.4Sb12,800,0.00013813035750001555,2.41607190320088,0.4368297604031066,67754.08190457297
5492,Yb0.3Ca0.1Al0.1Ga0.1In0.1Co3.75Fe0.25Sb12,800,0.00017490829578763596,2.932099661183043,0.7066015569959833,86452.65964295894
4175,Yb0.8Fe3.75Ni0.25Sb12,800,0.00012229427032638368,4.292869342078924,0.4369224181144904,158248.98090386408
4176,Yb0.9Fe3.75Ni0.25Sb12,800,0.00013161148755071078,3.7311033441043766,0.5780279493597688,154852.4955627357
5485,Yb2O3,800,-0.00019813005033522782,2.257078295050827,1.2286521767040028,91568.42727159758
4177,YbFe3.75Ni0.25Sb12,800,0.00013568611357860148,3.696432637276301,0.615487505735419,148787.4302188022
4168,La0.25Yb0.75Fe3CoSb12,800,0.00015685599094331608,2.6857812351132924,0.7126816523391593,93835.48838162838
5699,Yb0.2In0.1Co4Sb12,800,-0.0002106458233553426,3.665195090956834,0.7703391999402834,81449.85777535681
3306,Yb0.2Co4Sb12,800,-0.00019437973883555475,3.3511199842118917,1.0867735083311882,120811.88079600535
5234,CoSb2.8Sn0.005Te0.195,800,-0.00021684331704999098,2.8156874898750908,1.2047446586964392,90177.33358004752
5590,Ce0.75Yb0.25Fe3.5Co0.5Sb12,800,0.00015473493424221797,2.5924712759524287,0.9245194520133012,128061.66160159984
3595,Co23.87Sb73.88Pd1.125Te1.125,800,0.00018807973039178027,3.284358732357826,0.8047038330378692,103284.49186526588
5700,Yb0.2In0.2Co4Sb12,800,-0.00021173927711878797,3.2621041361009837,0.9636288403030312,96243.71751703828
4167,La0.5Yb0.5Fe3CoSb12,800,0.00017273114621803358,2.529098966414701,0.7755403491671379,84847.61380761962
4915,La0.68Ce0.22Fe3.6Co0.4Sb12,800,0.00017143809859887282,2.517665748317562,1.0253438954684229,109790.04219823668
4916,La0.68Ce0.22Fe3.5Co0.5Sb12,800,0.00019125491594250296,2.3638447839462415,1.1901107872526926,94309.8018541503
4917,La0.68Ce0.22Fe3.4Co0.6Sb12,800,0.00020422688373602355,2.3264454252863,1.1346773192265018,79113.2880902563
4918,La0.68Ce0.22Fe3.2Co0.8Sb12,800,0.00021312728020137772,2.1405445218415187,1.080179368615679,62473.32237124861
5236,CoSb2.8Sn0.03Te0.97,800,-0.00022686693925210225,2.9531340943637105,1.0166344582724458,75244.91745421362
3592,Ni0.1Co3.8Sb12,800,-0.00023269482462989237,4.215235236198451,0.7178217373190593,69851.37928745942
4178,Yb0.8Fe3.5Ni0.5Sb12,800,0.00012838547814807358,3.7101713249334782,0.505162229400817,132164.79620979296
4969,Ce0.2Co3.9Fe0.1Sb12,800,-0.00020390855111210995,2.869123214709953,1.1515053519107474,106714.22865147976
4179,Yb0.9Fe3.5Ni0.5Sb12,800,0.00013464820056245352,3.6383623585181515,0.5130784423556898,127438.23455334836
4180,YbFe3.5Ni0.5Sb12,800,0.00015648734213432157,3.2283537065197097,0.6417608412367953,107377.37077660779
3339,Ba0.3(Ir0Co1)4Sb12,800,-0.00015563780005238396,3.4981091611758464,0.7014960940645685,126249.73622982972
4970,Ce0.2Co3.975Mn0.025Sb12,800,-0.00019760536747428668,3.146981932958921,1.2514861518404712,118534.48811765511
5486,Yb2O3,800,-0.0002283186189651233,2.645384183188192,0.964372823065902,64532.7282950591
3308,Yb0.45Co4Sb12,800,-0.00016875391020382358,3.9654949365843635,0.9428030946024188,158344.35727465327
5594,Ce0.5Yb0.5Fe3CoSb12,800,0.0001643599678945486,2.692268414727757,0.7093112438141836,87675.06929926293
3911,Sr0.22Co4Sb12,800,-0.00017983010664070746,3.548456317132576,0.7465739751674667,108443.40893497644
5593,Ce0.75Yb0.25Fe3CoSb12,800,0.0001756720684533411,2.440412830840048,0.7730446461211598,77485.141705068
5494,Yb0.3Ca0.1Al0.1Ga0.1In0.1Co3.75Fe0.25Sb12,800,0.00017754283124364576,2.8825362401158223,0.7276813620980691,83229.98241352497
4775,BaIn0.5Fe3.7Co0.3Sb12,800,0.000122101332034597,3.613611395726181,0.5375861188533948,162876.60289304447
5292,Ca0.35Ce0.35Nd0.35Fe3.2Co0.8Sb12,800,0.00018701395699877952,2.3633549671413614,1.074151543417135,88082.91882091702
5293,Ca0.35Ce0.35Nd0.35Fe3.65Co0.35Sb12,800,0.00016085040330655445,2.7909113506462093,1.01383509189363,127498.07427643894
5595,Ce0.25Yb0.75Fe3CoSb12,800,0.00016041459888348683,2.6766008575781566,0.7828049556937868,101770.90486005967
5697,Yb0.2Co4Sb12,800,-0.00020876279895388396,3.493431568916744,0.5316006190918913,62811.17083147872
4163,La0.75Yb0.25Fe3.5Co0.5Sb12,800,0.00015985699441557419,2.871719912494902,0.6880006843809301,99443.38099078565
4162,Co0.8Fe0.2Sb3,800,0.00013753881271503826,3.041667916213535,0.363093153066208,74694.41781715193
5591,Ce0.5Yb0.5Fe3.5Co0.5Sb12,800,0.00014668101370547674,2.886681582368446,0.8243968034174242,139405.01424148027
5295,Yb0.3Co4Sb12,800,-0.00018548239212107118,3.1355166431901784,1.2491361866599828,139141.47143545243
3307,Yb0.35Co4Sb12,800,-0.00018662187044348683,3.1253054255451063,1.3265487927167343,148276.64530208835
4164,La0.5Yn0.5Fe3.5Co0.5Sb12,800,0.00015645958627898046,2.9255278111329224,0.7367018157852915,112804.53601497415
5484,Yb2O3,800,-0.0001852077477888271,2.7637389462980706,1.3268891342144014,113828.65207850408
5296,Yb0.3Co4Sb12,800,-0.0001859120692586169,3.18160706442729,1.264720096175883,142644.07115583128
4166,La0.75Yb0.25Fe3CoSb12,800,0.00018084284535010672,2.807280973811795,0.6408994567942676,71609.2757090299
4967,Ce0.2Co4Sb12,800,-0.00021587048539825848,2.964744521015367,1.0616970548615612,87767.70763967307
4968,Ce0.2Co3.95Fe0.05Sb12,800,-0.00018951637232417464,2.9968121355498747,1.1752565519984668,117106.09985975092
5251,MmFe4Sb12,800,0.00013975273133808646,4.4676648114390805,0.5083327382630493,145351.01440121725
5294,Yb0.3Co4Sb12,800,-0.00018653179723529642,3.2046843004193093,1.2218493157023758,137616.98595781846
3912,Sr0.28Co4Sb12,800,-0.00017108766232916045,3.5948120838838387,0.8377169045435263,132136.55461848926
4165,La0.25Yb0.75Fe3.5Co0.5Sb12,800,0.00015074781230398334,3.091400103203769,0.7300967186343321,126785.2453523384
3910,Sr0.17Co4Sb12,850,-0.0001953684631901536,3.602183856224398,0.6983705831919476,77539.67332563485
3964,In0.1Yb0.2Co4Sb12,850,-0.00020415164489967518,3.54248743218234,0.7548959921325087,84486.3668336209
3911,Sr0.22Co4Sb12,850,-0.00018159334057793892,3.5606684530465955,0.83318663822226,105841.27716235165
5832,CeFe4Sb12,850,0.00014829286367356218,4.397981032444951,0.014093800451475975,3316.0574095792826
3912,Sr0.28Co4Sb12,850,-0.00017794166622747663,3.765534832015713,0.8773725327916854,122754.23152590463
5831,CeFe4As12,850,0.00012252189648905582,3.422875990377153,0.011232199878595651,3013.07291470331
5494,Yb0.3Ca0.1Al0.1Ga0.1In0.1Co3.75Fe0.25Sb12,850,0.00018289208752215585,2.974389279366432,0.7698873781028858,80812.18887009363
4135,Yb0.3ca0.1Al0.1Ga0.1In0.2Co3.75Fe0.25Sb12,850,-0.0001901470917593836,3.4298654053535103,0.9984490048979672,105753.41670592617
4134,La0.3Ca0.1Al0.1Ga0.1In0.2Co3.75Fe0.25Sb12,850,-0.00019971608306104373,3.3165033145086116,1.0165810887746765,102909.95479316496
4138,La0.7Ba0.01ga0.1Ti0.1Fe3CoSb12,850,0.00018058070872471548,3.0147411782747344,0.7434112548528296,81155.72354289283
4137,La0.8Ba0.01Ga0.1Ti0.1Fe3CoSb12,850,0.00018741253774103258,2.8120371393606574,0.7552614223390703,73999.24798850948
5496,Yb0.3Ca0.1Al0.1Ga0.1In0.1Co3.75Fe0.25Sb12,850,0.00018352031994215326,2.99191742951125,0.7404860327903283,77535.56009665053
3348,Sr0.21Co4Sb12.25,850,-0.0001917943876786101,3.790830271903383,0.9900865234653624,104033.98169989794
4969,Ce0.2Co3.9Fe0.1Sb12,850,-0.00020560277509645164,2.8556070020582536,1.2842693778171577,102065.20105948175
5699,Yb0.2In0.1Co4Sb12,850,-0.0002154434761321205,3.7050764016948334,0.8139705378722872,79807.57112033559
3595,Co23.87Sb73.88Pd1.125Te1.125,850,0.00019251990268506124,3.395243827328345,0.9103554795391507,100901.1453027478
5495,Yb0.3Ca0.1Al0.1Ga0.1In0.1Co3.75Fe0.25Sb12,850,0.00018941437577843392,3.0044410113480824,0.8071194389424257,80124.42972037829
5493,Yb0.3Ca0.1Al0.1Ga0.1In0.1Co3.75Fe0.25Sb12,850,0.0001834847650536661,3.0060351113913435,0.730393457973208,76174.92364213239
5497,Yb0.3Ca0.1Al0.1Ga0.1In0.1Co3.75Fe0.25Sb12,850,0.00020014236689874315,2.9739252607428783,0.7911799172513184,69128.78062264861
5492,Yb0.3Ca0.1Al0.1Ga0.1In0.1Co3.75Fe0.25Sb12,850,0.000180124190562404,3.0277624337432965,0.7472168575846039,85873.3684829667
4133,Yb0.3Ca0.1Al0.1Ga0.1In0.1Co3.75Fe0.25Sb12,850,-0.0002090207540393877,3.2543996682712857,1.02475359596168,91796.21942158381
6417,Na2.19Ga2.19Sn3.81 ,300,-0.00021389861755689737,0.5660185678960498,1.0150387512683547,41857.77033265635
6451,YbCd1.6Mg0.4Sb2,300,0.00018266517820196999,1.0205497360632392,0.14891152615464118,15182.025091363415
6450,YbCd1.8Mg0.2Sb2,300,0.0001401769086412643,1.0719367682230705,0.1658200223661367,30153.09709620309
6453,YbCd1.2Mg0.8Sb2,300,0.000132327532119682,1.1359911610391014,0.06861114069353938,14837.061986387076
6443,Eu3In2P4,300,0.00011406384134449846,1.0380339639074934,0.0006771132325360548,180.07591219841046
6427,Ca5Al2Sb6,350,0.0004466694952016331,1.2401286739331845,0.02758247985262691,489.84584306365684
6472,Eu1Zn2Sb2,350,0.00012592528978313622,2.2828416348484546,0.1857502749547764,82974.43591920746
6470,Ca0.3Eu0.7Zn2Sb2,350,0.00012267158937794896,2.7465700378552795,0.1176220206255173,70782.50144574151
6469,Ca0.7Eu0.3Zn2Sb2,350,0.00012216569388341102,3.159337078731572,0.09007713790840484,65165.09335637909
6467,Ca1Zn2Sb2,350,0.0001334645271231757,3.3773410295347057,0.04998810686937708,30373.068650578687
6453,YbCd1.2Mg0.8Sb2,350,0.0001376976247774547,1.077369563850309,0.08703184850211672,14129.34299519998
6428,Ca5Ga2Sb6,350,0.0004407900359615369,1.1183135315395407,0.039812941415138386,654.7209876834054
6452,YbCd1.4Mg0.6Sb2,350,0.00020910706332129692,1.1131353332039935,0.08546455417161315,6216.2511090312255
6451,YbCd1.6Mg0.4Sb2,350,0.00019376448521893363,0.9586486453343768,0.1981569397186765,14456.140060984546
6450,YbCd1.8Mg0.2Sb2,350,0.00015120655042699617,1.0011655163999449,0.2265927347295794,28349.317497062784
6449,YbCd1.9Mg0.1Sb2,350,0.00015871027373733592,1.0876103765034828,0.3732865493584426,46050.84015449516
6448,YbCd2Sb2,350,0.00013031703595577492,1.4516196139628426,0.17665507962580093,43142.819726333495
6443,Eu3In2P4,350,9.717394237604185e-05,0.9823169618276728,0.0006420019628463351,190.81842617982917
6429,Ca5In2Sb6,350,0.0005438350779208109,0.8850325988398456,0.07789180949385237,665.9606722429562
6442,Eu3Ga2P4,350,0.00013958488467935947,0.9187806872345262,0.00045190213334061065,60.8851556679713
6432,Yb11InSb9,350,3.0211848402972857e-05,0.7438044335657414,0.002919975162995173,6798.534129562932
6474,La0.01Yb0.99Zn2Sb2 ,350,6.937557174777513e-05,3.274238885520586,0.07117499789400966,155461.68790994404
6482,YbZn1.8Mn0.2Sb2,350,7.775760112035654e-05,2.017370441695392,0.03656501463668477,41662.26095985319
6479,YbZn1.95Mn0.05Sb2,350,0.00010022612987670551,2.361070232753329,0.09515080345044112,74004.79972507751
6478,YbZn1.975Mn0.025Sb2,350,7.530407288688725e-05,2.410945229393269,0.06168670265512233,88351.16420461115
6484,YbZn1.7Mn0.3Sb2,350,0.00010330113511028721,2.190378401624266,0.0606354518204821,40625.184512348176
6481,YbZn1.85Mn0.15Sb2,350,0.00010997167075059667,2.3136788587701087,0.11680174857968136,71479.15703806488
6485,YbZn1.6Mn0.4Sb2,350,9.0744967489185e-05,2.1771202582919327,0.055553381023758584,49613.994472622966
6475,La0.03Yb0.97Zn2Sb2,350,7.115254464433058e-05,2.9853020714509464,0.06503588247225939,128885.84483370704
6476,La0.04Yb0.96Zn2Sb2,350,6.246965149155413e-05,3.334748287414822,0.05139988080892066,148398.57439343765
6484,YbZn1.7Mn0.3Sb2,400,0.00011216692057120364,2.0972230124175013,0.09552934426020512,38502.14541533812
6483,YbZn1.75Mn0.25Sb2,400,9.436179004410445e-05,2.0373130923259666,0.08015341804157197,47353.21750307588
6485,YbZn1.6Mn0.4Sb2,400,9.744573513654078e-05,2.087097943027476,0.0856078792388216,47157.8264303579
6442,Eu3Ga2P4,400,0.00015759861107803868,0.8765089130274384,0.0007642895690489338,67.42943277466637
6482,YbZn1.8Mn0.2Sb2,400,8.702889755315992e-05,1.949810585717724,0.06642006531825599,39824.527541410964
6432,Yb11InSb9,400,3.3086727842328875e-05,0.7463463632654306,0.0040431067348748965,6891.091204503455
6443,Eu3In2P4,400,8.028404340758524e-05,0.9265999597478524,0.0005646242120745132,202.92395074104027
6481,YbZn1.85Mn0.15Sb2,400,0.00011748804469874869,2.192358957296372,0.1817343743969259,68222.39851653483
6448,YbCd2Sb2,400,0.00014427259468784197,1.2994792390915466,0.26319800904284235,41079.41675891299
6422,CaMg2Bi1.98,400,0.000281367714430132,2.2301114792018177,0.10267386495806408,6618.594740517901
6480,YbZn1.9Mn0.1Sb2,400,8.877233001754073e-05,2.244794824586527,0.12622076822497758,88421.92677707957
6450,YbCd1.8Mg0.2Sb2,400,0.000162236192212728,0.9303942645768194,0.3003862062648155,26545.537897922466
