Repository: starrydata/starrydata_datasets

> [!NOTE]
> **The duplicated `sample_id` issue was fixed on 2026-09-08**
>
> Datasets published between **2026-04-01 and 2026-09-08** contain duplicated
> `sample_id` values: the same `sample_id` can refer to samples belonging to
> **different papers**. Joining tables on `sample_id` alone mixes data from
> unrelated papers.

# starrydata_datasets

Daily per-project splits of the [Starrydata2](https://starrydata.nims.go.jp/) dataset, with a browsable download page at **https://starrydata.github.io/starrydata_datasets/**.

Historically this repository also hosted the raw CSVs (from 2019/7/11 until 2022/12/22); those older archives are still available via git tags.

File: datasets/20190711/20190711_preprocessing_interpolated_data.csv (part 72 of 94)
sampleid,composition,Temperature,Seebeck coefficient,Thermal conductivity,ZT,Electrical conductivity
6472,Eu1Zn2Sb2,400,0.00013786049646596674,2.141020966570138,0.2937214919592568,77789.16555698121
6474,La0.01Yb0.99Zn2Sb2 ,400,7.730831689665258e-05,3.093086817868977,0.11389127858214805,142993.13035092264
6471,Ca0.1Eu0.9Zn2Sb2,400,0.00013246269987540703,2.3917304989062336,0.22014013121698786,74124.28921667597
6470,Ca0.3Eu0.7Zn2Sb2,400,0.00013215802219558652,2.587860114188131,0.1839978550002136,64884.88775609956
6475,La0.03Yb0.97Zn2Sb2,400,7.890293137474634e-05,2.828187507977609,0.1091621439034592,120043.49489155572
6469,Ca0.7Eu0.3Zn2Sb2,400,0.00013139832473166944,2.9705847752176773,0.14293748955825758,59951.23294300903
6468,Ca0.9Eu0.1Zn2Sb2,400,0.0001283839170911008,2.8166590135940703,0.13586147984867594,55884.23741039125
6476,La0.04Yb0.96Zn2Sb2,400,7.006379645087407e-05,3.1688386899276746,0.0897509897469907,138568.70527895953
6449,YbCd1.9Mg0.1Sb2,400,0.00017149117704680765,0.9967966260690241,0.509611876608454,43181.979451237865
6467,Ca1Zn2Sb2,400,0.0001426288073731421,3.1857007997453235,0.07734980218287668,28517.582547897782
6477,YbZn2Sb2,400,7.024141449890615e-05,2.848400148244992,0.09342873699535126,131887.12043835814
6478,YbZn1.975Mn0.025Sb2,400,8.321676825835725e-05,2.2924333539587227,0.1014518531181976,81728.25249973832
6453,YbCd1.2Mg0.8Sb2,400,0.00014306771743522741,1.018747966661516,0.1078652616309382,13421.624004012881
6452,YbCd1.4Mg0.6Sb2,400,0.0002174320901667235,1.0642145640455012,0.10990437739467744,6184.960289635499
6479,YbZn1.95Mn0.05Sb2,400,0.00010800644357995256,2.2365522792779684,0.15790158151183142,70755.81622302
6473,Yb1Zn2Sb2,400,7.038038166963242e-05,3.5175858588928355,0.0933501451936189,177217.33932649987
6451,YbCd1.6Mg0.4Sb2,400,0.00020486379223589725,0.8967475546055143,0.25703887379422685,13730.255030605676
6423,CaMg2Bi1.98,400,0.00026290307880344217,2.048505872417233,0.09973410763218173,8234.90393306429
6429,Ca5In2Sb6,400,0.00051336294329878,0.8637913659813156,0.08738245273003567,716.0182067889465
6428,Ca5Ga2Sb6,400,0.00038901514441926115,1.1134179822076882,0.039037012157008284,718.028680965591
6427,Ca5Al2Sb6,400,0.0004377491952196013,1.1825170218985992,0.033875827876627136,522.6207086979823
6481,YbZn1.85Mn0.15Sb2,450,0.00012500441864690063,2.071039055822635,0.2466670002141705,64965.639995004785
6479,YbZn1.95Mn0.05Sb2,450,0.00011578675728319959,2.1120343258026075,0.2206523595732217,67506.8327209625
6472,Eu1Zn2Sb2,450,0.00014848024376344846,1.999200298291821,0.4016927089637371,73213.85704384622
6450,YbCd1.8Mg0.2Sb2,450,0.00017326583399845984,0.8596230127536939,0.3888310222273619,24741.758298782148
6449,YbCd1.9Mg0.1Sb2,450,0.00018427208035627938,0.9059828756345653,0.679920288299665,40313.11874798054
6480,YbZn1.9Mn0.1Sb2,450,9.873620934210216e-05,2.127955726488638,0.19439787272297587,83531.36639879271
6428,Ca5Ga2Sb6,450,0.0003372402528769853,1.1085224328758354,0.03669896465600588,794.8898877269386
6451,YbCd1.6Mg0.4Sb2,450,0.0002159630992528609,0.8348464638766517,0.3269296593931759,13004.370000226809
6478,YbZn1.975Mn0.025Sb2,450,9.112946362982728e-05,2.1739214785241763,0.14121700358127282,75105.34079486548
6473,Yb1Zn2Sb2,450,7.792804013251456e-05,3.3050205380964637,0.13477671653247192,162424.57599728002
6477,YbZn2Sb2,450,7.921228007261469e-05,2.6965832489903088,0.14722151994172694,123242.92571677953
6474,La0.01Yb0.99Zn2Sb2 ,450,8.524106204553002e-05,2.911934750217368,0.1566075592702864,130524.57279190118
6443,Eu3In2P4,450,6.339414443912864e-05,0.8708829576680319,0.000449933908602326,216.66946574026483
6429,Ca5In2Sb6,450,0.00048289080867674924,0.8425501331227855,0.0964217196115704,774.2125947180604
6475,La0.03Yb0.97Zn2Sb2,450,8.665331810516208e-05,2.6710729445042722,0.15328840533465893,111201.14494940439
6476,La0.04Yb0.96Zn2Sb2,450,7.7657941410194e-05,3.002929092440527,0.12810209868506078,128738.83616448144
6442,Eu3Ga2P4,450,0.0001756123374767179,0.8342371388203506,0.0012568033001669205,75.54996569404283
6448,YbCd2Sb2,450,0.00015773716179872969,1.1473388642202509,0.3807428438561927,39016.01379149247
6471,Ca0.1Eu0.9Zn2Sb2,450,0.0001423372106332272,2.2338500881547616,0.3025492352673298,67936.30980269793
6482,YbZn1.8Mn0.2Sb2,450,9.630019398596332e-05,1.882250729740056,0.09627511599982723,37986.794122968735
6427,Ca5Al2Sb6,450,0.0004288288952375695,1.1249053698640137,0.041202825768516166,560.0959025981258
6467,Ca1Zn2Sb2,450,0.00015179308762310842,2.994060569955942,0.10471149749637633,26875.747271547763
6485,YbZn1.6Mn0.4Sb2,450,0.00010414650278389655,1.9970756277630184,0.11566237745388465,44701.65838809282
6423,CaMg2Bi1.98,450,0.0002601788895429813,1.9222755107287857,0.17291673877157598,8813.225922564885
6468,Ca0.9Eu0.1Zn2Sb2,450,0.00013757440961550748,2.6214126634275887,0.18862700362993085,51530.41316124014
6484,YbZn1.7Mn0.3Sb2,450,0.00012103270603212005,2.0040676232107373,0.13042323669992814,36379.106318328064
6469,Ca0.7Eu0.3Zn2Sb2,450,0.00014063095557992786,2.7818324717037832,0.19579784120811036,55509.885872165905
6470,Ca0.3Eu0.7Zn2Sb2,450,0.00014164445501322408,2.429150190520983,0.2503736893749099,59894.46746779362
6432,Yb11InSb9,450,3.7710210472625124e-05,0.7488882929651197,0.005969728799175345,6986.2032575036255
6452,YbCd1.4Mg0.6Sb2,450,0.00022575711701215,1.0152937948870089,0.1390073768478014,6153.669470239773
6483,YbZn1.75Mn0.25Sb2,450,0.00010386135748199052,1.953852108187743,0.11907161343744092,44839.608159983916
6453,YbCd1.2Mg0.8Sb2,450,0.0001484378100930001,0.9601263694727232,0.13129619967800396,12713.905012825784
6469,Ca0.7Eu0.3Zn2Sb2,500,0.00014986358642818628,2.5930801681898883,0.2486581928579631,51681.204540121966
6471,Ca0.1Eu0.9Zn2Sb2,500,0.00015221172139104737,2.0759696774032905,0.3849583393176717,62394.398673666845
6451,YbCd1.6Mg0.4Sb2,500,0.00022706240626982447,0.7729453731477892,0.4095024055651145,12278.484969847937
6475,La0.03Yb0.97Zn2Sb2,500,9.440370483557784e-05,2.5139583810309345,0.19741466676585867,102358.79500725307
6452,YbCd1.4Mg0.6Sb2,500,0.00023408214385757647,0.9663730257285164,0.17357291769320832,6122.378650844045
6467,Ca1Zn2Sb2,500,0.00016095736787307476,2.80242034016656,0.13207319280987592,25412.670291553182
6474,La0.01Yb0.99Zn2Sb2 ,500,9.317380719440746e-05,2.730782682565758,0.1993238399584248,118056.01523287974
6473,Yb1Zn2Sb2,500,8.547569859539669e-05,3.092455217300093,0.17620328787132494,147631.8126680601
6453,YbCd1.2Mg0.8Sb2,500,0.00015380790275077282,0.9015047722839308,0.15753038809717493,12006.186021638685
6470,Ca0.3Eu0.7Zn2Sb2,500,0.00015113088783086164,2.270440266853835,0.3167495237496062,55616.868213152666
6468,Ca0.9Eu0.1Zn2Sb2,500,0.00014676490213991412,2.4261663132611075,0.2413925274111857,47805.95131420722
6448,YbCd2Sb2,500,0.0001704774051046552,0.9951984893489548,0.5395591685980106,36952.61082407196
6472,Eu1Zn2Sb2,500,0.00015860508713097003,1.8573796300135048,0.5096639259682175,69146.86108237141
6428,Ca5Ga2Sb6,500,0.00028546536133470954,1.1036268835439829,0.032864864846108566,890.1788698901579
6449,YbCd1.9Mg0.1Sb2,500,0.00019705298366575117,0.8151691252001064,0.8918124721870131,37444.25804472322
6450,YbCd1.8Mg0.2Sb2,500,0.00018429547578419168,0.7888517609305683,0.4938091104110662,22937.97869964184
6443,Eu3In2P4,500,4.650424547067203e-05,0.8151659555882115,0.0003082964804858352,232.41245134815603
6427,Ca5Al2Sb6,500,0.0004199085952555377,1.0672937178294282,0.049839372940011326,603.3606590728655
6442,Eu3Ga2P4,500,0.00019362606387539712,0.7919653646132627,0.0020330841712793463,85.89421394300975
6480,YbZn1.9Mn0.1Sb2,500,0.00010849718808053776,2.0111166283907496,0.26257497722097417,78640.80602050587
6482,YbZn1.8Mn0.2Sb2,500,0.00010557149041876672,1.814690873762388,0.12613016668139845,36149.06070452651
6479,YbZn1.95Mn0.05Sb2,500,0.00012356707098644664,1.9875163723272469,0.2834031376346121,64257.84921890499
6483,YbZn1.75Mn0.25Sb2,500,0.00011313562942460932,1.8703911240495188,0.1579898088333099,42325.998816891966
6432,Yb11InSb9,500,4.349476485929287e-05,0.7514302226648089,0.008917281926273238,7083.977561939314
6477,YbZn2Sb2,500,8.81831456463232e-05,2.544766349735625,0.20101430288810268,114598.7309952009
6484,YbZn1.7Mn0.3Sb2,500,0.00012989849149303644,1.9109122340039733,0.16531712913965116,34256.067221318015
6478,YbZn1.975Mn0.025Sb2,500,9.904215900129728e-05,2.05540960308963,0.1809821540443481,68482.42908999267
6481,YbZn1.85Mn0.15Sb2,500,0.00013252079259505264,1.9497191543488976,0.3115996260314149,61708.881473474736
6429,Ca5In2Sb6,500,0.00045241867405471835,0.8213089002642554,0.10500723509380884,842.7033163746875
6485,YbZn1.6Mn0.4Sb2,500,0.00011084727043125227,1.9070533124985607,0.14571687566894764,42245.49034582776
6476,La0.04Yb0.96Zn2Sb2,500,8.52520863695139e-05,2.83701949495338,0.16645320762313082,118908.96705000335
6451,YbCd1.6Mg0.4Sb2,550,0.00023816171328678809,0.7110442824189266,0.506861922949231,11552.59993946907
6471,Ca0.1Eu0.9Zn2Sb2,550,0.0001620862321488675,1.91808926665182,0.4673674433680135,57428.07357350031
6485,YbZn1.6Mn0.4Sb2,550,0.00011754803807860804,1.8170309972341039,0.17577137388401065,39789.32230356268
6427,Ca5Al2Sb6,550,0.0004109882952735058,1.0096820657948429,0.06016274752133019,653.8689385700029
6452,YbCd1.4Mg0.6Sb2,550,0.000242407170703003,0.917452256570024,0.21456802489302773,6091.087831448321
6484,YbZn1.7Mn0.3Sb2,550,0.00013876427695395284,1.8177568447972088,0.20021102157937415,32133.028124307955
6453,YbCd1.2Mg0.8Sb2,550,0.0001591779954085455,0.842883175095138,0.18680172809450865,11298.467030451591
6470,Ca0.3Eu0.7Zn2Sb2,550,0.00016061732064849918,2.1117303431866867,0.3831253581243025,51909.54373125506
6483,YbZn1.75Mn0.25Sb2,550,0.00012218460587196085,1.7869301399112945,0.1969080042291789,39812.3894738
6469,Ca0.7Eu0.3Zn2Sb2,550,0.00015909621727644468,2.4043278646759934,0.3015185445078158,48346.596504182206
6442,Eu3Ga2P4,550,0.00021163979027407636,0.7496935904061749,0.0032702882956550283,99.52048947513285
6432,Yb11InSb9,550,4.996568933099956e-05,0.7539721523644979,0.01308426588606917,7184.5274817360705
6468,Ca0.9Eu0.1Zn2Sb2,550,0.00015595539466432075,2.230919963094626,0.2941580511924406,44583.58511205365
6467,Ca1Zn2Sb2,550,0.00017012164812304112,2.6107801103771777,0.15943488812337556,24100.66480488449
6482,YbZn1.8Mn0.2Sb2,550,0.00011484278685157009,1.7471310177847204,0.15598521736296966,34311.327286084284
6481,YbZn1.85Mn0.15Sb2,550,0.0001400371665432046,1.8283992528751607,0.3765322518486595,58452.122951944715
6448,YbCd2Sb2,550,0.0001826020577917653,0.8430581144776592,0.7589403103616577,34889.207856651454
6477,YbZn2Sb2,550,9.715401122003172e-05,2.3929494504809417,0.2548070858344784,105954.53627362225
6478,YbZn1.975Mn0.025Sb2,550,0.00010695485437276728,1.9368977276550832,0.22074730450742336,61859.51738511983
6474,La0.01Yb0.99Zn2Sb2 ,550,0.00010110655234328492,2.549630614914149,0.2420401206465632,105587.45767385836
6443,Eu3In2P4,550,2.9614346502215448e-05,0.7594489535083909,0.00015917993980955645,250.62242483825145
6473,Yb1Zn2Sb2,550,9.302335705827885e-05,2.8798898965037223,0.217629859210178,132839.04933884018
6472,Eu1Zn2Sb2,550,0.0001683497549684292,1.7155589617351883,0.617635142972698,65507.92603139183
6429,Ca5In2Sb6,550,0.0004219465394326876,0.8000676674057253,0.11314938176227862,924.4881674386863
6476,La0.04Yb0.96Zn2Sb2,550,9.284623132883384e-05,2.6711098974662315,0.20480431656120085,109079.09793552523
6480,YbZn1.9Mn0.1Sb2,550,0.00011803080117968193,1.894277530292861,0.3307520817189724,73750.24564221903
6450,YbCd1.8Mg0.2Sb2,550,0.00019532511756992351,0.7180805091074428,0.617577597915199,21134.19910050152
6479,YbZn1.95Mn0.05Sb2,550,0.0001313473846896937,1.8629984188518864,0.3461539156960024,61008.86571684748
6428,Ca5Ga2Sb6,550,0.00023369046979243365,1.09873133421213,0.02764948668774074,1011.4254803225572
6475,La0.03Yb0.97Zn2Sb2,550,0.00010215409156599358,2.3568438175575968,0.2415409281970584,93516.44506510175
6449,YbCd1.9Mg0.1Sb2,550,0.00020983388697522288,0.7243553747656476,1.1559244060470064,34575.3973414659
6474,La0.01Yb0.99Zn2Sb2 ,600,0.00010903929749216234,2.36847854726254,0.28475640133470154,93118.90011483693
6476,La0.04Yb0.96Zn2Sb2,600,0.00010044037628815376,2.505200299979084,0.2431554254992709,99249.22882104713
6475,La0.03Yb0.97Zn2Sb2,600,0.00010990447829640931,2.1997292540842595,0.28566718962825816,84674.09512295046
6467,Ca1Zn2Sb2,600,0.00017928592837300746,2.4191398805877955,0.1867965834368752,22917.48096689237
6484,YbZn1.7Mn0.3Sb2,600,0.00014763006241486925,1.7246014555904448,0.2351049140190972,30009.9890272979
6485,YbZn1.6Mn0.4Sb2,600,0.0001242488057259638,1.7270086819696469,0.2058258720990737,37333.154261297605
6480,YbZn1.9Mn0.1Sb2,600,0.0001273125835863692,1.7774384321949726,0.39892918621697065,68859.68526393219
6468,Ca0.9Eu0.1Zn2Sb2,600,0.00016514588718872736,2.0356736129281443,0.3469235749736955,41768.19466164627
6477,YbZn2Sb2,600,0.00010612487679374023,2.2411325512262588,0.30859986878085405,97310.3415520436
6471,Ca0.1Eu0.9Zn2Sb2,600,0.00017196074290668764,1.7602088559003484,0.5497765474183555,52972.586195894655
6469,Ca0.7Eu0.3Zn2Sb2,600,0.00016832884812470312,2.2155755611620984,0.3543788961576686,45416.221732560065
6483,YbZn1.75Mn0.25Sb2,600,0.00013100828682404512,1.7034691557730706,0.23582619962504786,37298.78013070804
6482,YbZn1.8Mn0.2Sb2,600,0.00012411408328437352,1.6795711618070523,0.18584026804454087,32473.593867642066
6478,YbZn1.975Mn0.025Sb2,600,0.00011486754974423728,1.8183858522205367,0.2605124549704986,55236.60568024698
6472,Eu1Zn2Sb2,600,0.00017712314862023234,1.5737382934568716,0.7256063599771784,62232.849013399544
6470,Ca0.3Eu0.7Zn2Sb2,600,0.00017010375346613677,1.9530204195195384,0.4495011924989988,48665.58012085652
6479,YbZn1.95Mn0.05Sb2,600,0.00013912769839294069,1.7384804653765256,0.4089046937573927,57759.88221478997
6481,YbZn1.85Mn0.15Sb2,600,0.0001475535404913566,1.7070793514014235,0.4414648776659041,55195.364430414666
6473,Yb1Zn2Sb2,600,0.00010057101552116096,2.667324575707352,0.259056430549031,118046.28600962025
6427,Ca5Al2Sb6,600,0.000402067995291474,0.9520704137602574,0.07270088597058631,713.6060335412411
6451,YbCd1.6Mg0.4Sb2,600,0.00024926102030375176,0.6491431916900641,0.6217505550886328,10826.714909090198
6452,YbCd1.4Mg0.6Sb2,600,0.0002507321975484295,0.8685314874115316,0.2631746011080553,6059.797012052592
6450,YbCd1.8Mg0.2Sb2,600,0.00020635475935565532,0.6473092572843173,0.7629739165421379,19330.419501361204
6449,YbCd1.9Mg0.1Sb2,600,0.00022261479028469458,0.6335416243311889,1.4881027954069053,31706.536638208574
6428,Ca5Ga2Sb6,600,0.00018191557825015788,1.0938357848802776,0.021255043386509388,1170.9088544243928
6453,YbCd1.2Mg0.8Sb2,600,0.00016454808806631822,0.7842615779063452,0.2193828269643249,10590.748039264492
6448,YbCd2Sb2,600,0.0001945619184161374,0.6909177396063633,1.0790857820219184,32825.804889230945
6429,Ca5In2Sb6,600,0.0003914744048106568,0.7788264345471951,0.12088022184549707,1023.8537769373737
6432,Yb11InSb9,600,5.676111197964846e-05,0.7565140820641871,0.018622705411368227,7287.972909838841
6442,Eu3Ga2P4,600,0.00022965351667275557,0.7074218161990871,0.005291146044516866,118.28529224243616
6443,Eu3In2P4,600,1.272444753375884e-05,0.7037319514285705,3.7538479717142046e-05,271.92856358120383
6442,Eu3Ga2P4,650,0.00024766724307143475,0.6651500419919992,0.008737778060449052,145.77066534355987
6475,La0.03Yb0.97Zn2Sb2,650,0.00011765486502682507,2.042614690610922,0.32979345105945795,75831.74518079912
6428,Ca5Ga2Sb6,650,0.00013014068670788204,1.088940235548425,0.01405343201335979,1390.1027333344416
6482,YbZn1.8Mn0.2Sb2,650,0.00013338537971717692,1.6120113058293843,0.2156953187261121,30635.860449199838
6472,Eu1Zn2Sb2,650,0.00018362834237529676,1.431917625178555,0.8335775769816586,59269.65513508582
6443,Eu3In2P4,650,-4.165451434697769e-06,0.6480149493487499,5.172402811700669e-06,297.19387640519193
6474,La0.01Yb0.99Zn2Sb2 ,650,0.00011697204264103979,2.1873264796109297,0.3274726820228399,80650.3425558155
6476,La0.04Yb0.96Zn2Sb2,650,0.00010803452124747368,2.3392907024919363,0.28150653443734097,89419.35970656903
6481,YbZn1.85Mn0.15Sb2,650,0.00015506991443950857,1.5857594499276864,0.5063975034831487,51938.605908884616
6483,YbZn1.75Mn0.25Sb2,650,0.00013960667228086216,1.6200081716348465,0.27474439502091685,34785.17078761608
6471,Ca0.1Eu0.9Zn2Sb2,650,0.00018183525366450776,1.6023284451488768,0.6321856514686974,48969.46834623871
6432,Yb11InSb9,650,6.363199066037901e-05,0.7590560117638762,0.025638693187919472,7394.4407451145
6473,Yb1Zn2Sb2,650,0.00010811867398404312,2.45475925491098,0.30048300188788396,103253.52268040038
6467,Ca1Zn2Sb2,650,0.00018845020862297382,2.2274996507984137,0.2141582787503748,21845.03375086466
6485,YbZn1.6Mn0.4Sb2,650,0.00013094957337331958,1.6369863667051898,0.2358803703141366,34876.98621903254
6480,YbZn1.9Mn0.1Sb2,650,0.00013631807024743392,1.6605993340970842,0.4671062907149688,63969.12488564535
6468,Ca0.9Eu0.1Zn2Sb2,650,0.00017433637971313402,1.840427262761663,0.3996890987549504,39287.25968392308
6427,Ca5Al2Sb6,650,0.00039314769530944223,0.8944587617256718,0.0882126548701977,785.3556828101503
6477,YbZn2Sb2,650,0.00011509574236744876,2.089315651971576,0.3623926517272297,88666.14683046496
6478,YbZn1.975Mn0.025Sb2,650,0.00012278024511570729,1.6998739767859905,0.30027760543357385,48613.69397537416
6469,Ca0.7Eu0.3Zn2Sb2,650,0.00017756147897296154,2.0268232576482035,0.4072392478075213,42820.776894922215
6429,Ca5In2Sb6,650,0.00036100227018862605,0.757585201688665,0.1282692552484624,1147.1516477856853
6470,Ca0.3Eu0.7Zn2Sb2,650,0.00017959018628377433,1.7943104958523906,0.5158770268736951,45803.216898640065
6479,YbZn1.95Mn0.05Sb2,650,0.00014690801209618778,1.613962511901165,0.471655471818783,54510.89871273247
6484,YbZn1.7Mn0.3Sb2,650,0.00015649584787578568,1.6314460663836805,0.26999880645882024,27886.949930287847
6480,YbZn1.9Mn0.1Sb2,700,0.00014502279610971054,1.543760235999195,0.5352833952129672,59078.5645073585
6481,YbZn1.85Mn0.15Sb2,700,0.00016258628838766053,1.4644395484539492,0.5713301293003932,48681.84738735458
6478,YbZn1.975Mn0.025Sb2,700,0.0001306929404871773,1.5813621013514438,0.3400427558966491,41990.78227050133
6477,YbZn2Sb2,700,0.00012406660794115728,1.9374987527168923,0.4161854346736054,80021.95210888631
6442,Eu3Ga2P4,700,0.000265680969470114,0.6228782677849114,0.015063683337579353,189.89582715049232
6427,Ca5Al2Sb6,700,0.00038422739532741035,0.8368471096910864,0.10782404285552627,873.1463415520673
6467,Ca1Zn2Sb2,700,0.00019761448887294016,2.0358594210090315,0.2415199740638744,20868.472026648004
6485,YbZn1.6Mn0.4Sb2,700,0.0001376503410206753,1.5469640514407326,0.2659348685291996,32420.81817676746
6468,Ca0.9Eu0.1Zn2Sb2,700,0.0001835268722375407,1.6451809125951808,0.4524546225362052,37084.52400249585
6469,Ca0.7Eu0.3Zn2Sb2,700,0.00018679410982122,1.838070954134309,0.460099599457374,40505.9444328357
6484,YbZn1.7Mn0.3Sb2,700,0.00016536163333670208,1.5382906771769165,0.3048926988985432,25763.910833277794
6470,Ca0.3Eu0.7Zn2Sb2,700,0.00018907661910141192,1.6356005721852425,0.5822528612483913,43258.86067163192
6472,Eu1Zn2Sb2,700,0.00018586258346704575,1.2900969569002383,0.941548793986139,56575.8186463014
6482,YbZn1.8Mn0.2Sb2,700,0.0001426566761499803,1.5444514498517163,0.2455503694076833,28798.127030757616
6443,Eu3In2P4,700,-2.1055350403154376e-05,0.5922979472689295,0.00017166153581343278,327.63495846220826
6423,CaMg2Bi1.98,700,0.0002465579432406769,1.2911237022865478,0.5388298944685471,13582.645650572344
6432,Yb11InSb9,700,7.044211299156641e-05,0.7615979414635653,0.034224226295646774,7504.0654116756905
6471,Ca0.1Eu0.9Zn2Sb2,700,0.00019170976442232796,1.4444480343974058,0.7145947555190393,45366.530322802646
6479,YbZn1.95Mn0.05Sb2,700,0.00015468832579943481,1.4894445584258045,0.5344062498801734,51261.91521067496
6483,YbZn1.75Mn0.25Sb2,700,0.00014797976224241192,1.5365471874966223,0.3136625904167858,32271.561444524126
6428,Ca5Ga2Sb6,700,7.836579516560628e-05,1.0840446862165722,0.006782144345890974,1710.2637248522697
6429,Ca5In2Sb6,700,0.00033053013556659527,0.736343968830135,0.13545265458845582,1304.2116978678173
6432,Yb11InSb9,750,7.716809635482202e-05,0.7641398711632544,0.044519197680171714,7616.989425094526
6429,Ca5In2Sb6,750,0.0003000580009445645,0.7151027359716049,0.14269107059727168,1511.1011968393595
6423,CaMg2Bi1.98,750,0.000243833753980216,1.1648933405981003,0.6120125256079413,15231.163766064858
6422,CaMg2Bi1.98,750,0.00026958613609917435,1.2071006506462418,0.6595977939867003,12220.158951829548
6428,Ca5Ga2Sb6,750,2.6590903623330405e-05,1.0791491368847197,0.0010919326149976846,2222.029654253244
6443,Eu3In2P4,750,-3.794524937161098e-05,0.536580945189109,0.0007346186564081298,365.0237426347084
6427,Ca5Al2Sb6,750,0.00037530709534537864,0.7792354576565009,0.13327074936491876,983.0344377984934
6427,Ca5Al2Sb6,800,0.0003663867953633468,0.7216238056219156,0.1673566709160584,1124.564232699163
6422,CaMg2Bi1.98,800,0.0002679030534804661,1.060956246566874,0.7391583552765054,13900.845417073297
6428,Ca5Ga2Sb6,800,-2.5183987918945346e-05,1.0742535875528672,0.001497641528792868,3170.849982068068
6432,Yb11InSb9,800,8.389938789499338e-05,0.7666818008629435,0.05680163939185524,7733.364010520989
6429,Ca5In2Sb6,800,0.0002695858663225337,0.6938615031130748,0.1504939042320124,1796.0047282031167
6423,CaMg2Bi1.98,800,0.00024110956471975507,1.0386629789096529,0.6851951567473354,17335.117265353747
6427,Ca5Al2Sb6,850,0.00035746649538131493,0.6640121535873302,0.214886961292928,1313.700854285061
6432,Yb11InSb9,850,9.083826452016384e-05,0.7692237305626326,0.0716075557004505,7853.349778343208
6427,Ca5Al2Sb6,900,0.0003485461953992832,0.6064005015527449,0.2847568725683791,1579.3215590858078
6427,Ca5Al2Sb6,950,0.00033962589541725133,0.5487888495181594,0.3952687407665668,1979.5776901057407
7749,Cu12Sb2.59Te1.41S13,50,4.224793862596113e-05,0.2272172484127589,3.081619410111506e-06,7.845836357418487
7750,Cu12Sb2.15Te1.85S13,50,5.109666135488512e-05,0.195282359369655,3.79154551088182e-05,56.71843430540779
7748,Cu12Sb3.48Te0.52S13,50,2.8756219650928143e-05,0.4119138168595458,0.0030489818578708088,30375.792060278487
8024,Ta0.1Ti0.9S2,50,-2.2415868514733027e-05,1.6039135332913972,0.00550139254985194,351214.5031510822
8023,Co0.04TiS2,50,-2.852522959683615e-05,3.5022292721301658,0.003509923634558313,302143.9757018525
7769,Cu10.7Co1.3Sb4S13,50,4.621644152741019e-05,0.37235674186650025,0.002051121750986971,7151.343684236505
8022,TiS2,50,-2.2620844227839624e-05,5.6688407768746165,0.0020244459735880914,448552.03118517884
8025,TiS2 ,50,-1.4528150309277166e-05,1.881397240303096,0.0013039600220086222,232463.1540716909
7746,Cu12Sb3.2Te0.8S13,50,2.5453564020503935e-05,0.195487991615614,0.00024491601408325065,1477.9851183272349
7747,Cu12Sb2.19Te1.81S13 ,50,4.974862662960134e-05,0.20015108283747368,3.9424190693494626e-05,63.76590597581896
7745,Cu12Sb3.39Te0.61S13,50,2.712863049721868e-05,0.13687982778014265,6.380039181873579e-05,237.3214815974333
7975,Cu26V2Sn6S32,50,9.22488951616082e-06,2.253704173786352,0.0011729022536497596,621249.9667880987
7007,TiS2,50,-6.356680630833243e-05,1.2403594210879283,0.0012317514920347095,6578.038228556121
7467,Cu0.02TiSe1.8S0.2,50,-4.440699023960462e-05,2.9468069214377373,0.0059398581791615356,175818.03057022145
7965,Cu6Fe4Sn12Se32,50,8.831234552614416e-05,1.205993505230706,2.4877012573247926e-08,0.07693613254042253
7772,Cu11.75Co0.25Sb3.38Te0.62S13,50,3.550949790069757e-05,0.3742697481916432,0.003600649792847381,21375.02053740681
7974,Cu26V2Ge6S32,50,8.225662649597964e-06,2.806333152050174,0.0009269230500356716,768902.2218487315
7973,Cu24Zn2V2Sn6S32,50,1.9205877056954406e-05,1.2962796560162426,0.0010429764206291046,73305.22009429017
7972,Cu24Zn2V2Ge6S32,50,2.011403183914132e-05,1.2909307084269188,0.0013092571205103136,83552.53009920416
7971,Cu22Zn4V2Sn6S32,50,9.281586395112624e-05,2.053871230545634,1.0426469440601827e-05,49.71598620758203
6989,TiS2,50,-6.843392079771756e-05,1.3159071066611991,0.0012163396814287516,6508.652575247469
7570,TiS2,50,-6.479912718371758e-05,1.3218091730070636,0.001160777829799349,6437.427273713143
8079,Zn0.03Cu0.97FeS2,50,-7.194738950123386e-05,5.643015020829624,7.387946699945926e-06,161.07749751054604
7095,Bi2S3,50,-8.800693105283579e-05,3.27030228162556,0.001887530750622269,15939.627769039329
8212,Co0.3Ti0.7S2,50,-3.66025646803933e-05,1.7307209876545522,0.0021913715704825645,58223.06604310506
7559,Nd0.05TiS2,50,-1.7974718396729055e-05,0.6691634905593089,0.0009326845318759783,32947.6785283359
7581,Co3InSnS1.4Se0.6,50,-0.00010149521831865282,2.208178549584621,0.006861308589314573,29181.151935679347
7485,Bi1.0Sb0.95Sn0.05Te2S,50,2.501356613642839e-05,1.3855794317330663,1.5862566626241115e-06,70.25603843773847
7486,Bi1.0Sb0.9Sn0.1Te2S,50,1.9104099371801148e-05,0.4969081304465542,6.342204992262191e-06,172.70035751323516
7557,TiS2,50,-6.525694572492933e-05,1.241437974195345,0.0011804527588010947,6448.760187015399
7304,TiS2,50,-6.297022905654568e-05,1.3231113853347691,0.0009826148323813788,6365.38861071697
8209,Co0.05Ti0.95S2,50,-4.714570456583659e-05,1.4636230021840302,0.000698756420794462,10432.848048201178
7558,Nd0.025TiS2,50,-4.847354570470337e-05,1.101757522173476,0.0013300574464387882,14295.941911131116
7560,Nd0.15TiS2,50,-8.910871976841768e-06,0.21559714427298496,0.0004002067667586119,24107.355457313053
8078,Zn0.03Cu0.97FeS2,50,-7.030903206923538e-05,12.692041507900965,0.0005770078350377732,29629.26999748544
7305,Gd0.025TiS2,50,-4.013953315610147e-05,1.1755255391052644,0.005654199778671331,70234.09506657656
8208,TiS2,50,-6.600123940499287e-05,1.219494196005103,0.0012024763937040575,6476.781037442502
7560,Nd0.15TiS2,100,-1.225446271932182e-05,0.4759214149276648,0.00089225688430286,24640.585741333798
7095,Bi2S3,100,-0.0001081003780704064,2.8252207145632453,0.0063104846960909435,15256.702367805101
7583,Co3InSnSSe,100,-7.709569143795602e-05,3.542960157762348,0.011758599462540122,66967.35776507031
7745,Cu12Sb3.39Te0.61S13,100,5.5857261487505894e-05,0.20523559970953106,0.0005008081700224349,329.4312699334094
7582,Co3InSnS1.2Se0.8,100,-8.850250896485674e-05,1.979032894421988,0.018786570872743397,44456.68046643648
7746,Cu12Sb3.2Te0.8S13,100,5.008656394581641e-05,0.2649029589674977,0.0017943399054458145,1894.737484120532
7581,Co3InSnS1.4Se0.6,100,-0.00011962178242923718,2.458192590212713,0.015508830830423757,25415.28199856252
7571,Bi0.05TiS2,100,-3.0974399015546656e-05,1.4789192766687072,0.005541000189631905,83416.93737713105
7747,Cu12Sb2.19Te1.81S13 ,100,8.209478879547966e-05,0.2798594964880979,0.00021770336991909243,90.40116356217966
7748,Cu12Sb3.48Te0.52S13,100,4.334450447945852e-05,0.5796578500495507,0.01161725835883036,35843.242024059604
7580,Co3InSnS1.6Se0.4,100,-0.00013462601084388888,3.1723388768243885,0.003137914810942311,4497.010559144584
7749,Cu12Sb2.59Te1.41S13,100,6.625192708901512e-05,0.32872670428529466,1.5667974453245235e-05,11.734127691494914
7750,Cu12Sb2.15Te1.85S13,100,8.301212179984256e-05,0.2749490962782426,0.00020155441001371176,80.41953771539833
7579,Co3InSnS1.8Se0.2,100,-0.00013190187636430268,3.0811617283187926,0.003447307761852099,5646.952333406717
7573,Bi0.25TiS2,100,-9.665106392726041e-06,1.1692078088176705,0.0031606034544688737,359307.7418481341
7970,Cu22Zn4V2Ge6S32,100,0.00019584915251632067,1.8281175718569436,6.198975897000675e-05,29.54477436747529
8078,Zn0.03Cu0.97FeS2,100,-0.00010589675729420451,11.779713137700186,0.002467150498992583,25915.82472680547
6989,TiS2,100,-0.00010354464067881229,1.6982549749077724,0.0042988248944637545,5492.0189237251225
7965,Cu6Fe4Sn12Se32,100,0.00011414245212362781,1.2518376067778774,1.1193096707876155e-07,0.10754837521946684
7964,Cu6Fe4Sn12S32,100,0.0002626210003494464,1.0812230825731648,1.9230340033698398e-07,0.030146949241197023
8025,TiS2 ,100,-2.0956457185448317e-05,2.126797960729171,0.003294932225824464,159564.76328533315
8023,Co0.04TiS2,100,-4.374391016244718e-05,3.6937056649796154,0.01335928381434272,257875.6050468771
8022,TiS2,100,-3.738422545628592e-05,6.009719164923568,0.007972906989739148,342842.0641865453
7975,Cu26V2Sn6S32,100,1.2604262678107166e-05,2.445769603830232,0.0031766276644692912,489042.90891472774
7974,Cu26V2Ge6S32,100,1.1492637429025513e-05,3.0427544865452747,0.0024602797866222,566776.7133641245
7973,Cu24Zn2V2Sn6S32,100,2.9975110167167286e-05,1.3168639004656542,0.004524812714691221,66316.24459423021
7972,Cu24Zn2V2Ge6S32,100,3.0716100548348526e-05,1.3710565640454582,0.00523632342433089,76093.87038769192
7971,Cu22Zn4V2Sn6S32,100,0.00011710160296821277,1.9137370041414623,4.9779925747039206e-05,69.4721627032713
8024,Ta0.1Ti0.9S2,100,-3.601562165216052e-05,1.799975797214939,0.02081241906903975,288806.78823835443
8208,TiS2,100,-0.00010160359915178455,1.6494659264014575,0.004168888265042224,5449.742892243019
6990,Mg0.04Ti0.96S2,100,-0.00014909148814025897,2.1326008015300464,0.005679629480736259,4900.012755684505
7306,Gd0.05TiS2,100,-2.831919370618518e-05,1.0851076093096619,0.00844281225751495,94372.06686942297
8212,Co0.3Ti0.7S2,100,-5.5748531981415796e-05,2.2886714767916634,0.006895372253817908,45794.52556741427
7305,Gd0.025TiS2,100,-6.35500317819385e-05,1.5103459660753602,0.013446285216168105,43429.256107330286
8209,Co0.05Ti0.95S2,100,-7.311445962373235e-05,1.9056476365521495,0.002962524502446818,8784.891204765188
8211,Co0.2Ti0.8S2,100,-6.773512502717817e-05,2.461663007975165,0.005720128502536359,28779.50693840145
7961,Cu6Fe4Sn12S32,100,0.0002623425533886487,1.105773348512379,1.83167803224754e-07,0.029429153666840208
8212,Co0.3Ti0.7S2,150,-7.489449928243829e-05,2.8466219659287737,0.011599372937153251,37738.670327544416
7095,Bi2S3,150,-0.00012819382508797702,2.3801391475009317,0.01515180047495385,14629.891944682058
8025,TiS2 ,150,-2.7384764061619466e-05,2.3721986811552465,0.00576016574621395,121472.16562339057
7306,Gd0.05TiS2,150,-4.000945219471593e-05,1.3666325396705994,0.016719833979316513,84865.43051416728
7750,Cu12Sb2.15Te1.85S13,150,0.0001149275822448,0.3546158331868301,0.0007718368713547714,138.1477588612466
7745,Cu12Sb3.39Te0.61S13,150,8.458589247779313e-05,0.2735913716389196,0.01059509815704547,2700.9730463544793
7746,Cu12Sb3.2Te0.8S13,150,7.471956387112888e-05,0.3343179263193815,0.021456172247975108,8565.485725469418
7748,Cu12Sb3.48Te0.52S13,150,5.7932789307988876e-05,0.7474018832395556,0.02944259083332797,43710.93275783187
7305,Gd0.025TiS2,150,-8.696053040777553e-05,1.845166393045456,0.021238370653664882,31432.8937424359
7749,Cu12Sb2.59Te1.41S13,150,9.025591555206912e-05,0.4302361601578304,6.606932860854912e-05,23.262918077120414
7747,Cu12Sb2.19Te1.81S13 ,150,0.00011444095096135798,0.3595679101387221,0.011934895030305941,2184.4663270453407
7560,Nd0.15TiS2,150,-1.5598053461801875e-05,0.7362456855823447,0.001384307001847108,25197.938620250992
7583,Co3InSnSSe,150,-9.495807658084916e-05,3.7970154031319825,0.020080255721635458,53251.63250338451
7582,Co3InSnS1.2Se0.8,150,-0.00010820938759009768,2.127313205798601,0.03162004808123247,36601.11273160989
8208,TiS2,150,-0.00013720595889857626,2.0794376567978117,0.007135300136380392,4703.84354477331
7581,Co3InSnS1.4Se0.6,150,-0.0001377483465398215,2.7082066308408046,0.024156353071532938,22510.29572116062
8080,Zn0.03Cu0.97FeS2,150,-0.000297881408354751,4.107442240909834,0.0018226915155310872,486.4201619804966
7580,Co3InSnS1.6Se0.4,150,-0.00012972207060369816,3.356827658377429,0.004169559600917822,5108.849381099079
7579,Co3InSnS1.8Se0.2,150,-0.00013388526701172123,3.2801404304620165,0.004917640182021559,5951.524378481571
7578,Co3InSnS2,150,-5.440629229487943e-05,2.2273250880684365,0.0015249472304695124,6988.08046523461
7570,TiS2,150,-0.0001362360068197712,2.1068468503542017,0.007174586781285913,4707.147975770018
7571,Bi0.05TiS2,150,-4.4725494054754996e-05,1.8216492041688797,0.010777479132699764,64137.6123250765
7572,Bi0.15TiS2,150,-1.7041321509305234e-05,1.5154104169245282,0.005819095307083475,177977.5925353879
7573,Bi0.25TiS2,150,-1.3845015780189615e-05,1.5252506096033127,0.0056851562596490655,313010.47648535675
8078,Zn0.03Cu0.97FeS2,150,-0.00014891182857208033,11.27376367899716,0.007288667757102483,24019.203530389415
8210,Co0.1Ti0.9S2,150,-0.00010129001057521132,2.7018710693084294,0.005188879892795843,7756.788303650746
7557,TiS2,150,-0.00013685605395286958,2.0689318354863966,0.007389368296498569,4676.652682742534
8211,Co0.2Ti0.8S2,150,-9.211720261904388e-05,3.0814654463866877,0.009897660807314058,23446.15364852784
7304,TiS2,150,-0.00013462711691468598,2.1035676645591126,0.007155557997814046,4690.889367898326
7559,Nd0.05TiS2,150,-4.873508396501187e-05,1.1753006811252515,0.0072428905046023895,20820.74370475129
6829,Cu3SnS4−y,150,3.2974586167382604e-05,1.4620723164768992,0.0005806787541452816,5542.942129615326
8209,Co0.05Ti0.95S2,150,-9.908321468162809e-05,2.347672270920269,0.005226292584099175,7586.533834574142
8024,Ta0.1Ti0.9S2,150,-4.961537478958802e-05,1.9960380611384807,0.045366050567175804,245231.34446840864
7558,Nd0.025TiS2,150,-0.00010016759151571329,1.703471807665431,0.01132507364596798,10780.269140253875
7973,Cu24Zn2V2Sn6S32,150,4.0744343277380156e-05,1.3374481449150657,0.011272483955468544,60543.93931992878
7007,TiS2,150,-0.000135990381302476,2.057395583175364,0.007428611858594366,4803.969166466281
7964,Cu6Fe4Sn12S32,150,0.00026425072471306923,1.1951128265685664,3.962453063367515e-07,0.04521155092814345
7975,Cu26V2Sn6S32,150,1.5983635840053507e-05,2.637835033874112,0.005775184780112443,397531.0945754578
7974,Cu26V2Ge6S32,150,1.4759612208453061e-05,3.279175821040375,0.00447226914534271,448798.58791282424
7961,Cu6Fe4Sn12S32,150,0.00026453458605031323,1.2046639298236763,3.946317706367022e-07,0.045289942756845634
7467,Cu0.02TiSe1.8S0.2,150,-7.100318951857847e-05,3.650438817930591,0.03302844529505974,130828.10948413507
7971,Cu22Zn4V2Sn6S32,150,0.0001413873419852993,1.7736027777372911,0.0001949053614963723,115.2836789011944
7972,Cu24Zn2V2Ge6S32,150,4.131816925755572e-05,1.4511824196639973,0.012131311410781314,68747.41296962516
7962,Cu5Fe4Sn12S32,150,0.00028982732730117617,1.4770697936289898,4.884138824170651e-07,0.057255748104129874
7963,Cu4Fe4Sn12S32,150,0.00020358722300165257,1.2538619516104084,1.4702653773568776e-07,0.02965194311161757
7466,Cu0.01TiSe1.8S0.2,150,-8.85559520268938e-05,4.577273277729082,0.02696544006414384,86857.45690658981
6989,TiS2,150,-0.00013865536055990702,2.080602843154346,0.007381310107498758,4750.070898838749
7970,Cu22Zn4V2Ge6S32,150,0.00021548801173929482,1.7302539837304207,0.00017193091057480562,42.70968162092379
8022,TiS2,150,-5.1848165246497715e-05,6.350597552972517,0.016484597214633318,259618.0523333008
6990,Mg0.04Ti0.96S2,150,-0.00018897118769686886,2.600805158790862,0.01078293254488632,4664.890608985159
7965,Cu6Fe4Sn12Se32,150,0.00013997255872111146,1.2976817083250485,4.0451819794971695e-07,0.17861962963716044
8023,Co0.04TiS2,150,-5.8962590728058215e-05,3.8851820578290632,0.027493990641732868,204835.28990170665
7473,Cu0.02TiSe1.7S0.3,150,-7.351248689563962e-05,4.043664994159773,0.034523984796063674,138579.51494648514
7960,Cu7Fe4Sn12S32,150,0.00038504010059147895,1.0378219815174925,7.471193076336547e-07,0.03486660338761347
7467,Cu0.02TiSe1.8S0.2,200,-8.430128915806539e-05,4.0022547661770185,0.044917437427455735,115988.06726478448
6989,TiS2,200,-0.00017376608044100174,2.46295071140092,0.010463795320533762,4184.731725481624
7573,Bi0.25TiS2,200,-1.8024925167653197e-05,1.8812934103889545,0.008209709064829259,277282.2955370469
7965,Cu6Fe4Sn12Se32,200,0.00016580266531859508,1.3435258098722198,2.15515983120342e-06,0.5266383565241725
7572,Bi0.15TiS2,200,-2.2233548979006045e-05,1.8228076315156112,0.008658115528473908,165949.89778159148
7964,Cu6Fe4Sn12S32,200,0.00026588044907669214,1.309002570563968,9.760816182565094e-07,0.09036990601389563
7581,Co3InSnS1.4Se0.6,200,-0.0001558749106504059,2.9582206714688963,0.03280387531264212,20201.27450946084
7007,TiS2,200,-0.00017220216879954781,2.465913664219082,0.010527042041874192,4233.139293274474
7582,Co3InSnS1.2Se0.8,200,-0.00012791626621533865,2.275593517175214,0.04445352528972154,31104.83738272813
7580,Co3InSnS1.6Se0.4,200,-0.0001248181303635075,3.54131643993047,0.0052012043908933325,5913.3935810255725
7579,Co3InSnS1.8Se0.2,200,-0.0001358686576591398,3.479119132605241,0.006387972602191021,6290.824063909428
7583,Co3InSnSSe,200,-0.00011282046172374231,4.051070648501618,0.0284019119807308,45070.26076673536
7578,Co3InSnS2,200,-5.696100241423807e-05,2.353390628618313,0.0017984199477447333,6945.328862243039
7961,Cu6Fe4Sn12S32,200,0.00026672661871197776,1.303554511134974,1.0722240833484061e-06,0.09823178596108524
7094,Cu0.7Fe1.3S2,200,-4.812008939591226e-05,2.570374745975497,0.011046609163059109,49229.57402457161
8211,Co0.2Ti0.8S2,200,-0.00011649928021090957,3.7012678847982095,0.014075193112091752,19780.479768956444
7304,TiS2,200,-0.00017045556084375614,2.493795804171284,0.010242029580530377,4145.610649077199
7960,Cu7Fe4Sn12S32,200,0.00037423020014359086,1.1441004410092692,1.6890890034356814e-06,0.06899363521044034
7095,Bi2S3,200,-0.00014828727210554763,1.935057580438617,0.03193736563429127,14052.55311033251
8212,Co0.3Ti0.7S2,200,-9.404046658346078e-05,3.4045724550658854,0.016303373620488594,32093.078587128217
8210,Co0.1Ti0.9S2,200,-0.00012929209247777986,3.19921393522972,0.007586570089222699,6929.1234644888955
7959,Cu7.5Fe4Sn12S32,200,0.0005439105134881016,1.2751820525372064,1.6603908807641812e-06,0.035784720405655175
7305,Gd0.025TiS2,200,-0.00011037102903361255,2.1799868200155514,0.02903045609116165,24629.53468383653
7557,TiS2,200,-0.00017265560806683968,2.4826787661319223,0.010493826065347309,4111.707792339204
7571,Bi0.05TiS2,200,-5.847658909396333e-05,2.1643791316690515,0.016013958075767627,52096.96111899722
6992,Mg0.15Ti0.85S2,200,-0.00022017289010306195,3.695764127086784,0.0036328437441599678,1261.728632587375
7570,TiS2,200,-0.00017195444663779802,2.499365689027771,0.010181491257029194,4149.489225014233
7963,Cu4Fe4Sn12S32,200,0.0002030870610737925,1.3632490613411643,3.57409370335429e-07,0.05906723429190984
6991,Mg0.10Ti0.9S2,200,-0.0002636683084350076,3.8916778220573898,0.007390755998986644,1859.8119026171876
7487,Bi1.44Sb0.5Te2.06S,200,-0.00014757096188854085,0.9551639048164056,0.1283261561716466,28426.109095005362
7466,Cu0.01TiSe1.8S0.2,200,-0.00010034680489991577,4.8018127063306295,0.034928896078919164,78458.24009250112
7962,Cu5Fe4Sn12S32,200,0.0002804449008018289,1.5783372314986959,1.2818658595978571e-06,0.1286226019581451
7558,Nd0.025TiS2,200,-0.00012601461442121823,2.0043289504114083,0.016322581745732576,9599.864814898989
8209,Co0.05Ti0.95S2,200,-0.00012505196973952386,2.7896969052883884,0.00749006066575153,6675.8704701787
7559,Nd0.05TiS2,200,-6.41152667491533e-05,1.4283692764082232,0.010397993490965596,17584.594191563614
6990,Mg0.04Ti0.96S2,200,-0.0002288508872534787,3.0690095160516777,0.015886235609036375,4451.299512557871
7560,Nd0.15TiS2,200,-1.894164420428193e-05,0.9965699562370246,0.001876357119391356,25781.088885541685
8208,TiS2,200,-0.00017280831864536797,2.5094093871941667,0.010101712007718555,4137.543281637282
6829,Cu3SnS4−y,200,4.3791018426039e-05,1.4791064896551596,0.0014569656910518288,5490.231661319594
7750,Cu12Sb2.15Te1.85S13,200,0.00014684304268975745,0.4342825700954177,0.004861945287436439,489.60486140095423
7972,Cu24Zn2V2Ge6S32,200,5.1920237966762924e-05,1.5313082752825364,0.02175810116884249,61798.8334213429
8022,TiS2,200,-6.601266359847503e-05,6.691475941021467,0.0258708531541224,198631.51835766507
7477,Bi1.5Sb0.5Te2S,200,-0.00013754392127900868,1.188174228592645,0.10352549364142714,30703.838839113247
7975,Cu26V2Sn6S32,200,1.936300900199985e-05,2.8299004639179914,0.008804926326822789,332293.0028957986
8064,CuFeS1.8Se0.2,200,-0.0004332678245398294,3.845021988094092,0.012032138255173323,994.7391693051944
7747,Cu12Sb2.19Te1.81S13 ,200,0.00014678711312723631,0.4392763237893463,0.03402050000154118,3467.9484579070117
7748,Cu12Sb3.48Te0.52S13,200,7.252107413651925e-05,0.9151459164295604,0.06437048935819062,56003.95594278463
7746,Cu12Sb3.2Te0.8S13,200,9.935256379644136e-05,0.4037328936712653,0.06869114423523741,14047.748794202273
7974,Cu26V2Ge6S32,200,1.8026586987880607e-05,3.5155971555354752,0.006867304091935872,371473.95564188994
7745,Cu12Sb3.39Te0.61S13,200,0.00011331452346808034,0.3419471435683079,0.036657271957420995,4881.103005280571
