Repository: starrydata/starrydata_datasets

> [!NOTE]
> **The duplicated `sample_id` issue was fixed on 2026-09-08**
>
> Datasets published between **2026-04-01 and 2026-09-08** contain duplicated
> `sample_id` values: the same `sample_id` can refer to samples belonging to
> **different papers**. Joining tables on `sample_id` alone mixes data from
> unrelated papers.

# starrydata_datasets

Daily per-project splits of the [Starrydata2](https://starrydata.nims.go.jp/) dataset, with a browsable download page at **https://starrydata.github.io/starrydata_datasets/**.

Historically this repository also hosted the raw CSVs (from 2019/7/11 until 2022/12/22); those older archives are still available via git tags.

File: datasets/20190711/20190711_preprocessing_interpolated_data.csv (part 73 of 94)
sampleid,composition,Temperature,Seebeck coefficient,Thermal conductivity,ZT,Electrical conductivity
7473,Cu0.02TiSe1.7S0.3,200,-8.753544937114787e-05,4.313424912881306,0.046974612887788494,122453.2073240286
7749,Cu12Sb2.59Te1.41S13,200,0.00011425990401512311,0.5317456160303661,0.006527711154729281,1329.3738808831442
7973,Cu24Zn2V2Sn6S32,200,5.151357638759304e-05,1.358032389364477,0.02176644895244566,55696.039051429034
7306,Gd0.05TiS2,200,-5.169971068324668e-05,1.648157470031537,0.024996855701118082,74951.99726698341
7971,Cu22Zn4V2Sn6S32,200,0.00016567308100238576,1.6334685513331195,0.0011375622056937608,338.49482920279183
7480,Sb2Te2S,200,9.612310581498988e-05,1.0612530271123122,0.04090945333327782,22188.44886375793
8023,Co0.04TiS2,200,-7.418127129366924e-05,4.076658450678512,0.044161006968518164,163577.94781401404
6828,Cu2.8Fe0.2SnS4−y,200,7.000438684233046e-05,1.3470657521538056,0.0185131768878744,21300.87729792141
8024,Ta0.1Ti0.9S2,200,-6.321512792701552e-05,2.1921003250620235,0.07768858074852968,213081.4169679384
8025,TiS2 ,200,-3.3813070937790604e-05,2.6175994015813213,0.008566369795100186,98062.00619375543
7970,Cu22Zn4V2Ge6S32,200,0.00023512687096226888,1.6323903956038983,0.0005218036720760599,77.03651671974345
7478,Bi1.0Sb1.0Te2S,200,9.493842209364903e-05,1.3059233143279336,0.072194304825658,42740.15569390634
8065,CuFeS1.7Se0.3,200,-0.0004062962046495324,5.140932775725191,0.0067194421321657705,981.0606362884953
8066,CuFeS1.6Se0.4,200,-0.00035337188530188166,4.359077832877286,0.017811057029628413,2673.0449110046648
7476,Bi2Te2S,200,-0.00013339416088470712,1.793082374338114,0.15652845453528555,69555.09798372495
7479,Bi0.5Sb1.5Te2S,200,4.619348135390656e-05,1.443535473295239,0.021596491202146968,65829.09174904773
7473,Cu0.02TiSe1.7S0.3,250,-0.00010155841184665611,4.583184831602841,0.059425240979513315,109688.8649232522
7304,TiS2,250,-0.0002062840047728263,2.8840239437834563,0.013328501163246709,3713.8992857247895
7305,Gd0.025TiS2,250,-0.00013378152765944958,2.5148072469856477,0.03682254152865843,20247.212787067663
7476,Bi2Te2S,250,-0.0001596853264291566,1.5545574636617034,0.2119388310760888,60397.98505437903
7467,Cu0.02TiSe1.8S0.2,250,-9.759938879755232e-05,4.354070714423445,0.05680642955985174,104171.70387291553
7479,Bi0.5Sb1.5Te2S,250,5.739799744418064e-05,1.4960756265238435,0.028872964388331587,58420.79966403298
7480,Sb2Te2S,250,0.00011548645172731286,1.174751932857684,0.05434395178798547,21652.789754689373
7466,Cu0.01TiSe1.8S0.2,250,-0.00011213765777293775,5.026352134932178,0.042892352093694484,71540.21804061744
6992,Mg0.15Ti0.85S2,250,-0.0002629254971858959,4.249342923869946,0.004820618186716932,1262.635019280581
6991,Mg0.10Ti0.9S2,250,-0.00030918552833715963,4.5823552941745636,0.009834932617782809,1985.0838578955163
6990,Mg0.04Ti0.96S2,250,-0.0002687305868100886,3.5372138733124934,0.020989538673186432,4256.411430399302
7958,Cu8Fe4Sn12S32 ,250,0.0005290909819882525,1.23059130616763,1.4822969797226092e-06,0.02606443642908333
7959,Cu7.5Fe4Sn12S32,250,0.00048384099585724804,1.3157058297205184,4.955365669648687e-06,0.11140102103693073
7960,Cu7Fe4Sn12S32,250,0.00036342029969570276,1.250378900501046,8.589249163181571e-05,3.252658471051793
7007,TiS2,250,-0.0002084139562966196,2.8744317452628,0.01362547222515402,3783.559253508589
6989,TiS2,250,-0.00020887680032209647,2.8452985796474928,0.013546280533568766,3739.6498329705987
7964,Cu6Fe4Sn12S32,250,0.00026751017344031505,1.4228923145593697,0.0009657042131609317,76.80607025763676
6829,Cu3SnS4−y,250,5.460745068469538e-05,1.4961406628334202,0.0023332526279583763,5438.514247334985
8081,Zn0.03Cu0.97FeS2,250,-0.0002547542766957252,2.1836705773535363,0.0015428535722122189,207.6485282195789
8208,TiS2,250,-0.00020841067839215963,2.9393811175905213,0.013068123879056724,3692.945954784184
8209,Co0.05Ti0.95S2,250,-0.00015102072479741962,3.2317215396565078,0.009753828747403888,5960.40270824676
8210,Co0.1Ti0.9S2,250,-0.00015729417438034842,3.6965568011510097,0.009984260285649556,6261.0562315084835
8211,Co0.2Ti0.8S2,250,-0.00014088135780277526,4.3210703232097325,0.018252725416869453,17106.045965506473
8212,Co0.3Ti0.7S2,250,-0.00011318643388448327,3.962522944202996,0.021007374303823937,27916.807959032787
6828,Cu2.8Fe0.2SnS4−y,250,8.570550018797449e-05,1.4009121391861676,0.027378573456948517,20995.24733693932
7970,Cu22Zn4V2Ge6S32,250,0.0002547657301852429,1.534526807477376,0.004150295337167343,392.49258513912866
7972,Cu24Zn2V2Ge6S32,250,6.252230667597011e-05,1.6114341309010758,0.03360176000495492,55406.9941550959
7973,Cu24Zn2V2Sn6S32,250,6.228280949780592e-05,1.3786166338138883,0.036274740528367384,51566.948260113015
7974,Cu26V2Ge6S32,250,2.1293561767308162e-05,3.752018490030576,0.009573352381943744,316878.2147274211
7975,Cu26V2Sn6S32,250,2.274238216394619e-05,3.021965893961872,0.01217646982778003,284576.50447982794
8022,TiS2,250,-7.987772051221782e-05,7.032354329070415,0.03508666752955203,154686.1862320941
8023,Co0.04TiS2,250,-8.939995185928025e-05,4.26813484352796,0.06247440112152215,133452.1745415154
7963,Cu4Fe4Sn12S32,250,0.0002025868991459324,1.4726361710719198,5.156523493653213e-05,7.400988705968563
8024,Ta0.1Ti0.9S2,250,-7.6814881064443e-05,2.388162588985565,0.11636202292914882,188384.17602376503
8025,TiS2 ,250,-4.0241377813961746e-05,2.8630001220073966,0.01162589690585998,82217.09758847527
7306,Gd0.05TiS2,250,-6.338996917177742e-05,1.9296824003924742,0.033273877422919644,64275.07561117857
7570,TiS2,250,-0.00020767288645582484,2.8918845277013396,0.013188395732772477,3709.9671119160716
7558,Nd0.025TiS2,250,-0.0001518616373267232,2.3051860931573858,0.021320089845497173,8652.449773186516
7093,Cu0.8Fe1.2S2,250,-7.368226086510503e-05,3.093264157929738,0.019474802777203724,38477.006414202064
7559,Nd0.05TiS2,250,-7.949544953329469e-05,1.6814378716911942,0.0135530964773288,15219.102711965703
7560,Nd0.15TiS2,250,-2.228523494676198e-05,1.2568942268917045,0.0023684072369356047,26391.87003898016
7092,Cu0.9Fe1.1S2,250,-0.00011678239446976384,4.566177692516712,0.024525892429924697,26633.35786161516
7557,TiS2,250,-0.00020845516218080985,2.896425696777448,0.013598283834196043,3668.54360895848
7540,Bi2S3,250,-0.0001735813456805468,1.1571492667997756,0.04911395734894035,7449.670859744075
7095,Bi2S3,250,-0.00016838071912311824,1.4899760133763027,0.0643119486453165,13519.051334089252
7094,Cu0.7Fe1.3S2,250,-5.6426958743385766e-05,2.751055055533428,0.014858380886612737,48736.934924992005
7579,Co3InSnS1.8Se0.2,250,-0.00013785204830655835,3.6780978347484647,0.007858305022360481,6671.150002856301
7583,Co3InSnSSe,250,-0.00013068284686663546,4.305125893871253,0.03672356823982613,39161.09590032831
7580,Co3InSnS1.6Se0.4,250,-0.00011991419012331677,3.7258052214835113,0.006232849180868843,7018.702407246072
7572,Bi0.15TiS2,250,-2.7425776448706853e-05,2.1302048461066945,0.011497135749864345,154513.755807796
7582,Co3InSnS1.2Se0.8,250,-0.0001476231448405796,2.4238738285518266,0.057287002498210615,27043.75999211232
7746,Cu12Sb3.2Te0.8S13,250,0.00012398556372175383,0.473147861023149,0.3169853630457033,39025.981957163865
7748,Cu12Sb3.48Te0.52S13,250,8.710935896504962e-05,1.0828899496195654,0.13649502274994202,77916.86925284205
7581,Co3InSnS1.4Se0.6,250,-0.00017400147476099022,3.208234712096988,0.041451397553751296,18321.884699020182
7745,Cu12Sb3.39Te0.61S13,250,0.00014204315445836755,0.4103029154976964,0.3111768934777541,25312.28305022928
7571,Bi0.05TiS2,250,-7.222768413317166e-05,2.507109059169224,0.02125043701883549,43862.57366181962
7747,Cu12Sb2.19Te1.81S13 ,250,0.0001791332752931146,0.5189847374399705,0.12996869893471474,8408.157060151541
7094,Cu0.7Fe1.3S2,300,-6.473382809085929e-05,2.977749639232279,0.01867015261016636,48254.05779163173
7304,TiS2,300,-0.00024211244870189644,3.274252083395628,0.01641497274596304,3363.6218703190166
7305,Gd0.025TiS2,300,-0.00015719202628528662,2.8496276739557427,0.0446146269661552,17188.814793861617
7093,Cu0.8Fe1.2S2,300,-8.468700603465061e-05,3.0707176362776574,0.024512391026903474,36798.966987423446
7091,Cu0.95Fe1.05S2,300,-0.00018589962536385885,3.7704425251723546,0.036651164634682015,13674.12098975848
7092,Cu0.9Fe1.1S2,300,-0.00013591237643582841,4.109830908910002,0.030905190946033563,23949.34093266544
7007,TiS2,300,-0.0002446257437936913,3.2829498263065178,0.016723902408433848,3420.3060669152865
6686,TiS3,300,-0.0006545286070450128,3.477032068532937,1.1136502429369929e-07,0.003012860281578828
6990,Mg0.04Ti0.96S2,300,-0.0003086102863666985,4.005418230573309,0.02609284173733649,4077.872823501112
6989,TiS2,300,-0.0002439875202031912,3.2276464478940667,0.01662876574660377,3380.1428285161182
7571,Bi0.05TiS2,300,-8.597877917238e-05,2.849838986669397,0.026486915961903345,37875.94424072543
8025,TiS2 ,300,-4.6669684690132895e-05,3.1084008424334715,0.01487876198533362,70780.36963057063
8023,Co0.04TiS2,300,-0.00010461863242489129,4.459611236377409,0.08114275499195041,110206.55277544825
7845,Bi2S3 doped with 1mol% BiCl3,300,-0.00012538063383540652,0.8484246793035806,0.04070286358106223,7657.109464210912
7557,TiS2,300,-0.0002442547162947799,3.3101726274229737,0.01670274160304478,3311.614338206868
7558,Nd0.025TiS2,300,-0.00017770866023222816,2.606043235903363,0.02631759794526177,7875.238854900313
7559,Nd0.05TiS2,300,-9.48756323174361e-05,1.9345064669741652,0.01670819946369201,13414.566210936013
7570,TiS2,300,-0.00024339132627385166,3.2844033663749093,0.016195300208515756,3354.63728934371
7658,Cu1.9S,300,3.598340373347573e-05,1.2437709844562206,0.029331458299828406,93917.89256772933
7656,Cu1.84S,300,1.6423540134382386e-05,1.8593269570605937,0.005787966084623773,132992.4346443028
7759,Cu1.576Zn0.024Bi4.6S8,300,-6.409284363146099e-05,0.5740160270615171,0.035930746500210116,17495.280372178833
7761,Cu1.576in0.024Bi4.6S8,300,-0.00010579990910054291,0.5684051577929826,0.04259335216036311,7495.170330319041
8081,Zn0.03Cu0.97FeS2,300,-0.0002609769784831945,2.2509819117940517,0.0023835460494592738,262.5849916531932
7306,Gd0.05TiS2,300,-7.508022766030816e-05,2.2112073307534112,0.04155089914472121,56388.55536512106
8080,Zn0.03Cu0.97FeS2,300,-0.0003482483502067172,3.5458541916494113,0.009802635045007616,877.5357022385973
228,Pb1S1Cl0.004,300,-0.0001047552608615666,3.1759947252141387,0.13977480186155808,130819.7722007255
8212,Co0.3Ti0.7S2,300,-0.00013233240118550578,4.520473433340107,0.02571137498715928,24702.2990794372
231,Pb1S0.97Te0.03Cl0.002,300,-7.737424377303016e-05,2.927887352705893,0.1279864335444803,193554.51976735122
8211,Co0.2Ti0.8S2,300,-0.00016526343539464096,4.940872761621254,0.02243025772164715,15068.675061093909
8209,Co0.05Ti0.95S2,300,-0.00017698947985531538,3.673746174024627,0.012017596829056244,5383.4468374741355
8208,TiS2,300,-0.00024401303813895126,3.3693528479868764,0.01603453575039489,3334.625676120597
7754,Cu12Sb4S11Se2,300,8.204382597761805e-05,1.223224914280896,0.12833684639667509,79681.05053454265
8210,Co0.1Ti0.9S2,300,-0.0001852962562829169,4.1938996670723,0.012381950482076413,5710.483437079094
106,Pb1S0.9973Cl0.0027,300,-5.636208775040702e-05,3.9427184631456207,0.07682730456879355,317845.42517261236
176,Pb1S0.97Te0.03Cl0.00066,300,-0.00013695911963739773,2.482679064435104,0.24798600706093454,113666.81244328199
8078,Zn0.03Cu0.97FeS2,300,-0.00024678452074738185,7.370737155801492,0.044674255973810105,15686.461305100835
7753,Cu12Sb4S12Se,350,8.333657434697492e-05,1.249251611454223,0.15738486538876967,89193.29788106565
7789,AgBi3S5,350,-8.837353934043732e-05,0.6905613440290982,0.07060387828488968,17578.79195409188
7834,(BiS)1.2(Ti0.975Cr0.025S2)2 ,350,-5.226821944062312e-05,1.9401521590186728,0.07036522551908876,136412.264475782
7832, (BiS)1.2(TiS2)2,350,-4.78321051628617e-05,2.4553807635223666,0.05828247197567285,174448.20475403385
7752,Cu12Sb4S12.5Se0.5,350,9.104488732489996e-05,1.2568526149741759,0.15400424738875867,64773.17952226278
7836,(BiS)1.2(Ti0.95Cr0.05S2)2,350,-5.852531670435724e-05,2.0342693213435536,0.06415715326237156,106582.02150670109
7751,Cu12Sb4S13,350,8.942639358558027e-05,1.2813034959953646,0.11343428052614453,51073.709676893886
7011,Cr2S3,350,-7.07822693067688e-05,1.8055241788247045,0.03500089173489145,36038.39235707223
7763,Cu1.6Bi4.531Zn0.069S8,350,-0.00015306403210581875,0.5879061747434479,0.044454245784192416,3272.781717775641
7019,Ti0.95Ta0.05S2,350,-6.551004593940003e-05,2.5873357467990927,0.06002480635504725,113114.95416463574
7762,Cu1.6Bi4.577Zn0.023S8,350,-0.0001860904242746616,0.5651763130767425,0.0725103151146695,3514.8261527725444
7761,Cu1.576in0.024Bi4.6S8,350,-0.00011414564814195657,0.5655834673538775,0.058862449923328175,7433.439612329515
7765,Cu1.6Bi4.531In0.069S8,350,-0.0001271122877594935,0.5710948502577197,0.0508635434269432,5017.982604046282
7017,Cu10Ni2Sb4S13,350,0.00016281670508330325,0.5747792180532698,0.2363278579682529,15375.750381634502
7016,Cu10Ni2Sb4S13,350,0.00018088605006216996,0.5559344592319004,0.2314967406052366,11558.7091809835
7014,Cu11NiSb4S13,350,0.00011732837861570652,0.8526337223780327,0.2671937037871945,49815.299179087335
7787,AgBi3S5,350,-0.0003541196656886447,0.6666235028804126,0.0283549829417844,422.93499981297964
7013,Cu11.5Ni0.5Sb4S13,350,9.587681176783192e-05,1.0895052266567165,0.2307840859730193,83383.34313346796
7012,Cu12Sb4S13,350,8.608291199949274e-05,1.319780908341044,0.1859563280081348,96601.60716958957
7764,Cu1.6Bi4.577In0.023S8,350,-0.0001526499498447259,0.5660919496438811,0.06300680086417862,4221.533837328609
7015,Cu10.5Ni1.5Sb4S13,350,0.00014396981879111095,0.6583083843673014,0.2730755067186577,25560.11974353116
7020,Ti0.9Ta0.1S2,350,-4.901668954262921e-05,2.761919644945649,0.04756846747269725,175915.17597344858
7760,Cu1.592In0.008Bi4.6S8,350,-0.00018887809245690977,0.5474821835803138,0.061218865957350876,2986.106509032418
7754,Cu12Sb4S11Se2,350,8.863022199538827e-05,1.248321113868348,0.16337259735534476,78797.83014599366
7767,Cu1.6Bi4.6S8,350,-0.0002511432680342104,0.5667333261063274,0.045681940785741976,1367.1607726012367
7766,Cu1.6Bi4.6S7.96Se0.04,350,-0.00015289008642040052,0.5412014002895821,0.06905231575292776,4704.291486106374
7758,Cu1.592Zn0.008Bi4.6S8,350,-0.00016608115922975733,0.5779244345203225,0.0677166172111434,4280.068002309058
7759,Cu1.576Zn0.024Bi4.6S8,350,-7.159074395590918e-05,0.5672699002896083,0.051469379635749664,16834.10918920958
7021,Ti0.6Ta0.4S2,350,-2.392599084316172e-05,2.6004053999718857,0.010794453979206997,165317.99726296845
7788,AgBi3S5,350,-0.00016072247011831797,0.7299587529053898,0.05696765354794709,4702.749610360985
7018,TiS2,350,-7.052379949972019e-05,2.7106576099762147,0.053369117254078696,90053.63652277598
7307,Bi2S3 ,350,-0.0004282365734673922,0.7297154166591483,0.019180423091494925,218.73297635730054
7844,Bi2S3 doped with 1.5mol% BiCl3,350,-0.0002437910319428072,0.6604244545214796,0.15636793621508066,4685.918894750359
8081,Zn0.03Cu0.97FeS2,350,-0.00026719968027066367,2.3182932462345667,0.0038485483807484643,357.04701606750365
8086,Cu12Sb4S13 ,350,7.905498708867429e-05,0.92749116121541,0.1819683585203476,77790.02939126236
8082,Cu12Sb4S13 ,350,8.174051332967717e-05,0.9070645067109206,0.18166032473063834,72629.54403742409
8083,Cu12Sb4S13,350,8.09027288167278e-05,0.9049902339989312,0.1937355202713039,76186.61783776803
8084,Cu12Sb4S13 ,350,8.014593989872691e-05,0.9088566025739936,0.19084804596875646,77610.73759871481
6934,CuFeS2,350,-0.0005974914551346642,5.706149205951737,0.011079447727979756,527.3180830124955
8085,Cu12Sb4S13 ,350,7.961485372935272e-05,0.9076971466248344,0.18708070204047966,77630.54811895649
8194,NdGdS3,350,-0.0001234101917915232,0.903457820875659,0.06965707011839722,13033.005110161244
6932,TiS1.5Se0.5,350,-0.00016199113667501622,2.2490479350430923,0.18469764127654725,51191.26232409952
8195,NdGd1.01S3,350,-7.984936903996048e-05,1.1106092749861791,0.07305030293630349,40000.9575169609
6931,TiSSe,350,-7.954288013151455e-05,2.195977186925094,0.10050694834402203,108506.22734606905
6930,TiS0.5Se1.5,350,-0.0001051821295985103,2.8128052468175917,0.12875193513269342,100862.69021654918
6935,CuFeS2,350,-0.0005624486346362382,6.015713758958522,0.013185040706032351,764.7147375439188
6937,CuFeS2,350,-0.00044679965529259113,4.6083184161242015,0.028585474909220827,1972.0196785381659
6936,CuFeS2,350,-0.0005528793328067671,6.263508101178602,0.013885128860447122,847.6322894628219
8078,Zn0.03Cu0.97FeS2,350,-0.0002794087514724823,6.0697283147362695,0.057136118712712625,14060.50453413352
6943,CuFeS1.75,350,-0.00016908502283054678,1.6654627352779334,0.0917206889555893,14899.259671298709
6942,CuFeS1.8,350,-0.00023306877119733373,2.2548388808906235,0.1021290078119738,12558.743254366687
6941,CuFeS1.85,350,-0.00029771808306970334,3.18497730725706,0.061036550326976975,6626.304543656163
6940,CuFeS1.95,350,-0.0005711145794364717,4.574200891204173,0.0132979521473554,554.4587490029717
6939,CuFeS2,350,-0.0005637448536702281,5.918244049965961,0.008779380887771797,546.0125577753636
6938,CuFeS2,350,-0.0005611630654324205,5.071953202248662,0.01688878054668884,814.1181176305705
8223,TiS2 ,350,-8.257978120215274e-05,1.95947926410228,0.09221678627509157,75147.29809685443
8224,(SnS)1.2(TiS2)2,350,-7.834265612258999e-05,2.178461445698652,0.14630012920604007,141378.66699099372
8225,(SnS)1.2(TiS2)2,350,-6.91014724337735e-05,0.7070091267998047,0.09545661444010367,39438.100918018186
8222,TiS2,350,-8.73444236734438e-05,2.698105036196605,0.11944778973685125,119704.44924992569
6879,Bi1.94Ag0.18S3,350,-0.00015547493302831746,0.7415808557235121,0.03989179678839908,3602.990100273818
8197,NdGd1.04S3,350,-5.2220169172263286e-05,1.256597252866018,0.052965043884832336,75729.81647463233
6871,NdGdS3,350,-0.00017796992838861118,0.9022679319289092,0.0790234488489969,6181.171666422995
8201,LaGdS3,350,-7.548528660453955e-05,1.0319636043859293,0.048050927849496335,27771.385096507005
8203,LaGd1.02S3,350,-5.583597377762049e-05,0.9451483268482394,0.048208070083168665,46787.29063697915
7845,Bi2S3 doped with 1mol% BiCl3,350,-0.00013206843033923232,0.8001066423356606,0.06813243436836308,8444.586249610253
7846,Bi2S3 doped with 0.5mol% BiCl3,350,-0.00031072817695003137,0.739325755180934,0.11418751206395925,2560.2734882373693
7847,Bi2S3,350,-0.00034824948157144686,0.5980556274636063,0.08598098094693213,1179.9132125268095
7896,Cu10.5Zn1.5Sb4S13,350,0.00011089610104464982,0.544845781196035,0.0122930504013892,1401.023346662987
8061,Ti0.95Nb0.05S2,350,-0.00018094688172361805,2.684318503478908,0.10346429581277553,24374.239925822603
6947,Cu0.1TiS1.5Se0.5,350,-3.842383215272607e-05,3.1978849736851798,0.04234648362514815,251371.37898454387
6946,Cu0.05TiS1.5Se0.5,350,-8.9028650685225e-05,2.6164546331017147,0.1570918382380338,161346.27411099878
8060,Ti0.98Nb0.02S2,350,-0.0002098312221964412,3.0896919384666286,0.09510275513738516,19179.972494838654
6945,Cu0.025TiS1.5Se0.5,350,-0.00011103290318005106,2.667210075649225,0.1780413502383446,119430.0259607007
6944,TiS1.5Se0.5,350,-0.00015910379034736588,2.271503503154044,0.18720200945571894,50782.36055498827
8064,CuFeS1.8Se0.2,350,-0.0004432777924122944,3.5580076811363277,0.033680904822794955,1411.311347377795
6951,Cu12Sb4S13,350,0.00011014682745315513,0.9389158694934968,0.2430933695359089,53973.61267181736
6952,Cu10.4Ni4S13,350,0.0001436473595150796,0.7440806617329588,0.2710039768777049,29113.297040758014
8059,Ti0.99Nb0.01S2,350,-0.0002461595599328089,3.122645628268681,0.1135182695977509,16977.007932835066
8058,TiS2,350,-0.00031200780586964315,3.909128672963072,0.10843525253397454,12981.357952279925
7384,Pb0.975na0.025S+3%CaS,350,7.994663374345688e-05,1.4025174321728509,0.10399009483667876,52500.855007311504
7375,Pb0.975Na0.025S+4%CaS,350,8.858379360198941e-05,1.1431598414125532,0.12074610542896652,42875.31821650814
7360,PbS,350,-0.00027425503573157807,2.1268549005036257,0.0962998015377476,7703.981568565363
7361,Pb0.99Na0.1S,350,0.0001504527371745398,2.2057706596974174,0.15166741115244034,33922.42536411656
7362,Pb0.98Na0.2S,350,9.147429014570396e-05,2.1113113641594143,0.16344827190650868,94871.95652748126
7363,Pb0.975Na0.25S,350,7.06511141540387e-05,2.13433366584962,0.08225352559219401,112436.4265222865
7368,Pb0.975Na0.025S+1%SrS,350,7.40817451318705e-05,1.8381765155363696,0.07648224243991736,82302.90335342131
7369,Pb0.975Na0.025S+2%SrS,350,7.397915315137066e-05,1.7911687877838534,0.08069317975307871,73038.02995816877
7372,Pb0.975Na0.025S+1%CaS,350,6.874512648173651e-05,1.8982834858306847,0.0756240426808884,81652.20695986482
7373,Pb0.975Na0.025S+2%CaS,350,7.441260545913537e-05,1.6320635951366786,0.08449621058237655,72240.6977421329
7141,FeS2,350,8.053303564879881e-05,1.3044284351649778,0.0006004347313549995,354.64090211848986
7446,Bi1.985Ag0.015S3,350,-0.00037112862886675937,0.7009617942531884,0.03682788161018583,549.5687689035834
7447,Bi1.97Ag0.03S3,350,-0.0005283711603898216,0.5136529370253489,0.009436676649131365,41.09057294904858
7142,FeS2,350,0.00012227046118452466,2.0340500482579973,0.00021597591275060988,91.26537980742269
7445,Bi1.99Ag0.01S3,350,-0.00025619658170529844,0.6026965466236974,0.07258128343850176,1921.8430044411286
7443,Bi2S3,350,-0.0005001707132879096,0.6621343576508949,0.007078545241538378,58.89795474005393
7400,TiS3,350,-0.0006264135671717668,3.3205228281645223,0.003534279751833106,85.45097805504214
7401,Ti0.95Nb0.05S3,350,-0.0004670804892109439,1.8947590575930569,0.004685428431860128,116.26575154222073
7402,Ti0.93Nb0.07S3,350,-0.000415818631959805,2.0057098780133096,0.0045084602648639395,149.42402300290425
7403,Ti0.9Nb0.1S3,350,-0.00038007733065266816,2.3021832254054333,0.006166763333058912,280.7922957699716
7444,Bi1.995Ag0.005S3,350,-0.0003868121829030004,0.6712237605960547,0.03705154515184021,502.579248778916
7353,Ag2S,350,-0.00010563506774339943,0.8662722876444475,0.10435455099873754,21252.534485912474
7352,Ag2Se,350,-0.0001354799145894198,0.8182063112268121,0.15318337874131072,21625.768851852732
7297,Cu5FeS4,350,0.00015235920890271077,0.4440049163760639,0.051544131022079664,3044.769116120862
7293,Cu12Sb2.15Te1.85S13,350,0.00019599268561674686,0.4913186251802786,0.1037789541159636,4000.742912427313
7292,Cu12Sb2.59Te1.41S13,350,0.00016508238581625692,0.5247382484435623,0.24684494817849786,13914.814230759388
7291,Cu12Sb2.99Te1.01S13,350,0.00012474364409787814,0.67438106634463,0.26934309172358045,33678.20074496816
7289,Cu12Sb2.21Te1.79S13,350,0.00016883265225335983,0.5459325818581755,0.07849011376822204,4088.1990475921602
7288,Cu12Sb2.19Te1.81S13,350,0.00019733469723277864,0.4933557447220494,0.10410465267861824,3961.2057448211244
7287,Cu12Sb2.6Te1.4S13,350,0.00014588174360551621,0.5620290986197066,0.09882517806214386,7593.4569554515965
7286,Cu12Sb3.2Te0.8S13,350,0.00014200545939954567,0.4582483935555404,0.2975482519651312,19370.178575711925
7285,Cu12Sb3.39Te0.61S13,350,0.00015504852449121936,0.44928849499944784,0.2279857395057729,12280.421481133764
7342,Bi2S2.90,350,-0.00033650681842494693,0.8681692043311493,0.06983258387125219,1528.604820436785
7290,Cu12Sb3.48Te0.52S13,350,9.863157507300346e-05,1.0891583641745348,0.25908188525271936,75696.45102586849
7308,Bi2S3,350,-0.00037707710623157434,0.8211129630683699,0.060870260306290336,1072.859105682978
7309,Bi2S3,350,-0.0003407868116097556,0.8421697442634662,0.07349663378222371,1570.7713577240854
7310,Bi2S3,350,-0.00033718291574159084,0.8302728325470998,0.08270789176125279,1794.9095506189287
7311,Bi2S3,350,-0.0004066915182994733,0.7598799596387165,0.04590428004590759,656.0248016124006
7341,Bi2S2.95,350,-0.0003487450123110081,0.8661174607963998,0.06498253523462685,1328.0284052393354
7322,PbS,350,-0.00027145440979033287,2.2421130822069117,0.2895296808738885,25626.4257899046
7205,Bi2S3,350,-0.000498176342618518,0.7312342559741858,0.007083655562725637,63.49312700618211
7203,Bi2S3,350,-0.00036234478511600364,0.7672384107730674,0.07654262257113421,1246.890521920728
7202,Bi2S3,350,-0.0003599091206638229,0.7634200132239292,0.07010635785405571,1154.5943590978188
7201,Bi2S3,350,-0.00034922501452081043,0.7541771195357014,0.06105504724528338,1080.3238823535462
7204,Bi2S3,350,-0.00041020964805236137,0.7436364536053406,0.04432151997146782,568.8952002421192
7343,Bi2S2.85,350,-0.0003465489890516148,0.8641782748539256,0.05092308094375441,1038.535279027688
7344,Bi2S2.90,350,-0.00030662561774743744,0.8782229573045192,0.09052902477227552,2611.909324079493
7641,BiAgSeS0.985Ci0.015,350,-0.00033863459334693374,0.3849268845250874,0.04334837486263105,339.00402074838394
7036,Cu0.9Fe1.1S2,350,-0.00015638829643053234,2.939395948653773,0.045805671933601584,18467.3037886828
7035,Cu0.95Fe1.05S2,350,-0.00021510117420129845,3.3045240148860344,0.0703714704398663,16241.803454763325
7034,Cu0.97Fe1.03S2,350,-0.00025556307543483827,3.625095214583438,0.06306353120671307,11638.84306033458
7037,Bi2S3,350,-0.0003454991802850772,0.7307325529568793,0.02828833389448811,522.4688912633014
7113,Cu12Sb3TeS13,350,0.00014193051720622857,0.6744975715204381,0.3123028738810902,29604.311209804204
7112,Cu12Sb3.5Te0.5S13,350,0.00010401371199848531,0.924075549048094,0.2268763281596151,56624.80667664308
7111,Cu12Sb3.9Te0.1S13,350,9.777424035169568e-05,1.0208341546880062,0.2300908104383898,67496.77488612279
7110,(BiS)1.2(Ti0.95Zn0.05S2)2,350,-4.718036373976227e-05,3.1032317042558466,0.035580702808893444,144101.12187542726
7109,(BiS)1.2(Ti0.95Cu0.05S2)2,350,-3.749585391028221e-05,2.411463559402476,0.034477226794510166,158553.96197832748
7108,(BiS)1.2(Ti0.95Ni0.05S2)2,350,-3.832130896327571e-05,2.247552860512373,0.03196529016113744,131007.1996965422
7114,Cu12Sb4S13,350,9.103090969980545e-05,1.295347247279564,0.11616493504975928,49402.60433811785
7107,(BiS)1.2(Ti0.95Co0.05S2)2,350,-3.959775373846968e-05,2.146810628575805,0.03373615286678513,128099.91773419926
7105,(BiS)1.2(Ti0.95Mn0.05S2)2,350,-4.065632996496887e-05,2.335248642969708,0.030282622627809574,121841.73664675363
7104,(BiS)1.2(Ti0.95Cr0.05S2)2,350,-5.852026719842275e-05,2.0304043250671144,0.06442015576618089,105901.3497027767
7103,(BiS)1.2(Ti0.95V0.05S2)2,350,-5.373080523413818e-05,2.1909449420933385,0.04884677758042387,102579.54529732783
7102,(BiS)1.2(TiS2)2,350,-4.830397428656601e-05,2.451185832347618,0.05828160284197291,173911.00998969734
7533,Cu0.01Bi2SeS2,350,-0.00019866904437125835,0.6909927383683814,0.22680446092712875,10693.627366704412
7106,(BiS)1.2(Ti0.95Fe0.05S2)2,350,-5.115099336987008e-05,1.8031568972255592,0.04006484173993328,76448.4266044878
7565,Bi2S3,350,-0.000346891940901996,0.6004255755608393,0.08745672018597828,1229.1212479631315
7566,(BiS)1.2(TiS2)2,350,-4.785978389400382e-05,2.457028512594675,0.057863309950668636,174300.82229180876
7567,(Bi0.9Ca0.1S)1.2(TiS2)2,350,-4.5809852151032865e-05,2.619306769254896,0.04660749870911245,157998.22073877745
7092,Cu0.9Fe1.1S2,350,-0.00015504235840189297,4.3130218956848845,0.03728448946214242,21756.769566379608
7569,(BiS)1.2(Mg0.05Ti0.95S2)2,350,-4.3541266667009616e-05,2.655725640938215,0.03681134156845418,149478.393012112
7574,Bi2S3,350,-0.0004972089263659707,0.6757418083091528,0.007062487747930113,63.68307443294515
7576,Bi2S2.85Se0.15,350,-0.0004342793706382588,0.6303069763124003,0.041824762935332084,383.1011933161686
7577,Bi2S2.7Se0.3,350,-0.0004525638679696745,0.7496577251677577,0.03414869425164345,335.95517096983144
7536,Bi2S3,350,-0.00044107305320251834,1.2473342285060491,0.015430924856751162,258.68700049558026
7544,Bi2S3,350,-0.00043756902314310664,0.7948229721680911,0.03833530848631536,506.729141045616
7545,Bi1.998Cu0.002S3,350,-0.0003776911588552422,0.7958109192428859,0.06953138415768648,1104.9117976857667
7546,Bi1.995Cu0.005S3,350,-0.0002470286834583541,0.7500463930162775,0.06369909075145558,2029.6155261419174
389,Pb1S0.84Te0.16Cl0.00134,350,-0.00010842926170243418,2.4281313018764226,0.21388712359643933,127178.96607365552
163,Pb0.975Na0.025S1,350,6.998703661003242e-05,2.039070744522029,0.0755310043058619,102430.10276592674
337,Pb1S1Cl0.001,350,-0.0002486535240854481,2.0991230646691,0.24394964488233156,26988.97212015738
316,Pb1.01S1Cl0.02,350,-6.588543923069665e-05,3.6090278226997863,0.07275065223248114,162096.20285145802
232,Pb1S0.84Te0.16Cl0.00066,350,-0.00015279861978668508,1.9731887513244837,0.39026248408729697,95547.80843620707
148,Pb1S0.9978Cl0.0022,350,-8.932755903527596e-05,2.959542878649682,0.22153105300810208,214840.3184270165
31,Pb1S0.9987Cl0.0013,350,-0.00011467254194021955,2.6175819344906444,0.27704315791794554,130014.20714020068
6592,Bi2S2.25Se0.75,350,-0.00014914905615043603,1.2369820171420305,0.1218256913049716,19831.449259018904
6858,Tb2S3−x,350,-7.698936328387972e-05,1.3452883555658166,0.02641956601632367,18282.49396322721
6591,Bi2S2.70Se0.30,350,-0.0001462756415641787,1.2093495415705755,0.1401091539859495,22979.542898699907
6590,Bi2S2.88Se0.12,350,-0.00013976840868185563,1.3745189163445128,0.08921779477366483,18396.502363626976
6589,Bi2S2.94Se0.06,350,-0.00012332422478084914,1.3745752386572936,0.1097493580036328,30309.129845884938
6574,Ti1.015S2,350,-0.00020216228426453848,3.3267803196192727,0.16727332622400476,40916.57951013456
6573,Ti1.01S2,350,-0.0003244614889543842,3.824186322449212,0.08772158533794062,9250.27928140012
6571,Ti1S2,350,-0.00031060582228758946,3.981897182958871,0.0931308576129167,11287.863855465119
6572,Ti1.005S2,350,-0.00031054436116328027,3.969616393299973,0.09694975258092917,11735.057123560971
6684,(LaS)1.14NbS2,350,3.9064836911103635e-05,2.4658858854724435,0.022781512510241027,125548.51453180601
6666,Cu10Mn2Sb4S13,350,0.0002095028759930365,0.223739518000893,0.14676418147962345,2183.491045484856
6577,Ti1.05S2,350,-3.22509600062448e-05,2.96306776752998,0.02917669013783175,199197.5167791621
6668,Cu10Co2Sb4S13,350,0.00029207401353121735,0.17807829278519696,0.08283312740742453,583.6123851754562
6576,Ti1.025S2,350,-0.00011800155835511556,2.1197203299325054,0.1877079142808669,86067.26298583829
6669,Cu10Ni2Sb4S13,350,0.00017151081290062362,0.26576429260313505,0.09751592785535533,2652.1542730275
6575,Ti1.02S2,350,-0.00017025278619535404,2.6764338401180874,0.1923046434084364,49214.181737544364
229,Pb1S0.92Te0.08Cl0.00066,350,-0.00015128840776826107,2.0071675203895984,0.30057272372809496,76637.28243727348
176,Pb1S0.97Te0.03Cl0.00066,350,-0.00015813574902485603,2.1917949318929955,0.30662920527320303,82590.76500105193
6651,Cu26V2Sn6S32,350,0.00014359631708782376,0.6662890400968184,0.1606994022957994,14511.980272034694
6642,Cu3Sb0.97Ge0.03Se2.8S1.2,350,0.00014300058670258152,1.6611780910704292,0.19723376146388694,46216.88115833679
314,Pb1S0.92Te0.08Cl0.00134,350,-0.00011084697799191787,2.372326057368688,0.2649067540858051,120243.94753595698
276,Pb1S0.97Te0.03,350,-0.00025268471326940663,1.8572419225914791,0.17815077051122644,16855.122340693953
6641,Cu3Sb0.98Ge0.02Se2.8S1.2,350,0.000158708820318695,1.5914064719256809,0.1822902688103154,33863.71030395808
205,Pb1S0.92Te0.08Cl0.002,350,-9.342334580870066e-05,2.507666394096424,0.15940506443710992,134297.48251309118
374,Pb1S0.84Te0.16,350,-0.000241184220527434,1.6628356987889683,0.3201433672351097,26270.50305108167
6748,Ag0.02TiS2,350,-0.000130966000660441,3.1302064715893385,0.14914229185551772,82127.62490858338
6749,Ag0.05TiS2,350,-0.00010047926025013001,3.1309004378882053,0.09594624836854113,94619.38542628176
6643,TiS2,350,-0.00018648094183108569,3.0601864506947583,0.1940089243103112,56164.666174706465
193,Pb1S1Cl0.0008,350,-9.577374646405588e-05,3.0116782106234705,0.137343386246721,112531.65387309928
6652,Cu26V2Ge6S32,350,0.00013633938760690932,0.6246134830609735,0.2529918029655059,25438.04747431654
291,Pb1S0.92Te0.08,350,-0.00028402302057259224,1.7092074115117757,0.11746026409377215,8187.886448925929
6640,Cu3Sb0.97Ge0.03Se3.2S0.8,350,0.00014100356354138338,1.7517262303670271,0.17456955693269502,48405.61403063248
228,Pb1S1Cl0.004,350,-0.0001211253439083911,2.827866875906904,0.17555640842006984,94765.45478238187
155,Pb0.975Na0.025Sr0.03S1.03,350,8.409161874465793e-05,1.4869821216180954,0.09446417955892893,56754.386612535745
290,Pb1S0.9968Cl0.0032,350,-6.477800435235998e-05,3.3740784798088264,0.1272260384863429,254230.77550171892
238,Pb1S0.97Te0.03Cl0.00134,350,-0.00011484193874639944,2.476737808554498,0.19481219547534573,106679.2777808766
191,Pb1S0.84Te0.16Cl0.002,350,-8.856139972675969e-05,2.637855038624436,0.1423967516488121,133264.4688165777
321,Pb1.008S1Cl0.016,350,-7.323670599725053e-05,3.387967622321762,0.06829623589720274,141425.58136501422
353,Pb1S1,350,-0.00027524753896333463,2.0276312033182067,0.11799841706393065,8176.275961601112
162,Pb0.975Na0.025Ca0.03S1.03,350,8.997501677357315e-05,1.467085917898176,0.10052725776398933,52050.80701120142
6747,TiS2,350,-0.00017321689117804959,3.1132821481517565,0.15121612761841666,46191.320708885214
6639,Cu3Sb0.98Ge0.02Se3.2S0.8 ,350,0.00016451142119737586,1.5512036590280451,0.19264114272234167,32262.798418372884
260,Pb1S1Cl0.002,350,-0.00013784490741865175,2.779294153260981,0.14440991794314464,58656.732193521806
267,Pb1S1,350,-0.00022867490822141016,2.4468144925198168,0.16731011504134224,22463.39436051209
413,Pb1.02Sr0.01S1Cl0.02,350,-6.317847919693007e-05,4.008868109187034,0.16858240177542916,411477.7358178385
6669,Cu10Ni2Sb4S13,400,0.00017181179206601918,0.26577748706822424,0.13553771712617516,3157.265579947315
7291,Cu12Sb2.99Te1.01S13,400,0.00013200460373246012,0.6918492228398005,0.3360144209934708,32780.19054940057
7395,PbTe0.1Se0.4S0.5,400,-0.00010648480297345344,1.1022816585225423,0.0925084408764636,20195.85620125884
7285,Cu12Sb3.39Te0.61S13,400,0.0001612274493982975,0.4619144101228331,0.3239422453975239,13110.466810083206
7286,Cu12Sb3.2Te0.8S13,400,0.00014904709669833318,0.4805890083309977,0.3840651396462865,19847.397509637056
7288,Cu12Sb2.19Te1.81S13,400,0.00020713904593394375,0.4935165980923058,0.15567553912981458,4098.88601388423
7289,Cu12Sb2.21Te1.79S13,400,0.00017888527309959024,0.5480731405027268,0.11814217243440253,4283.605796441602
7290,Cu12Sb3.48Te0.52S13,400,0.00010539376143693988,1.114406449546981,0.3253105981391421,73206.59792348981
7292,Cu12Sb2.59Te1.41S13,400,0.00017279491268258306,0.5338332464994228,0.3221239321042219,13991.718267645509
7293,Cu12Sb2.15Te1.85S13,400,0.0002063306698274845,0.4898707611821711,0.15486053688779222,4109.4741701184885
7311,Bi2S3,400,-0.0003999234889344921,0.7156837279742929,0.06490779148717593,710.0605232090642
6668,Cu10Co2Sb4S13,400,0.0002993427540627908,0.17032625828428175,0.1633386689077818,729.475253886151
7341,Bi2S2.95,400,-0.00035564881505893736,0.8619260482945658,0.07164710146602657,1230.9677540147436
7342,Bi2S2.90,400,-0.00034393214784240577,0.8641196496085534,0.07752495798399114,1425.9919205475128
7343,Bi2S2.85,400,-0.00034890964394376577,0.8605212158557372,0.05886879953232505,1032.5678819210966
7368,Pb0.975Na0.025S+1%SrS,400,8.989911535718854e-05,1.7323295609393046,0.1375686982559698,72172.6300693799
7344,Bi2S2.90,400,-0.0003205497711162149,0.872681482864922,0.09516212038311783,2197.0342931676387
7347,CuCrS2,400,0.00037117853658458455,0.4465214883950692,0.014300024449179513,113.47758844452358
7365,Pb0.96Na0.4S,400,4.358043261584705e-05,2.4791292732692938,0.052935712031889785,170227.6023654163
7360,PbS,400,-0.00029128369344835336,1.9775729355512917,0.12546257236424255,6812.3848416721485
7361,Pb0.99Na0.1S,400,0.00017174146674233315,2.0450278892913687,0.18664569980852813,29283.554252524053
7363,Pb0.975Na0.25S,400,8.541661896614387e-05,1.9864968480378329,0.13830955842552325,98331.06825961627
7362,Pb0.98Na0.2S,400,0.00011091523564630518,1.9746751173234487,0.2076482949929596,81718.6522222319
7369,Pb0.975Na0.025S+2%SrS,400,8.984471123927275e-05,1.666375597978515,0.14537648714017753,63649.73924068699
7375,Pb0.975Na0.025S+4%CaS,400,0.00010463798782853293,1.0890009100278035,0.1832299804402694,38322.790553177714
6666,Cu10Mn2Sb4S13,400,0.00021947860527153296,0.20715746460004086,0.2797255696190184,2601.2592329491517
7374,Pb0.975Na0.025S+3%CaS,400,0.0001045250045957004,1.3340155132188238,0.16569147952849272,51005.91816842416
7308,Bi2S3,400,-0.0003629770819533107,0.7689077886980353,0.09645628189523033,1249.5617125974172
7309,Bi2S3,400,-0.00035076512250825805,0.788307849157928,0.08993739572487905,1464.6615381385552
7373,Pb0.975Na0.025S+2%CaS,400,9.063091526877224e-05,1.5301642585660662,0.14721291101638506,63706.52772727324
7310,Bi2S3,400,-0.00034647937574886736,0.7791504312581473,0.09925863513678347,1594.073419473095
7372,Pb0.975Na0.025S+1%CaS,400,8.46018921284604e-05,1.7686797783179593,0.12661912894856592,72030.67896965035
7318,CuCrS2.00,400,0.00028352900324568045,0.8214480032453566,0.001967488280425117,46.670243262368224
7319,CuCrS2.01,400,0.0002851835582238373,0.8130470670819939,0.0034518517760524225,82.73004319451105
7371,Pb0.975Na0.025S+4%SrS,400,8.945103848390261e-05,1.2025758311482542,0.10027121845437842,36844.384998794354
7322,PbS,400,-0.00028252674155794153,2.123979839659276,0.2898472021797481,22870.065833022218
6684,(LaS)1.14NbS2,400,4.271689429760794e-05,2.4229198979008384,0.032922987584264644,110919.6961958515
7037,Bi2S3,400,-0.0003427122750098558,0.702728587611652,0.03669525352690325,533.4069175156062
7036,Cu0.9Fe1.1S2,400,-0.0001585976861794815,2.622249029906837,0.07614485723093264,17952.62314175134
7035,Cu0.95Fe1.05S2,400,-0.0002205246636525482,2.9756305752084082,0.10462270418557383,15277.354196170734
7107,(BiS)1.2(Ti0.95Co0.05S2)2,400,-4.410491523662535e-05,2.185287452152524,0.04731101594668586,122508.69505633767
7106,(BiS)1.2(Ti0.95Fe0.05S2)2,400,-5.462430678162319e-05,1.8812725538119723,0.050700952302290235,75462.78870794081
7105,(BiS)1.2(Ti0.95Mn0.05S2)2,400,-4.656943999385807e-05,2.2967972983796368,0.0451232809900233,112394.23563520641
7104,(BiS)1.2(Ti0.95Cr0.05S2)2,400,-6.540790492675135e-05,2.0055649679184606,0.08804195067044164,97955.607442016
7103,(BiS)1.2(Ti0.95V0.05S2)2,400,-5.9894418136944055e-05,2.1727139607236965,0.0699332170538043,96686.00106887899
7102,(BiS)1.2(TiS2)2,400,-5.4532514882808615e-05,2.3941931713249205,0.08125257359128782,158885.5123611896
7034,Cu0.97Fe1.03S2,400,-0.00026191271494257747,3.2361922884333065,0.09812679787946374,10914.542413931353
7108,(BiS)1.2(Ti0.95Ni0.05S2)2,400,-4.430233297107711e-05,2.2741224451368987,0.04510175354983332,122991.89530222332
7033,Cu0.99Fe1.01S2,400,-0.00033941491913748115,4.173932832678867,0.06079473605249602,5265.811824911934
6720,(La0.95S0.95)1.14NbS2,400,3.5688533228373655e-05,3.2054236677185326,0.01873652194020841,132593.0774202014
7012,Cu12Sb4S13,400,9.185595562332004e-05,1.3569942863412825,0.2344547648597313,95536.09954401953
7011,Cr2S3,400,-7.753103504464728e-05,1.8369774155628504,0.04784692833020292,36554.99460476642
6747,TiS2,400,-0.0001852440126631658,2.9486396903845344,0.17572492401271736,35822.948718715685
6748,Ag0.02TiS2,400,-0.00014159880869277995,2.91000641111316,0.19181775646984847,65852.68853911318
6749,Ag0.05TiS2,400,-0.00011129871352582995,2.9098302917520744,0.14055349175479814,76668.63674384312
6750,Ag0.1TiS2,400,-8.145027214958663e-05,2.906684555222392,0.09815307003601688,96357.92867510182
7013,Cu11.5Ni0.5Sb4S13,400,0.00010206841308028928,1.1369998922791202,0.28508445346386924,80976.33466933013
7014,Cu11NiSb4S13,400,0.0001238464970559771,0.8881469848236853,0.32854545084889564,49102.98827205601
7015,Cu10.5Ni1.5Sb4S13,400,0.0001509268820538133,0.6826613668546105,0.3414258105984356,25596.023212452328
7016,Cu10Ni2Sb4S13,400,0.00018653105614859462,0.5705132683628247,0.29017062448152464,11919.486164744143
6722,(LaS)1.14NbS2,400,4.303735409775954e-05,2.4372524105936955,0.03157373594338296,113400.41824272866
7021,Ti0.6Ta0.4S2,400,-2.6205296585095486e-05,2.575271810751535,0.015473347505862519,154348.94896061748
7020,Ti0.9Ta0.1S2,400,-5.5478989798896544e-05,2.674264950980856,0.07252446892566773,153208.62938115213
7019,Ti0.95Ta0.05S2,400,-7.408692965787368e-05,2.483336066261691,0.08904236481835112,96143.30419017603
6724,(La1.05S1.05)1.14NbS2,400,4.329943264243759e-05,2.9937179224212738,0.03761349913597346,166035.42066548075
7018,TiS2,400,-7.896504983937941e-05,2.5916055808881993,0.07743758527555569,76856.88089865955
7017,Cu10Ni2Sb4S13,400,0.000170102778415353,0.5887291589551709,0.2963502390328511,15393.849195828874
7032,CuFeS2,400,-0.00040276469170163765,4.251994400845248,0.04824062928866208,2595.991156854976
