Repository: starrydata/starrydata_datasets

> [!NOTE]
> **The duplicated `sample_id` issue was fixed on 2026-09-08**
>
> Datasets published between **2026-04-01 and 2026-09-08** contain duplicated
> `sample_id` values: the same `sample_id` can refer to samples belonging to
> **different papers**. Joining tables on `sample_id` alone mixes data from
> unrelated papers.

# starrydata_datasets

Daily per-project splits of the [Starrydata2](https://starrydata.nims.go.jp/) dataset, with a browsable download page at **https://starrydata.github.io/starrydata_datasets/**.

Historically this repository also hosted the raw CSVs (from 2019/7/11 until 2022/12/22); those older archives are still available via git tags.

File: datasets/20190711/20190711_preprocessing_interpolated_data.csv (part 74 of 94)
sampleid,composition,Temperature,Seebeck coefficient,Thermal conductivity,ZT,Electrical conductivity
7109,(BiS)1.2(Ti0.95Cu0.05S2)2,400,-4.256179115560957e-05,2.3946313536107486,0.04512708278368557,144571.92855892412
7111,Cu12Sb3.9Te0.1S13,400,0.00010621469083504714,1.0512608167910829,0.30738472781232845,68134.08053303353
7206,Cu7S4 ,400,3.323733720384341e-05,0.27559238492045657,0.004648347650567139,3387.8948957926677
7204,Bi2S3,400,-0.0004064124125517817,0.7059918486497632,0.05681987264133264,589.2916889896603
7203,Bi2S3,400,-0.00036638050769732296,0.7284047332934713,0.0956612130917108,1238.2534048648695
7202,Bi2S3,400,-0.00036481367435526116,0.7261357050388881,0.08939522388280538,1171.9421846205234
7201,Bi2S3,400,-0.00034680302851884985,0.7208277965805029,0.07678718442647761,1112.110810122382
6682,(LaS)1.14NbS2,400,4.149982826267261e-05,4.566870753878979,0.02309397595468219,153924.55381455662
7209,Cu1.75S,400,1.5326555818153745e-05,4.388654695047328,0.008455073580159636,353989.17094131873
7211,Cu1.85S,400,2.564957766396231e-05,2.3044884030903376,0.02526567210794016,229908.64911489584
6683,(LaS)1.14NbS2,400,2.6876421666981725e-05,1.5498147747848174,0.015911543680272863,88882.96292716877
7110,(BiS)1.2(Ti0.95Zn0.05S2)2,400,-5.314410880679053e-05,2.9896723579887774,0.05244512775576099,131858.97435661813
7114,Cu12Sb4S13,400,9.715301750202522e-05,1.3324233294916947,0.18002193764470525,57676.67247413818
7113,Cu12Sb3TeS13,400,0.00014918442979481984,0.6903376071765968,0.3960394756529976,29510.848196391176
7112,Cu12Sb3.5Te0.5S13,400,0.00011185102806458604,0.9385109697174371,0.31573484548942965,56054.3860778288
6685,(LaS)1.14NbS2,400,2.7347198081180772e-05,1.9459790372050492,0.009839576534166837,67312.0914113718
7141,FeS2,400,8.609820522300164e-05,1.3082215898533691,0.0011885700200262876,432.1544645201919
7836,(BiS)1.2(Ti0.95Cr0.05S2)2,400,-6.544909719870726e-05,2.0086399739715652,0.08741362217771076,98673.83986300604
7834,(BiS)1.2(Ti0.975Cr0.025S2)2 ,400,-5.926890773738774e-05,1.9166934394236108,0.0973190041032696,125950.67748897686
7832, (BiS)1.2(TiS2)2,400,-5.420309850670454e-05,2.397844361814179,0.08092023989127953,159591.0442426501
7789,AgBi3S5,400,-0.00010557426294741745,0.6777118752786438,0.09935670171419073,15430.425209226009
7844,Bi2S3 doped with 1.5mol% BiCl3,400,-0.00024369198680821016,0.6207495996830215,0.19577049708317945,4673.171414274366
7788,AgBi3S5,400,-0.00017758970830526844,0.6983610201490659,0.08434418137789018,4741.125322499856
7787,AgBi3S5,400,-0.0003499991353271968,0.6483059955063575,0.05924226115458805,702.7951195245328
7846,Bi2S3 doped with 0.5mol% BiCl3,400,-0.00029478840462471257,0.6946128747883373,0.15944128608940902,2864.6608973109524
7847,Bi2S3,400,-0.0003370151577681418,0.5639949036599703,0.1204947949258787,1304.5373850097435
148,Pb1S0.9978Cl0.0022,400,-0.00010423250326333587,2.5421060890966736,0.27786330948061433,158637.3989550756
31,Pb1S0.9987Cl0.0013,400,-0.00013571804787007336,2.290269050671828,0.3166275172322449,99397.38884335542
7900,Cu1.8Se0.3S0.7,400,2.170383673750878e-05,3.47179641857623,0.007590490168742775,127178.88665323648
7896,Cu10.5Zn1.5Sb4S13,400,0.00012152234791861455,0.5403244281014127,0.0177679147014691,1462.7524722773658
168,Pb0.975Na0.025Zn0.01S1.01,400,9.117497861334691e-05,1.7949185179415872,0.13845269709559488,68812.92633555067
163,Pb0.975Na0.025S1,400,8.76168162301987e-05,1.9331328835457358,0.14185239579484504,92560.03416372431
232,Pb1S0.84Te0.16Cl0.00066,400,-0.00017372129407974276,1.7956262021186644,0.4497674788754402,71891.61674710603
7775,Cu11.18Co0.82Sb3.59Te0.41S13,400,0.00014093073336713608,0.7300606512098954,0.3758994139656592,29466.927267379997
7774,Cu11.68Co0.32Sb2.95Te1.05S13,400,0.0001447879015780679,0.6576678019583801,0.3152083702098743,28524.266522441205
7758,Cu1.592Zn0.008Bi4.6S8,400,-0.00017481432868906324,0.5720480046626581,0.09289095998571484,4244.389242774056
7754,Cu12Sb4S11Se2,400,9.522524948162664e-05,1.2734173134557996,0.2291827487114973,77933.97512240882
7753,Cu12Sb4S12Se,400,9.056044149750944e-05,1.2758054218295518,0.24066545667749845,89517.68223503961
7752,Cu12Sb4S12.5Se0.5,400,9.786102610961309e-05,1.2840967745766236,0.22318974972234215,69892.80840753118
7759,Cu1.576Zn0.024Bi4.6S8,400,-7.941774954699145e-05,0.5605237735176996,0.08553838894490079,16172.938006240327
7751,Cu12Sb4S13,400,9.591590986300416e-05,1.307902604412509,0.1779891641254286,53564.48893293631
7760,Cu1.592In0.008Bi4.6S8,400,-0.00019595828466728257,0.5413235890730125,0.08463400925814626,3004.2464577564992
7761,Cu1.576in0.024Bi4.6S8,400,-0.00012249138718337026,0.5627617769147724,0.08555576334905157,7371.708894339987
7773,Cu11.53Co0.47Sb3.23Te0.77S13,400,0.00013683097171913894,0.6611878638073058,0.3127802455308245,30115.94280387837
7772,Cu11.75Co0.25Sb3.38Te0.62S13,400,0.00011701983057267617,0.8238569710824486,0.29320408631660844,43132.16047554338
7767,Cu1.6Bi4.6S8,400,-0.00024993746675531413,0.5622123135505691,0.06885873732009021,1611.052491466054
7766,Cu1.6Bi4.6S7.96Se0.04,400,-0.0001636115494908173,0.5369242726142708,0.0942354391902078,4600.791993132129
7763,Cu1.6Bi4.531Zn0.069S8,400,-0.00016518954283875484,0.5842223279324984,0.06191887995519151,3181.7350847806133
7762,Cu1.6Bi4.577Zn0.023S8,400,-0.00019007053382067495,0.5599230922225338,0.09818366338180387,3772.245173464409
7765,Cu1.6Bi4.531In0.069S8,400,-0.00013823656735664354,0.5650532604692547,0.07497095657916329,4980.286264754145
7764,Cu1.6Bi4.577In0.023S8,400,-0.0001662600295093725,0.5605897837082459,0.0881526658725393,4223.153039797735
316,Pb1.01S1Cl0.02,400,-7.803806256081494e-05,3.3264428792029985,0.11797016569754308,136491.44668096025
413,Pb1.02Sr0.01S1Cl0.02,400,-7.455504064317884e-05,3.6499971507427023,0.21505848388197568,327062.28573168395
8200,NdGd1.08S3,400,-4.6594936430353204e-05,1.4666098141061776,0.05338750479525328,95391.95705663717
8199,NdGd1.06S3,400,-4.961521053766607e-05,1.26100799062206,0.06746089119483334,85937.24854569815
8198,NdGd1.05S3,400,-5.7053087342149596e-05,1.272143934439054,0.07892036569661354,78414.65297330903
8197,NdGd1.04S3,400,-5.9916219100188086e-05,1.2775802219850063,0.08016248540204107,68836.82973101371
8196,NdGd1.02S3,400,-7.771203724517967e-05,1.1350979352921695,0.06898054013796827,37711.184681125436
8195,NdGd1.01S3,400,-8.899144792063533e-05,1.1209850912939303,0.10618332995967973,36570.44159079272
8194,NdGdS3,400,-0.00013474813814160232,0.9202835141343368,0.09187455765025704,12211.536923736543
8201,LaGdS3,400,-8.432593183367027e-05,1.0775997634834087,0.06461718289382641,25322.375551481357
155,Pb0.975Na0.025Sr0.03S1.03,400,9.646996988054728e-05,1.362795620286933,0.14128465820272545,51722.732118775886
8084,Cu12Sb4S13 ,400,8.637599447814259e-05,0.9258483853116036,0.2522097217236429,77207.88835110424
8083,Cu12Sb4S13,400,8.710273082342242e-05,0.919959359112254,0.2547822047150745,74159.50864979872
8082,Cu12Sb4S13 ,400,8.626014643797114e-05,0.9205719673717744,0.23890628385372065,70922.07519149687
8086,Cu12Sb4S13 ,400,8.557699817929693e-05,0.9465552434444028,0.2439637754796195,75974.25313860472
171,Pb0.975Na0.025Zn0.02S1.02,400,8.240679685533616e-05,1.651691092267208,0.08640919395602042,60149.566641457786
374,Pb1S0.84Te0.16,400,-0.00026407184486880453,1.532351405729521,0.35693242224877875,19385.88980983879
276,Pb1S0.97Te0.03,400,-0.00028218076483373425,1.6862717447528497,0.20472183714885808,12585.344596393696
8085,Cu12Sb4S13 ,400,8.513736586586737e-05,0.9266076882925348,0.24217047448096585,75729.51273032483
8202,LaGd1.01S3,400,-7.410778627562531e-05,0.8810787182724668,0.06306601351974445,25845.398293083726
8203,LaGd1.02S3,400,-6.487830149965642e-05,0.9703462986736922,0.07717074288770498,43016.788771173866
8204,LaGd1.03S3,400,-5.8053886014601965e-05,1.1909766799911503,0.039645720967223116,35848.6133709675
389,Pb1S0.84Te0.16Cl0.00134,400,-0.00012579831732378502,2.202713717650043,0.2662263684768534,99735.15145323904
8225,(SnS)1.2(TiS2)2,400,-7.788584283790124e-05,0.6854960504970917,0.121584431387346,34991.66067423419
8224,(SnS)1.2(TiS2)2,400,-8.810716656864119e-05,2.087472689366684,0.18216666057382325,124740.64178465598
8223,TiS2 ,400,-9.474904230487092e-05,1.8687230250454283,0.1198203928897058,63549.81284957503
8222,TiS2,400,-0.00010076340058133644,2.6124229760237663,0.15373908105903453,101403.11958179217
228,Pb1S1Cl0.004,400,-0.00013915074976431015,2.5140808543759436,0.21592165299657665,70570.22102739336
231,Pb1S0.97Te0.03Cl0.002,400,-0.00010785943814526188,2.3367147176588965,0.27762080492149066,117048.32023845207
252,Pb0.975Na0.025Zn0.04S1.04,400,9.332782301711996e-05,1.261915434454818,0.10603537240183536,34921.868121546
260,Pb1S1Cl0.002,400,-0.00015896201733586832,2.4606114373585823,0.17429495346837506,43113.55642783851
278,Pb0.975Na0.025Cd0.04S1.04,400,8.020440685500545e-05,1.532782719788638,0.0983295506334051,65434.62731201461
156,Pb0.975Na0.025Zn0.03S1.03,400,9.071635821671999e-05,1.456941103365322,0.1179556916268496,50366.40796774012
267,Pb1S1,400,-0.0002525580954338962,2.2058693021805973,0.1866201650360166,16864.232145172602
162,Pb0.975Na0.025Ca0.03S1.03,400,0.00010240567941612403,1.3710790965803803,0.14534956536289825,47508.155492477556
290,Pb1S0.9968Cl0.0032,400,-8.01423604105025e-05,2.9178824678890014,0.1894165699904517,198698.25804620443
238,Pb1S0.97Te0.03Cl0.00134,400,-0.00013173070620569943,2.223430590217109,0.2429919573319653,81054.78532635997
191,Pb1S0.84Te0.16Cl0.002,400,-0.00010396113428871668,2.393204114969961,0.1861506733298076,107594.72359487461
321,Pb1.008S1Cl0.016,400,-8.577025412478278e-05,3.1100002590586064,0.11045105129800226,119127.72012392507
353,Pb1S1,400,-0.0002898001822122587,1.91930084121096,0.1421202555563858,7633.580625547754
229,Pb1S0.92Te0.08Cl0.00066,400,-0.00017216250837716177,1.82460470970627,0.3548236774429635,57804.81916574249
337,Pb1S1Cl0.001,400,-0.0002705533375421698,1.892979705123758,0.2802971690174785,19761.912775493285
422,Pb1S0.992Cl0.008,400,-5.574737460615348e-05,3.4697807818703126,0.10022370716028743,256515.47587218363
8059,Ti0.99Nb0.01S2,400,-0.0002582781419836623,2.9532115775845895,0.13135113238065646,13943.08067799168
193,Pb1S1Cl0.0008,400,-0.00011014765336042075,2.6766838476271118,0.1670092635734125,89898.89878619516
106,Pb1S0.9973Cl0.0027,400,-8.988331037228845e-05,2.78718603698675,0.24397241948226164,191942.54887861124
291,Pb1S0.92Te0.08,400,-0.00030408382690547386,1.5630818020539097,0.13732795672086387,6633.50249713441
8064,CuFeS1.8Se0.2,400,-0.0004466144483697826,3.4623362454837388,0.0408971603453355,1640.281071148678
176,Pb1S0.97Te0.03Cl0.00066,400,-0.00017471808952430044,1.9724304244083173,0.3626304389865938,61657.997751058894
314,Pb1S0.92Te0.08Cl0.00134,400,-0.00012884434748830758,2.1474932331781806,0.3322236136159874,93709.22328797202
205,Pb1S0.92Te0.08Cl0.002,400,-0.00010879677240559656,2.274324174904729,0.20622027453353148,107027.74560729311
8061,Ti0.95Nb0.05S2,400,-0.00018921539480690877,2.5731067378963357,0.12423828168190912,21591.5641499597
8060,Ti0.98Nb0.02S2,400,-0.0002213864566325298,2.9343798388672155,0.11524293002636052,16447.144143416062
8058,TiS2,400,-0.000324509717061616,3.666620076762373,0.11674363073885673,9618.615289415959
7545,Bi1.998Cu0.002S3,400,-0.00036330201082598835,0.7450189743564795,0.10522786001206104,1262.1555200693836
7544,Bi2S3,400,-0.00042457415829347256,0.7436965207548679,0.06431014432815085,591.7970602822278
7536,Bi2S3,400,-0.0004432774736200157,1.1960911366491278,0.02129823144367223,271.35724160525564
6589,Bi2S2.94Se0.06,400,-0.00013572094274472336,1.2943222974737076,0.13628364019516898,26908.13752463875
6590,Bi2S2.88Se0.12,400,-0.00015177339358753982,1.2889126251733278,0.11129745217728686,16182.219819597769
6591,Bi2S2.70Se0.30,400,-0.0001579651211817128,1.137063040577131,0.1722575722969523,20283.55434608892
6592,Bi2S2.25Se0.75,400,-0.0001641845409054409,1.1667945304599097,0.15233113751264615,17570.02556500455
7569,(BiS)1.2(Mg0.05Ti0.95S2)2,400,-4.9418994732823686e-05,2.578589925486686,0.05368112615807244,135951.48306005693
7568,(Bi0.9Sr0.1S)1.2(TiS2)2,400,-4.726396164969344e-05,2.14324236738458,0.04152100660421655,111928.77788721444
7567,(Bi0.9Ca0.1S)1.2(TiS2)2,400,-5.215923730082652e-05,2.541274649493274,0.07010177359344806,145153.63808690713
7566,(BiS)1.2(TiS2)2,400,-5.411339471584765e-05,2.3993017525717417,0.08060969726796276,159221.8180109213
7565,Bi2S3,400,-0.00033593230870217124,0.5661284893862933,0.12191020620990878,1407.2127036214215
6651,Cu26V2Sn6S32,400,0.00015816115964853366,0.6505821962439788,0.21017117692289766,13562.83578568076
7455,Cu2MnSnS4,400,0.0002399776621880799,0.6573514551928494,0.021047346421147792,573.0291974654092
7447,Bi1.97Ag0.03S3,400,-0.0005042989911761499,0.518977680882707,0.027793520560426468,134.10700836628712
7445,Bi1.99Ag0.01S3,400,-0.0002644299649727312,0.5818435580904886,0.11538607343686215,2204.9641057115973
6652,Cu26V2Ge6S32,400,0.00014814488205246743,0.6122474712212471,0.3292862084206136,22567.303775943652
7444,Bi1.995Ag0.005S3,400,-0.0003833868957846959,0.6406429541051877,0.056487397307761075,626.8261654528385
7443,Bi2S3,400,-0.0004966440322268102,0.6331244885971445,0.024377356990234602,131.50453570451265
7403,Ti0.9Nb0.1S3,400,-0.0003696564436927555,2.1321586580584824,0.008661636462785605,337.8803355987131
7402,Ti0.93Nb0.07S3,400,-0.00040326702266785963,1.854651680266186,0.006561560238216539,187.07858160957974
7401,Ti0.95Nb0.05S3,400,-0.0004516313575147988,1.7541191495955366,0.006724467102519698,144.57353344536185
7400,TiS3,400,-0.0006386024447202756,3.00976134922082,0.004156060299888504,76.68188071565591
7446,Bi1.985Ag0.015S3,400,-0.0003653407948185445,0.6683539823227034,0.06045768038411424,719.3787336167294
7456,Cu2FeSnS4,400,0.00024049509944162924,0.546697976230649,0.05910981159019382,1314.149300153794
6639,Cu3Sb0.98Ge0.02Se3.2S0.8 ,400,0.00018011597153952736,1.4164829122201834,0.2920533703451803,29072.7205895776
6640,Cu3Sb0.97Ge0.03Se3.2S0.8,400,0.0001570046099427895,1.6153865160793692,0.2681302889235733,42257.263007443486
6641,Cu3Sb0.98Ge0.02Se2.8S1.2,400,0.0001755807841293724,1.4493951635743207,0.28150214049740885,30443.127536914
6642,Cu3Sb0.97Ge0.03Se2.8S1.2,400,0.00015760884620193052,1.5220885982098813,0.3050567273020801,40254.874852826615
6643,TiS2,400,-0.00019751956783943623,2.9185061547994167,0.2151185503588693,40135.834573023785
6644,Cu0.02TiS2,400,-0.00014846195042357468,3.0010471509223735,0.1896454480151177,65714.4809199241
6645,Cu0.05TiS2,400,-0.0001062223436730842,2.9379937676496195,0.15633950417527498,104311.60025162855
6646,Cu0.1TiS2,400,-6.599557325369813e-05,3.1882114195451665,0.10821049286147633,220790.36235638426
6576,Ti1.025S2,400,-0.00012873366235997358,2.0306943471332093,0.229642308710968,66580.55261639372
7654,Cu1.97S,400,0.00012403398959365017,0.5138201031980981,0.09933310293762344,9779.490800581016
7641,BiAgSeS0.985Ci0.015,400,-0.00032752432873343836,0.3730880905805897,0.11763814767774755,821.0424166608127
7674,Cu2ZnSnSe4,400,9.362551139311256e-05,3.4784361156884573,0.03599850845406,31871.44572964023
7659,Cu1.92S,400,6.062106928680818e-05,1.2020763965104797,0.08771689648030563,80579.90609680685
7658,Cu1.9S,400,5.162013710013896e-05,1.4519210182872977,0.07670654233727958,98427.22178245474
6572,Ti1.005S2,400,-0.00032258080149239046,3.718628977055351,0.10646955880581703,9078.999667996246
6571,Ti1S2,400,-0.0003229035226058826,3.727663567864803,0.10382714767053952,8860.182098458645
6573,Ti1.01S2,400,-0.00033563136330565083,3.584637008216545,0.09633855076583653,7280.6136037374645
6574,Ti1.015S2,400,-0.00021549078113158608,3.1406949408363376,0.18710710006285391,29712.658099473978
6575,Ti1.02S2,400,-0.00018727894724785682,2.5418456328984984,0.22275693904393834,37582.272756850085
7577,Bi2S2.7Se0.3,400,-0.00044878709345909737,0.7148380339680556,0.05194427868060526,403.1215007220519
7576,Bi2S2.85Se0.15,400,-0.00042806359303955877,0.5963034098090445,0.06820024600878005,469.0587305488449
7575,Bi2S2.95Se0.05,400,-0.0005654050372583912,0.5732542942512298,0.019017587890814758,73.63464411538985
6940,CuFeS1.95,400,-0.000541652258216748,4.005268020699859,0.016895611557397758,600.6044985492258
6941,CuFeS1.85,400,-0.00029755483715978236,2.9017071126168323,0.0858653950130321,6791.844821544471
6874,NdGdS3,400,-0.00013551563892139317,0.9191687300206716,0.09688451472353828,13987.951509295703
6858,Tb2S3−x,400,-8.577362622011494e-05,1.353102669911709,0.03870063608211039,16558.900068998057
6942,CuFeS1.8,400,-0.00023118285302289009,2.1116140530121106,0.12929601963038484,12905.702245324028
6943,CuFeS1.75,400,-0.00016887872073438295,1.6132467416024194,0.10882137796759264,15310.331383983703
6944,TiS1.5Se0.5,400,-0.00017048294535428507,2.143056614492984,0.21694981021371326,39110.385482833786
6871,NdGdS3,400,-0.00019052005565720683,0.9051096252851508,0.09540564314809673,5679.375280498241
6945,Cu0.025TiS1.5Se0.5,400,-0.0001233273580329818,2.5243949172354414,0.21246877553134208,89371.32522415681
6946,Cu0.05TiS1.5Se0.5,400,-0.00010207299491369731,2.4681709061546035,0.194109891618768,119613.83345110144
6947,Cu0.1TiS1.5Se0.5,400,-4.38308933794732e-05,3.0571826080068254,0.05856439656918396,215785.6113497005
6932,TiS1.5Se0.5,400,-0.00017371093991780856,2.123617410840241,0.21663554269318155,39289.919231612184
6931,TiSSe,400,-8.777276395736482e-05,2.1486688630875133,0.12573190761739075,92044.7958128818
6930,TiS0.5Se1.5,400,-0.00010969161011302892,2.7906674162940877,0.1368276977960647,84435.94282486588
6934,CuFeS2,400,-0.0005598564847231894,4.972415825547434,0.01525469264885942,576.9055136606347
6935,CuFeS2,400,-0.0005343731552434586,5.251185839031843,0.017631471018759247,798.7380645131474
6879,Bi1.94Ag0.18S3,400,-0.00017473193036559489,0.7136693267679479,0.07268885164613947,3627.2172987378367
6936,CuFeS2,400,-0.0005238869670955041,5.430431748009549,0.017887344725438854,866.9250174985358
6937,CuFeS2,400,-0.0004434554807550034,4.046921333462667,0.03783144475837509,1867.2242738921593
6877,Bi1.98Ag0.06S3,400,-0.00026954896910159215,0.7054358430999452,0.09253282762652673,1843.2020255379568
6938,CuFeS2,400,-0.0005250129758219093,4.421961959817564,0.021690638138212624,860.0652053140929
6939,CuFeS2,400,-0.000532078588918518,5.123549409315265,0.01305985448054726,585.5983699299271
6952,Cu10.4Ni4S13,400,0.00015148391135927684,0.7612879733046792,0.34190644804375403,29116.59890519475
6759,0.8Cu8S4-0.2Cu5Fe2S4,400,0.00014137861682039592,0.4419773161844065,0.16911934498616465,8130.797747935459
6951,Cu12Sb4S13,400,0.00011379838063940088,0.9742526782736264,0.2933389121917853,54640.109293976864
7365,Pb0.96Na0.4S,450,5.422445584782577e-05,2.335272333224536,0.09445830859607827,149890.92686897406
7368,Pb0.975Na0.025S+1%SrS,450,0.00010571648558250658,1.6264826063422395,0.19865515407202225,62042.356785338474
7369,Pb0.975Na0.025S+2%SrS,450,0.00010571026932717484,1.5415824081731768,0.2100597945272764,54261.44852320522
7371,Pb0.975Na0.025S+4%SrS,450,0.00010655905818911284,1.1182506734498614,0.16420354919329844,32457.950117800112
7372,Pb0.975Na0.025S+1%CaS,450,0.00010045865777518428,1.6390760708052332,0.17761421521624338,62409.15097943588
7374,Pb0.975Na0.025S+3%CaS,450,0.00012146204247823633,1.2639660644569384,0.2530811644308105,46158.67564310214
7375,Pb0.975Na0.025S+4%CaS,450,0.00012069218205507649,1.0348419786430545,0.2457138554515721,33770.26288984727
7373,Pb0.975Na0.025S+2%CaS,450,0.0001068492250784091,1.4282649219954535,0.20992961145039366,55172.357712413585
6640,Cu3Sb0.97Ge0.03Se3.2S0.8,450,0.00017248408621935502,1.4790468017917109,0.36169102091445177,37494.777164431776
7347,CuCrS2,450,0.0003752775718041785,0.4277826081453812,0.02256572331251726,133.33369652617432
7550,Cu12Sb4S13,450,0.00011414911178021648,1.2365655839337357,0.5217886898358279,92589.96284240777
7551,Cu11.6Mn0.4Sb4S13,450,0.00011922704016444336,1.0711310292793792,0.41736821968701576,59272.44496743254
7344,Bi2S2.90,450,-0.00033447392448499236,0.8671400084253248,0.09979521599396016,1895.8913760023574
7552,Cu11.1Mn0.9Sb4S13,450,0.00013955951833333972,0.935626872804143,0.3130127977816459,32381.590533549308
7343,Bi2S2.85,450,-0.0003512702988359167,0.8568641568575487,0.06681451812089567,1026.6686700457
7544,Bi2S3,450,-0.0004110374781361655,0.6925700693416451,0.09028498016998636,711.1889842361837
7362,Pb0.98Na0.2S,450,0.0001303561811469064,1.8380388704874835,0.2518483180794105,68565.34791698253
7545,Bi1.998Cu0.002S3,450,-0.0003489128627967345,0.6942270294700732,0.14092433586643566,1471.5812012494337
7361,Pb0.99Na0.1S,450,0.00019254500477058182,1.88428511888532,0.22162398846461595,24644.683140931542
7352,Ag2Se,450,-7.465564337762281e-05,0.8233905702604926,0.16015942530869098,56044.905392788074
7360,PbS,450,-0.0003083123511651287,1.8282909705989567,0.15462534319073748,5920.788114778932
7536,Bi2S3,450,-0.0004454818940375132,1.1448480447922065,0.02716553803059329,285.3325564845232
6651,Cu26V2Sn6S32,450,0.00017179751597302812,0.6348753523911393,0.27206325118573005,12730.225545063027
7455,Cu2MnSnS4,450,0.00024411476930875792,0.6350101071028866,0.03767006789351994,734.7983633589013
7456,Cu2FeSnS4,450,0.0002452061284022956,0.5288729316321816,0.0932302494953258,1531.2996714685569
6642,Cu3Sb0.97Ge0.03Se2.8S1.2,450,0.0001722171057012795,1.3829991053493331,0.4128796931402732,35655.316882826526
6639,Cu3Sb0.98Ge0.02Se3.2S0.8 ,450,0.0001957205218816789,1.2817621654123217,0.3914655979680191,25904.521866783092
6643,TiS2,450,-0.00020855819384778683,2.7768258589040755,0.2362281764074273,31224.6368422166
6644,Cu0.02TiS2,450,-0.00016005659096201335,2.8419193951869595,0.22150792285370588,50758.67186594546
6645,Cu0.05TiS2,450,-0.00011733961797127568,2.767513943459428,0.19327845068643285,78153.70248460892
6646,Cu0.1TiS2,450,-7.569879153773201e-05,2.9876100077485184,0.15344819764441808,162791.76811483275
6597,Cu10.5Fe1.5As3.6Sb0.4S13,450,0.0003548593655218708,36.758186910978864,0.00018875447363264253,122.44083372369215
7447,Bi1.97Ag0.03S3,450,-0.00048105051397567215,0.5243024247400652,0.046150364471721585,227.1234437835257
7446,Bi1.985Ag0.015S3,450,-0.00035863855572114536,0.6357461703922183,0.08408747915804263,889.1886983298751
7445,Bi1.99Ag0.01S3,450,-0.00027266334824016395,0.5609905695572799,0.15819086343522254,2488.085206982066
7393,PbTe0.1Se0.4S0.5,450,-0.00015138778556155402,0.7780800643386382,0.037455849486910435,2349.689947885403
6591,Bi2S2.70Se0.30,450,-0.00017176591251267322,1.0647765395836863,0.20440599060795508,17587.565793477926
6589,Bi2S2.94Se0.06,450,-0.00014721565423222034,1.2140693562901217,0.16281792238670514,23507.14520339256
6641,Cu3Sb0.98Ge0.02Se2.8S1.2,450,0.00019206421638096597,1.3073838552229602,0.3807140121845023,27190.435954311008
6590,Bi2S2.88Se0.12,450,-0.00016516885373544455,1.203306334002143,0.13337710958090887,13967.937275568562
7444,Bi1.995Ag0.005S3,450,-0.00037366808304936834,0.6100621476143208,0.07592324946368198,751.0730821267613
6652,Cu26V2Ge6S32,450,0.00015995037649802548,0.5998814593815205,0.4055806138757213,20278.79400847052
7443,Bi2S3,450,-0.0004931173511657106,0.6041146195433942,0.04167616873893085,204.11111666897133
7342,Bi2S2.90,450,-0.00035086558672000066,0.8600700948859574,0.0852173320967301,1336.2888941747951
7402,Ti0.93Nb0.07S3,450,-0.0003907154133759142,1.7035934825190626,0.0100853031193529,250.1043950848864
6592,Bi2S2.25Se0.75,450,-0.0001792200256604458,1.0966070437777893,0.18283658372032074,15308.601870990202
7401,Ti0.95Nb0.05S3,450,-0.0004361822258186539,1.6134792415980168,0.010140292044973685,191.1020750946391
7400,TiS3,450,-0.0006485031303130214,2.698999870277118,0.004876409290939312,69.54506965550942
7403,Ti0.9Nb0.1S3,450,-0.00035923555673284284,1.9621340907115312,0.012552097977965408,424.1054544497165
7341,Bi2S2.95,450,-0.0003625526178068666,0.8577346357927317,0.07831166769742631,1147.1284098704512
6682,(LaS)1.14NbS2,450,4.512056451507863e-05,4.431029093992011,0.03124033375183707,139109.54003575005
7190,SnS,450,0.0006068058068839608,0.6587135651441328,0.0017580790599309793,6.989128707105352
7189,SnS,450,0.0007065776070304169,0.9635112924906384,0.0027840026244302604,11.939721489851026
7187,SnS,450,0.0004926029663388099,1.0010700085062465,0.0009142065934543867,8.381123501144316
6683,(LaS)1.14NbS2,450,2.931457208746631e-05,1.5259372191757576,0.0209965802871652,78876.86278635515
6684,(LaS)1.14NbS2,450,4.636895168411226e-05,2.3799539103292338,0.04306446265828828,99344.18643023827
7204,Bi2S3,450,-0.00040261517705120214,0.6683472436941859,0.06931822531119748,611.2051065631413
7203,Bi2S3,450,-0.0003704162302786421,0.6895710558138751,0.1147798036122874,1229.7351219767675
7202,Bi2S3,450,-0.0003698654218912186,0.6888513968538472,0.10868408991155502,1189.8192657469713
7201,Bi2S3,450,-0.00034438104251688926,0.6874784736253043,0.09251932160767183,1145.825011455708
6685,(LaS)1.14NbS2,450,3.1151217173070726e-05,1.9120692335659484,0.017005218397112103,61504.73311063284
7114,Cu12Sb4S13,450,0.00010327512530424496,1.3694994117038255,0.24387894023965126,65921.32693606554
7113,Cu12Sb3TeS13,450,0.0001564383423834111,0.7061776428327555,0.4797760774249052,29417.973465103983
7112,Cu12Sb3.5Te0.5S13,450,0.00011968834413068674,0.95294639038678,0.4045933628192443,55495.3433395477
7111,Cu12Sb3.9Te0.1S13,450,0.00011345735452423501,1.0816874788941595,0.3846786451862671,68783.53579740926
7110,(BiS)1.2(Ti0.95Zn0.05S2)2,450,-5.91078538738188e-05,2.876113011721708,0.06930955270262854,119616.82683780894
7109,(BiS)1.2(Ti0.95Cu0.05S2)2,450,-4.7627728400936935e-05,2.377799147819021,0.05577693877286096,130589.89513952074
7108,(BiS)1.2(Ti0.95Ni0.05S2)2,450,-5.0311913997416306e-05,2.3006920297614237,0.0582382169385292,114976.59090790445
7107,(BiS)1.2(Ti0.95Co0.05S2)2,450,-4.861207673478102e-05,2.2237642757292413,0.0608858790265866,116917.47237847616
7141,FeS2,450,9.16633747972044e-05,1.3120147445417605,0.0017767053086975761,509.668026921894
6668,Cu10Co2Sb4S13,450,0.0003066114945943644,0.16257422378336653,0.2438442104081391,875.3381225968456
6669,Cu10Ni2Sb4S13,450,0.0001721127712314148,0.26579068153331337,0.17355950639699505,3662.376886867129
7293,Cu12Sb2.15Te1.85S13,450,0.00021666865403822207,0.4884228971840636,0.20594211965962084,4224.280685258968
7292,Cu12Sb2.59Te1.41S13,450,0.00018050743954890929,0.5429282445552832,0.3974029160299459,14069.477091245306
7291,Cu12Sb2.99Te1.01S13,450,0.00013926556336704208,0.7093173793349711,0.4026857502633612,31928.826431549845
7290,Cu12Sb3.48Te0.52S13,450,0.00011215594780087632,1.1396545349194274,0.3915393110255649,70875.32421786211
6666,Cu10Mn2Sb4S13,450,0.00022945433455002945,0.19057541119918864,0.41268695775841335,3019.027420413447
7308,Bi2S3,450,-0.00034887705767504707,0.7167026143277007,0.1320423034841703,1495.9481556125052
7553,Cu10.6Mn1.5Sb4S13,450,0.00021229943059357056,0.6347731169922625,0.20148904034232928,6245.438708846457
7311,Bi2S3,450,-0.00039315545956951126,0.6714874963098693,0.08391130292844427,773.79694970355
7310,Bi2S3,450,-0.00035577583575614394,0.7280280299691948,0.11580937851231418,1433.6584220841034
7309,Bi2S3,450,-0.000358593480083487,0.7344459540523898,0.10637815766753443,1371.9805696425674
7289,Cu12Sb2.21Te1.79S13,450,0.0001889378939458206,0.5502136991472779,0.15779423110058308,4498.6302359180245
6672,Cu10Zn2Sb4S13,450,0.00028081820043692786,0.20286226750767064,0.00844776581303782,47.2568275999805
7220,SnS0.8Se0.2,450,0.0005881533257715523,0.7142881786248677,0.0018861232626210254,9.288116230639346
7288,Cu12Sb2.19Te1.81S13,450,0.00021727599369034852,0.4936774514625622,0.20724642558101095,4246.481664241104
7286,Cu12Sb3.2Te0.8S13,450,0.00015608873399712062,0.502929623106455,0.4705820273274418,20348.724673846336
7285,Cu12Sb3.39Te0.61S13,450,0.0001674063743053757,0.4745403252462184,0.4198987512892749,14060.853207125745
6951,Cu12Sb4S13,450,0.00011744993382564663,1.0095894870537565,0.34358445484766154,55323.27227441153
232,Pb1S0.84Te0.16Cl0.00066,450,-0.0001939706820673926,1.6461022067052165,0.5092724736635834,54354.929460247455
6874,NdGdS3,450,-0.00014675679279017493,0.9363494477660828,0.1187447905371546,12715.4184853922
148,Pb1S0.9978Cl0.0022,450,-0.00011907496807928077,2.2761775647214715,0.3341955659531266,121590.55785734602
316,Pb1.01S1Cl0.02,450,-9.083895462713819e-05,3.044145580971406,0.16318967916260502,113875.58226070211
31,Pb1S0.9987Cl0.0013,450,-0.00015503233351051867,2.076573987050839,0.35621187654654435,77396.30495270745
7896,Cu10.5Zn1.5Sb4S13,450,0.00013214859479257924,0.5358030750067903,0.02424306306470435,1530.171885939328
422,Pb1S0.992Cl0.008,450,-6.925616198875657e-05,3.1453000323392963,0.14988507870075454,221023.77898110574
267,Pb1S1,450,-0.00027462446551060717,2.0093325951366623,0.20593021503069092,12859.727127567288
162,Pb0.975Na0.025Ca0.03S1.03,450,0.00011692656809077451,1.2705565885725028,0.20804860939043604,42965.503973753686
290,Pb1S0.9968Cl0.0032,450,-9.492777440156682e-05,2.6120036399288797,0.25160710149456045,162431.3072648049
238,Pb1S0.97Te0.03Cl0.00134,450,-0.0001478638106025295,2.0206636965279507,0.2945888179646057,63479.506847138524
191,Pb1S0.84Te0.16Cl0.002,450,-0.00011883879335890041,2.178245696584717,0.23846010482121846,87556.44309165434
321,Pb1.008S1Cl0.016,450,-9.978253275488148e-05,2.8442554532086386,0.15260586669880175,99296.212435082
353,Pb1S1,450,-0.00030435282546118267,1.8109704791037131,0.16624209404884094,7090.885289494395
6858,Tb2S3−x,450,-9.455788915635012e-05,1.3609169842576014,0.0509817061478971,15148.700746063345
229,Pb1S0.92Te0.08Cl0.00066,450,-0.00019131458387624568,1.6724239788134962,0.40719815690538896,44113.68654189835
337,Pb1S1Cl0.001,450,-0.00028993138220398813,1.725536427418196,0.3103115752710639,14303.593048107869
168,Pb0.975Na0.025Zn0.01S1.01,450,0.0001044776607491446,1.6418645094900537,0.2122682761625045,62057.29566949473
357,Pb0.975Na0.025Cd0.02S1.02,450,9.872897266811682e-05,1.7637473652368278,0.17610114344256222,68730.59211385937
6879,Bi1.94Ag0.18S3,450,-0.00019398892770287229,0.6857577978123839,0.1054859065038799,3651.772519572447
7768,Cu11.1Co0.9Sb4S13,450,0.00013235384069846222,0.786651541716568,0.4265378670433772,36890.585144729324
163,Pb0.975Na0.025S1,450,0.00010524659585036501,1.8271950225694429,0.20817378728382824,82689.96556152188
7847,Bi2S3,450,-0.0003257808339648366,0.5299341798563344,0.1550086089048253,1458.5964966945673
7846,Bi2S3 doped with 0.5mol% BiCl3,450,-0.0002788486322993937,0.6498999943957406,0.2046950601148588,3251.190481610752
7844,Bi2S3 doped with 1.5mol% BiCl3,450,-0.00024359294167361319,0.5810747448445635,0.23517305795127824,4660.493101619839
7836,(BiS)1.2(Ti0.95Cr0.05S2)2,450,-7.237287769305725e-05,1.983010626599576,0.11067009109304997,90765.658219311
7834,(BiS)1.2(Ti0.975Cr0.025S2)2 ,450,-6.626959603415237e-05,1.8932347198285489,0.12427278268745046,115489.09050217172
7832, (BiS)1.2(TiS2)2,450,-6.057409185054738e-05,2.3403079601059917,0.1035580078068862,144733.8837312663
7789,AgBi3S5,450,-0.00012277498655439758,0.6648624065281896,0.12810952514349178,13282.058464360143
7788,AgBi3S5,450,-0.00019220625042607318,0.6667632873927418,0.11172070920783332,4779.501034638729
7787,AgBi3S5,450,-0.00034587860496574887,0.6299884881323023,0.09012953936739168,982.6552392360853
6871,NdGdS3,450,-0.00020307018292580245,0.9079513186413928,0.11178783744719656,5252.934518288817
278,Pb0.975Na0.025Cd0.04S1.04,450,9.917737913785799e-05,1.4446323907809533,0.1920366547017036,56123.41416053331
260,Pb1S1Cl0.002,450,-0.0001756120006442324,2.208355033453917,0.20328755654517452,32516.72017742821
8204,LaGd1.03S3,450,-6.518883439677605e-05,1.2092330018726054,0.056283333934533095,33702.23496454564
8203,LaGd1.02S3,450,-7.381476425230289e-05,0.9955442704991451,0.10613341569224133,39808.680301767694
8202,LaGd1.01S3,450,-8.287984457976442e-05,0.8934089167363619,0.08899526239718841,24144.627109712663
8201,LaGdS3,450,-9.3166577062801e-05,1.123235922580888,0.08118343793815645,23270.29316923894
413,Pb1.02Sr0.01S1Cl0.02,450,-8.711193881383006e-05,3.3364958814562238,0.2615345659885221,266254.361088018
8200,NdGd1.08S3,450,-5.2355136323364695e-05,1.5104664175726463,0.07566318530824434,89372.38820274902
8199,NdGd1.06S3,450,-5.674654263782682e-05,1.2747239815803126,0.09917797322657608,80417.07962387532
8197,NdGd1.04S3,450,-6.748751308865922e-05,1.2985631911039948,0.1073599269192498,63093.967756756756
8196,NdGd1.02S3,450,-8.636135382132796e-05,1.1371353962140471,0.10460800187643204,35070.45528931116
8195,NdGd1.01S3,450,-9.81335268013102e-05,1.1313609076016813,0.13931635698305594,33681.85706076302
8194,NdGdS3,450,-0.00014608608449168144,0.9371092073930144,0.11409204518211685,11417.259881333595
8193,Cu12Sb3.2Bi0.8S13,450,0.00014598780478384984,0.8109155738316486,0.2489060869996827,21018.37400853807
8192,Cu12Sb3.4Bi0.6S13,450,0.00014959278652327938,0.8664842792270451,0.2782905452839589,23783.12198336744
8191,Cu12Sb3.6Bi0.4S13,450,0.000135297061083442,0.8550758041947218,0.4383524668760689,45770.55634880576
8198,NdGd1.05S3,450,-6.390348583655427e-05,1.2873612239007026,0.11452500801483086,73336.64750831957
244,Pb1.02S1Cl0.04,450,-5.085684440642655e-05,3.2154930970683564,0.050669654823925485,129814.72877048285
389,Pb1S0.84Te0.16Cl0.00134,450,-0.00014233871631987103,2.0073247488244834,0.3246686763323056,78441.18485661375
8225,(SnS)1.2(TiS2)2,450,-8.667021324202901e-05,0.6639829741943788,0.1477122483345883,30545.220430450216
8224,(SnS)1.2(TiS2)2,450,-9.787167701469238e-05,1.996483933034716,0.21803319194160647,108102.61657831824
8223,TiS2 ,450,-0.00010691830340758906,1.777966785988577,0.14742399950432,51952.32760229561
8222,TiS2,450,-0.00011418237748922908,2.5267409158509264,0.1880303723812178,83101.78991365862
228,Pb1S1Cl0.004,450,-0.00015710347394949214,2.251757015183556,0.2589564745916545,53804.72171468078
231,Pb1S0.97Te0.03Cl0.002,450,-0.00012162586634449606,2.1222386781365845,0.33515240690915915,93725.67406072807
8190,Cu12Sb3.8Bi0.2S13,450,0.00011802504839942517,0.9521488152088936,0.5113888821196433,77975.24167433406
8085,Cu12Sb4S13 ,450,9.065987800238202e-05,0.9455182299602348,0.29726024692145203,73919.35785455223
155,Pb0.975Na0.025Sr0.03S1.03,450,0.0001115433327090957,1.2396906858958103,0.21087267417982009,46691.077625016034
106,Pb1S0.9973Cl0.0027,450,-0.000105229613637,2.4963707680996947,0.2993810210338026,152805.14973952042
8066,CuFeS1.6Se0.4,450,-0.0003842917348959812,3.4086359775924553,0.07707550652076398,3357.593141115585
8065,CuFeS1.7Se0.3,450,-0.00041844111684470137,4.248082716918219,0.0404489576551202,1941.1901268974655
291,Pb1S0.92Te0.08,450,-0.00032383938610614383,1.4449038948497277,0.1556146985264668,5306.33763493567
8064,CuFeS1.8Se0.2,450,-0.00044995110432727097,3.3666648098311507,0.048113415867876035,1957.9343587169296
176,Pb1S0.97Te0.03Cl0.00066,450,-0.00019106864112128773,1.7987151351182833,0.41432607710313457,47028.34709640045
8062,CuFeS2,450,-0.00045193867939788114,4.132367507484712,0.039553004828465715,1689.4606113433115
314,Pb1S0.92Te0.08Cl0.00134,450,-0.00014669714009606346,1.9587594835642024,0.3995404731461698,73777.61582522294
205,Pb1S0.92Te0.08Cl0.002,450,-0.00012342286320869299,2.0745306033517124,0.2609418272630777,85790.44269820082
8061,Ti0.95Nb0.05S2,450,-0.00019748390789019944,2.4618949723137624,0.14501226755104268,19379.150811748623
8060,Ti0.98Nb0.02S2,450,-0.00023294169106861845,2.7790677392678016,0.13538310491533587,14395.958531389184
8059,Ti0.99Nb0.01S2,450,-0.00027039672403451583,2.783777526900499,0.14918399516356196,11829.121880529461
8058,TiS2,450,-0.0003370116282535886,3.4241114805616744,0.1250520089437389,7639.618172778967
8084,Cu12Sb4S13 ,450,9.260604905755832e-05,0.9428401680492132,0.31357139747852925,75832.2121673152
8083,Cu12Sb4S13,450,9.3302732830117e-05,0.9349284842255772,0.3158288891588451,72237.47492150155
8082,Cu12Sb4S13 ,450,9.047523611190454e-05,0.934079428032628,0.296152242976803,69293.04505992551
8086,Cu12Sb4S13 ,450,9.209900926991955e-05,0.965619325673396,0.30595919243889136,74241.31113083781
171,Pb0.975Na0.025Zn0.02S1.02,450,9.6686557295643e-05,1.5024910394625772,0.17108015629731033,54462.68185365768
374,Pb1S0.84Te0.16,450,-0.0002860592103204767,1.4225922446853891,0.3839354877236817,14485.832066282805
276,Pb1S0.97Te0.03,450,-0.00030535062685480095,1.5474868611186885,0.22703543919055866,9903.741685633606
193,Pb1S1Cl0.0008,450,-0.00012462946642413902,2.384686534213919,0.196675140900104,70230.91311877049
7767,Cu1.6Bi4.6S8,450,-0.00024873166547641787,0.5576913009948108,0.09203553385443844,1854.9442103308709
7763,Cu1.6Bi4.531Zn0.069S8,450,-0.0001773150535716909,0.5805384811215489,0.07938351412619063,3090.688451785585
6947,Cu0.1TiS1.5Se0.5,450,-5.001016321963751e-05,2.9164802423284693,0.07842818223526693,189025.87835507968
6946,Cu0.05TiS1.5Se0.5,450,-0.0001151173391421696,2.3198871792074915,0.2368683590258792,95033.32922527737
7641,BiAgSeS0.985Ci0.015,450,-0.00031641406411994313,0.3612492966360923,0.19192792049286395,1303.0808125732415
6944,TiS1.5Se0.5,450,-0.00018186210036120437,2.014609725831924,0.2478798076094053,31801.118002297266
6945,Cu0.025TiS1.5Se0.5,450,-0.00013562181288591258,2.3815797588216583,0.2503578087794241,71400.83354432648
6952,Cu10.4Ni4S13,450,0.00015898525189397903,0.7784952848763996,0.41280891920980295,28997.639713295743
6578,Cu12Sb4S13,450,0.00011531034345596829,1.234407948985312,0.3741211447402323,91689.38418514264
6579,Cu11.5Co0.5Sb4S13,450,0.00012423741730713006,1.0000686951467586,0.4988396361897325,72108.20257524983
7569,(BiS)1.2(Mg0.05Ti0.95S2)2,450,-5.5296722798637756e-05,2.5014542100351567,0.07055091074769068,122424.57310800186
7568,(Bi0.9Sr0.1S)1.2(TiS2)2,450,-5.2972114261695944e-05,2.1045823105819186,0.056618462407444614,101299.87938397843
7567,(Bi0.9Ca0.1S)1.2(TiS2)2,450,-5.8508622450620164e-05,2.463242529731652,0.0935960484777837,132309.05543503675
7566,(BiS)1.2(TiS2)2,450,-6.036700553769148e-05,2.3415749925488094,0.1033560845852569,144142.8137300338
7565,Bi2S3,450,-0.00032497267650234636,0.5318314032117474,0.15636369223383936,1585.304159279712
6581,Cu10.5Co1.5Sb4S13,450,0.00019102500923611705,0.5796063874244781,0.4987820186852718,17282.53839449965
6582,Cu10.0Co2.0Sb4S13,450,0.0002572758114785514,0.4804594182798614,0.14761230872512324,2389.079691680213
6580,Cu11.0Co1.0Sb4S13,450,0.00015854550795138804,0.7883791639119206,0.5010520250753109,33326.65792407731
6576,Ti1.025S2,450,-0.00013946576636483164,1.9416683643339119,0.2715767031410692,54288.86994608624
7575,Bi2S2.95Se0.05,450,-0.0005248801406278672,0.5470596663969063,0.04141127330009814,172.19617327724166
6572,Ti1.005S2,450,-0.00033461724182150076,3.4676415608107294,0.11598936503070485,7403.358450308429
6571,Ti1S2,450,-0.00033520122292417584,3.4734299527707355,0.11452343772816236,7291.910368559358
6573,Ti1.01S2,450,-0.00034680123765691746,3.3450876939838783,0.10495551619373243,6002.499069314351
6574,Ti1.015S2,450,-0.0002288192779986337,2.9546095620534025,0.20694087390170307,23325.568943246904
6575,Ti1.02S2,450,-0.00020281635502668115,2.4072574256789103,0.25320923467944023,30397.693257410385
7577,Bi2S2.7Se0.3,450,-0.0004405689036369632,0.6800183427683533,0.0697398631095671,470.28783047427214
7576,Bi2S2.85Se0.15,450,-0.00042184781544085887,0.5622998433056887,0.09457572908222804,555.0162677815215
7106,(BiS)1.2(Ti0.95Fe0.05S2)2,450,-5.809762019337629e-05,1.9593882103983862,0.06133706286464721,74477.15081139383
6943,CuFeS1.75,450,-0.00016867241863821912,1.5610307479269054,0.125922066979596,15744.729678771642
7751,Cu12Sb4S13,450,0.00010240542614042805,1.3345017128296537,0.2425440477247125,56310.66576374785
6934,CuFeS2,450,-0.0005222215143117143,4.238682445143132,0.01942993756973909,636.7870850180396
6935,CuFeS2,450,-0.0005062976758506791,4.486657919105164,0.02207790133148613,835.9298611298967
7752,Cu12Sb4S12.5Se0.5,450,0.00010473799099239158,1.3113409341790714,0.2923752520559257,73672.00622805985
7753,Cu12Sb4S12Se,450,9.778430864804398e-05,1.302359232204881,0.3239460479662272,89844.43468838434
6930,TiS0.5Se1.5,450,-0.00011420109062754754,2.768529585770584,0.144903460459436,72610.4286792909
7762,Cu1.6Bi4.577Zn0.023S8,450,-0.00019405064336668832,0.554669871368325,0.12385701164893828,4029.664194156273
7765,Cu1.6Bi4.531In0.069S8,450,-0.00014936084695379358,0.5590116706807897,0.09907836973138337,4942.589925462007
7764,Cu1.6Bi4.577In0.023S8,450,-0.00017987010917401908,0.5550876177726105,0.1132985308809,4224.772242266861
