Repository: starrydata/starrydata_datasets

> [!NOTE]
> **The duplicated `sample_id` issue was fixed on 2026-09-08**
>
> Datasets published between **2026-04-01 and 2026-09-08** contain duplicated
> `sample_id` values: the same `sample_id` can refer to samples belonging to
> **different papers**. Joining tables on `sample_id` alone mixes data from
> unrelated papers.

# starrydata_datasets

Daily per-project splits of the [Starrydata2](https://starrydata.nims.go.jp/) dataset, with a browsable download page at **https://starrydata.github.io/starrydata_datasets/**.

Historically this repository also hosted the raw CSVs (from 2019/7/11 until 2022/12/22); those older archives are still available via git tags.

File: datasets/20190711/20190711_preprocessing_interpolated_data.csv (part 75 of 94)
sampleid,composition,Temperature,Seebeck coefficient,Thermal conductivity,ZT,Electrical conductivity
7761,Cu1.576in0.024Bi4.6S8,450,-0.00013083712622478396,0.5599400864756672,0.11224907677477496,7309.978176350459
7760,Cu1.592In0.008Bi4.6S8,450,-0.00020303847687765537,0.5351649945657111,0.10804915255894164,3022.3864064805803
7759,Cu1.576Zn0.024Bi4.6S8,450,-8.808162565055735e-05,0.5537776467457909,0.11960739825405198,15511.766823271077
6931,TiSSe,450,-9.573777030255924e-05,2.1013605392499324,0.15095686689075946,79920.14598068863
7758,Cu1.592Zn0.008Bi4.6S8,450,-0.00018354749814836923,0.5661715748049938,0.1180653027602863,4208.710483239052
7754,Cu12Sb4S11Se2,450,0.00010182890843633316,1.2985135130432512,0.2949929000676497,77088.85546702979
6932,TiS1.5Se0.5,450,-0.00018543074316060087,1.99818688663739,0.2485734441098158,31878.54660301248
6940,CuFeS1.95,450,-0.0005121899369970243,3.436335150195544,0.020493270967440115,655.1286692787334
7653,Cu1.98S,450,0.00018832794343238816,0.3904855998102116,0.18189416849530649,4803.892113231236
6941,CuFeS1.85,450,-0.0002967337295366205,2.618436917976604,0.1106942396990872,6965.868177432869
6942,CuFeS1.8,450,-0.00022929693484844638,1.9683892251335977,0.15646303144879584,13272.376707634205
7766,Cu1.6Bi4.6S7.96Se0.04,450,-0.00017433301256123402,0.5326471449389594,0.11941856262748787,4497.292500157888
6939,CuFeS2,450,-0.0005004123241668079,4.32885476866457,0.017340328073322732,631.3727830519036
6936,CuFeS2,450,-0.0004948946013842411,4.597355394840497,0.021889560590430585,887.1164333970356
6937,CuFeS2,450,-0.0004401113062174157,3.485524250801132,0.047077414607529365,1773.0047524086367
6938,CuFeS2,450,-0.0004888628862113982,3.771970717386464,0.026492495729736408,911.5088159965172
7660,Cu1.94S,450,8.482022942251971e-05,0.9520651685179966,0.16094036619799812,50230.39104227617
7659,Cu1.92S,450,6.980239859347057e-05,1.2850003833866253,0.14945213605749824,83443.83824674565
7658,Cu1.9S,450,5.9438503783470584e-05,1.5559960352028357,0.12702650530464588,100681.88638981745
7105,(BiS)1.2(Ti0.95Mn0.05S2)2,450,-5.248255002274725e-05,2.2583459537895667,0.05996393935223704,102946.73462365918
7363,Pb0.975Na0.25S,450,0.00010018212377824904,1.8386600302260463,0.1943655912588524,84225.70999694601
7037,Bi2S3,450,-0.00033992536973463455,0.6747246222664247,0.0451021731593184,544.8127177634974
7015,Cu10.5Ni1.5Sb4S13,450,0.00015788394531651565,0.7070143493419195,0.4097761144782135,25632.02768812463
6723,(LaS)1.14NbS2,450,3.167120002618084e-05,1.9312608829215419,0.01578918689267489,61932.37709998126
7104,(BiS)1.2(Ti0.95Cr0.05S2)2,450,-7.229554265507995e-05,1.9807256107698064,0.11166374557470242,90009.86518125526
7035,Cu0.95Fe1.05S2,450,-0.00022594815310379796,2.6467371355307807,0.1388739379312814,14312.904937578145
6748,Ag0.02TiS2,450,-0.00015223161672511893,2.6898063506369816,0.2344932210841792,54665.24729590716
7019,Ti0.95Ta0.05S2,450,-8.266381337634732e-05,2.3793363857242884,0.118059923281655,83600.0410548038
7014,Cu11NiSb4S13,450,0.0001303646154962477,0.9236602472693378,0.3898971979105968,48410.760912511345
6750,Ag0.1TiS2,450,-9.347217596528534e-05,2.679362888665734,0.15160118784618992,82718.38510738996
7016,Cu10Ni2Sb4S13,450,0.0001921760622350193,0.5850920774937489,0.3488445083578128,12303.510303375702
7103,(BiS)1.2(Ti0.95V0.05S2)2,450,-6.60580310397499e-05,2.1544829793540554,0.0910196565271847,90792.45684043015
7036,Cu0.9Fe1.1S2,450,-0.0001608070759284306,2.3051021111599006,0.10648404252826367,17437.942494819883
7017,Cu10Ni2Sb4S13,450,0.00017738885174740275,0.602679099857072,0.3563726200974493,15411.990668508335
7018,TiS2,450,-8.740630017903863e-05,2.4725535518001838,0.10150605329703268,67033.56251543772
6749,Ag0.05TiS2,450,-0.00012211816680152994,2.688760145615944,0.18516073514105527,64442.84132385442
6720,(La0.95S0.95)1.14NbS2,450,3.854621744654387e-05,3.139368345418676,0.02548958260179681,118143.54426602682
6724,(La1.05S1.05)1.14NbS2,450,4.6870103700847995e-05,2.9343815457482467,0.04974355793562278,145899.23789150588
7012,Cu12Sb4S13,450,9.762899924714734e-05,1.3942076643415209,0.282953201711328,94009.43736380762
6725,(La1.05S1.05)1.14NbS2,450,1.900098448139575e-05,1.377152847071805,0.004583113297517189,42723.41458226476
7020,Ti0.9Ta0.1S2,450,-6.194129005516391e-05,2.5866102570160607,0.0974804703786382,135693.73304229122
7021,Ti0.6Ta0.4S2,450,-2.8484602327029247e-05,2.550138221531184,0.02015224103251805,143618.9054144696
7033,Cu0.99Fe1.01S2,450,-0.0003417934751319821,3.642388733524121,0.08601934338323039,5018.918965688878
7102,(BiS)1.2(TiS2)2,450,-6.0761055479051207e-05,2.3372005103022224,0.10422354434060273,143860.01473268188
7034,Cu0.97Fe1.03S2,450,-0.0002682623544503166,2.8472893622831745,0.13319006455221447,10190.241767528123
7013,Cu11.5Ni0.5Sb4S13,450,0.00010826001439274665,1.1844945579015238,0.3393848209547191,78032.88272252776
7011,Cr2S3,450,-8.427980078252578e-05,1.8684306523009964,0.06344535337606128,37086.62300297279
6722,(LaS)1.14NbS2,450,4.668251882067548e-05,2.392115616768955,0.04173425944528784,101059.84342082424
6747,TiS2,450,-0.000197271134148282,2.7839972326173124,0.20023372040701806,29255.981318862418
6946,Cu0.05TiS1.5Se0.5,500,-0.0001281616833706419,2.1716034522603813,0.2865431595506239,78833.19828913818
6723,(LaS)1.14NbS2,500,3.5467514255557386e-05,1.896318086595017,0.022841035390555528,56961.49715073718
6945,Cu0.025TiS1.5Se0.5,500,-0.00014791626773884336,2.2387646004078747,0.2923709181425508,59447.35518752768
6944,TiS1.5Se0.5,500,-0.0001932412553681236,1.8861628371708643,0.280233522910586,26793.694145804486
7577,Bi2S2.7Se0.3,500,-0.00043065137888211003,0.6451986515686512,0.08753544753852892,537.4541602264926
6722,(LaS)1.14NbS2,500,5.032768354359143e-05,2.346978822944215,0.05189478294719272,91141.54606346537
7576,Bi2S2.85Se0.15,500,-0.00041563203784215897,0.5282962768023329,0.12095121215567604,640.9738050141978
7575,Bi2S2.95Se0.05,500,-0.00048435524399734366,0.5208650385425828,0.06380495870938152,270.75770243909346
6951,Cu12Sb4S13,500,0.00012110148701189235,1.044926295833886,0.3938299975035378,56023.734664457894
7574,Bi2S3,500,-0.00048666622664192714,0.5957980150612983,0.06715056999265526,278.72344246457783
6576,Ti1.025S2,500,-0.0001501978703696897,1.8526423815346156,0.31351109757117035,45828.33171636272
6952,Cu10.4Ni4S13,500,0.0001661513811191863,0.79570259644812,0.4837113903758521,28759.391750436596
6578,Cu12Sb4S13,500,0.00012142967781787449,1.2723961582208214,0.4499708237205571,88725.25635493839
6579,Cu11.5Co0.5Sb4S13,500,0.00013353205879663025,1.0624243884444025,0.5920432601640309,70147.94266807512
7569,(BiS)1.2(Mg0.05Ti0.95S2)2,500,-6.117445086445183e-05,2.4243184945836287,0.08742069533730892,108897.66315594674
6721,(La0.95S0.95)1.14NbS2,500,1.4256829663819156e-05,2.4556165078249625,0.002486822286508414,57730.86248213501
7568,(Bi0.9Sr0.1S)1.2(TiS2)2,500,-5.868026687369845e-05,2.0659222537792568,0.07171591821067266,90670.98088074246
7567,(Bi0.9Ca0.1S)1.2(TiS2)2,500,-6.485800760041382e-05,2.3852104099700293,0.11709032336211933,119464.47278316645
7566,(BiS)1.2(TiS2)2,500,-6.662061635953532e-05,2.2838482325258767,0.12610247190255106,129063.80944914634
6575,Ti1.02S2,500,-0.0002168650095318271,2.2726692184593213,0.2836615303149421,25519.203196122617
6574,Ti1.015S2,500,-0.0002421477748656813,2.7685241832704675,0.22677464774055214,19198.60131089842
6947,Cu0.1TiS1.5Se0.5,500,-5.7070843174842833e-05,2.775777876650114,0.1024922613368872,168170.88298285438
6572,Ti1.005S2,500,-0.000346653682150611,3.216654144566108,0.12550917125559266,6249.868277971061
6571,Ti1S2,500,-0.00034749892324246887,3.219196337676668,0.12521972778578516,6195.32432846258
6573,Ti1.01S2,500,-0.0003579711120081842,3.1055383797512115,0.11357248162162835,5106.118067428631
7021,Ti0.6Ta0.4S2,500,-3.0763908068963004e-05,2.525004632310833,0.02483113455917357,134073.38544547622
7019,Ti0.95Ta0.05S2,500,-9.124069709482095e-05,2.2753367051868856,0.14707748174495888,73951.955381646
7013,Cu11.5Ni0.5Sb4S13,500,0.00011445161570520403,1.2319892235239276,0.393685188445569,77273.07250701013
6935,CuFeS2,500,-0.0004782221964578995,3.722129999178484,0.026524331644213032,876.754345066886
7014,Cu11NiSb4S13,500,0.00013688273393651823,0.9591735097149904,0.451248944972298,47737.77952715213
6936,CuFeS2,500,-0.0004659022356729781,3.7642790416714433,0.02589177645542232,908.2708281479534
7015,Cu10.5Ni1.5Sb4S13,500,0.000164841008579218,0.7313673318292286,0.4781264183579915,25668.133597389904
6934,CuFeS2,500,-0.00048458654390023937,3.5049490647388284,0.02360518249061876,710.5395907552257
7754,Cu12Sb4S11Se2,500,0.0001084411988595078,1.323609712630703,0.36080305142380215,76261.86821680017
7753,Cu12Sb4S12Se,500,0.00010500817579857852,1.32891304258021,0.407226639254956,90173.58126781405
7011,Cr2S3,500,-9.102856652040426e-05,1.8998838890391423,0.0820687979504844,37633.94281392269
6932,TiS1.5Se0.5,500,-0.00019715054640339323,1.8727563624345391,0.28051134552645,26819.504800907715
7752,Cu12Sb4S12.5Se0.5,500,0.00011167578197323548,1.3385850937815191,0.3615607543895093,75708.04760608096
7751,Cu12Sb4S13,500,0.0001088949424178519,1.361100821246798,0.3070989313239966,59353.64454937171
7012,Cu12Sb4S13,500,0.00010340204287097464,1.4314210423417597,0.3314516385629245,92066.26439781454
7641,BiAgSeS0.985Ci0.015,500,-0.0003053037995064478,0.3494105026915948,0.26621769330798034,1785.1192084856698
6937,CuFeS2,500,-0.00043676713167982813,2.9241271681395977,0.056323384456683626,1687.8370510685345
6941,CuFeS1.85,500,-0.00029525476020021756,2.3351667233363758,0.13552308438514232,7149.043828695754
6942,CuFeS1.8,500,-0.0002274110166740028,1.8251643972550848,0.18363004326720692,13660.496239472432
7652,Cu2S,500,0.00035725450131163483,0.3388095728951984,0.1167764075020842,718.5340291171915
7020,Ti0.9Ta0.1S2,500,-6.840359031143124e-05,2.4989555630512674,0.12243647183160865,121772.61901863568
6943,CuFeS1.75,500,-0.00016846611654205529,1.5088147542513917,0.1430227559915993,16204.498063272038
7018,TiS2,500,-9.584755051869784e-05,2.3535015227121674,0.12557452131850966,59436.76379547452
7016,Cu10Ni2Sb4S13,500,0.000197821068321444,0.599670886624673,0.4075183922341008,12713.103342276341
6938,CuFeS2,500,-0.000452712796600887,3.1219794749553635,0.0312943533212602,969.4979978029739
7660,Cu1.94S,500,9.895086998246009e-05,0.9896713682601088,0.24047421200760036,53192.927925851895
7659,Cu1.92S,500,7.898372790013296e-05,1.3679243702627708,0.21118737563469095,86307.77039668447
7653,Cu1.98S,500,0.0002029229316413233,0.3886076625738155,0.2979984476348861,4781.496538333788
7017,Cu10Ni2Sb4S13,500,0.00018467492507945248,0.6166290407589732,0.4163950011620474,15430.174950668435
6724,(La1.05S1.05)1.14NbS2,500,5.0440774759258395e-05,2.8750451690752215,0.06187361673527211,130118.8843548162
7353,Ag2S,500,-3.981974772383217e-05,0.9660179316306876,0.05950395712913304,76323.55041443175
6580,Cu11.0Co1.0Sb4S13,500,0.00016780824131492914,0.8509616205616091,0.5668557405708433,33223.96935624505
7402,Ti0.93Nb0.07S3,500,-0.0003781638040839688,1.552535284771939,0.017371102132060584,377.1715552220369
7401,Ti0.95Nb0.05S3,500,-0.000420733094122509,1.4728393336004968,0.016933891106777017,281.79208074834264
7400,TiS3,500,-0.0006561156239500039,2.388238391333416,0.005734179878219586,63.62359782409888
7393,PbTe0.1Se0.4S0.5,500,-0.00016386892698877842,0.7559917048529415,0.08295322676327316,4901.1131557359995
7333,Cr2S2.4Se0.6,500,0.00019310960485305524,1.2529278992473665,8.43463633829512e-08,0.0056678022305327565
7403,Ti0.9Nb0.1S3,500,-0.00034881466977293007,1.79210952336458,0.019329729500836144,569.4175353510493
6652,Cu26V2Ge6S32,500,0.00017175587094358358,0.587515447541794,0.481875019330829,18411.696877254235
7444,Bi1.995Ag0.005S3,500,-0.00036225579180958596,0.5794813411234538,0.09535910161960286,875.3199988006837
7456,Cu2FeSnS4,500,0.0002499943590795803,0.5110478870337144,0.12735068740045774,1748.450042783319
7035,Cu0.95Fe1.05S2,500,-0.0002313716425550477,2.3178436958531545,0.17312517167698893,13348.455678985556
7455,Cu2MnSnS4,500,0.00024825187642943587,0.6126687590129237,0.05429278936589206,896.5675292523932
6651,Cu26V2Sn6S32,500,0.00018450538606130717,0.6191685085382999,0.3339553254485623,11993.929070828779
7036,Cu0.9Fe1.1S2,500,-0.0001630164656773797,1.987955192412964,0.13682322782559478,16923.26184788842
7447,Bi1.97Ag0.03S3,500,-0.00045862572878838846,0.5296271685974234,0.06450720838301667,320.1398792007642
7446,Bi1.985Ag0.015S3,500,-0.000351021911574562,0.6031383584617331,0.10771727793197104,1058.9986630430208
7445,Bi1.99Ag0.01S3,500,-0.00028089673150759667,0.5401375810240711,0.20099565343358294,2771.2063082525347
7443,Bi2S3,500,-0.0004895906701046114,0.5751047504896438,0.05897498048762706,276.7176976334301
7334,Cr2S2.1Se0.9,500,0.00015185427876604214,1.1320694248261298,1.205521628428031e-07,0.011836518911372641
7344,Bi2S2.90,500,-0.0003483980778537698,0.8615985339857277,0.10442831160480248,1667.3510397778657
7368,Pb0.975Na0.025S+1%SrS,500,0.00012153385580782461,1.520635651745175,0.2597416098880745,51912.083501297064
7366,PbS,500,-0.0003225823104307448,1.6907297528133192,0.21837443073038126,5756.691716591685
7365,Pb0.96Na0.4S,500,6.486847907980449e-05,2.1914153931797777,0.1359809051602668,129554.25137253175
7347,CuCrS2,500,0.00037937660702377256,0.4090437278956932,0.030831422175855033,153.1898046078251
7364,Pb0.97Na0.3S,500,8.784182045368771e-05,1.8764690237125816,0.1489554061970602,86751.29677328508
7363,Pb0.975Na0.25S,500,0.0001149476285903542,1.6908232124142597,0.2504216240921817,70120.35173427577
7361,Pb0.99Na0.1S,500,0.00021286335125928564,1.7235423484792711,0.2566022771207037,20005.81202933903
7360,PbS,500,-0.00032534100888190393,1.6790090056466227,0.18378811401723247,5029.191387885718
7369,Pb0.975Na0.025S+2%SrS,500,0.00012157582741507692,1.4167892183678386,0.2747431019143752,44873.15780572343
7343,Bi2S2.85,500,-0.0003536309537280676,0.8532070978593601,0.0747602367094663,1020.8364813835733
7335,Cr2S1.5Se1.5,500,0.0001259031678831784,1.332877829928577,9.59391523873576e-08,0.01613403155015346
7384,Pb0.975na0.025S+3%CaS,500,0.00013244869656807575,1.185147903390022,0.3570669373621313,38857.53814111203
7037,Bi2S3,500,-0.00033713846445941316,0.6467206569211974,0.05350909279173355,556.716954796259
7375,Pb0.975Na0.025S+4%CaS,500,0.00013674637628162,0.9806830472583048,0.30819773046287496,29217.73522651684
7374,Pb0.975Na0.025S+3%CaS,500,0.00013839908036077225,1.1939166156950525,0.3404708493331283,41311.433117780114
7373,Pb0.975Na0.025S+2%CaS,500,0.00012306753488804597,1.3263655854248415,0.2726463118844021,46638.18769755391
7372,Pb0.975Na0.025S+1%CaS,500,0.00011631542342190816,1.5094723632925071,0.22860930148392086,52787.622989221396
7341,Bi2S2.95,500,-0.00036945642055479584,0.8535432232908976,0.08497623392882606,1073.981182670746
7371,Pb0.975Na0.025S+4%SrS,500,0.00012366707789432307,1.0339255157514686,0.22813587993221854,28071.515236805863
7342,Bi2S2.90,500,-0.00035730713505773183,0.8560205401633614,0.09290970620946908,1257.2036150694605
7565,Bi2S3,500,-0.00031401304430252164,0.4975343170372015,0.19081717825776984,1763.3956149380024
7034,Cu0.97Fe1.03S2,500,-0.0002746119939580558,2.4583864361330425,0.16825333122496516,9465.941121124897
7546,Bi1.995Cu0.005S3,500,-0.0002067676361443933,0.5736276500507528,0.2431011763121086,5443.135331778073
7545,Bi1.998Cu0.002S3,500,-0.00033452371476748064,0.6434350845836668,0.17662081172081026,1764.3314246197199
7289,Cu12Sb2.21Te1.79S13,500,0.00019899051479205105,0.5523542577918292,0.1974462897667636,4736.382749637323
7544,Bi2S3,500,-0.0003971159717079776,0.6414436179284219,0.11625981601182185,890.9292423179968
7290,Cu12Sb3.48Te0.52S13,500,0.00011891813416481277,1.1649026202918735,0.4577680239119877,68687.94752636361
7291,Cu12Sb2.99Te1.01S13,500,0.00014652652300162412,0.7267855358301416,0.4693570795332516,31120.565932805348
7292,Cu12Sb2.59Te1.41S13,500,0.00018821996641523546,0.5520232426111438,0.4726818999556698,14148.105032607295
7293,Cu12Sb2.15Te1.85S13,500,0.00022700663824895963,0.486975033185956,0.25702370243144945,4345.686265481759
7536,Bi2S3,500,-0.0004476863144550106,1.0936049529352854,0.033032844617514365,300.82553368343457
6720,(La0.95S0.95)1.14NbS2,500,4.1461304520678024e-05,3.0733130231188186,0.03224264326338521,106533.85471307802
6589,Bi2S2.94Se0.06,500,-0.00015680696485993967,1.1338164151065355,0.18935220457824134,20106.152882146365
7288,Cu12Sb2.19Te1.81S13,500,0.00022774554050199286,0.4938383048328186,0.2588173120322073,4405.103826952196
6590,Bi2S2.88Se0.12,500,-0.0001800729097466035,1.117700042830958,0.15545676698453093,11753.65473153935
7287,Cu12Sb2.6Te1.4S13,500,0.00017056301460525428,0.5662866852226317,0.3379381896853698,10709.61426063217
6581,Cu10.5Co1.5Sb4S13,500,0.00020186101671131255,0.6131411377045697,0.5755042744323525,17380.44279958286
6582,Cu10.0Co2.0Sb4S13,500,0.0002664271613326596,0.5152998411681504,0.17149636056056738,2485.2857513633467
7553,Cu10.6Mn1.5Sb4S13,500,0.00021962705410405727,0.6748433852864905,0.2405560278760821,6568.230058962097
7552,Cu11.1Mn0.9Sb4S13,500,0.00014646092770793866,0.968226100827578,0.35379702869645474,31639.018239999277
7285,Cu12Sb3.39Te0.61S13,500,0.00017358529921245388,0.4871662403696037,0.5158552571810259,15159.796895403764
7551,Cu11.6Mn0.4Sb4S13,500,0.00012577897633005492,1.113297844020315,0.4567433710914053,57907.196184564425
7286,Cu12Sb3.2Te0.8S13,500,0.00016313037129590813,0.5252702378819123,0.5570989150085971,20876.03426457289
7550,Cu12Sb4S13,500,0.00011994289586020596,1.2706657036566296,0.5629269164558409,89805.52063685544
6672,Cu10Zn2Sb4S13,500,0.00029165733054280213,0.1873637605307832,0.013305443302929263,58.78353369571617
6668,Cu10Co2Sb4S13,500,0.00031388023512593787,0.15482218928245128,0.32434975190849635,1021.2009913075404
6641,Cu3Sb0.98Ge0.02Se2.8S1.2,500,0.00020815911707347559,1.1653725468716,0.4799258838715959,24106.93095620148
7033,Cu0.99Fe1.01S2,500,-0.00034417203112648313,3.110844634369375,0.11124395071396477,4772.0261064658225
6642,Cu3Sb0.97Ge0.03Se2.8S1.2,500,0.0001868253652006285,1.2439096124887856,0.5207026589784665,31999.074085396176
6666,Cu10Mn2Sb4S13,500,0.00023943006382852594,0.17399335779833647,0.5456483458978083,3436.7956078777434
6643,TiS2,500,-0.00021959681985613734,2.635145563008734,0.2573378024559855,25551.532886609777
6644,Cu0.02TiS2,500,-0.0001716512315004521,2.682791639451545,0.2533703976922941,41348.30524266663
7307,Bi2S3 ,500,-0.0004068676402756246,0.620069585706235,0.08627994597277397,559.6284026316563
6645,Cu0.05TiS2,500,-0.0001284568922694672,2.5970341192692357,0.2302173971975907,62484.625874731355
6646,Cu0.1TiS2,500,-8.540200982176591e-05,2.7870085959518702,0.19868590242735984,128924.95423535195
7308,Bi2S3,500,-0.00033477703339678346,0.664497439957366,0.16762832507311026,1863.3628598743078
7309,Bi2S3,500,-0.0003642718843354426,0.6805840589468515,0.1228189196101898,1290.33090849838
7310,Bi2S3,500,-0.00036507229576342035,0.6769056286802424,0.13236012188784485,1302.5772990484504
7311,Bi2S3,500,-0.00038638743020453023,0.6272912646454456,0.10291481436971264,850.1039490203609
6640,Cu3Sb0.97Ge0.03Se3.2S0.8,500,0.00018744199237108,1.3427070875040523,0.4552517529053301,33697.04642791899
6591,Bi2S2.70Se0.30,500,-0.000188768906334386,0.992490038590242,0.23655440891895785,14891.577240866936
6592,Bi2S2.25Se0.75,500,-0.00019425551041545068,1.0264195570956691,0.21334202992799528,13047.178176975847
7297,Cu5FeS4,500,0.00020324449430449788,0.36235281893843296,0.3733262352673827,5488.500748150191
6669,Cu10Ni2Sb4S13,500,0.0001724137503968104,0.2658038759984025,0.2115812956678149,4167.488193786945
6597,Cu10.5Fe1.5As3.6Sb0.4S13,500,0.00036351235658879096,38.02562559078591,0.0002543383797016763,146.37938138747103
6639,Cu3Sb0.98Ge0.02Se3.2S0.8 ,500,0.00021132507222383043,1.1470414186044602,0.4908778255908578,22927.455006418546
6939,CuFeS2,500,-0.00046874605941509765,3.534160128013875,0.0216208016660982,684.9100857983095
7142,FeS2,500,0.00015497972768607068,2.113935857142069,0.0011441770081208507,169.92814813783346
267,Pb1S1,500,-0.00029476824723810135,1.8521832904879825,0.2252402650253653,10054.916298171236
162,Pb0.975Na0.025Ca0.03S1.03,500,0.00013345085030584637,1.1709311343064832,0.292193764885016,38422.85245502983
6858,Tb2S3−x,500,-0.00010334215209258537,1.368731298603494,0.06326277621368381,13973.806078042471
290,Pb1S0.9968Cl0.0032,500,-0.00010668207755534982,2.3856926170224426,0.31379763299866925,133255.09724646722
191,Pb1S0.84Te0.16Cl0.002,500,-0.00013327792568765154,1.991074140267143,0.3000422716003546,71649.84486189915
321,Pb1.008S1Cl0.016,500,-0.00011403541738541626,2.597158382787203,0.1947606820996013,82285.00006328819
6725,(La1.05S1.05)1.14NbS2,500,2.146104046846424e-05,1.3617951674336162,0.007032877017057345,38699.20316963895
353,Pb1S1,500,-0.00031890546871010683,1.7026401169964656,0.19036393254129613,6548.189953441037
229,Pb1S0.92Te0.08Cl0.00066,500,-0.00020771900367527456,1.5440183774599472,0.4560080664446896,34253.908275427704
238,Pb1S0.97Te0.03Cl0.00134,500,-0.00016420974557073548,1.8504334323676908,0.3498997883644243,51261.183168129006
7141,FeS2,500,9.72285443714072e-05,1.3158078992301518,0.0023648405973688644,587.181589323596
357,Pb0.975Na0.025Cd0.02S1.02,500,0.00011586859943005188,1.6516232544441545,0.27304181536769234,57219.809874806066
314,Pb1S0.92Te0.08Cl0.00134,500,-0.00016334128507144172,1.7977976652945689,0.4668573326763521,58544.59893249894
8061,Ti0.95Nb0.05S2,500,-0.0002057524209734901,2.3506832067311896,0.16578625342017628,17577.994187381002
205,Pb1S0.92Te0.08Cl0.002,500,-0.00013744205545931115,1.9030715761204324,0.32405238076694376,69130.37417657382
8060,Ti0.98Nb0.02S2,500,-0.0002444969255047071,2.623755639668388,0.15552327980431122,12799.66397932388
8059,Ti0.99Nb0.01S2,500,-0.00028251530608536924,2.6143434762164075,0.16701685794646748,10271.78148139644
8058,TiS2,500,-0.0003495135394455613,3.1816028843609763,0.13336038714862108,6336.0065493859975
260,Pb1S1Cl0.002,500,-0.00018855981200207304,2.004011183668676,0.2303053359403512,25008.946429615142
278,Pb0.975Na0.025Cd0.04S1.04,500,0.00011815035142071059,1.356482061773269,0.285743758770002,47710.579615909715
6871,NdGdS3,500,-0.0002156203101943981,0.9107930119976344,0.12817003174629638,4886.06047816921
7896,Cu10.5Zn1.5Sb4S13,500,0.00014277484166654394,0.5312817219121678,0.03174403356585595,1604.1064141260385
7187,SnS,500,0.0005049061669875597,0.9441837197575588,0.006606098215998757,48.933939329919845
168,Pb0.975Na0.025Zn0.01S1.01,500,0.0001168019347308185,1.5018035135238232,0.286083855229414,55301.66500343877
163,Pb0.975Na0.025S1,500,0.0001228763754705313,1.7212571615931491,0.27449517877281143,72819.89695931942
7846,Bi2S3 doped with 0.5mol% BiCl3,500,-0.0002629088599740749,0.6051871140031441,0.24994883414030866,3758.298922046658
7189,SnS,500,0.0006831023002666772,0.9083370590014971,0.012794033466824973,49.80959560049496
7844,Bi2S3 doped with 1.5mol% BiCl3,500,-0.0002434938965390162,0.5413998900061054,0.27457561881937703,4647.88339535311
7190,SnS,500,0.0006007366295701302,0.6330481115877162,0.011973978763283795,42.00848018711457
7836,(BiS)1.2(Ti0.95Cr0.05S2)2,500,-7.929665818740728e-05,1.9573812792275875,0.13392656000838915,82857.47657561593
7847,Bi2S3,500,-0.00031454651016153164,0.4958734560526984,0.18952242288377188,1653.9153356483364
6683,(LaS)1.14NbS2,500,3.175272250795089e-05,1.5020596635666976,0.02608161689405753,70895.69921429355
422,Pb1S0.992Cl0.008,500,-7.909190408955658e-05,2.8942090099510374,0.19954645024122164,190523.57058764988
316,Pb1.01S1Cl0.02,500,-0.0001038391331931314,2.7781902622155346,0.20840919262766688,94311.56093494961
232,Pb1S0.84Te0.16Cl0.00066,500,-0.00021348945307965865,1.5189454328846257,0.5687774684517267,41363.835611897586
6874,NdGdS3,500,-0.00015799794665895668,0.9535301655114939,0.1406050663507709,11655.112051463884
148,Pb1S0.9978Cl0.0022,500,-0.00013315598282453864,2.0886939436013807,0.3905278224256388,96200.76878243784
6684,(LaS)1.14NbS2,500,5.002100907061656e-05,2.3369879227576287,0.053205937732311887,89956.39373129881
7901,Cu1.8Se0.1S0.9,500,5.5150909246488734e-05,2.8732792472550504,0.061719865432981386,139544.1459721704
31,Pb1S0.9987Cl0.0013,500,-0.00017176227712684564,1.9193647492158696,0.3957962358608437,61110.803977059324
337,Pb1S1Cl0.001,500,-0.00030808474185368414,1.5916805524576059,0.3308776684210992,10743.812360828158
7834,(BiS)1.2(Ti0.975Cr0.025S2)2 ,500,-7.3270284330917e-05,1.869776000233487,0.1512265612716313,105027.50351536658
176,Pb1S0.97Te0.03Cl0.00066,500,-0.0002082156767174387,1.6545614035750482,0.4605704942103059,36335.6790683812
8204,LaGd1.03S3,500,-7.232378277895013e-05,1.22748932375406,0.07292094690184307,31811.411570409335
8203,LaGd1.02S3,500,-8.27766836352158e-05,1.0207422423245978,0.13509608849677762,37045.87125175928
8202,LaGd1.01S3,500,-9.165190288390351e-05,0.9057391152002572,0.1149245112746324,22653.875879980365
8201,LaGdS3,500,-0.00010200722229193173,1.1688720816783675,0.09774969298248652,21525.87292326276
7111,Cu12Sb3.9Te0.1S13,500,0.00011960763409037151,1.1121141409972364,0.4619725625602058,69445.49145394829
8200,NdGd1.08S3,500,-5.811533621637619e-05,1.5543230210391148,0.09793886582123544,84067.43652597883
244,Pb1.02S1Cl0.04,500,-5.7969734277700024e-05,2.972355697540828,0.07206545235787909,111259.24133162838
413,Pb1.02Sr0.01S1Cl0.02,500,-0.0001005383173115684,3.0653095777874033,0.3080106480950687,222117.74452095432
7112,Cu12Sb3.5Te0.5S13,500,0.00012752566019678745,0.9673818110561226,0.4934518801490588,54947.34140164772
8198,NdGd1.05S3,500,-7.075388433095893e-05,1.3025785133623509,0.15012965033304815,68876.32843599709
8197,NdGd1.04S3,500,-7.493405113767666e-05,1.319546160222983,0.13455736843645855,58235.541287696076
8196,NdGd1.02S3,500,-9.501067039747626e-05,1.139172857135924,0.1402354636148958,32775.357666447766
7113,Cu12Sb3TeS13,500,0.00016369225497200242,0.7220176784889142,0.5635126791968128,29325.6814791514
8195,NdGd1.01S3,500,-0.00010727560568198504,1.1417367239094325,0.17244938400643214,31216.188218595373
8194,NdGdS3,500,-0.00015742403084176057,0.9539349006516922,0.13630953271397667,10663.864739592978
8193,Cu12Sb3.2Bi0.8S13,500,0.00015686584043532586,0.8265029756649186,0.3101854128844343,20388.490105173976
8192,Cu12Sb3.4Bi0.6S13,500,0.00015989733097857158,0.8852426280292786,0.3436839080173409,23263.75930952971
7114,Cu12Sb4S13,500,0.00010939723310646472,1.4065754939159567,0.3077359428345971,72798.51389708232
8199,NdGd1.06S3,500,-6.377332906880076e-05,1.2884399725385651,0.13089505525831885,75527.92377352131
7110,(BiS)1.2(Ti0.95Zn0.05S2)2,500,-6.507159894084706e-05,2.7625536654546385,0.08617397764949608,107374.6793189998
7104,(BiS)1.2(Ti0.95Cr0.05S2)2,500,-7.918318038340856e-05,1.9558862536211523,0.13528554047896318,82064.12292049453
7105,(BiS)1.2(Ti0.95Mn0.05S2)2,500,-5.839566005163644e-05,2.219894609199496,0.07480459771445076,93499.23361211196
389,Pb1S0.84Te0.16Cl0.00134,500,-0.00015806468289310008,1.8386648677269608,0.38899476375726616,62113.561875339015
8225,(SnS)1.2(TiS2)2,500,-9.545458364615678e-05,0.6424698978916659,0.1738400652818306,26098.78018666622
8224,(SnS)1.2(TiS2)2,500,-0.00010763618746074358,1.905495176702748,0.2538997233093897,91464.59137198052
7106,(BiS)1.2(Ti0.95Fe0.05S2)2,500,-6.15709336051294e-05,2.0375038669848,0.07197317342700416,73491.51291484683
8223,TiS2 ,500,-0.0001190875645103072,1.6872105469317258,0.17502760611893425,40354.842355016204
8222,TiS2,500,-0.0001276013543971217,2.4410588556780874,0.2223216637034011,64800.460245525115
7107,(BiS)1.2(Ti0.95Co0.05S2)2,500,-5.311923823293669e-05,2.262241099305959,0.07446074210648733,111326.24970061461
7108,(BiS)1.2(Ti0.95Ni0.05S2)2,500,-5.607680764642982e-05,2.3272616143859497,0.0713746803272251,106961.28651358555
228,Pb1S1Cl0.004,500,-0.0001741804378897498,2.040688246370917,0.30246552684230665,41682.718314002734
7109,(BiS)1.2(Ti0.95Cu0.05S2)2,500,-5.269366564626428e-05,2.3609669420272947,0.06642679476203636,116607.8617201174
231,Pb1S0.97Te0.03Cl0.002,500,-0.00013519756392607482,1.9357193608150889,0.3926840088968275,77028.02576314824
211,Pb1.05S1Cl0.1,500,-5.5966571834106826e-05,2.7377870487282734,0.061572051393992785,95043.91201423449
8191,Cu12Sb3.6Bi0.4S13,500,0.00014403370300670733,0.8927406975588125,0.5146858738578636,43862.92873080581
8190,Cu12Sb3.8Bi0.2S13,500,0.00012546254002175462,1.0032463618135496,0.5886990307693327,75270.61125808893
7102,(BiS)1.2(TiS2)2,500,-6.69895960752938e-05,2.280207849279525,0.12719451508991764,128834.51710417413
193,Pb1S1Cl0.0008,500,-0.00013882147048923876,2.1434535372550605,0.22634101822679556,53494.70645612057
8067,CuFeS1.5Se0.5,500,-0.0004058587066769391,2.733537938796773,0.08762904017948017,2737.9803118763384
106,Pb1S0.9973Cl0.0027,500,-0.00011919848891668447,2.28657108435479,0.35478962258534363,123881.22844138707
8066,CuFeS1.6Se0.4,500,-0.00039047570481480113,3.2185476065354885,0.08892839641899107,3538.8480192696584
8065,CuFeS1.7Se0.3,500,-0.0004208700992837352,4.069512705156825,0.04719486075971109,2413.613911949997
291,Pb1S0.92Te0.08,500,-0.0003440390238270141,1.3483168098803926,0.17158008715111614,4326.379256261891
8085,Cu12Sb4S13 ,500,9.618239013889666e-05,0.9644287716279352,0.3523500193619382,72193.71870538624
155,Pb0.975Na0.025Sr0.03S1.03,500,0.00012855425219537528,1.1249403596097258,0.30600368096448244,41659.42313125619
8084,Cu12Sb4S13 ,500,9.883610363697403e-05,0.959831950786823,0.3749330732334156,73585.10797036075
7103,(BiS)1.2(Ti0.95V0.05S2)2,500,-7.222164394255576e-05,2.1362519979844143,0.1121060960005651,84898.91261198133
8083,Cu12Sb4S13,500,9.950273483681158e-05,0.9498976093389,0.3768755736026157,70412.55314801603
8082,Cu12Sb4S13 ,500,9.521982745156237e-05,0.9475868886934816,0.3533982020998853,67737.16995908043
8086,Cu12Sb4S13 ,500,9.86210203605422e-05,0.9846834079023892,0.3679546093981633,72585.66152814683
171,Pb0.975Na0.025Zn0.02S1.02,500,0.00011149881347552771,1.3691043819074773,0.25575111863860023,48775.797065857565
374,Pb1S0.84Te0.16,500,-0.0003069569415222824,1.3287494350858982,0.3989157404009277,10992.717890181462
276,Pb1S0.97Te0.03,500,-0.0003221471908044977,1.4341935934348986,0.2434972587013833,7894.521683483501
6877,Bi1.98Ag0.06S3,500,-0.00029516768057160573,0.6391446115125803,0.16834804654389848,1978.3704172789655
6750,Ag0.1TiS2,500,-0.00010549407978098404,2.4520412221090764,0.20504930565636306,72461.41288322392
7763,Cu1.6Bi4.531Zn0.069S8,500,-0.00018944056430462695,0.5768546343105994,0.0968481482971897,2999.6418187905574
6747,TiS2,500,-0.0002092982556333982,2.6193547748500903,0.22474251680131888,24723.698805391577
7762,Cu1.6Bi4.577Zn0.023S8,500,-0.0001980307529127017,0.5494166505141161,0.1495303599160726,4287.083214848137
6930,TiS0.5Se1.5,500,-0.00011871057114206616,2.746391755247079,0.1529792231228073,63690.39278447906
6879,Bi1.94Ag0.18S3,500,-0.00021324592504014969,0.6578462688568196,0.13828296136162033,3676.66247003598
7765,Cu1.6Bi4.531In0.069S8,500,-0.0001604851265509436,0.5529700808923248,0.12318578288360348,4904.893586169871
7764,Cu1.6Bi4.577In0.023S8,500,-0.00019348018883866568,0.5495854518369752,0.13844439588926066,4226.391444735988
7761,Cu1.576in0.024Bi4.6S8,500,-0.00013918286526619762,0.557118396036562,0.13894239020049834,7248.247458360933
7202,Bi2S3,500,-0.00036933527327453856,0.6515670886688063,0.12797295594030467,1208.2501978279865
7204,Bi2S3,500,-0.00039881794155062245,0.6307026387386085,0.08181657798106229,634.8112145124845
7201,Bi2S3,500,-0.00034195905651492867,0.6541291506701059,0.10825145878886608,1181.647244958795
6748,Ag0.02TiS2,500,-0.00016286442475745792,2.469606290160804,0.27716868569850994,46475.70428979001
7787,AgBi3S5,500,-0.000341758074604301,0.6116709807582472,0.12101681758019535,1262.5153589476386
7768,Cu11.1Co0.9Sb4S13,500,0.00014414654602299033,0.8326846134037267,0.483824568065644,43861.74371905889
6749,Ag0.05TiS2,500,-0.00013293762007722987,2.467689999479813,0.2297679785273123,55579.91284644191
7767,Cu1.6Bi4.6S8,500,-0.0002475258641975216,0.5531702884390525,0.1152123303887867,2098.8359291956885
7766,Cu1.6Bi4.6S7.96Se0.04,500,-0.0001850544756316508,0.5283700172636481,0.14460168606476798,4393.793007183645
7203,Bi2S3,500,-0.0003744519528599613,0.6507373783342789,0.13389839413286406,1221.3332375344673
7758,Cu1.592Zn0.008Bi4.6S8,500,-0.0001922806676076752,0.5602951449473295,0.14323964553485774,4173.03172370405
6931,TiSSe,500,-0.0001034378991670978,2.0540522154123515,0.17618182616412814,70617.95781454258
7760,Cu1.592In0.008Bi4.6S8,500,-0.00021011866908802825,0.5290064000584097,0.131464295859737,3040.5263552046613
7759,Cu1.576Zn0.024Bi4.6S8,500,-9.773743215664133e-05,0.5470315199738821,0.15367640756320314,14850.595640301824
6682,(LaS)1.14NbS2,500,4.8748397874816306e-05,4.2951874341050456,0.03938669154899193,126318.49874390654
7788,AgBi3S5,500,-0.00020457209648073213,0.6351655546364179,0.1390972370377764,4817.876746777601
7832, (BiS)1.2(TiS2)2,500,-6.694508519439023e-05,2.2827715583978043,0.12619577572249288,129876.72321988255
7789,AgBi3S5,500,-0.00013997571016137776,0.6520129377777353,0.15686234857279285,11133.691719494274
7372,Pb0.975Na0.025S+1%CaS,550,0.00013217218906863207,1.3798686557797812,0.2796043877515984,43166.094999006935
374,Pb1S0.84Te0.16,550,-0.00032477345159816787,1.2510352934541027,0.3985276465182562,8589.861449119402
7455,Cu2MnSnS4,550,0.000252388983550114,0.5903274109229608,0.07091551083826421,1058.3366951458854
7363,Pb0.975Na0.25S,550,0.00012971313340245938,1.5429863946024729,0.3064776569255109,56014.99347160553
7753,Cu12Sb4S12Se,550,0.00011223204294911306,1.355466852955539,0.4905072305436849,90505.14838284253
276,Pb1S0.97Te0.03,550,-0.00033555036978477203,1.3406247189169962,0.2527778226184905,6239.603040473827
7034,Cu0.97Fe1.03S2,550,-0.00028096163346579494,2.069483509982911,0.20331659789771586,8741.640474721667
6931,TiSSe,550,-0.00011087315055098052,2.0067438915747697,0.20140678543749688,63255.43431881372
7456,Cu2FeSnS4,550,0.00025485979147348367,0.4932228424352472,0.16147112530558974,1965.6004140980813
7674,Cu2ZnSnSe4,550,0.00012587902347636237,2.662066412796412,0.10380640366737062,27132.50596927844
171,Pb0.975Na0.025Zn0.02S1.02,550,0.00012674913489749072,1.2531634665977354,0.34042208097989,43088.91227805746
155,Pb0.975Na0.025Sr0.03S1.03,550,0.00014691146049109076,1.0230950255761346,0.4249800380913495,36627.768637496345
8083,Cu12Sb4S13,550,0.0001057027368435062,0.9648667344522228,0.4379222580463863,68677.56471798028
7758,Cu1.592Zn0.008Bi4.6S8,550,-0.00020101383706698115,0.5544187150896651,0.16841398830942922,4137.3529641690475
6651,Cu26V2Sn6S32,550,0.0001962847699133708,0.6034616646854603,0.3958473997113947,11338.148188845144
7035,Cu0.95Fe1.05S2,550,-0.00023679513200629745,1.9889502561755281,0.20737640542269647,12384.006420392969
8082,Cu12Sb4S13 ,550,0.00010130569747630103,0.9610943493543356,0.4106441612229675,66249.63033389077
6935,CuFeS2,550,-0.00045014671706512,2.9576020792518047,0.03097076195693992,921.771074551517
7766,Cu1.6Bi4.6S7.96Se0.04,550,-0.00019577593870206755,0.5240928895883367,0.16978480950204805,4290.293514209403
8086,Cu12Sb4S13 ,550,0.0001051430314511648,1.0037474901313823,0.4299500263574352,71002.24605921817
7364,Pb0.97Na0.3S,550,0.00010126885562353354,1.7256374875557854,0.1953325443007497,70654.19076169403
7767,Cu1.6Bi4.6S8,550,-0.00024632006291862535,0.5486492758832942,0.13838912692313493,2342.727648060505
193,Pb1S1Cl0.0008,550,-0.00015264232066439858,1.955523249176916,0.25600689555348705,39563.169739594065
389,Pb1S0.84Te0.16Cl0.00134,550,-0.00017318398787496546,1.693014167380566,0.4589253290698556,49762.38916978287
7033,Cu0.99Fe1.01S2,550,-0.000346550587120984,2.579300535214629,0.13646855804469918,4525.1332472427675
6642,Cu3Sb0.97Ge0.03Se2.8S1.2,550,0.00020143362469997748,1.1048201196282377,0.6285256248166595,29022.94225290804
6641,Cu3Sb0.98Ge0.02Se2.8S1.2,550,0.0002238654862069014,1.0233612385202395,0.5791377555586893,21220.62443526276
8225,(SnS)1.2(TiS2)2,550,-0.00010423895405028456,0.6209568215889529,0.1999678822290729,21652.33994288224
8066,CuFeS1.6Se0.4,550,-0.00039665967473362097,3.0284592354785222,0.1007812863172182,3740.789189710508
6640,Cu3Sb0.97Ge0.03Se3.2S0.8,550,0.00020187832839796435,1.2063673732163944,0.5488124848962086,30597.881096135425
7360,PbS,550,-0.0003423696665986792,1.5297270406942884,0.2129508848437274,4137.594660992501
6639,Cu3Sb0.98Ge0.02Se3.2S0.8 ,550,0.00022692962256598198,1.0123206717965985,0.5902900532136964,20228.950572665868
106,Pb1S0.9973Cl0.0027,550,-0.0001316771259537937,2.1139852937861576,0.41019822413688456,101346.3850897228
6725,(La1.05S1.05)1.14NbS2,550,2.392109645553273e-05,1.346437487795427,0.009482640736597502,35367.830255176785
8224,(SnS)1.2(TiS2)2,550,-0.00011740069790679475,1.81450642037078,0.2897662546771729,74826.56616564277
6643,TiS2,550,-0.00023063544586448788,2.4934652671133923,0.2784474285045435,21622.93186235968
7014,Cu11NiSb4S13,550,0.00014340085237678882,0.9946867721606428,0.5126006920339992,47083.252478151015
6936,CuFeS2,550,-0.000436909869961715,2.9312026885023923,0.02989399232041405,930.4587749422777
6646,Cu0.1TiS2,550,-9.510522810579981e-05,2.5864071841552216,0.2439236072103016,106722.63087254293
6645,Cu0.05TiS2,550,-0.0001395741665676587,2.4265542950790437,0.2671563437087486,52049.24547756041
6644,Cu0.02TiS2,550,-0.00018324587203889082,2.5236638837161305,0.2852328725308824,34881.47909163184
7754,Cu12Sb4S11Se2,550,0.00011506212075115059,1.3487059122181546,0.4266132027799547,75452.43600770702
6748,Ag0.02TiS2,550,-0.00017349723278979687,2.2494062296846256,0.31984415031284075,40204.25166293098
7361,Pb0.99Na0.1S,550,0.00023269650620844477,1.562799578073223,0.2915805657767915,15366.940917746519
7036,Cu0.9Fe1.1S2,550,-0.00016522585542632886,1.670808273666028,0.16716241312292582,16408.581200956967
7365,Pb0.96Na0.4S,550,7.551250231178321e-05,2.04755845313502,0.17750350172445528,109217.57587608944
7013,Cu11.5Ni0.5Sb4S13,550,0.0001206432170176614,1.2794838891463314,0.4479855559364189,77217.21670285943
8201,LaGdS3,550,-0.00011084786752106245,1.2145082407758472,0.11431594802681655,20024.749647678458
231,Pb1S0.97Te0.03Cl0.002,550,-0.0001492122553187809,1.7715816570563998,0.4502156108844961,63827.86633931834
7384,Pb0.975na0.025S+3%CaS,550,0.000149949384176282,1.1126913937957454,0.4414258848706156,34309.765852378885
7764,Cu1.6Bi4.577In0.023S8,550,-0.00020709026850331227,0.5440832859013398,0.1635902608976213,4228.010647205114
6930,TiS0.5Se1.5,550,-0.00012322005165658477,2.724253924723574,0.16105498578617858,56722.19270417834
7369,Pb0.975Na0.025S+2%SrS,550,0.00013744138550297901,1.2919960285625005,0.339426409301474,35484.86708824165
8199,NdGd1.06S3,550,-7.06089627383865e-05,1.3021559634968178,0.16261213729006166,71167.8000659153
7759,Cu1.576Zn0.024Bi4.6S8,550,-0.0001081875235994626,0.5402853932019734,0.18774541687235435,14189.424457332569
8200,NdGd1.08S3,550,-6.38755361093877e-05,1.5981796245055837,0.12021454633422647,79356.97794182571
8202,LaGd1.01S3,550,-0.00010042396118804261,0.918069313664152,0.14085376015207635,21336.505296285108
7371,Pb0.975Na0.025S+4%SrS,550,0.0001407750975995333,0.949600358053076,0.2920682106711386,23685.080355811617
211,Pb1.05S1Cl0.1,550,-6.446062277876575e-05,2.4925414600664717,0.07395642281810137,77890.42111033651
7373,Pb0.975Na0.025S+2%CaS,550,0.00013928584469768285,1.224466248854229,0.33536301231841065,38104.01768269425
7374,Pb0.975Na0.025S+3%CaS,550,0.0001553361182433082,1.123867166933167,0.4278605342354461,36464.190592458086
7751,Cu12Sb4S13,550,0.00011538445869527578,1.3876999296639425,0.3716538149232807,62744.29076397778
244,Pb1.02S1Cl0.04,550,-6.583838088180694e-05,2.7497973572261065,0.09346124989183273,95159.75200148213
7375,Pb0.975Na0.025S+4%CaS,550,0.00015280057050816358,0.9265241158735552,0.3706816054741778,24665.207563186406
7037,Bi2S3,550,-0.0003343515591841918,0.6187166915759702,0.0619160124241487,569.1530312140418
8204,LaGd1.03S3,550,-7.945873116112421e-05,1.245745645635515,0.08955855986915302,30133.1939331332
7761,Cu1.576in0.024Bi4.6S8,550,-0.00014752860430761132,0.5542967055974568,0.16563570362622174,7186.516740371406
8203,LaGd1.02S3,550,-9.17483891803573e-05,1.0459402141500505,0.16405876130131394,34641.66435370915
8198,NdGd1.05S3,550,-7.76042828253636e-05,1.3177958028239998,0.18573429265126545,64927.454657786446
