Repository: starrydata/starrydata_datasets

> [!NOTE]
> **The duplicated `sample_id` issue was fixed on 2026-09-08**
>
> Datasets published between **2026-04-01 and 2026-09-08** contain duplicated
> `sample_id` values: the same `sample_id` can refer to samples belonging to
> **different papers**. Joining tables on `sample_id` alone mixes data from
> unrelated papers.

# starrydata_datasets

Daily per-project splits of the [Starrydata2](https://starrydata.nims.go.jp/) dataset, with a browsable download page at **https://starrydata.github.io/starrydata_datasets/**.

Historically this repository also hosted the raw CSVs (from 2019/7/11 until 2022/12/22); those older archives are still available via git tags.

File: datasets/20190711/20190711_preprocessing_interpolated_data.csv (part 76 of 94)
sampleid,composition,Temperature,Seebeck coefficient,Thermal conductivity,ZT,Electrical conductivity
7765,Cu1.6Bi4.531In0.069S8,550,-0.00017160940614809362,0.5469284911038598,0.14729319603582358,4867.197246877732
8190,Cu12Sb3.8Bi0.2S13,550,0.0001329000316440841,1.0543439084182054,0.6660091794190223,72218.73624921008
7011,Cr2S3,550,-9.777733225828276e-05,1.931337125777288,0.1039962591191011,38197.65915952373
6652,Cu26V2Ge6S32,550,0.00018356136538914169,0.5751494357020674,0.5581694247859366,16859.42579439225
7762,Cu1.6Bi4.577Zn0.023S8,550,-0.00020201086245871504,0.5441634296599074,0.17520370818320702,4544.50223554
6932,TiS1.5Se0.5,550,-0.00020887034964618556,1.747325838231688,0.3124492469430843,23146.25482011729
7366,PbS,550,-0.0003393936477660498,1.5426760539677298,0.238565171751867,4969.909876277421
8085,Cu12Sb4S13 ,550,0.00010170490227541129,0.9833393132956356,0.4074397918024243,70546.81127916522
6934,CuFeS2,550,-0.00044695157348876435,2.771215684334525,0.027780427411498426,803.6139367582848
6747,TiS2,550,-0.0002213253771185144,2.454712317082868,0.2492513131956197,21407.316871118688
7443,Bi2S3,550,-0.0004860639890435118,0.5460948814358936,0.0762737922363233,349.32427859788874
7444,Bi1.995Ag0.005S3,550,-0.0003537500691779168,0.5489005346325869,0.11479495377552375,999.5669154746063
8084,Cu12Sb4S13 ,550,0.00010506615821638976,0.9768237335244327,0.43629474898830195,70620.7774169753
7763,Cu1.6Bi4.531Zn0.069S8,550,-0.00020156607503756302,0.5731707874996499,0.11431278246818878,2908.5951857955297
7445,Bi1.99Ag0.01S3,550,-0.0002891301147750294,0.5192845924908622,0.24380044343194335,3054.327409523004
7760,Cu1.592In0.008Bi4.6S8,550,-0.00021719886129840105,0.5228478055511084,0.1548794391605324,3058.666303928743
7446,Bi1.985Ag0.015S3,550,-0.0003424908623787945,0.5705305465312479,0.1313470767058994,1228.808627756167
8191,Cu12Sb3.6Bi0.4S13,550,0.00015277034492997257,0.930405590922903,0.5910192808396583,42107.95135348993
7447,Bi1.97Ag0.03S3,550,-0.0004370246356142988,0.5349519124547816,0.08286405229431179,413.1563146180028
8197,NdGd1.04S3,550,-8.225583324724044e-05,1.3405291293419712,0.1617548099536673,54071.845534872664
8196,NdGd1.02S3,550,-0.00010365998697362456,1.1412103180578017,0.17586292535335954,30762.20277896174
8195,NdGd1.01S3,550,-0.00011641768456265992,1.1521125402171837,0.20558241102980834,29086.892209000664
228,Pb1S1Cl0.004,550,-0.00019034665311140058,1.8702764162008156,0.3449954509751913,32622.20557259489
7752,Cu12Sb4S12.5Se0.5,550,0.00011867439905214474,1.3658292533839664,0.4307462567230928,75846.7125912372
8194,NdGdS3,550,-0.00016876197719183967,0.9707605939103698,0.15852702024583648,9959.24542349386
8193,Cu12Sb3.2Bi0.8S13,550,0.00016774387608680188,0.8420903774981885,0.3714647387691858,19795.260766193936
7395,PbTe0.1Se0.4S0.5,550,-0.00014826166274700494,0.8663643107207372,0.5057401555651649,32253.773000936693
7368,Pb0.975Na0.025S+1%SrS,550,0.00013735122603314266,1.4147886971481096,0.32082806570412703,41781.81021725564
8192,Cu12Sb3.4Bi0.6S13,550,0.00017020187543386383,0.904000976831512,0.409077270750723,22766.594990368925
6597,Cu10.5Fe1.5As3.6Sb0.4S13,550,0.0003721653476557111,39.293064270592936,0.00035275934996486846,181.95327452744442
7012,Cu12Sb4S13,550,0.00010917508649480196,1.468634420341998,0.3799500754145211,89760.2946426158
7021,Ti0.6Ta0.4S2,550,-3.3043213810896765e-05,2.4998710430904825,0.029510028085829094,125886.50616160144
7577,Bi2S2.7Se0.3,550,-0.0004217765995733767,0.6103789603689489,0.10533103196749073,604.6204899787127
6575,Ti1.02S2,550,-0.00022942491076329463,2.1380810112397324,0.3141138259504441,21990.04648323417
7901,Cu1.8Se0.1S0.9,550,6.338215342162893e-05,2.792829092435695,0.09132746679887356,136212.36455405725
6722,(LaS)1.14NbS2,550,5.3972848266507374e-05,2.3018420291194746,0.062055306449097576,82996.07751327881
6574,Ti1.015S2,550,-0.00025547627173272896,2.582438804487532,0.2466084215794013,16312.456127983836
7019,Ti0.95Ta0.05S2,550,-9.981758081329459e-05,2.171337024649484,0.17609504020826272,66300.38289160351
6573,Ti1.01S2,550,-0.0003691409863594508,2.8659890655185443,0.12218944704952425,4442.673105088202
6571,Ti1S2,550,-0.0003597966235607621,2.9649627225826003,0.135916017843408,5385.44066856692
31,Pb1S0.9987Cl0.0013,550,-0.000185849544296049,1.7862956791894682,0.4353805951751431,48784.61023841336
6572,Ti1.005S2,550,-0.00035869012247972124,2.9656667283214864,0.1350289774804805,5407.366329536029
6942,CuFeS1.8,550,-0.00022552509849955903,1.6819395693765717,0.210797055085618,14071.998845544436
7576,Bi2S2.85Se0.15,550,-0.000409416260243459,0.4942927102989772,0.147326695229124,726.9313422468742
7575,Bi2S2.95Se0.05,550,-0.0004438303473668198,0.4946704106882594,0.08619864411866493,369.3192316009453
7566,(BiS)1.2(TiS2)2,550,-7.287422718137914e-05,2.2261214725029435,0.14884885921984514,113984.80516825887
7652,Cu2S,550,0.00036208786855795416,0.34051905387116416,0.14986759491288307,716.8553150963402
7567,(Bi0.9Ca0.1S)1.2(TiS2)2,550,-7.120739275020749e-05,2.3071782902084066,0.14058459824645492,106619.89013129614
422,Pb1S0.992Cl0.008,550,-8.520903975519495e-05,2.674950910482085,0.2492078217816887,162663.9912395154
7568,(Bi0.9Sr0.1S)1.2(TiS2)2,550,-6.438841948570097e-05,2.027262196976595,0.08681337401390071,80042.08237750648
316,Pb1.01S1Cl0.02,550,-0.00011671535816502525,2.540941127558732,0.2536287060927288,77859.86243887676
7569,(BiS)1.2(Mg0.05Ti0.95S2)2,550,-6.705217893026589e-05,2.3471827791321,0.10429047992692714,95370.75320389164
6579,Cu11.5Co0.5Sb4S13,550,0.00014301248600691508,1.124780081742046,0.6852468841383292,68291.4413316845
232,Pb1S0.84Te0.16Cl0.00066,550,-0.00023217961107157163,1.409116739360845,0.6282824632398699,31675.09092378628
6721,(La0.95S0.95)1.14NbS2,550,1.6685287182661827e-05,2.3856994296365275,0.004008677530247438,53069.97736262476
6952,Cu10.4Ni4S13,550,0.00017298229903489856,0.8129099080198404,0.5546138615419011,28407.699178929088
6578,Cu12Sb4S13,550,0.00012754901217978072,1.3103843674563311,0.5258205027008819,85946.77517654287
6941,CuFeS1.85,550,-0.0002931179291505735,2.0518965286961484,0.1603519290711974,7342.113285135894
148,Pb1S0.9978Cl0.0022,550,-0.0001462470499486067,1.9358421594294093,0.4468600788981511,77696.18879957424
6576,Ti1.025S2,550,-0.00016092997437454777,1.7636163987353188,0.3554454920012716,39649.27180548038
7574,Bi2S3,550,-0.0004831519934005793,0.56915008397868,0.08717993074089697,350.40356514178865
6951,Cu12Sb4S13,550,0.0001247530401981381,1.0802631046140156,0.4440755401594141,56742.16198750232
6874,NdGdS3,550,-0.00016923910052773846,0.9707108832569052,0.16246534216438724,10758.027479239996
7896,Cu10.5Zn1.5Sb4S13,550,0.00015340108854050864,0.5267603688175455,0.040297241085611744,1685.5483921513212
6945,Cu0.025TiS1.5Se0.5,550,-0.00016021072259177416,2.095949441994092,0.3393511305161421,50922.26923341461
7844,Bi2S3 doped with 1.5mol% BiCl3,550,-0.00024339485140441918,0.5017250351676474,0.3139781796874759,4635.341740100312
7789,AgBi3S5,550,-0.0001571764337683579,0.6391634690272809,0.18561517200209396,8985.32497462841
6723,(LaS)1.14NbS2,550,3.9263828484933916e-05,1.8613752902684924,0.029892883888436157,52729.2851994238
7845,Bi2S3 doped with 1mol% BiCl3,550,-0.00015881961635453546,0.6068344944639814,0.3910614235921617,14346.176777735953
6944,TiS1.5Se0.5,550,-0.00020462041037504284,1.7577159485098044,0.31432307503859663,23148.687402967906
7836,(BiS)1.2(Ti0.95Cr0.05S2)2,550,-8.622043868175729e-05,1.931751931855599,0.15718302892372835,74949.29493192089
7832, (BiS)1.2(TiS2)2,550,-7.331607853823306e-05,2.2252351566896165,0.14883354363809956,115019.56270849875
7834,(BiS)1.2(Ti0.975Cr0.025S2)2 ,550,-8.027097262768164e-05,1.8463172806384245,0.17818033985581214,94565.91652856144
7641,BiAgSeS0.985Ci0.015,550,-0.0002941935348929525,0.33757170874709724,0.34050746612309685,2267.157604398099
6877,Bi1.98Ag0.06S3,550,-0.0003079770363066125,0.6059989957188978,0.2062556560025844,2053.6718540812954
6943,CuFeS1.75,550,-0.00016825981444589146,1.4565987605758777,0.16012344500360265,16691.925918191282
6947,Cu0.1TiS1.5Se0.5,550,-6.479335768926089e-05,2.6350755109717587,0.1314294698749062,151460.4370805407
7787,AgBi3S5,550,-0.0003376375442428531,0.5933534733841921,0.151904095792999,1542.3754786591912
168,Pb0.975Na0.025Zn0.01S1.01,550,0.00012992480354226095,1.376396243290998,0.3598994342963235,48546.034337382815
6946,Cu0.05TiS1.5Se0.5,550,-0.0001412060275991142,2.0233197253132698,0.3446549322279401,67351.86764865117
7020,Ti0.9Ta0.1S2,550,-7.486589056769857e-05,2.4113008690864737,0.1473924732845791,110442.1224298153
7847,Bi2S3,550,-0.0003033121863582265,0.4618127322490624,0.22403623686271848,1909.631742177985
7846,Bi2S3 doped with 0.5mol% BiCl3,550,-0.0002469690876487561,0.5604742336105473,0.2952026081657584,4452.835410553049
6580,Cu11.0Co1.0Sb4S13,550,0.00017707097467847032,0.9135440772112974,0.6326594560663756,33121.911667749046
7565,Bi2S3,550,-0.00030305341210269687,0.4632372308626555,0.2252706642817004,1941.4870705962924
6591,Bi2S2.70Se0.30,550,-0.00020685416885435326,0.9202035375967972,0.26870282722996064,12195.588688255944
8058,TiS2,550,-0.0003620154506375341,2.9390942881602773,0.14166876535350326,5412.437327536297
7016,Cu10Ni2Sb4S13,550,0.00020346607440786867,0.6142496957555972,0.466192276110389,13150.906844354982
6590,Bi2S2.88Se0.12,550,-0.00019616161903674657,1.0320937516597732,0.17753642438815298,9539.372187510144
6589,Bi2S2.94Se0.06,550,-0.00016465756972996142,1.0535634739229498,0.2158864867697776,16705.160560900178
7536,Bi2S3,550,-0.0004498907348725081,1.0423618610783638,0.03890015120443543,318.0975852725556
7659,Cu1.92S,550,8.816505720679535e-05,1.4508483571389164,0.2729226152118836,89171.70254662329
260,Pb1S1Cl0.002,550,-0.00020148864445923909,1.8328349517368971,0.25462318141618,19471.25482837332
6858,Tb2S3−x,550,-0.00011212641502882056,1.3765456129493865,0.07554384627947053,12980.085946382564
278,Pb0.975Na0.025Cd0.04S1.04,550,0.00013712332370356318,1.268331732765584,0.3794508628383005,40212.64109773631
6749,Ag0.05TiS2,550,-0.00014375707335292982,2.2466198533436827,0.2743752219135693,48860.103564385645
357,Pb0.975Na0.025Cd0.02S1.02,550,0.0001330082261919869,1.5394991436514809,0.3699824872928225,47127.40056598032
8059,Ti0.99Nb0.01S2,550,-0.0002946338881362227,2.444909425532317,0.18484972072937306,9076.79359454091
205,Pb1S0.92Te0.08Cl0.002,550,-0.0001514900049870834,1.7539797138992177,0.39629931646228056,56096.17439266539
291,Pb1S0.92Te0.08,550,-0.00036144918033910803,1.2694004342760603,0.18445158752971802,3623.8600034920532
7032,CuFeS2,550,-0.00038133056437861436,2.5961576659219046,0.12293283145659167,3202.263511118009
6937,CuFeS2,550,-0.0004334229571422404,2.362730085478064,0.06556935430583789,1610.476523208938
176,Pb1S0.97Te0.03Cl0.00066,550,-0.00022526721660007636,1.5308637846256348,0.5001268245559319,28282.989824213553
314,Pb1S0.92Te0.08Cl0.00134,550,-0.00017875431113860332,1.6582852940430801,0.5341741922065344,46771.335085279774
6758,0.5Cu8S4-0.5Cu5Fe2S4,550,0.0001891103669315153,0.4114622367327605,0.4444135944337877,7749.7850719938615
8061,Ti0.95Nb0.05S2,550,-0.00021402093405678083,2.2394714411486167,0.18656023928930984,16083.175437974673
6592,Bi2S2.25Se0.75,550,-0.0002092909951704556,0.9562320704135484,0.2438474761356699,10785.7544829615
8060,Ti0.98Nb0.02S2,550,-0.0002560521599407957,2.468443540068974,0.17566345469328656,11522.043260602255
6938,CuFeS2,550,-0.00041656270699037584,2.4719882325242644,0.036096210912783984,1035.3668933778742
6720,(La0.95S0.95)1.14NbS2,550,4.4433794450776106e-05,3.007257700818961,0.03899570392497361,97001.7224979894
6871,NdGdS3,550,-0.0002281704374629937,0.913634705353876,0.1445522260453962,4567.087201897616
6939,CuFeS2,550,-0.00043707979466338766,2.73946548736318,0.025901275258873663,748.3680074165262
7552,Cu11.1Mn0.9Sb4S13,550,0.00015336233708253754,1.0008253288510125,0.3945812596112636,30929.739685163568
238,Pb1S0.97Te0.03Cl0.00134,550,-0.00018104260140498746,1.7035854455639647,0.4090665146468044,41935.648131353366
191,Pb1S0.84Te0.16Cl0.002,550,-0.00014746901595509755,1.8279346793242817,0.3716991080764657,58847.694248888634
7553,Cu10.6Mn1.5Sb4S13,550,0.0002269546776145441,0.7149136535807185,0.2796230154098349,6926.206436785277
321,Pb1.008S1Cl0.016,550,-0.00012768448598531414,2.3805598604947558,0.2369154975004008,68134.97994117587
353,Pb1S1,550,-0.0003334581119590308,1.5943097548892184,0.2144857710337513,6005.494617387678
6879,Bi1.94Ag0.18S3,550,-0.00023250292237742709,0.6299347399012556,0.17108001621936075,3701.8940415044785
6582,Cu10.0Co2.0Sb4S13,550,0.00027557851118676795,0.5501402640564395,0.1953804123960115,2589.5651787110487
6750,Ag0.1TiS2,550,-0.00011751598359668277,2.2247195555524186,0.2584974234665361,64467.52374315176
6581,Cu10.5Co1.5Sb4S13,550,0.00021269702418650816,0.6466758879846614,0.6522265301794333,17186.197719634198
229,Pb1S0.92Te0.08Cl0.00066,550,-0.00022289485391957148,1.434752070944774,0.4994894845322361,27013.28151157981
7018,TiS2,550,-0.00010428880085835708,2.234449493624152,0.14964298933998665,53386.556833511815
337,Pb1S1Cl0.001,550,-0.00032524361706814253,1.4832197472511903,0.3399292131553921,8543.264090890269
7015,Cu10.5Ni1.5Sb4S13,550,0.00017179807184192038,0.7557203143165376,0.5464767222377694,25704.34136949842
7658,Cu1.9S,550,7.507523715013382e-05,1.7641460690339128,0.22766643123937835,105191.21560454283
7544,Bi2S3,550,-0.0003829666280457012,0.5903171665151988,0.1422346518536573,1192.2487188094235
7017,Cu10Ni2Sb4S13,550,0.00019196099841150223,0.6305789816608742,0.4764173822266457,15448.402194018168
7545,Bi1.998Cu0.002S3,550,-0.0003201345667382268,0.5926431396972606,0.21231728757518484,2202.4845002929583
267,Pb1S1,550,-0.00031285079817149904,1.730055407105051,0.24455031502003965,7963.043688841146
162,Pb0.975Na0.025Ca0.03S1.03,550,0.00015160497916188258,1.0767733102684165,0.3977510316365018,33880.20093630597
6724,(La1.05S1.05)1.14NbS2,550,5.40114458176688e-05,2.815708792402195,0.07400367553492143,117418.93887140279
7549,Cu10.2Mn1.8Sb4S13,550,0.00033296111085229837,0.5516749804006551,0.15093147048847638,1155.8333384265688
290,Pb1S0.9968Cl0.0032,550,-0.00011583121736482,2.1971988780212754,0.3759881645027781,109039.29906555972
7550,Cu12Sb4S13,550,0.00012573667994019545,1.304765823379523,0.6040651430758539,87208.69310833723
7551,Cu11.6Mn0.4Sb4S13,550,0.0001323309124956664,1.1554646587612507,0.4961185224957949,56603.42415398831
7104,(BiS)1.2(Ti0.95Cr0.05S2)2,550,-8.607081811173716e-05,1.9310468964724985,0.15890733538322396,74118.3806597338
7187,SnS,550,0.0005172093676363091,0.8872974310088714,0.01483832880061349,89.48675515869543
7335,Cr2S1.5Se1.5,550,0.0001327885561194435,1.3343714318246551,1.1801777184992001e-07,0.016238285006189044
6668,Cu10Co2Sb4S13,550,0.00032114897565751143,0.14707015478153607,0.4048552934088536,1167.0638600182353
7189,SnS,550,0.0006596269935029371,0.8531628255123556,0.024593793349742626,87.67946971113884
7334,Cr2S2.1Se0.9,550,0.00015510173176898307,1.100514298918384,1.4254572290623204e-07,0.011856428788275192
7190,SnS,550,0.0005946674522562997,0.6073826580312995,0.02466586285478013,77.02783166712379
7333,Cr2S2.4Se0.6,550,0.00019723490907536716,1.2242638318411607,1.0209037176848707e-07,0.005841569482980104
6682,(LaS)1.14NbS2,550,5.237578743977457e-05,4.159345774218078,0.047533049346146806,115201.51848531749
7332,Cr2S3,550,0.00028674108117845976,2.1293886518718694,5.607726570294278e-08,0.0026405794455363982
7107,(BiS)1.2(Ti0.95Co0.05S2)2,550,-5.7626399731092356e-05,2.3007179228826766,0.08803560518638805,105735.02702275307
6669,Cu10Ni2Sb4S13,550,0.00017271472956220598,0.2658170704634917,0.2496030849386348,4672.59950070676
7111,Cu12Sb3.9Te0.1S13,550,0.00012484907110350236,1.1425408031003133,0.5392664799341442,70120.311911636
7337,Cr2Se3,550,0.00011897692506827256,2.7131539531354587,5.614536488183534e-08,0.019565915602410028
7336,Cr2S0.6Se2.4,550,0.00012176789602413091,1.93527061578556,3.5466123381043036e-08,0.008416414761634022
6684,(LaS)1.14NbS2,550,5.3673066457120866e-05,2.294021935186024,0.06334741280633553,82189.66325276755
7109,(BiS)1.2(Ti0.95Cu0.05S2)2,550,-5.775960289159165e-05,2.344134736235568,0.07707665075121176,102625.82830071404
7108,(BiS)1.2(Ti0.95Ni0.05S2)2,550,-6.132376952225411e-05,2.3538311990104748,0.08451114371592099,98945.98211926666
6974,LaS1.38,550,-4.930053719064722e-05,2.812731735015117,0.061120350673813474,128602.12890651837
7311,Bi2S3,550,-0.00037961940083954915,0.583095032981022,0.12191832581098097,943.1072696003163
7308,Bi2S3,550,-0.0003206770091185198,0.6122922655870312,0.2032143466620503,2470.0147170024593
7201,Bi2S3,550,-0.00033953707051296813,0.6207798277149075,0.12398359597006033,1219.7816031495634
7202,Bi2S3,550,-0.00036140058270138503,0.6142827804837655,0.14726182196905435,1227.261124173264
7203,Bi2S3,550,-0.00037848767544128054,0.6119037008546827,0.15301698465344066,1213.045381930358
7204,Bi2S3,550,-0.0003950207060500428,0.5930580337830311,0.09431493065092712,660.3140184529055
7209,Cu1.75S,550,3.1118433283259134e-05,4.6727382140611455,0.03931592132193629,298018.7042362341
7210,Cu1.8S,550,3.061620893503514e-05,3.936108022765973,0.041281083636269165,272493.83672692534
7309,Bi2S3,550,-0.00036780033526412456,0.6267221638413132,0.13925968155284515,1217.85368615433
7211,Cu1.85S,550,3.97491357145253e-05,2.8071007194520754,0.06817390618052689,200191.55557729944
7310,Bi2S3,550,-0.00037436875577069687,0.6257832273912901,0.14891086526337555,1193.4579917921421
6683,(LaS)1.14NbS2,550,3.4190872928435465e-05,1.4781821079576378,0.031166653500949867,64381.2733666456
7106,(BiS)1.2(Ti0.95Fe0.05S2)2,550,-6.504424701688249e-05,2.1156195235712127,0.08260928398936113,72505.87501829985
7288,Cu12Sb2.19Te1.81S13,550,0.00023854768636887691,0.493999158203075,0.31038819848340377,4576.036094985512
7287,Cu12Sb2.6Te1.4S13,550,0.00017879010493850031,0.56770588075694,0.4176425268931119,12406.750157275786
7286,Cu12Sb3.2Te0.8S13,550,0.00017017200859469566,0.5476108526573695,0.6436158026897523,21431.399915202965
6672,Cu10Zn2Sb4S13,550,0.0003024964606486763,0.17186525355389573,0.018163120792820703,70.31023979145182
7344,Bi2S2.90,550,-0.00036232223122254734,0.8560570595461305,0.1090614072156448,1487.9821454792286
7285,Cu12Sb3.39Te0.61S13,550,0.00017976422411953202,0.4997921554929889,0.6118117630727768,16445.08307099047
7112,Cu12Sb3.5Te0.5S13,550,0.00013536297626288817,0.9818172317254654,0.5823103974788735,54410.056387316654
7343,Bi2S2.85,550,-0.0003559916086202185,0.8495500388611716,0.08270595529803694,1015.0701801719099
7342,Bi2S2.90,550,-0.0003632567928555991,0.8519709854407654,0.10060208032220803,1186.956255277962
7347,CuCrS2,550,0.0003834756422433666,0.3903048476460052,0.039097121039192786,173.04591268947587
7289,Cu12Sb2.21Te1.79S13,550,0.00020904313563828138,0.5544948164363805,0.2370983484329441,5000.667945806228
7102,(BiS)1.2(TiS2)2,550,-7.32181366715364e-05,2.2232151882568267,0.15016548583923256,113809.01947566641
7113,Cu12Sb3TeS13,550,0.00017094616756059368,0.7378577141450728,0.6472492809687203,29233.96677100645
7293,Cu12Sb2.15Te1.85S13,550,0.00023734462245969716,0.4855271691878486,0.3081052852032781,4474.2767170603165
7105,(BiS)1.2(Ti0.95Mn0.05S2)2,550,-6.430877008052564e-05,2.1814432646094257,0.08964525607666447,84051.73260056476
7114,Cu12Sb4S13,550,0.00011551934090868448,1.4436515761280877,0.3715929454295431,76693.75143341746
7292,Cu12Sb2.59Te1.41S13,550,0.0001959324932815616,0.5611182406670043,0.5479608838813939,14227.616744939382
7103,(BiS)1.2(Ti0.95V0.05S2)2,550,-7.838525684536162e-05,2.1180210166147733,0.1331925354739455,79005.36838353248
7291,Cu12Sb2.99Te1.01S13,550,0.00015378748263620613,0.7442536923253122,0.5360284088031418,30352.216439900898
6972,LaS1.45,550,-7.91860176419575e-05,1.570440300475524,0.1016427776199627,46284.786205594406
7290,Cu12Sb3.48Te0.52S13,550,0.00012568032052874916,1.1901507056643201,0.5239967367984104,66631.54373159517
7110,(BiS)1.2(Ti0.95Zn0.05S2)2,550,-7.10353440078753e-05,2.648994319187569,0.10303840259636364,95132.53180019067
7141,FeS2,550,0.00010279371394560999,1.3196010539185432,0.002952975886040153,664.695151725298
7142,FeS2,550,0.00016588281651991942,2.140564460103426,0.001453577373244264,196.14907091463698
7341,Bi2S2.95,550,-0.00037636022330272517,0.8493518107890635,0.0916408001602258,1009.6033132857257
7652,Cu2S,600,0.0003669212358042736,0.3422285348471299,0.182958782323682,715.1766010754892
6579,Cu11.5Co0.5Sb4S13,600,0.00015267869893798464,1.1871357750396898,0.7784505081126276,66530.67289788548
7018,TiS2,600,-0.00011273005119801631,2.115397464536136,0.17371145736146365,48454.28230480111
7553,Cu10.6Mn1.5Sb4S13,600,0.00023428230112503085,0.7549839218749463,0.31869000294358785,7325.452332299373
7289,Cu12Sb2.21Te1.79S13,600,0.00021909575648451177,0.5566353750809317,0.2767504070991246,5296.189788349211
211,Pb1.05S1Cl0.1,600,-7.365747880854541e-05,2.2633929531092845,0.08634079424220996,62097.916269008136
6578,Cu12Sb4S13,600,0.0001336683465416869,1.3483725766918406,0.6016701816812068,83337.02934965988
7019,Ti0.95Ta0.05S2,600,-0.00010839446453176824,2.0673373441120817,0.2051125986715666,60083.71310974866
6952,Cu10.4Ni4S13,600,0.00017947800564111583,0.8301172195915608,0.6255163327079499,27950.926862248354
7290,Cu12Sb3.48Te0.52S13,600,0.0001324425068926856,1.2153987910367663,0.5902254496848334,64694.69143424433
6720,(La0.95S0.95)1.14NbS2,600,4.7463687236838126e-05,2.941202378519104,0.04574876458656201,89035.27799160332
6758,0.5Cu8S4-0.5Cu5Fe2S4,600,0.00019619697217960607,0.4313211059882656,0.5092807199956201,8433.043597358565
7292,Cu12Sb2.59Te1.41S13,600,0.00020364502014788777,0.5702132387228648,0.6232398678071178,14308.027212712617
7566,(BiS)1.2(TiS2)2,600,-7.912783800322297e-05,2.1683947124800107,0.17159524653713926,98905.80088737141
7015,Cu10.5Ni1.5Sb4S13,600,0.00017875513510462273,0.7800732968038466,0.6148270261175474,25740.651436125878
7565,Bi2S3,600,-0.0002920937799028721,0.4289401446881096,0.2597241503056309,2119.5785262545833
7536,Bi2S3,600,-0.0004520951552900055,0.9911187692214426,0.0447674577913565,337.47381674262067
7567,(Bi0.9Ca0.1S)1.2(TiS2)2,600,-7.755677790000113e-05,2.2291461704467848,0.16407887313079056,93775.30747942576
7016,Cu10Ni2Sb4S13,600,0.00020911108049429336,0.6288285048865214,0.5248661599866771,13619.93922213158
7569,(BiS)1.2(Mg0.05Ti0.95S2)2,600,-7.292990699607997e-05,2.2700470636805705,0.12116026451654538,81843.84325183653
7017,Cu10Ni2Sb4S13,600,0.000199247071743552,0.6445289225627754,0.5364397632912438,15466.672550984218
7568,(Bi0.9Sr0.1S)1.2(TiS2)2,600,-7.009657209770347e-05,1.988602140173933,0.1019108298171288,69413.18387427049
7658,Cu1.9S,600,8.289360383346543e-05,1.8682210859494512,0.27798639420674465,107445.88021190556
6974,LaS1.38,600,-5.317571543062218e-05,2.826279458991336,0.07531059327446846,125456.52020276892
6724,(La1.05S1.05)1.14NbS2,600,5.75821168760792e-05,2.756372415729168,0.08613373433457075,106977.63975085854
7291,Cu12Sb2.99Te1.01S13,600,0.00016104844227078811,0.7617218488204828,0.6026997380730322,29620.893038060723
6580,Cu11.0Co1.0Sb4S13,600,0.00018633370804201145,0.9761265338609858,0.698463171561908,33020.479062571096
7020,Ti0.9Ta0.1S2,600,-8.132819082396593e-05,2.3236461751216795,0.1723484747375496,101040.65886720724
6946,Cu0.05TiS1.5Se0.5,600,-0.0001542503718275865,1.8750359983661589,0.41320534370746415,58789.68976992862
7285,Cu12Sb3.39Te0.61S13,600,0.00018594314902661022,0.5124180706163741,0.7077682689645277,17968.498083912655
6722,(LaS)1.14NbS2,600,5.7618012989423315e-05,2.256705235294734,0.07221582995100248,76187.11118667618
7551,Cu11.6Mn0.4Sb4S13,600,0.00013888284866127792,1.197631473502187,0.5354936739001845,55357.0678880569
6582,Cu10.0Co2.0Sb4S13,600,0.0002847298610408762,0.5849806869447285,0.2192644642314556,2702.978726248424
6574,Ti1.015S2,600,-0.00026880476859977663,2.3963534257045964,0.2664421954182504,14180.662734363703
7550,Cu12Sb4S13,600,0.00013153046402018494,1.3388659431024166,0.6452033696958671,84781.4834423515
6573,Ti1.01S2,600,-0.0003803108607107175,2.626439751285877,0.13080641247742014,3931.807884327445
6572,Ti1.005S2,600,-0.0003707265628088315,2.7146793120768646,0.14454878370536833,4765.025825148035
7552,Cu11.1Mn0.9Sb4S13,600,0.00016026374645713645,1.0334245568744471,0.4353654905260724,30251.56484323989
6571,Ti1S2,600,-0.0003720943238790553,2.7107291074885334,0.14661230790103086,4762.820982462197
6759,0.8Cu8S4-0.2Cu5Fe2S4,600,0.0001879969136192952,0.4822647402897761,0.5908612314821586,10803.89735436784
6947,Cu0.1TiS1.5Se0.5,600,-7.262935414961081e-05,2.4943731452934035,0.16606445692949695,137770.7289015867
6945,Cu0.025TiS1.5Se0.5,600,-0.00017250517744470494,1.9531342835803085,0.3923880447197887,44535.61142177686
6581,Cu10.5Co1.5Sb4S13,600,0.0002235330316617037,0.6802106382647529,0.728948785926514,16718.843119549852
6951,Cu12Sb4S13,600,0.00012840459338438388,1.1155999133941457,0.4943210828152905,57479.25434807417
7287,Cu12Sb2.6Te1.4S13,600,0.00018701719527174633,0.5691250762912483,0.4973468641008538,14743.05990496245
6576,Ti1.025S2,600,-0.00017166207837940583,1.6745904159360223,0.3973798864313727,34938.49477469048
7288,Cu12Sb2.19Te1.81S13,600,0.0002496824312910005,0.4941600115733314,0.3619590849346001,4760.76933440057
7021,Ti0.6Ta0.4S2,600,-3.5322519552830525e-05,2.4747374538701314,0.034188921612484616,118823.67722440755
7641,BiAgSeS0.985Ci0.015,600,-0.0002830832702794572,0.3257329148025997,0.4147972389382133,2749.1960003105273
6721,(La0.95S0.95)1.14NbS2,600,1.91137447015045e-05,2.315782351448092,0.0055305327739864655,49105.46158464904
6575,Ti1.02S2,600,-0.00024049605872108375,2.003492804020144,0.344566121585946,19318.42163397854
6723,(LaS)1.14NbS2,600,4.3060142714310446e-05,1.8264324939419676,0.036944732386316785,49082.48041703914
7110,(BiS)1.2(Ti0.95Zn0.05S2)2,600,-7.699908907490358e-05,2.5354349729205,0.11990282754323114,82890.3842813815
6944,TiS1.5Se0.5,600,-0.0002159995653819621,1.6292690598487447,0.35055900914854543,20376.653143676584
7549,Cu10.2Mn1.8Sb4S13,600,0.0003439116957594352,0.5741192175511312,0.1720569376009358,1313.5581401571333
7286,Cu12Sb3.2Te0.8S13,600,0.00017721364589348313,0.5699514674328268,0.7301326903709078,22017.121949450076
7013,Cu11.5Ni0.5Sb4S13,600,0.00012683481833011874,1.3269785547687352,0.5022859234272687,75513.56340125976
337,Pb1S1Cl0.001,600,-0.00034069604074783054,1.3927327665008986,0.3360791480547201,6976.8528765388755
229,Pb1S0.92Te0.08Cl0.00066,600,-0.00023883661494974765,1.3407758967049732,0.5360211023818335,21428.89078033488
6985,Cu0.039(Dy2S3)0.961,600,-8.940636740769325e-05,2.126002378490558,0.17272180326924005,73364.9601002447
8201,LaGdS3,600,-0.00011968851275019316,1.2601443998733266,0.13088220307114662,18719.34196339771
8200,NdGd1.08S3,600,-6.963573600239918e-05,1.6420362279720517,0.14249022684721754,75146.38297902777
353,Pb1S1,600,-0.00034801075520795487,1.4859793927819709,0.2386076095262065,5462.799281334319
321,Pb1.008S1Cl0.016,600,-0.00014043180755259413,2.2070195891781488,0.2790703129012003,56714.42603288963
7111,Cu12Sb3.9Te0.1S13,600,0.00012944334603260706,1.17296746520339,0.6165603973080829,70808.37588268537
191,Pb1S0.84Te0.16Cl0.002,600,-0.00016168841177540395,1.6841023171246683,0.4545629652182753,48510.72164322203
238,Pb1S0.97Te0.03Cl0.00134,600,-0.00019776689653233344,1.575414193344164,0.4719428171722874,33819.58829934907
290,Pb1S0.9968Cl0.0032,600,-0.00012438822691285528,2.0268413922824706,0.4381786960068868,89400.88888833552
162,Pb0.975Na0.025Ca0.03S1.03,600,0.00017082938197657136,0.9917492009534546,0.5179625552723305,29337.549417582108
267,Pb1S1,600,-0.0003287813884879397,1.639725398802068,0.263860365014714,6180.499063956173
8199,NdGd1.06S3,600,-7.71949946007997e-05,1.3158719544550703,0.1943292193218044,67255.57435233747
6871,NdGdS3,600,-0.00024072056473158936,0.916476398710118,0.160934420344496,4287.20836987958
278,Pb0.975Na0.025Cd0.04S1.04,600,0.00015609629598641576,1.1801814037578993,0.473157966906599,33608.78441151205
260,Pb1S1Cl0.002,600,-0.00021825692791401625,1.684390113751311,0.2756929570892733,15299.789698586334
422,Pb1S0.992Cl0.008,600,-8.957182513255439e-05,2.4672045723421654,0.29886919332215584,137812.15315495105
168,Pb0.975Na0.025Zn0.01S1.01,600,0.00014460625610288676,1.266738688190279,0.433715013363233,41790.40367132686
7187,SnS,600,0.0005295125682850588,0.8304111422601841,0.02634426923856509,130.03957098747094
7896,Cu10.5Zn1.5Sb4S13,600,0.00016402733541447334,0.5222390157229231,0.05488890826075765,1775.702461465287
6683,(LaS)1.14NbS2,600,3.662902334892005e-05,1.454304552348578,0.03625169010784221,58963.28662410298
31,Pb1S0.9987Cl0.0013,600,-0.00019771415578118842,1.6636747037810158,0.4749649544894425,39315.89304200388
8203,LaGd1.02S3,600,-0.00010061725997926788,1.0711381859755034,0.19302143410585024,32530.49671335996
8202,LaGd1.01S3,600,-0.0001091960194921817,0.9303995121280472,0.16678300902952034,20163.930291527755
6874,NdGdS3,600,-0.0001804802543965202,0.9878916010023164,0.1843256179780036,9989.16918546739
6684,(LaS)1.14NbS2,600,5.732512384362519e-05,2.2510559476144185,0.07348888788035912,75657.48401917238
148,Pb1S0.9978Cl0.0022,600,-0.00015841817913476422,1.7964001023386444,0.5031923353706633,63463.353759474354
232,Pb1S0.84Te0.16Cl0.00066,600,-0.00024963366751587404,1.3126059615544454,0.6877874580280131,24525.98688125587
316,Pb1.01S1Cl0.02,600,-0.0001293594715372641,2.3415868172232805,0.29884821955779073,64569.32482311525
6858,Tb2S3−x,600,-0.00012091067796505576,1.384359927295279,0.08782491634525724,12128.835549867284
276,Pb1S0.97Te0.03,600,-0.00034880607010336767,1.2618619459080662,0.25383785210262405,4951.869832687429
7102,(BiS)1.2(TiS2)2,600,-7.944667726777901e-05,2.1662225272341287,0.17313645658854748,98783.52184715867
8196,NdGd1.02S3,600,-0.00011230930354977285,1.1432477789796789,0.21149038709182333,28982.043918237458
374,Pb1S0.84Te0.16,600,-0.0003371356985249752,1.1905407872467642,0.37942665354680144,7081.808673795022
171,Pb0.975Na0.025Zn0.02S1.02,600,0.00014252380005465575,1.154958657629946,0.4250930433211798,37402.027490257366
8086,Cu12Sb4S13 ,600,0.00011166504254178746,1.0228115723603752,0.5082649254492273,69486.43840337696
6972,LaS1.45,600,-8.647282208032022e-05,1.5675510093503742,0.12208763307189514,42656.2664478026
7103,(BiS)1.2(Ti0.95V0.05S2)2,600,-8.454886974816748e-05,2.0997900352451317,0.1542789749473259,73111.82415508364
8190,Cu12Sb3.8Bi0.2S13,600,0.00014033752326641352,1.1054414550228615,0.7433193280687117,68923.41577490438
7114,Cu12Sb4S13,600,0.00012164144871090424,1.4807276583402182,0.43544994802448905,76472.58985987584
8191,Cu12Sb3.6Bi0.4S13,600,0.00016150698685323784,0.9680704842869936,0.6673526878214531,40488.00628509199
8192,Cu12Sb3.4Bi0.6S13,600,0.0001805064198891561,0.922759325633746,0.4744706334841049,22290.235616681577
8193,Cu12Sb3.2Bi0.8S13,600,0.0001786219117382779,0.8576777793314585,0.4327440646539373,19235.5769189991
8195,NdGd1.01S3,600,-0.00012555976344333478,1.1624883565249349,0.23871543805318454,27229.53116160051
8194,NdGdS3,600,-0.00018009992354191883,0.9875862871690476,0.1807445077776963,9306.997040784494
155,Pb0.975Na0.025Sr0.03S1.03,600,0.00016614498338569182,0.9364469440135148,0.5588254969886941,31596.114143736493
8197,NdGd1.04S3,600,-8.945285941735054e-05,1.3615120984609594,0.188952251470876,50463.80921457794
8058,TiS2,600,-0.00037451736182950683,2.6965856919595788,0.14997714355838546,4723.862583167715
205,Pb1S0.92Te0.08Cl0.002,600,-0.00016604881493364592,1.6215585184230832,0.4788911763681914,46006.37115129747
8059,Ti0.99Nb0.01S2,600,-0.00030675247018707616,2.275475374848225,0.20268258351227852,8130.872555351319
6971,LaS1.48,600,-0.0001235274050633531,1.1214046699491758,0.19126592728093866,23427.29162189359
8060,Ti0.98Nb0.02S2,600,-0.0002676073943768844,2.3131314404695607,0.1958036295822619,10476.330148485107
8061,Ti0.95Nb0.05S2,600,-0.00022228944714007152,2.1282596755660452,0.2073342251584434,14822.667495367781
8198,NdGd1.05S3,600,-8.445468131976826e-05,1.3330130922856482,0.2213389349694828,61406.8283445227
314,Pb1S0.92Te0.08Cl0.00134,600,-0.00019325651967349656,1.535935072742758,0.6014910517367168,37651.59263851563
7112,Cu12Sb3.5Te0.5S13,600,0.00014320029232898888,0.9962526523948084,0.671168914808688,53883.17696477816
176,Pb1S0.97Te0.03Cl0.00066,600,-0.00024082500291187133,1.4226985172918942,0.5313889181936892,22237.50614471524
291,Pb1S0.92Te0.08,600,-0.00037205909096076073,1.2052840160911602,0.1935179672031239,3084.9500201450282
106,Pb1S0.9973Cl0.0027,600,-0.0001426924054534669,1.9575114350024412,0.4656068256884255,83090.19085378606
193,Pb1S1Cl0.0008,600,-0.00016624508529770695,1.8190915689307483,0.28567277288017856,28314.622159652587
7011,Cr2S3,600,-0.00010452609799616124,1.9627903625154344,0.12951439485651428,38778.5200520333
7752,Cu12Sb4S12.5Se0.5,600,0.00012573384222911942,1.3930734129864142,0.4999317590566763,74221.31237369488
7753,Cu12Sb4S12Se,600,0.00011945591009964758,1.3820206633308678,0.5737878218324137,90839.16283284684
7754,Cu12Sb4S11Se2,600,0.00012169167411126155,1.3738021118056063,0.4924233541361071,74660.0057305262
6931,TiSSe,600,-0.00011804352445420739,1.9594355677371893,0.2266317447108656,57283.17544608662
244,Pb1.02S1Cl0.04,600,-7.375072882370538e-05,2.555116664009101,0.11485704742578635,81286.29318671205
7293,Cu12Sb2.15Te1.85S13,600,0.00024768260667043475,0.484079305189741,0.3591868679751067,4610.709297424596
6932,TiS1.5Se0.5,600,-0.00022059015288897787,1.6218953140288368,0.34438714835971856,20357.98656813251
7758,Cu1.592Zn0.008Bi4.6S8,600,-0.00020974700652628717,0.5485422852320008,0.19358833108400064,4101.674204634044
7759,Cu1.576Zn0.024Bi4.6S8,600,-0.00011888154915742539,0.5335392664300647,0.2218144261815055,13528.253274363315
7760,Cu1.592In0.008Bi4.6S8,600,-0.00022427905350877383,0.5166892110438069,0.17829458246132776,3076.8062526528242
7761,Cu1.576in0.024Bi4.6S8,600,-0.000155874343349025,0.5514750151583517,0.1923290170519452,7124.786022381879
6930,TiS0.5Se1.5,600,-0.00012772953217110342,2.7021160942000706,0.16913074844954987,51128.37075371173
7211,Cu1.85S,600,4.4448988398046296e-05,2.9746381582393213,0.08247665087138913,187297.59149762825
6725,(La1.05S1.05)1.14NbS2,600,2.638115244260121e-05,1.331079808157238,0.01193240445613766,32564.551244210288
7765,Cu1.6Bi4.531In0.069S8,600,-0.00018273368574524368,0.5408869013153949,0.17140060918804367,4829.500907585595
7014,Cu11NiSb4S13,600,0.00014991897081705942,1.0302000346062954,0.5739524390957003,46446.43095666801
7674,Cu2ZnSnSe4,600,0.00013663019417077895,2.389943178499064,0.1264090354051408,25552.85938249118
7751,Cu12Sb4S13,600,0.00012187397497269964,1.4142990380810865,0.4362086985225647,66545.79708596591
7012,Cu12Sb4S13,600,0.00011494813011862925,1.5058477983422365,0.4284485122661177,87150.87231429112
7210,Cu1.8S,600,3.6760452347956375e-05,4.0158479591623255,0.05293118279253678,262893.9600521694
7209,Cu1.75S,600,3.638239243829428e-05,4.767432720399085,0.049602870569195184,283098.1574184459
7762,Cu1.6Bi4.577Zn0.023S8,600,-0.00020599097200472839,0.5389102088056986,0.20087705645034135,4801.921256231864
6682,(LaS)1.14NbS2,600,5.599519230784235e-05,4.023504114331112,0.05567940714330168,105480.64360820912
7832, (BiS)1.2(TiS2)2,600,-7.968707188207589e-05,2.167698754981429,0.1714713115537062,100162.402197115
7834,(BiS)1.2(Ti0.975Cr0.025S2)2 ,600,-8.727166092444626e-05,1.8228585610433616,0.20513411843999305,84104.3295417563
7836,(BiS)1.2(Ti0.95Cr0.05S2)2,600,-9.31442191761073e-05,1.90612258448361,0.18043949783906751,67041.11328822582
7190,SnS,600,0.0005885982749424694,0.5817172044748831,0.04003854204350383,112.04718314713301
7844,Bi2S3 doped with 1.5mol% BiCl3,600,-0.0002432958062698222,0.4620501803291894,0.3533807405555747,4622.867586465827
7189,SnS,600,0.0006361516867391971,0.7979885920232143,0.038202376545333615,125.54934382178273
7845,Bi2S3 doped with 1mol% BiCl3,600,-0.00016550741285836123,0.5585164574960616,0.4717936708981114,17383.304398760112
7846,Bi2S3 doped with 0.5mol% BiCl3,600,-0.00023102931532343726,0.5157613532179506,0.3404563821912082,5462.266375593237
7847,Bi2S3,600,-0.0002920778625549214,0.4277520084454264,0.25855005084166505,2258.8840243353643
6750,Ag0.1TiS2,600,-0.00012953788741238147,1.997397888995761,0.3119455412767093,58062.15051133536
7763,Cu1.6Bi4.531Zn0.069S8,600,-0.00021369158577049912,0.5694869406887004,0.13177741663918785,2817.5485528005015
6747,TiS2,600,-0.00023335249860363062,2.2900698593156465,0.2737601095899204,18875.41121821497
7766,Cu1.6Bi4.6S7.96Se0.04,600,-0.00020649740177248435,0.5198157619130254,0.19496793293932813,4186.794021235161
7767,Cu1.6Bi4.6S8,600,-0.00024511426163972903,0.5441282633275358,0.16156592345748316,2586.619366925323
6748,Ag0.02TiS2,600,-0.00018413004082213583,2.0292061692084467,0.36251961492717133,35236.73165160655
8204,LaGd1.03S3,600,-8.659367954329828e-05,1.2640019675169696,0.106196172836463,28633.748047174948
6749,Ag0.05TiS2,600,-0.00015457652662862978,2.0255497072075523,0.3189824652998263,43589.9263270461
7659,Cu1.92S,600,9.734638651345774e-05,1.533772344015062,0.33465785478907634,92035.63469656208
7113,Cu12Sb3TeS13,600,0.00017820008014918497,0.7536977498012315,0.7309858827406277,29142.823941326642
7104,(BiS)1.2(Ti0.95Cr0.05S2)2,600,-9.295845584006575e-05,1.906207539323844,0.1825291302874847,66172.63839897308
7105,(BiS)1.2(Ti0.95Mn0.05S2)2,600,-7.022188010941482e-05,2.1429919200193552,0.1044859144388782,74604.23158901755
7036,Cu0.9Fe1.1S2,600,-0.00016743524517527796,1.3536613549190917,0.1975015984202569,15893.900554025513
6651,Cu26V2Sn6S32,600,0.00020713566752921905,0.5877548208326208,0.4577394739742271,10750.36073386963
7323,Pb0.995Ag0.005S,600,0.00022451815441706515,1.8577334397299252,0.2906024895025603,14464.468699149727
7347,CuCrS2,600,0.00038757467746296063,0.3715659673963171,0.047362819902530544,192.9020207711266
7032,CuFeS2,600,-0.00037418585527094,2.0442120876141243,0.14783023217923486,3404.354295872354
6597,Cu10.5Fe1.5As3.6Sb0.4S13,600,0.0003808183387226313,40.56050295039998,0.0005156584496630165,240.369030343165
7364,Pb0.97Na0.3S,600,0.00011469589079337937,1.574805951398989,0.2417096824044392,54557.08475010298
7336,Cr2S0.6Se2.4,600,9.343775235309716e-05,1.9804644367004176,2.492375191749481e-08,0.009422897168182459
7453,Cu2ZnSnS4,600,0.00024103208960695122,0.671079413843354,0.032749460892522016,541.3251168906173
7365,Pb0.96Na0.4S,600,8.615652554376193e-05,1.9037015130902617,0.21902609828864367,88880.90037964717
7337,Cr2Se3,600,0.00012400813715172376,2.6806672221548595,6.860172558117616e-08,0.0199308732107029
7363,Pb0.975Na0.25S,600,0.0001444786382145645,1.3951495767906863,0.3625336897588401,41909.635208935266
8225,(SnS)1.2(TiS2)2,600,-0.0001130233244544123,0.59944374528624,0.2260956991763152,17205.89969909825
7384,Pb0.975na0.025S+3%CaS,600,0.00016745007178448827,1.040234884201469,0.5257848323790999,29761.993563645723
7335,Cr2S1.5Se1.5,600,0.00013967394435570848,1.3358650337207327,1.4321055065362878e-07,0.016343894536280244
6592,Bi2S2.25Se0.75,600,-0.0002243264799254605,0.8860445837314279,0.2743529223433444,8524.330788947147
7348,CuCrS2,600,0.00039389439141577945,0.6127150607681732,0.055050713277629656,331.5191181282961
7362,Pb0.98Na0.2S,600,0.00018867901764871008,1.4281301299795863,0.38444838733876346,29105.435001234317
231,Pb1S0.97Te0.03Cl0.002,600,-0.0001639462799180908,1.6285343208214886,0.5077472128721644,51832.256562061935
6652,Cu26V2Ge6S32,600,0.00019536685983469974,0.5627834238623409,0.6344638302410444,15548.544150694197
7325,Pb0.985Ag0.015S,600,0.00018332889717634544,1.971509478901248,0.3694176673853412,31536.273522025498
7324,Pb0.99Ag0.01S,600,0.0002095807071153292,1.9159076481165969,0.2746654166013736,17661.85446966328
7035,Cu0.95Fe1.05S2,600,-0.00024221862145754717,1.6600568164979017,0.241627639168404,11419.557161800378
6639,Cu3Sb0.98Ge0.02Se3.2S0.8 ,600,0.00024253417290813346,0.8775999249887367,0.6897022808365353,17838.6316561698
7368,Pb0.975Na0.025S+1%SrS,600,0.0001531685962584607,1.3089417425510446,0.3819145215201794,31651.536933214215
7374,Pb0.975Na0.025S+3%CaS,600,0.00017227315612584413,1.0538177181712811,0.515250219137764,31616.948067136065
6643,TiS2,600,-0.00024167407187283843,2.3517849712180507,0.2995570545531017,18741.402473157577
228,Pb1S1Cl0.004,600,-0.00020617838543612933,1.72646881990047,0.386397993921122,25806.534101799367
7373,Pb0.975Na0.025S+2%CaS,600,0.00015550415450731967,1.1225669122836166,0.3980797127524191,29569.847667834576
