Repository: starrydata/starrydata_datasets

> [!NOTE]
> **The duplicated `sample_id` issue was fixed on 2026-09-08**
>
> Datasets published between **2026-04-01 and 2026-09-08** contain duplicated
> `sample_id` values: the same `sample_id` can refer to samples belonging to
> **different papers**. Joining tables on `sample_id` alone mixes data from
> unrelated papers.

# starrydata_datasets

Daily per-project splits of the [Starrydata2](https://starrydata.nims.go.jp/) dataset, with a browsable download page at **https://starrydata.github.io/starrydata_datasets/**.

Historically this repository also hosted the raw CSVs (from 2019/7/11 until 2022/12/22); those older archives are still available via git tags.

File: datasets/20190711/20190711_preprocessing_interpolated_data.csv (part 77 of 94)
sampleid,composition,Temperature,Seebeck coefficient,Thermal conductivity,ZT,Electrical conductivity
7106,(BiS)1.2(Ti0.95Fe0.05S2)2,600,-6.851756042863561e-05,2.1937351801576264,0.09324539455171807,71520.23712175286
7370,Pb0.975Na0.025S+3%SrS,600,0.00016427141499452728,1.018657017923922,0.5531034637299423,29600.63280329893
7372,Pb0.975Na0.025S+1%CaS,600,0.00014802895471535595,1.2502649482670551,0.33059947401927586,33544.56700879245
6646,Cu0.1TiS2,600,-0.0001048084463898337,2.385805772358573,0.2891613119932433,91043.85733529806
6645,Cu0.05TiS2,600,-0.00015069144086585025,2.2560744708888523,0.30409529021990644,44600.621928094784
7371,Pb0.975Na0.025S+4%SrS,600,0.00015788311730474352,0.8652752003546833,0.3560005414100587,19298.645474817367
6644,Cu0.02TiS2,600,-0.00019484051257732948,2.364536127980716,0.3170953473694705,30163.88333059096
7037,Bi2S3,600,-0.0003315646539089705,0.5907127262307429,0.07032293205656384,582.1574024325887
7108,(BiS)1.2(Ti0.95Ni0.05S2)2,600,-6.577955522902571e-05,2.3804007836350007,0.09764760710461687,90930.67772494776
7454,Ni doped Cu2ZnSnS4,600,0.0002677637968638789,0.36599582882164217,0.2792677759087525,2139.861982647348
7109,(BiS)1.2(Ti0.95Cu0.05S2)2,600,-6.282554013691899e-05,2.3273025304438404,0.08772650674038718,88643.79488131066
6640,Cu3Sb0.97Ge0.03Se3.2S0.8,600,0.0002157930943000081,1.070027658928736,0.642373216887087,28020.770905052403
7320,CuCrS2.02,600,0.00028169688633395177,0.6761152567423161,0.057991684321633125,689.6722653282726
7455,Cu2MnSnS4,600,0.00025652609067079203,0.5679860628329979,0.08753823231063636,1220.105861039377
7456,Cu2FeSnS4,600,0.00025980242558400554,0.4753977978367799,0.19559156321072174,2182.7507854128444
6641,Cu3Sb0.98Ge0.02Se2.8S1.2,600,0.00023918332378124337,0.8813499301688791,0.6783496272457828,18564.171066565992
8224,(SnS)1.2(TiS2)2,600,-0.00012716520835284598,1.7235176640388117,0.32563278604495616,58188.54095930508
7319,CuCrS2.01,600,0.00036759982372894847,0.5853578037930234,0.07792493936588651,532.2088296878984
7033,Cu0.99Fe1.01S2,600,-0.0003489291431154849,2.047756436059883,0.16169316537543355,4278.240388019712
389,Pb1S0.84Te0.16Cl0.00134,600,-0.000188053061691178,1.5662825526748878,0.5343376275532717,40494.84240164561
7034,Cu0.97Fe1.03S2,600,-0.00028731127297353413,1.6805805838327794,0.2383798645704665,8017.339828318438
7318,CuCrS2.00,600,0.0004043010645736906,0.602605876320116,0.05643132412230646,339.40242164760787
7367,Pb0.975Na0.025S,600,0.00014893459569949817,1.3842258318177827,0.35352880700493744,41883.91707898292
7375,Pb0.975Na0.025S+4%CaS,600,0.0001688547647347071,0.872365184488806,0.4331654804854806,20112.67989985597
6642,Cu3Sb0.97Ge0.03Se2.8S1.2,600,0.00021604188419932648,0.9657306267676896,0.7363485906548526,26553.3041179921
7366,PbS,600,-0.0003562049851013548,1.3946223551221406,0.25875591277335275,4183.128035963158
7333,Cr2S2.4Se0.6,600,0.000201360213297679,1.1955997644349552,1.2262120207978385e-07,0.006026328677831733
7107,(BiS)1.2(Ti0.95Co0.05S2)2,600,-6.213356122924803e-05,2.3391947464593947,0.1016104682662888,100143.80434489153
7327,Pb0.975Ag0.025S,600,0.00019164072007861937,1.971819216157722,0.34480566563662324,27189.767506071206
7395,PbTe0.1Se0.4S0.5,600,-0.0001621872826715221,0.7877251947868019,0.6434840604613989,36273.078600829314
7361,Pb0.99Na0.1S,600,0.0002520444696180591,1.402056807667174,0.3265588544328793,10728.069806154017
7349,CuCrS2,600,0.0002843636899456833,0.6112028258578383,0.0027121728717152604,30.62778220580844
7334,Cr2S2.1Se0.9,600,0.000158349184771924,1.0689591730106378,1.6715016995007222e-07,0.011876405757724705
6590,Bi2S2.88Se0.12,600,-0.00021266897581629976,0.9464874604885885,0.19961608179177495,7325.0896434809365
7332,Cr2S3,600,0.00029175194432965194,2.1249244653477963,6.493557969376644e-08,0.002701764247341098
6589,Bi2S2.94Se0.06,600,-0.00017209425342984503,0.973310532739364,0.2424207689613137,13304.168239653984
7326,Pb0.98Ag0.02S,600,0.0001821458436171369,1.9942894374831448,0.3523191457685355,30393.60397778628
6591,Bi2S2.70Se0.30,600,-0.00022342471274073496,0.8479170366033527,0.30085124554096343,9499.60013564496
321,Pb1.008S1Cl0.016,650,-0.00015267873067240046,2.0850894172919494,0.32122512830199984,47859.41119776512
7017,Cu10Ni2Sb4S13,650,0.0002065331450756017,0.6584788634646764,0.596462144355842,15484.986174715226
7657,Cu1.86S,650,7.351954644923577e-05,2.2145476196825498,0.2254986536363547,114919.22320325565
7034,Cu0.97Fe1.03S2,650,-0.00029366091248127327,1.291677657682647,0.2734431312432173,7293.03918191521
290,Pb1S0.9968Cl0.0032,650,-0.00013466219419896487,1.8700792524163816,0.5003692275109956,73785.54580778212
238,Pb1S0.97Te0.03Cl0.00134,650,-0.00021274240898375426,1.4612624087881194,0.5388102900843221,26563.302658579894
6974,LaS1.38,650,-5.705089367059716e-05,2.8398271829675537,0.09240123258057588,122257.86589672967
7375,Pb0.975Na0.025S+4%CaS,650,0.00018490895896125064,0.8182062531040565,0.4956493554967834,15560.152236525544
7111,Cu12Sb3.9Te0.1S13,650,0.00013373027824559855,1.2033941273064666,0.6938543146820215,71510.07709125185
191,Pb1S0.84Te0.16Cl0.002,650,-0.0001762772507010245,1.5547607206512222,0.5503566920837287,40303.03974183451
7844,Bi2S3 doped with 1.5mol% BiCl3,650,-0.00024319676113522523,0.4223753254907313,0.3927833014236735,4610.460390952085
7659,Cu1.92S,650,0.00010652771582012012,1.6166963308912077,0.39639309436626896,94899.56684650088
7658,Cu1.9S,650,9.071197051679705e-05,1.9722961028649897,0.3283063571741109,109700.54481926824
7455,Cu2MnSnS4,650,0.00026066319779147006,0.5456447147430351,0.10416095378300848,1381.8750269328686
6724,(La1.05S1.05)1.14NbS2,650,6.11527879344896e-05,2.697036039056142,0.09826379313422008,98241.65150782953
7015,Cu10.5Ni1.5Sb4S13,650,0.0001857121983673251,0.8044262792911556,0.6831773299973253,25777.06423139061
8201,LaGdS3,650,-0.00012852915797932388,1.3057805589708058,0.1474484581154767,17573.71643127446
7108,(BiS)1.2(Ti0.95Ni0.05S2)2,650,-6.917092037088102e-05,2.4069703682595263,0.11078407049331276,82915.37333062888
7454,Ni doped Cu2ZnSnS4,650,0.0002768939881972719,0.3308476879554162,0.33405811225261345,2439.997569852604
7320,CuCrS2.02,650,0.0003128921743529662,0.6109955309648338,0.07179986016574152,819.6404842250113
7044,In2S3,650,-0.0002810827267735992,0.8212486931037468,0.28654830296260425,4398.313283638509
353,Pb1S1,650,-0.00036256339845687887,1.377649030674724,0.2627294480186617,4920.10394528096
7189,SnS,650,0.0006126763799754572,0.742814358534073,0.05367826495867239,163.4192179324266
8200,NdGd1.08S3,650,-7.539593589541068e-05,1.6858928314385206,0.16476590736020866,71360.09398383225
6750,Ag0.1TiS2,650,-0.00014155979122808016,1.770076222439104,0.3653936590868823,52814.59099929284
7456,Cu2FeSnS4,650,0.00026482226141114594,0.4575727532383127,0.2297120011158537,2399.9011567276075
7016,Cu10Ni2Sb4S13,650,0.00021475608658071805,0.6434073140174457,0.5835400438629651,14123.665425648613
7832, (BiS)1.2(TiS2)2,650,-8.605806522591874e-05,2.1101623532732416,0.19410907946931288,85305.24168573122
7333,Cr2S2.4Se0.6,650,0.00020548551751999088,1.1669356970287492,1.4636580161643534e-07,0.006223156850903776
7372,Pb0.975Na0.025S+1%CaS,650,0.00016388572036207978,1.120661240754329,0.3815945602869533,23923.039018577983
260,Pb1S1Cl0.002,650,-0.000240155327570052,1.5530890489096685,0.29271415183323946,12182.64807031781
6665,AgBiS1.02Se0.08,650,-6.327419490187332e-05,0.8894446318622666,0.06111263542608075,18496.761838487357
7020,Ti0.9Ta0.1S2,650,-8.779049108023327e-05,2.2359914811568857,0.19730447619052005,93114.24324124279
228,Pb1S1Cl0.004,650,-0.00022270631917584537,1.5986946264043531,0.4271231872841135,20745.532963705715
6858,Tb2S3−x,650,-0.00012969494090129096,1.392174241641171,0.10010598641104396,11391.646307987607
7641,BiAgSeS0.985Ci0.015,650,-0.0002719730056659618,0.3138941208581022,0.4890870117533296,3231.2343962229565
7106,(BiS)1.2(Ti0.95Fe0.05S2)2,650,-7.199087384038871e-05,2.27185083674404,0.10388150511407504,70534.59922520586
6944,TiS1.5Se0.5,650,-0.0002273787203888813,1.5008221711876852,0.38949241535507256,18197.51703242356
7834,(BiS)1.2(Ti0.975Cr0.025S2)2 ,650,-9.42723492212109e-05,1.7993998414483001,0.2320878970241739,73642.74255495117
8058,TiS2,650,-0.0003870192730214795,2.45407709575888,0.1582855217632676,4190.7162080579465
7371,Pb0.975Na0.025S+4%SrS,650,0.00017499113700995375,0.7809500426562903,0.4199328721489787,14912.210593823125
205,Pb1S0.92Te0.08Cl0.002,650,-0.0001807982644763397,1.5014065295151748,0.5734903720455673,38215.4452069375
7190,SnS,650,0.0005825290976286388,0.5560517509184664,0.05833742426830998,147.06653462714226
6646,Cu0.1TiS2,650,-0.00011451166467386758,2.1852043605619254,0.3343990167761851,79381.76875060846
7021,Ti0.6Ta0.4S2,650,-3.7601825294764286e-05,2.449603864649781,0.038867815139140144,112447.85933285976
6682,(LaS)1.14NbS2,650,5.959907157690857e-05,3.887662454444144,0.06382576494045655,96932.93890776193
278,Pb0.975Na0.025Cd0.04S1.04,650,0.00017506926826926837,1.0920310747502144,0.5668650709748976,27860.1042615544
7037,Bi2S3,650,-0.0003287777486337491,0.5627087608855156,0.07872985168897899,595.7699336017181
6871,NdGdS3,650,-0.000253270692000185,0.9193180920663596,0.17731661464359585,4039.651679202607
7652,Cu2S,650,0.0003717546030505929,0.34393801582309563,0.21604996973448085,713.4978870546381
162,Pb0.975Na0.025Ca0.03S1.03,650,0.00019047914890967123,0.9185580708207052,0.6365960614011938,24794.897898858246
7018,TiS2,650,-0.0001211713015376755,1.9963454354481205,0.19777992538294065,44356.295139479735
7332,Cr2S3,650,0.00029676280748084413,2.120460278823724,7.466740398851067e-08,0.0027658517301922805
7374,Pb0.975Na0.025S+3%CaS,650,0.00018921019400838004,0.9837682694093955,0.6026399040400817,26769.705541814044
7373,Pb0.975Na0.025S+2%CaS,650,0.00017172246431695657,1.0206675757130044,0.4607964131864277,21035.67765297492
156,Pb0.975Na0.025Zn0.03S1.03,650,0.00016528979709882,0.9740013138879772,0.5879669795051901,26537.206584126343
7019,Ti0.95Ta0.05S2,650,-0.00011697134825024186,1.9633376635746795,0.23413015713487045,54932.916298508135
8199,NdGd1.06S3,650,-8.350113365667302e-05,1.329587945413323,0.2260463013535472,63725.89152039069
7104,(BiS)1.2(Ti0.95Cr0.05S2)2,650,-9.984609356839436e-05,1.8813681821751898,0.20615092519174544,58226.89613821233
6931,TiSSe,650,-0.00012494902087677843,1.9121272438996084,0.2518567039842343,52341.36766593546
7325,Pb0.985Ag0.015S,650,0.00020074788721480359,1.7697021858405564,0.4260306792841047,28724.29001238092
7383,Pb0.975Na0.025S+3%SrS,650,0.0001804786572942836,0.9198887869897696,0.6634704157236183,23505.924173782623
7758,Cu1.592Zn0.008Bi4.6S8,650,-0.00021848017598559308,0.5426658553743363,0.21876267385857207,4065.9954450990417
6725,(La1.05S1.05)1.14NbS2,650,2.8841208429669703e-05,1.3157221285190492,0.014382168175677815,30173.016788977486
6683,(LaS)1.14NbS2,650,3.906717376940464e-05,1.4304269967395182,0.04133672671473454,54386.41425143903
7754,Cu12Sb4S11Se2,650,0.0001283298589398406,1.398898311393058,0.5582335054922596,73884.04727039459
7751,Cu12Sb4S13,650,0.00012836349125012352,1.4408981464982311,0.5007635821218488,70837.65860419824
8204,LaGd1.03S3,650,-9.372862792547237e-05,1.2822582893984245,0.12283378580377295,27286.05882626544
7752,Cu12Sb4S12.5Se0.5,650,0.00013285411150415952,1.4203175725888617,0.5691172613902599,71190.49590000077
7324,Pb0.99Ag0.01S,650,0.0002312860851214158,1.7152839780276183,0.3122467280321197,16545.93808004488
7759,Cu1.576Zn0.024Bi4.6S8,650,-0.00012891645265311903,0.526793139658156,0.2558834354906567,12867.082091394064
7762,Cu1.6Bi4.577Zn0.023S8,650,-0.00020997108155074173,0.5336569879514897,0.22655040471747576,5059.340276923726
7335,Cr2S1.5Se1.5,650,0.0001465593325919735,1.3373586356168106,1.7174406608747366e-07,0.016450886772279412
7326,Pb0.98Ag0.02S,650,0.0001996418812533675,1.7879082682412744,0.4068968498171767,27706.654159090263
7763,Cu1.6Bi4.531Zn0.069S8,650,-0.00022581709650343522,0.565803093877751,0.149242050810187,2726.501919805473
6747,TiS2,650,-0.00024537962008874684,2.1254274015484245,0.2982689059842212,16879.074022371453
7187,SnS,650,0.0005418157689338083,0.7735248535114965,0.04208254641256665,170.59238681624646
7766,Cu1.6Bi4.6S7.96Se0.04,650,-0.00021721886484290108,0.515538634237714,0.2201510563766082,4083.294528260918
7384,Pb0.975na0.025S+3%CaS,650,0.00018495075939269456,0.9677783746071928,0.610143779887584,25214.22127491257
7767,Cu1.6Bi4.6S8,650,-0.00024390846036083283,0.5396072507717775,0.1847427199918314,2830.51108579014
168,Pb0.975Na0.025Zn0.01S1.01,650,0.00016089145750085602,1.1733100442029472,0.5075305924301425,35034.773005270894
7765,Cu1.6Bi4.531In0.069S8,650,-0.00019385796534239367,0.5348453115269298,0.19550802234026374,4791.804568293457
6652,Cu26V2Ge6S32,650,0.0002071723542802578,0.5504174120226144,0.7107582356961522,14426.807428141743
7107,(BiS)1.2(Ti0.95Co0.05S2)2,650,-6.664072272740369e-05,2.3776715700361124,0.11518533134618952,94552.58166702995
7760,Cu1.592In0.008Bi4.6S8,650,-0.00023135924571914663,0.5105306165365057,0.21118616184317449,3094.946201376905
31,Pb1S0.9987Cl0.0013,650,-0.0002079380554057488,1.5503305829390186,0.5145493138037418,31974.43463009123
7761,Cu1.576in0.024Bi4.6S8,650,-0.0001642200823904387,0.5486533247192465,0.21902233047766856,7063.055304392352
7011,Cr2S3,650,-0.00011127486373403973,1.99424359925358,0.1589188610196808,39377.31970552151
6930,TiS0.5Se1.5,650,-0.00013223901268562204,2.6799782636765657,0.17720651111292116,46538.81212743026
6748,Ag0.02TiS2,650,-0.0001947628488544748,1.809006108732269,0.4051950795415023,31198.06016649125
6932,TiS1.5Se0.5,650,-0.00023230995613177015,1.4964647898259855,0.3763250497763528,18169.262007266483
244,Pb1.02S1Cl0.04,650,-8.106767739411099e-05,2.3940650175594977,0.13625284495973994,69565.45748749416
337,Pb1S1Cl0.001,650,-0.00035291259364628056,1.3174201941901962,0.31750516042995136,5617.011923632061
7035,Cu0.95Fe1.05S2,650,-0.00024764211090879697,1.3311633768202746,0.2758788729141116,10455.107903207789
7673,Cu2.1Zn0.9SnS4,650,0.00019236813983989688,1.0938640568326252,0.2650493393672513,11196.373557087487
7674,Cu2ZnSnSe4,650,0.00014738136486519554,2.117819944201715,0.14901166714291106,23973.21279570392
389,Pb1S0.84Te0.16Cl0.00134,650,-0.000203132107326797,1.4540599315366327,0.6155873252571418,33418.624166483176
422,Pb1S0.992Cl0.008,650,-9.484991621382372e-05,2.265958733175236,0.34853056486262285,116500.48738861352
7013,Cu11.5Ni0.5Sb4S13,650,0.00013302641964257612,1.3744732203911392,0.5565862909181187,71956.0799114233
7675,Cu2.1Zn0.9SnS4,650,9.938000715485416e-05,1.5659223376341194,0.3439079719147349,81538.43767881203
7846,Bi2S3 doped with 0.5mol% BiCl3,650,-0.00021508954299811843,0.4710484728253539,0.3857101562166581,7063.524928304561
7334,Cr2S2.1Se0.9,650,0.00016159663777486497,1.0374040471028918,1.9464688104529188e-07,0.01189645015942748
316,Pb1.01S1Cl0.02,650,-0.00014196773733795532,2.1866549722165383,0.34406773302285265,54467.974378303865
7014,Cu11NiSb4S13,650,0.00015643708925732998,1.065713297051948,0.6353041861574014,45826.606125099075
6985,Cu0.039(Dy2S3)0.961,650,-9.585713703994051e-05,2.0780756487785226,0.1958258443027232,64726.215266104286
7453,Cu2ZnSnS4,650,0.0002441467715588814,0.648968180578897,0.038832236488895215,620.8696385829805
229,Pb1S0.92Te0.08Cl0.00066,650,-0.00025594483876137966,1.2578429209027382,0.5646226795186428,16938.621945572784
7337,Cr2Se3,650,0.00012914971711471042,2.6481804911742604,8.314885976737068e-08,0.02030970450757857
7336,Cr2S0.6Se2.4,650,6.510760868206348e-05,2.025658257615275,1.4558210840026236e-08,0.010702798220448027
6874,NdGdS3,650,-0.000191721408265302,1.0050723187477275,0.2061858937916199,9322.878590819024
7323,Pb0.995Ag0.005S,650,0.00024401006558904238,1.6758343262461266,0.3333388906724958,14132.576681358069
8202,LaGd1.01S3,650,-0.0001179680777963208,0.942729710591942,0.1927122579069643,19113.52217439024
7327,Pb0.975Ag0.025S,650,0.0002127021139771546,1.7539998495882307,0.3980287017201806,24998.119585162603
6651,Cu26V2Sn6S32,650,0.00021705807890885182,0.5720479769797813,0.5196315482370594,10220.513234725691
8203,LaGd1.02S3,650,-0.00010922376631033754,1.0963361578009558,0.2219841069103866,30661.869773350707
7678,Cu2ZnSnSe4,650,0.0003502276771675785,1.3645479719418656,0.02411090610133341,416.1684318161141
7012,Cu12Sb4S13,650,0.00012072117374245656,1.543061176342475,0.4769469491177142,84299.58170208648
148,Pb1S0.9978Cl0.0022,650,-0.0001698659214257808,1.6650772797265212,0.5595245918431755,52126.026224373134
232,Pb1S0.84Te0.16Cl0.00066,650,-0.0002648658142957158,1.2268286974157545,0.7472924528161564,19784.219811408082
6684,(LaS)1.14NbS2,650,6.097718123012949e-05,2.208089960042813,0.08363036295438275,70087.17312248357
8059,Ti0.99Nb0.01S2,650,-0.0003188710522379296,2.1060413241641345,0.22051544629518408,7363.499273945888
6749,Ag0.05TiS2,650,-0.0001653959799043297,1.8044795610714213,0.3635897086860834,39345.96834080221
7836,(BiS)1.2(Ti0.95Cr0.05S2)2,650,-0.0001000679996704573,1.8804932371116212,0.20369596675440674,59132.93164453077
8190,Cu12Sb3.8Bi0.2S13,650,0.000147775014888743,1.1565390016275172,0.8206294767184013,65481.44054288098
171,Pb0.975Na0.025Zn0.02S1.02,650,0.00015901976768576887,1.0736904775527862,0.5097640056624698,31715.142702457248
6641,Cu3Sb0.98Ge0.02Se2.8S1.2,650,0.00025411262979650154,0.7393386218175186,0.7775614989328762,16161.677656819129
6592,Bi2S2.25Se0.75,650,-0.00023936196468046542,0.8158570970493074,0.304858368551019,6262.907094932798
7366,PbS,650,-0.00037301632243665983,1.2465686562765514,0.2789466537948385,3396.3461956488936
6581,Cu10.5Co1.5Sb4S13,650,0.00023436903913689927,0.7137453885448446,0.8056710416735947,16021.659834765322
6589,Bi2S2.94Se0.06,650,-0.00018160789003263036,0.8930575915557781,0.2689550511528499,9903.175918407795
6580,Cu11.0Co1.0Sb4S13,650,0.00019559644140555252,1.038708990510674,0.7642668870574403,32919.665815475135
7113,Cu12Sb3TeS13,650,0.00018545399273777624,0.7695377854573902,0.8147224845125354,29052.247657894415
8192,Cu12Sb3.4Bi0.6S13,650,0.00019081096434444831,0.9415176744359794,0.5398639962174869,21833.4020097574
8194,NdGdS3,650,-0.00019143786989199796,1.0044119804277252,0.2029619953095561,8707.7119394984
6973,LaS1.41,650,-6.149613435745873e-05,1.6060566875265698,0.12403991602933001,86515.48697628878
6947,Cu0.1TiS1.5Se0.5,650,-7.970170288515953e-05,2.353670779615048,0.20741906156583748,126350.5689537948
7367,Pb0.975Na0.025S,650,0.00016374143258602957,1.2530896942825407,0.4077536151695625,27738.80040098747
252,Pb0.975Na0.025Zn0.04S1.04,650,0.00017355032470585077,0.8649931085834617,0.5528065583317113,19686.75538737045
6758,0.5Cu8S4-0.5Cu5Fe2S4,650,0.00020328357742769687,0.4511799752437706,0.5741478455574525,9116.302122723271
291,Pb1S0.92Te0.08,650,-0.00037428646648625,1.1527587580796848,0.19834841964438554,2697.449203573866
8191,Cu12Sb3.6Bi0.4S13,650,0.0001702436287765031,1.0057353776510842,0.7436860948032478,38988.08629173119
7553,Cu10.6Mn1.5Sb4S13,650,0.00024160992463551767,0.7950541901691743,0.35775699047734066,7773.540957619153
106,Pb1S0.9973Cl0.0027,650,-0.00015238523708036584,1.8117223251497092,0.5210154272399665,68076.40676876139
7362,Pb0.98Na0.2S,650,0.00020811996314931133,1.2914938831436207,0.4286484104252144,15952.130695984932
8193,Cu12Sb3.2Bi0.8S13,650,0.00018949994738975392,0.8732651811647285,0.4940233905386888,18706.671441852475
6582,Cu10.0Co2.0Sb4S13,650,0.00029388121089498443,0.6198211098330174,0.2431485160668997,2826.781486306614
6759,0.8Cu8S4-0.2Cu5Fe2S4,650,0.00019965148781902003,0.4923365963161184,0.6962967031061571,11472.172255975935
6572,Ti1.005S2,650,-0.0003827630031379417,2.4636918958322434,0.15406858993025618,4259.089062264916
7365,Pb0.96Na0.4S,650,9.680054877574064e-05,1.7598445730455037,0.2605486948528323,68544.22488320491
6952,Cu10.4Ni4S13,650,0.0001856385009378381,0.8473245311632812,0.6964188038739991,27399.47986131345
6576,Ti1.025S2,650,-0.00018239418238426392,1.5855644331367258,0.4393142808614739,31228.231531237674
6579,Cu11.5Co0.5Sb4S13,650,0.0001625306975898389,1.2494914683373337,0.8716541320869258,64858.41860197994
8195,NdGd1.01S3,650,-0.0001347018423240096,1.1728641728326856,0.2718484650765608,25595.13817433189
7568,(Bi0.9Sr0.1S)1.2(TiS2)2,650,-7.580472470970598e-05,1.949942083371272,0.11700828562035685,58784.28537103449
6590,Bi2S2.88Se0.12,650,-0.00022838691109038555,0.8608811693174034,0.22169573919539706,5110.807099451726
7112,Cu12Sb3.5Te0.5S13,650,0.0001510376083950896,1.0106880730641512,0.7600274321385027,53366.403745718366
8196,NdGd1.02S3,650,-0.00012095862012592114,1.1452852399015558,0.2471178488302871,27396.644467079233
6951,Cu12Sb4S13,650,0.00013205614657062963,1.1509367221742752,0.5445666254711667,58235.748707487626
7364,Pb0.97Na0.3S,650,0.00012812292596322522,1.4239744152421927,0.2880868205081287,38459.97873851194
7109,(BiS)1.2(Ti0.95Cu0.05S2)2,650,-6.789147738224635e-05,2.310470324652113,0.09837636272956256,74661.7614619073
7347,CuCrS2,650,0.00039167371268255467,0.3528270871466291,0.055628518765868315,212.75812885277733
7105,(BiS)1.2(Ti0.95Mn0.05S2)2,650,-7.613499013830402e-05,2.1045405754292847,0.11932657280109192,65156.73057747034
7110,(BiS)1.2(Ti0.95Zn0.05S2)2,650,-8.296283414193185e-05,2.4218756266534305,0.13676725249009872,70648.23676257233
6578,Cu12Sb4S13,650,0.0001397876809035931,1.38636078592735,0.6775198606615316,80881.10106673096
7569,(BiS)1.2(Mg0.05Ti0.95S2)2,650,-7.880763506189404e-05,2.1929113482290425,0.13803004910616362,68316.93329978146
7291,Cu12Sb2.99Te1.01S13,650,0.0001683094019053701,0.7791900053156533,0.6693710673429226,28923.982313850065
6721,(La0.95S0.95)1.14NbS2,650,2.1542202220347172e-05,2.245865273259657,0.007052388017725491,45692.09948538039
6597,Cu10.5Fe1.5As3.6Sb0.4S13,650,0.00038947132978955137,41.827941630207015,0.0008345211796460199,354.02955006716536
8225,(SnS)1.2(TiS2)2,650,-0.00012180769485854009,0.5779306689835271,0.2522235161235576,12759.459455314267
6573,Ti1.01S2,650,-0.0003914807350619842,2.3868904370532107,0.13942337790531606,3526.315129313467
6722,(LaS)1.14NbS2,650,6.126317771233926e-05,2.211568441469994,0.08237635345290735,70410.64861385981
6639,Cu3Sb0.98Ge0.02Se3.2S0.8 ,650,0.000258138723250285,0.7428791781808752,0.7891145084593739,15751.042832663265
7565,Bi2S3,650,-0.00028113414770304727,0.3946430585135636,0.29417763632956145,2297.669981912873
6571,Ti1S2,650,-0.0003843920241973485,2.456495492394465,0.15730859795865368,4269.246362698633
7292,Cu12Sb2.59Te1.41S13,650,0.00021135754701421397,0.5793082367787253,0.6985188517328418,14389.351761075457
7102,(BiS)1.2(TiS2)2,650,-8.567521786402159e-05,2.1092298662114306,0.19610742733786235,83758.02421865091
6574,Ti1.015S2,650,-0.00028213326546682415,2.2102680469216622,0.2862759692570996,12541.65632757753
231,Pb1S0.97Te0.03Cl0.002,650,-0.0001789829792926965,1.5037981950280788,0.5652788148598329,40698.98888151831
211,Pb1.05S1Cl0.1,650,-8.387060991052692e-05,2.0749845535752893,0.09872516566631856,48915.213011796
7567,(Bi0.9Ca0.1S)1.2(TiS2)2,650,-8.390616304979478e-05,2.1511140506851625,0.18757314801512612,80930.72482755544
6575,Ti1.02S2,650,-0.00025007845340519456,1.868904596800555,0.3750184172214479,17225.636656435658
8224,(SnS)1.2(TiS2)2,650,-0.00013692971879889716,1.632528907706844,0.3614993174127394,41550.51575296733
7363,Pb0.975Na0.25S,650,0.00015924414302666967,1.2473127589788997,0.41858972259216937,27804.27694626505
8197,NdGd1.04S3,650,-9.652512964800696e-05,1.3824950675799481,0.2161496929880848,47307.15821858931
7566,(BiS)1.2(TiS2)2,650,-8.538144882506681e-05,2.110667952457078,0.19434163385443345,83826.79660648393
276,Pb1S0.97Te0.03,650,-0.00036266516284959484,1.1937583895367387,0.2458676704013076,4108.427011860418
7103,(BiS)1.2(Ti0.95V0.05S2)2,650,-9.071248265097331e-05,2.0815590538754902,0.1753654144207063,67218.27992663483
7550,Cu12Sb4S13,650,0.00013732424810017444,1.3729660628253102,0.6863415963158801,82508.13089242498
7293,Cu12Sb2.15Te1.85S13,650,0.0002580205908811724,0.4826314411916335,0.4102684507469353,4755.723951463395
6591,Bi2S2.70Se0.30,650,-0.00023814026815281088,0.7756305356099081,0.3329996638519662,6803.6115830339695
7288,Cu12Sb2.19Te1.81S13,650,0.00026114977526836374,0.4943208649435879,0.4135299713857965,4961.04528214944
6643,TiS2,650,-0.000252712697881189,2.21010467532271,0.3206666806016597,16537.562875670952
7285,Cu12Sb3.39Te0.61S13,650,0.0001921220739336884,0.5250439857397594,0.8037247748562788,19802.97661769124
7551,Cu11.6Mn0.4Sb4S13,650,0.00014543478482688943,1.2397982882431222,0.5748688253045741,54164.41637019369
6946,Cu0.05TiS1.5Se0.5,650,-0.00016729471605605878,1.7267522714190475,0.494883627919505,52158.930234612664
7033,Cu0.99Fe1.01S2,650,-0.0003513076991099859,1.5162123369051381,0.1869177727061679,4031.3475287966558
7370,Pb0.975Na0.025S+3%SrS,650,0.00018228907033271464,0.943419288790696,0.6443563939936989,24955.493272601783
7286,Cu12Sb3.2Te0.8S13,650,0.0001842552831922706,0.5922920822082839,0.8166495780520631,22635.75922908875
6945,Cu0.025TiS1.5Se0.5,650,-0.00018479963229763567,1.810319125166525,0.4529150911679952,39572.445554802034
8061,Ti0.95Nb0.05S2,650,-0.00023055796022336224,2.017047909983472,0.228108211027577,13745.382486264623
8198,NdGd1.05S3,650,-9.130507981417292e-05,1.3482303817472971,0.2569435772877001,58248.36878485683
6971,LaS1.48,650,-0.00013055514910197838,1.1242513336465343,0.2055448273392483,21633.26828249368
6644,Cu0.02TiS2,650,-0.00020643515311576818,2.205408372245301,0.3489578222080587,26570.33957568369
7549,Cu10.2Mn1.8Sb4S13,650,0.00035486228066657213,0.5965634547016073,0.19318240471339526,1521.131454682299
6720,(La0.95S0.95)1.14NbS2,650,5.0550982878864095e-05,2.8751470562192467,0.05250182524815041,82278.042712824
314,Pb1S0.92Te0.08Cl0.00134,650,-0.00020681215788774242,1.4285254199390565,0.6688079112668991,30578.663015407972
7290,Cu12Sb3.48Te0.52S13,650,0.00013920469325662203,1.2406468764092125,0.6564541625712561,62867.25971660687
6972,LaS1.45,650,-9.375962651868292e-05,1.5646617182252245,0.13824956397327293,39555.30764308985
6645,Cu0.05TiS2,650,-0.00016180871516404172,2.085594646698661,0.3410342367310644,39017.006107106026
176,Pb1S0.97Te0.03Cl0.00066,650,-0.0002543984741204804,1.3265229936503848,0.5527101411859315,17825.785932013998
7114,Cu12Sb4S13,650,0.00012776355651312405,1.5178037405523492,0.4993069506194349,72203.88199232511
7552,Cu11.1Mn0.9Sb4S13,650,0.00016716515583173536,1.0660237848978822,0.4761497214408813,29602.491643933234
6723,(LaS)1.14NbS2,650,4.685645694368698e-05,1.7914896976154424,0.04399658088419743,45907.47795812584
155,Pb0.975Na0.025Sr0.03S1.03,650,0.00018586124675748391,0.8654947842999591,0.6891719296008237,26564.459649976652
7289,Cu12Sb2.21Te1.79S13,650,0.00022914837733074213,0.5587759337254828,0.31640246576530506,5628.834031558745
7536,Bi2S3,650,-0.00045429957570750285,0.9398756773645212,0.05063476437827757,359.3636840221284
8060,Ti0.98Nb0.02S2,650,-0.0002791626288129729,2.1578193408701467,0.2159438044712373,9604.636309247468
6664,AgBiS2,700,-0.00013667988604271086,0.5165864364648588,0.09483313785134898,3349.659071971678
8204,LaGd1.03S3,700,-0.00010086357630764642,1.300514611279879,0.13947139877108294,26068.294669461993
7566,(BiS)1.2(TiS2)2,700,-9.163505964691065e-05,2.0529411924341447,0.21708802117172754,68747.79232559647
7569,(BiS)1.2(Mg0.05Ti0.95S2)2,700,-8.46853631277081e-05,2.115775632777514,0.15489983369578186,54790.023347726376
7751,Cu12Sb4S13,700,0.00013485300752754742,1.4674972549153753,0.5653184657211328,75721.2923573487
6874,NdGdS3,700,-0.00020296256213408372,1.0222530364931388,0.22804616960523624,8739.914885047912
6933,TiS2,700,-0.0002610180612366555,1.9617981919525915,1.5636062725032078,64319.487430936286
7568,(Bi0.9Sr0.1S)1.2(TiS2)2,700,-8.15128773217085e-05,1.9112820265686101,0.1321057414235849,48155.386867798516
8202,LaGd1.01S3,700,-0.00012674013610045992,0.9550599090558372,0.21864150678440827,18167.13400746693
7323,Pb0.995Ag0.005S,700,0.00026350197676101964,1.4939352127623278,0.3760752918424314,13800.684663566415
244,Pb1.02S1Cl0.04,700,-8.739270031671959e-05,2.2740830493213493,0.1576486424936936,60358.684743994025
8203,LaGd1.02S3,700,-0.00011741151126607756,1.1215341296264092,0.2509467797149229,28996.257693610223
7567,(Bi0.9Ca0.1S)1.2(TiS2)2,700,-9.025554819958842e-05,2.07308193092354,0.2110674228994618,68086.14217568509
211,Pb1.05S1Cl0.1,700,-9.442308634311435e-05,1.949289185279917,0.11110953709042712,39717.18006266359
6758,0.5Cu8S4-0.5Cu5Fe2S4,700,0.00021037018267578764,0.4710388444992757,0.6390149711192848,9799.560648087972
8196,NdGd1.02S3,700,-0.00012960793670206943,1.1473227008234332,0.2827453105687508,25975.700471966724
7109,(BiS)1.2(Ti0.95Cu0.05S2)2,700,-7.295741462757372e-05,2.2936381188603856,0.10902621871873797,60679.728042503935
7752,Cu12Sb4S12.5Se0.5,700,0.000140035206877265,1.4475617321913092,0.6383027637238434,67216.61567741794
252,Pb0.975Na0.025Zn0.04S1.04,700,0.00019311352112254092,0.8199608304849031,0.6421607955176866,16639.732840535333
7384,Pb0.975na0.025S+3%CaS,700,0.00020245144700090084,0.8953218650129162,0.6945027273960682,20666.44898617941
6930,TiS0.5Se1.5,700,-0.00013674849320014065,2.6578404331530616,0.18528227377629244,42705.3493797454
7551,Cu11.6Mn0.4Sb4S13,700,0.00015198672099250095,1.2819651029840582,0.6142439767089637,53022.07164988863
168,Pb0.975Na0.025Zn0.01S1.01,700,0.00017841293922630803,1.095920644324852,0.581346171497052,28279.142339214945
7383,Pb0.975Na0.025S+3%SrS,700,0.00019818380126927695,0.851090112022021,0.7583715668075176,19337.337958003478
155,Pb0.975Na0.025Sr0.03S1.03,700,0.0002056981830247395,0.8094081580617565,0.7879378884358449,21532.8051562168
7553,Cu10.6Mn1.5Sb4S13,700,0.0002489375481460045,0.8351244584634023,0.3968239780110935,8280.019228941575
6720,(La0.95S0.95)1.14NbS2,700,5.3695681376854e-05,2.8090917339193893,0.05925488590973881,76474.12261607565
7335,Cr2S1.5Se1.5,700,0.00015344472082823855,1.3388522375128884,2.0385012450132266e-07,0.016559289047995814
8195,NdGd1.01S3,700,-0.00014384392120468445,1.1832399891404368,0.304981492099937,24145.8371671458
7552,Cu11.1Mn0.9Sb4S13,700,0.00017406656520633422,1.0986230129213168,0.5169339523556901,28980.6862322676
31,Pb1S0.9987Cl0.0013,700,-0.00021694867792800132,1.4514801581035428,0.5541336731180412,26248.891691074932
7187,SnS,700,0.0005541189695825578,0.7166385647628091,0.06332644654458709,211.14520264502204
6725,(La1.05S1.05)1.14NbS2,700,3.130126441673819e-05,1.30036444888086,0.016831931895217974,28108.717888648756
7754,Cu12Sb4S11Se2,700,0.00013497667523688778,1.4239945109805097,0.624043656848412,73124.05232417332
6972,LaS1.45,700,-0.00010104643095704564,1.5617724271000746,0.1629226305376684,36874.651662923796
7107,(BiS)1.2(Ti0.95Co0.05S2)2,700,-7.114788422555936e-05,2.41614839361283,0.1287601944260902,88961.35898916842
6683,(LaS)1.14NbS2,700,4.150532418988922e-05,1.4065494411304582,0.04642176332162688,50468.896877138235
7550,Cu12Sb4S13,700,0.00014311803218016394,1.4070661825482038,0.7274798229358932,80374.77407492332
7325,Pb0.985Ag0.015S,700,0.00021816687725326176,1.5678948927798646,0.4826436911828681,25912.306502736334
7326,Pb0.98Ag0.02S,700,0.00021713791888959807,1.5815270989994037,0.4614745538658178,25019.704340394244
171,Pb0.975Na0.025Zn0.02S1.02,700,0.00017647464803019537,1.0077217487183363,0.5944349680037596,26028.257914657133
7103,(BiS)1.2(Ti0.95V0.05S2)2,700,-9.68760955537792e-05,2.0633280725058487,0.1964518538940867,61324.73569818598
7102,(BiS)1.2(TiS2)2,700,-9.19037584602642e-05,2.052237205188733,0.21907839808717727,68732.52659014317
7189,SnS,700,0.0005892010732117174,0.6876401250449315,0.07113512987038705,201.28909204307044
389,Pb1S0.84Te0.16Cl0.00134,700,-0.000218940213291363,1.3516664061002506,0.7039448208687614,27545.421926230425
7334,Cr2S2.1Se0.9,700,0.00016484409077780588,1.0058489211951456,2.2535284309719577e-07,0.011916562335387052
8199,NdGd1.06S3,700,-8.952524695305617e-05,1.3433039363715755,0.25776338338529003,60525.517536244064
7333,Cr2S2.4Se0.6,700,0.0002096108217423028,1.1382716296225437,1.7382480348620214e-07,0.0064332764988400005
162,Pb0.975Na0.025Ca0.03S1.03,700,0.00020992472158793278,0.8588700362481303,0.7273960901900879,20252.246380134384
7652,Cu2S,700,0.00037658797029691227,0.34564749679906137,0.24914115714527976,711.8191730337868
6685,(LaS)1.14NbS2,700,5.0171312632520564e-05,1.742520215370441,0.0528334277118384,42968.969562671984
7832, (BiS)1.2(TiS2)2,700,-9.242905856976155e-05,2.0526259515650542,0.2167468473849196,70448.08117434742
7108,(BiS)1.2(Ti0.95Ni0.05S2)2,700,-7.122462055195658e-05,2.433539952884052,0.12392053388200865,74900.06893630997
176,Pb1S0.97Te0.03Cl0.00066,700,-0.00026781873948818533,1.2373752277123158,0.5634147856536293,14528.818707245286
7190,SnS,700,0.0005764599203148086,0.5303862973620498,0.07985833722077078,182.08588610715145
6871,NdGdS3,700,-0.00026582081926878064,0.9221597854226016,0.19369880894269567,3819.123650112532
6643,TiS2,700,-0.00026375132388953954,2.0684243794273685,0.3417763066502177,14797.495332483682
7374,Pb0.975Na0.025S+3%CaS,700,0.00020614723189091598,0.91371882064751,0.6900295889423996,21922.463016492024
321,Pb1.008S1Cl0.016,700,-0.00016567867207503836,2.0145965943597703,0.3633799437027993,41514.229054011135
7106,(BiS)1.2(Ti0.95Fe0.05S2)2,700,-7.546418725214182e-05,2.349966493330453,0.11451761567643197,69548.96132865887
6759,0.8Cu8S4-0.2Cu5Fe2S4,700,0.00021130606201874488,0.5024084523424608,0.8017321747301556,12140.44715758403
106,Pb1S0.9973Cl0.0027,700,-0.000160984897455509,1.6798406078743715,0.5764240287915074,55789.1875894368
191,Pb1S0.84Te0.16Cl0.002,700,-0.00019162038722695207,1.4358811140541494,0.6615234041441299,34107.56080702087
8194,NdGdS3,700,-0.00020277581624207706,1.0212376736864028,0.22517948284141592,8160.008770507868
7536,Bi2S3,700,-0.0004565039961250003,0.8886325855075999,0.05650207096519864,384.29024749819257
290,Pb1S0.9968Cl0.0032,700,-0.00014796723146602076,1.7305823070346094,0.5625597590151044,61375.42856955286
6649,Ag0.97GaTe2,700,0.0004221269486433256,0.4945227490620681,0.3866871663910999,1340.421488903176
291,Pb1S0.92Te0.08,700,-0.000372183173614456,1.1068904114704567,0.1990750110665932,2696.479457656591
6665,AgBiS1.02Se0.08,700,-7.517164278638998e-05,0.8957628977723673,0.0740801824530623,16442.17861548961
6858,Tb2S3−x,700,-0.00013847920383752618,1.3999885559870635,0.11238705647683067,10747.19573367369
402,Pb1.02Ca0.01S1Cl0.02,700,-0.00013041106312433113,2.192203263421897,0.582722034629214,87642.07930134586
6646,Cu0.1TiS2,700,-0.0001242148829579015,1.9846029487652768,0.3796367215591269,70368.10151950046
7371,Pb0.975Na0.025S+4%SrS,700,0.00019209915671516398,0.6966248849578975,0.4838652028878989,10525.77571282888
7370,Pb0.975Na0.025S+3%SrS,700,0.000200306725670902,0.8681815596574696,0.7356093242574557,20310.35374190462
7836,(BiS)1.2(Ti0.95Cr0.05S2)2,700,-0.00010699178016480733,1.8548638897396328,0.2269524356697459,51224.750000835724
8198,NdGd1.05S3,700,-9.815547830857758e-05,1.3634476712089456,0.29254821960591737,55398.92563676024
6645,Cu0.05TiS2,700,-0.00017292598946223325,1.9151148225084689,0.3779731832422222,34675.882631712986
6723,(LaS)1.14NbS2,700,5.0652771173063506e-05,1.7565469012889174,0.051048429382078056,43118.28208840608
7641,BiAgSeS0.985Ci0.015,700,-0.0002608627410524665,0.30205532691360465,0.5633767845684461,3713.2727921353853
6682,(LaS)1.14NbS2,700,6.317988434486216e-05,3.7518207945571764,0.07197212273761143,89377.99842072533
6974,LaS1.38,700,-6.0926071910572134e-05,2.8533749069437717,0.10942654094143403,119025.62190477106
156,Pb0.975Na0.025Zn0.03S1.03,700,0.00018437851710529328,0.915648111989506,0.6819692370808583,21771.36630740359
7037,Bi2S3,700,-0.00032599084335852783,0.5347047955402884,0.08713677132139414,610.0343077974808
6971,LaS1.48,700,-0.0001375828931406036,1.1270979973438924,0.22851419196058745,20094.46714282848
7834,(BiS)1.2(Ti0.975Cr0.025S2)2 ,700,-0.00010127303751797552,1.7759411218532375,0.2590416756083547,63181.15556814602
278,Pb0.975Na0.025Cd0.04S1.04,700,0.0001940422405521209,1.0038807457425296,0.6605721750431961,22928.84476391188
6644,Cu0.02TiS2,700,-0.0002180297936542069,2.0462806165098875,0.3808202970466469,23741.875261560028
7657,Cu1.86S,700,8.09662537604466e-05,2.2902528090400622,0.2614207304562827,114015.1256244814
7105,(BiS)1.2(Ti0.95Mn0.05S2)2,700,-8.20481001671932e-05,2.0660892308392147,0.13416723116330564,55709.22956592313
7110,(BiS)1.2(Ti0.95Zn0.05S2)2,700,-8.89265792089601e-05,2.308316280386361,0.15363167743696626,58406.08924376316
8197,NdGd1.04S3,700,-0.00010347264393920972,1.403478036698936,0.24334713450529355,44522.17301850568
6985,Cu0.039(Dy2S3)0.961,700,-0.0001023079066721878,2.0301489190664874,0.22071287603711773,57907.58117864541
229,Pb1S0.92Te0.08Cl0.00066,700,-0.000270956826464764,1.1801239950128188,0.5857104625559812,13532.676154241371
7113,Cu12Sb3TeS13,700,0.00019270790532636755,0.7853778211135488,0.8984590862844428,28962.23265457721
422,Pb1S0.992Cl0.008,700,-0.00010311395138155204,2.075586286460201,0.3981919364030901,98730.86423245662
7332,Cr2S3,700,0.0003017736706320362,2.115996092299651,8.534943320103304e-08,0.0028330534729205602
231,Pb1S0.97Te0.03Cl0.002,700,-0.0001928810843910257,1.3873344379085388,0.6228104168475014,33152.74932326085
148,Pb1S0.9978Cl0.0022,700,-0.00018074140334962895,1.5458554770791968,0.6158568483156878,42955.328506177255
6684,(LaS)1.14NbS2,700,6.462923861663381e-05,2.165123972471209,0.09377183802840636,65280.846118695226
316,Pb1.01S1Cl0.02,700,-0.00015513018157431693,2.080526799517032,0.3892872464879145,47553.85555963736
7112,Cu12Sb3.5Te0.5S13,700,0.0001588749244611903,1.025123493733494,0.8488859494683173,52859.448718000094
6721,(La0.95S0.95)1.14NbS2,700,2.397065973918985e-05,2.1759481950712214,0.008574243261464519,42722.427476767436
6724,(La1.05S1.05)1.14NbS2,700,6.47234589929e-05,2.6376996623831155,0.1103938519338694,90824.73850088893
6757,0.2Cu8S4-0.8Cu5Fe2S4,700,0.00017756657011982167,0.4650927195825455,0.34391546795586664,6760.23674590845
8200,NdGd1.08S3,700,-8.115613578842218e-05,1.7297494349049891,0.1870415878731997,67937.05087900313
7104,(BiS)1.2(Ti0.95Cr0.05S2)2,700,-0.00010673373129672296,1.856528825026536,0.2297727200960062,50281.15387745161
7659,Cu1.92S,700,0.00011570904512678252,1.6996203177673532,0.4581283339434616,97763.49899643967
6973,LaS1.41,700,-6.586508878089871e-05,1.632048244703464,0.1477666246601063,83123.54567046747
353,Pb1S1,700,-0.00037711604170580297,1.2693186685674769,0.2868512865111168,4377.408609227601
7337,Cr2Se3,700,0.00013440166495723254,2.6156937601936607,1.0008252478263383e-07,0.02070321592350524
7658,Cu1.9S,700,9.853033720012868e-05,2.076371119780528,0.3786263201414773,111955.20942663096
7366,PbS,700,-0.0003898276597719648,1.0985149574309625,0.2991373948163244,2609.564355334631
6650,Ag0.95GaTe2,700,0.000419837199214996,0.4221294683324641,0.5023617643853261,1758.005614043174
6571,Ti1S2,700,-0.0003966897245156416,2.2022618773003977,0.1680048880162765,3868.364882382789
6572,Ti1.005S2,700,-0.000394799443467052,2.212704479587621,0.163588396155144,3850.2776360775606
8201,LaGdS3,700,-0.0001373698032084546,1.3514167180682857,0.16401471315980676,16560.22883092971
228,Pb1S1Cl0.004,700,-0.0002412587213275461,1.4868013250969432,0.4657267996791895,16836.63225778425
6722,(LaS)1.14NbS2,700,6.49083424352552e-05,2.1664316476452536,0.0925368769548122,65448.38967625973
7189,SnS,750,0.0005657257664479776,0.6324658915557902,0.0907659046300136,239.15896615371437
8195,NdGd1.01S3,750,-0.0001529860000853593,1.193615805448188,0.33811451912331325,22851.871117755094
7333,Cr2S2.4Se0.6,750,0.00021373612596461465,1.1096075622163375,2.055875429931814e-07,0.006658080994036794
8194,NdGdS3,750,-0.00021411376259215616,1.0380633669450807,0.2473969703732757,7661.301502352438
6682,(LaS)1.14NbS2,750,6.673008970959207e-05,3.6159791346702086,0.08011848053476628,82668.62230388532
8200,NdGd1.08S3,750,-8.691633568143365e-05,1.773606038371458,0.2093172683861908,64827.373181234325
8201,LaGdS3,750,-0.00014621044843758532,1.3970528771657649,0.1805809682041368,15657.264267218688
6973,LaS1.41,750,-7.023404320433871e-05,1.6580398018803577,0.17304328445139674,79987.54018756918
8197,NdGd1.04S3,750,-0.00011029540229095879,1.4244610058179243,0.27054457602250226,42046.86283072322
6985,Cu0.039(Dy2S3)0.961,750,-0.00010875867630443504,1.982222189354452,0.24751222743543397,52388.65688829272
7337,Cr2Se3,750,0.00013976398067929016,2.5832070292130616,1.1973680370237783e-07,0.0211122776239418
