Repository: starrydata/starrydata_datasets

> [!NOTE]
> **The duplicated `sample_id` issue was fixed on 2026-09-08**
>
> Datasets published between **2026-04-01 and 2026-09-08** contain duplicated
> `sample_id` values: the same `sample_id` can refer to samples belonging to
> **different papers**. Joining tables on `sample_id` alone mixes data from
> unrelated papers.

# starrydata_datasets

Daily per-project splits of the [Starrydata2](https://starrydata.nims.go.jp/) dataset, with a browsable download page at **https://starrydata.github.io/starrydata_datasets/**.

Historically this repository also hosted the raw CSVs (from 2019/7/11 until 2022/12/22); those older archives are still available via git tags.

File: datasets/20190711/20190711_preprocessing_interpolated_data.csv (part 78 of 94)
sampleid,composition,Temperature,Seebeck coefficient,Thermal conductivity,ZT,Electrical conductivity
8198,NdGd1.05S3,750,-0.00010500587680298226,1.378664960670594,0.3281528619241347,52815.263733437
6858,Tb2S3−x,750,-0.00014726346677376134,1.407802870332956,0.1246681265426174,10179.16782937016
278,Pb0.975Na0.025Cd0.04S1.04,750,0.00021301521283497343,0.9157304167348448,0.7542792791114946,18797.63995927632
6971,LaS1.48,750,-0.00014461063717922883,1.129944661041251,0.2524675164259581,18760.042134124684
6685,(LaS)1.14NbS2,750,5.397533172441053e-05,1.70861041173134,0.059999069574783674,40526.27786714615
6871,NdGdS3,750,-0.0002783709465373762,0.9250014787788432,0.2100810032417955,3621.426869910707
8199,NdGd1.06S3,750,-9.529335958341576e-05,1.3570199273298278,0.2894804654170327,57610.653997081405
290,Pb1S0.9968Cl0.0032,750,-0.0001633314445269932,1.6133017934979184,0.6247502905192132,51325.596890097186
106,Pb1S0.9973Cl0.0027,750,-0.00016878336815310713,1.5667138012861273,0.6318326303430485,45889.830921424065
422,Pb1S0.992Cl0.008,750,-0.00011453113395370965,1.9039185381119448,0.4478533079435571,84071.33577014299
6684,(LaS)1.14NbS2,750,6.828129600313812e-05,2.122157984899604,0.10391331310243,61091.415887748226
171,Pb0.975Na0.025Zn0.02S1.02,750,0.00019509667408291692,0.9548297346333938,0.6791059303450496,20341.373126857023
155,Pb0.975Na0.025Sr0.03S1.03,750,0.00022528033759680932,0.7664921522619631,0.8194347115379444,16501.150662456945
31,Pb1S0.9987Cl0.0013,750,-0.00022470251691536069,1.3725956005586148,0.5937180324323406,21765.53170505427
7187,SnS,750,0.0005664221702313074,0.6597522760141216,0.09179957067352924,251.69801847379762
7384,Pb0.975na0.025S+3%CaS,750,0.00021995213460910718,0.8228653554186398,0.7788616749045525,16118.676697446266
168,Pb0.975Na0.025Zn0.01S1.01,750,0.00019669278940458317,1.033659888998391,0.6551617505639615,21523.51167315898
6972,LaS1.45,750,-0.00010833323539540836,1.558883135974925,0.1897279421396675,34534.2704565547
163,Pb0.975Na0.025S1,750,0.00021102527357136282,1.1915678567116823,0.6061021362177272,23469.553948307235
148,Pb1S0.9978Cl0.0022,750,-0.00019097836104519267,1.4453294187958967,0.6721891047881999,35531.61052464242
7370,Pb0.975Na0.025S+3%SrS,750,0.00021832438100908932,0.7929438305242431,0.8268622545212123,15665.214211207463
7374,Pb0.975Na0.025S+3%CaS,750,0.00022308426977345192,0.8436693718856243,0.7774192738447173,17075.220491169996
6874,NdGdS3,750,-0.0002142037160028655,1.03943375423855,0.2499064454188525,8225.566582605676
8196,NdGd1.02S3,750,-0.00013825725327821774,1.1493601617453104,0.3183727723072146,24694.884915421888
8202,LaGd1.01S3,750,-0.00013551219440459899,0.9673901075197322,0.24457075566185224,17310.043404416374
8203,LaGd1.02S3,750,-0.00012507727238039197,1.1467321014518617,0.2799094525194593,27502.28060930704
6683,(LaS)1.14NbS2,750,4.394347461037381e-05,1.3826718855213984,0.05150679992851921,47077.825728675605
7335,Cr2S1.5Se1.5,750,0.00016033010906450358,1.3403458394089662,2.3976593889917817e-07,0.016669129422476572
162,Pb0.975Na0.025Ca0.03S1.03,750,0.00022865258173002578,0.8132637374874525,0.7574379471422779,15709.594861410515
6974,LaS1.38,750,-6.480125015054709e-05,2.8669226309199893,0.12776821192124144,115777.62072572845
6646,Cu0.1TiS2,750,-0.0001339181012419354,1.7840015369686286,0.4248744263420687,63192.67844773923
7641,BiAgSeS0.985Ci0.015,750,-0.0002497524764389712,0.2902165329691071,0.6376665573835627,4195.311188047814
6723,(LaS)1.14NbS2,750,5.444908540244005e-05,1.7216041049623927,0.0581002778799587,40648.5993594468
6725,(La1.05S1.05)1.14NbS2,750,3.376132040380668e-05,1.2850067692426708,0.01928169561475813,26308.791493212662
6759,0.8Cu8S4-0.2Cu5Fe2S4,750,0.00022296063621846966,0.5124803083688032,0.907167646354154,12808.722059192123
6643,TiS2,750,-0.0002747899498978901,1.9267440835320275,0.3628859326987759,13388.743718710306
6665,AgBiS1.02Se0.08,750,-8.706909067090664e-05,0.902081163682468,0.08704772948004386,14387.59539249186
6644,Cu0.02TiS2,750,-0.00022962443419264562,1.8871528607744732,0.4126827718852352,21457.665088268583
6645,Cu0.05TiS2,750,-0.00018404326376042477,1.7446349983182774,0.4149121297533801,31204.047255694735
6724,(La1.05S1.05)1.14NbS2,750,6.82941300513104e-05,2.5783632857100898,0.12252391073351873,84449.11540367133
7322,PbS,750,-0.00036003306393120213,1.2970471418258274,0.29206985132076524,3575.5461348455215
7653,Cu1.98S,750,0.0002758978726859989,0.3792179763918349,0.8785198433327855,4669.518663846544
7190,SnS,750,0.0005703907430009782,0.5047208438056332,0.10496034776642156,217.10523758716062
6664,AgBiS2,750,-0.00015931469515671222,0.5231827632257179,0.11185729379993498,3041.3359842555133
6720,(La0.95S0.95)1.14NbS2,750,5.689778273080782e-05,2.7430364116195323,0.06600794657132722,71435.06940955012
6758,0.5Cu8S4-0.5Cu5Fe2S4,750,0.00021745678792387845,0.4908977137547808,0.7038820966811172,10482.819173452675
7332,Cr2S3,750,0.0003067845337832284,2.1115319057755784,9.706611421916463e-08,0.0029036021292883967
8204,LaGd1.03S3,750,-0.0001079985246898205,1.318770933161334,0.15610901173839292,24962.62116986647
252,Pb0.975Na0.025Zn0.04S1.04,750,0.00021376761926482455,0.7830259704801119,0.7315150327036618,13592.710293700227
6721,(La0.95S0.95)1.14NbS2,750,2.639911725803253e-05,2.106031116882786,0.010096098505203543,40115.21460467926
6722,(LaS)1.14NbS2,750,6.855350715817115e-05,2.1212948538205136,0.10269740045671708,61139.52237668236
6973,LaS1.41,800,-7.460299762777867e-05,1.6840313590572518,0.1997981289648986,77079.55653546579
6985,Cu0.039(Dy2S3)0.961,800,-0.00011520944593668233,1.934295459642417,0.2763660451803809,47830.167832308485
7654,Cu1.97S,800,0.00024150535419199907,0.5307344904681628,1.1319626780210597,10501.084130360654
7653,Cu1.98S,800,0.00029049286089493406,0.3773400391554389,0.9946241224723652,4647.123088949095
8194,NdGdS3,800,-0.00022545170894223531,1.0548890602037584,0.26961445790513555,7208.347381440783
290,Pb1S0.9968Cl0.0032,800,-0.00017620590209168762,1.517540970664001,0.686940822023322,42923.76683330773
162,Pb0.975Na0.025Ca0.03S1.03,800,0.00024636593977145983,0.7811640106190465,0.6941341407610292,11166.94334268666
8199,NdGd1.06S3,800,-0.0001008596546876356,1.3707359182880807,0.32119754744877554,54944.936347446375
8195,NdGd1.01S3,800,-0.00016212807896603414,1.203991621755939,0.3712475461466895,21689.53722940936
8200,NdGd1.08S3,800,-9.267653557444516e-05,1.8174626418379265,0.2315929488991819,61989.91337661037
6972,LaS1.45,800,-0.00011562003983377107,1.5559938448497748,0.21863147475963307,32473.240498436866
8201,LaGdS3,800,-0.00015505109366671606,1.4426890362632443,0.1971472232484669,14847.678386878148
8197,NdGd1.04S3,800,-0.0001169934047032542,1.4454439749369126,0.297742017539711,39832.29684061813
6871,NdGdS3,800,-0.00029092107380597183,0.9278431721350848,0.2264631975408953,3443.1902660250603
6721,(La0.95S0.95)1.14NbS2,800,2.8827574776875208e-05,2.036114038694351,0.011617953748942571,37807.91847175197
6758,0.5Cu8S4-0.5Cu5Fe2S4,800,0.0002245433931719692,0.5107565830102858,0.7687492222429497,11166.07769881738
6759,0.8Cu8S4-0.2Cu5Fe2S4,800,0.00023461521041819448,0.5225521643951456,1.0126031179781525,13476.99696080022
6643,TiS2,800,-0.0002858285759062407,1.7850637876366855,0.3839955587473339,12224.907675567229
6644,Cu0.02TiS2,800,-0.00024121907473108429,1.7280251050390585,0.44454524672382334,19574.407730476712
8196,NdGd1.02S3,800,-0.00014690656985436598,1.1513976226671878,0.35400023404567826,23534.443399944605
106,Pb1S0.9973Cl0.0027,800,-0.0001761096736973968,1.4717893459207834,0.6872412318945894,38066.11181170532
6722,(LaS)1.14NbS2,800,7.219867188108709e-05,2.076158059995773,0.11285792395862194,57362.96779151687
6971,LaS1.48,800,-0.0001516383812178541,1.1327913247386092,0.27739738276867976,17591.812380991
6974,LaS1.38,800,-6.867642839052206e-05,2.8804703548962074,0.1474076717644475,112530.0019040196
6665,AgBiS1.02Se0.08,800,-9.896653855542328e-05,0.9083994295925686,0.1000152765070254,12333.012169494112
6723,(LaS)1.14NbS2,800,5.824539963181658e-05,1.6866613086358675,0.06515212637783932,38446.501849795066
357,Pb0.975Na0.025Cd0.02S1.02,800,0.0002187063600016621,0.9788785896881144,0.8546858469184734,17629.26722881119
6685,(LaS)1.14NbS2,800,5.7779350816300486e-05,1.6747006080922389,0.06716471143772892,38346.370776018084
418,Pb0.975Na0.025Cd0.01S1.01,800,0.0002040353691801991,1.0645653278554703,0.8107078509443455,21368.3113544081
155,Pb0.975Na0.025Sr0.03S1.03,800,0.00024417397532523413,0.7346518622889908,0.7446487958768556,11469.496168697107
6858,Tb2S3−x,800,-0.00015604772970999656,1.4156171846788486,0.1369491966084041,9674.865261309984
8198,NdGd1.05S3,800,-0.00011185627529738692,1.3938822501322428,0.363757504242352,50461.85401836147
6720,(La0.95S0.95)1.14NbS2,800,6.0157286940725595e-05,2.676981089319675,0.07276100723291562,67019.0334505296
7641,BiAgSeS0.985Ci0.015,800,-0.00023864221182547587,0.2783777390246096,0.7119563301986791,4677.349583960242
278,Pb0.975Na0.025Cd0.04S1.04,800,0.00023198818511782607,0.8275800877271602,0.8479863831797929,15488.75432589509
7190,SnS,800,0.0005643215656871477,0.4790553902492166,0.13408270217876472,252.12458906716992
7384,Pb0.975na0.025S+3%CaS,800,0.00023745282221731342,0.7504088458243636,0.8632206224130365,11570.904408713102
7219,SnS1,800,0.0006487689006440368,0.6114685782098019,0.060027706780542325,129.5529873063453
7335,Cr2S1.5Se1.5,800,0.00016721549730076862,1.341839441305044,2.7973431361963446e-07,0.016780436704220362
8204,LaGd1.03S3,800,-0.00011513347307199455,1.3370272550427889,0.17274662470570284,23954.32635747819
6725,(La1.05S1.05)1.14NbS2,800,3.622137639087517e-05,1.2696490896044819,0.021731459334298292,24725.50714936641
6724,(La1.05S1.05)1.14NbS2,800,7.18648011097208e-05,2.519026909037063,0.13465396953316805,78909.8795216751
148,Pb1S0.9978Cl0.0022,800,-0.00020012117438798202,1.3660474290131006,0.7285213612607123,29567.172784045168
31,Pb1S0.9987Cl0.0013,800,-0.0002303686926187452,1.3132716597845937,0.6333023917466399,18243.83787607249
6683,(LaS)1.14NbS2,800,4.638162503085838e-05,1.3587943299123384,0.05659183653541156,44113.76424826439
7187,SnS,800,0.0005787253708800568,0.6028659872654341,0.12988829264129154,292.25083430257314
6682,(LaS)1.14NbS2,800,7.024214676898716e-05,3.4801374747832416,0.08826483833192117,76683.78100457997
7189,SnS,800,0.0005422504596842375,0.5772916580666488,0.11288066173109047,277.02884026435817
6684,(LaS)1.14NbS2,800,7.193335338964242e-05,2.079191997327998,0.1140547881764536,57407.275878237444
6874,NdGdS3,800,-0.00022544486987164723,1.0566144719839614,0.2717667212324689,7768.392832229959
8203,LaGd1.02S3,800,-0.00013222104325584863,1.1719300732773146,0.30887212532399555,26154.708926253163
7333,Cr2S2.4Se0.6,800,0.0002178614301869265,1.0809434948101322,2.4235068956924363e-07,0.0068991655211097175
6664,AgBiS2,800,-0.00018194950427071364,0.5297790899865769,0.12888144974852095,2733.012896539349
422,Pb1S0.992Cl0.008,800,-0.00012606081472876676,1.7563194630820858,0.4975146794840241,71910.18078728192
7332,Cr2S3,800,0.00031179539693442057,2.1070677192515057,1.0991063731621618e-07,0.0029777541190408392
7374,Pb0.975Na0.025S+3%CaS,800,0.00024002130765598786,0.7736199231237386,0.8648089587470352,12227.97796584797
31,Pb1S0.9987Cl0.0013,850,-0.00023201251984694262,1.2610929118103442,0.5613061225043702,15470.52658755118
357,Pb0.975Na0.025Cd0.02S1.02,850,0.00023584598676359723,0.8667544788954407,0.9516265188436036,15642.4683122375
278,Pb0.975Na0.025Cd0.04S1.04,850,0.0002509611574006786,0.7394297587194754,0.9416934872480914,13083.323292483328
6685,(LaS)1.14NbS2,850,6.158336990819046e-05,1.6407908044531374,0.0743303533006742,36389.00732490815
6874,NdGdS3,850,-0.00023668602374042906,1.0737951897293725,0.29362699704608525,7359.362370727843
6683,(LaS)1.14NbS2,850,4.8819775451342964e-05,1.3349167743032786,0.061676873142303884,41500.835027232155
6723,(LaS)1.14NbS2,850,6.204171386119311e-05,1.6517185123093427,0.07220397487571996,36470.7359424894
8198,NdGd1.05S3,850,-0.0001187066737917916,1.4090995395938912,0.3993621465605693,48309.229891947245
6858,Tb2S3−x,850,-0.00016483199264623178,1.423431499024741,0.1492302666741908,9224.258942218945
6725,(La1.05S1.05)1.14NbS2,850,3.868143237794366e-05,1.2542914099662932,0.024181223053838446,23321.972016594522
6985,Cu0.039(Dy2S3)0.961,850,-0.0001216602155689296,1.8863687299303808,0.3074309219652138,44001.47206548615
6684,(LaS)1.14NbS2,850,7.558541077614674e-05,2.0362260097563936,0.12419626325047722,54142.210237805215
6971,LaS1.48,850,-0.00015866612525647936,1.1356379884359675,0.3032964473994938,16560.54992375008
6720,(La0.95S0.95)1.14NbS2,850,6.347419400660732e-05,2.6109257670198174,0.07951406789450402,63117.19892592729
155,Pb0.975Na0.025Sr0.03S1.03,850,0.00026184218695485484,0.7118569250451818,0.5270426275080542,6437.8416749372545
8195,NdGd1.01S3,850,-0.00017127015784670902,1.2143674380636902,0.4043805731700657,20639.721749868226
8194,NdGdS3,850,-0.00023678965529231442,1.0717147534624358,0.29183194543699537,6797.621369168729
7332,Cr2S3,850,0.0003168062600856127,2.102603532727433,1.2398608312411065e-07,0.003055792742105821
7333,Cr2S2.4Se0.6,850,0.0002219867344092384,1.052279427403926,2.849415149599082e-07,0.007158364986999638
8204,LaGd1.03S3,850,-0.00012226842145416863,1.3552835769242435,0.1893842376730128,23031.166030660133
6972,LaS1.45,850,-0.00012290684427213378,1.553104553724625,0.2495838915808245,30644.362999248217
106,Pb1S0.9973Cl0.0027,850,-0.0001833042195594759,1.3820896527036195,0.6613528590916165,32004.098666258946
8197,NdGd1.04S3,850,-0.0001235666511760959,1.4664269440559008,0.3249394590569197,37839.33700536098
6722,(LaS)1.14NbS2,850,7.584383660400303e-05,2.0310212661710327,0.12301844746052686,54025.8225238034
8196,NdGd1.02S3,850,-0.00015555588643051434,1.153435083589065,0.389627695784142,22478.168003927633
6721,(La0.95S0.95)1.14NbS2,850,3.125603229571788e-05,1.9661969605059155,0.013139808992681596,35751.60302584478
6974,LaS1.38,850,-7.255160663049703e-05,2.894018078872425,0.16832669451168894,109297.19061121519
6682,(LaS)1.14NbS2,850,7.370851462093642e-05,3.3442958148962747,0.09641119612907603,71323.25056451987
7653,Cu1.98S,850,0.0003050878491038692,0.3754621019190427,1.110728401611945,4624.727514051646
8200,NdGd1.08S3,850,-9.843673546745666e-05,1.861319245304395,0.2538686294121729,59390.425877173046
148,Pb1S0.9978Cl0.0022,850,-0.0002071529011158377,1.2998520924291659,0.6967166935106486,24828.4260220875
8199,NdGd1.06S3,850,-0.00010630647345201638,1.3844519092463332,0.3529146294805183,52497.920968730316
162,Pb0.975Na0.025Ca0.03S1.03,850,0.00026308542348951134,0.7607795595068494,0.5122631539527968,6624.291823962791
6724,(La1.05S1.05)1.14NbS2,850,7.543547216813121e-05,2.459690532364037,0.14678402833281734,74052.57932842131
6871,NdGdS3,850,-0.00030347120107456746,0.9306848654913268,0.2428453918399951,3281.6752940332744
6973,LaS1.41,850,-7.897195205121866e-05,1.7100229162341456,0.2279637550289456,74375.59762509045
7654,Cu1.97S,850,0.0002561892747667927,0.5328487888769209,1.2610413749064893,10591.283296583108
8203,LaGd1.02S3,850,-0.00013899607519095192,1.1971280451027673,0.3378347981285319,24933.026930436925
290,Pb1S0.9968Cl0.0032,850,-0.00017717360509343942,1.4300257516354409,0.6653063935080619,35657.31068528701
8201,LaGdS3,850,-0.0001638917388958468,1.488325195360724,0.2137134782927969,14117.69841680866
418,Pb0.975Na0.025Cd0.01S1.01,850,0.00022174779581263373,0.9460726708562528,0.8991078669054697,20032.697840925714
8200,NdGd1.08S3,900,-0.00010419693536046816,1.905175848770864,0.27614430992516403,57000.17813435456
6971,LaS1.48,900,-0.00016569386929510458,1.1384846521333258,0.3301574401766979,15643.500856612849
8201,LaGdS3,900,-0.0001727323841249775,1.5339613544582034,0.23027973333712695,13456.133191047003
353,Pb1S1,900,-0.00043532661470149916,0.8359972201384878,0.3833386404809375,2206.6272650141673
6722,(LaS)1.14NbS2,900,7.948900132691897e-05,1.9858844723462927,0.13317897096243175,51055.613592006
8197,NdGd1.04S3,900,-0.00013001514170948397,1.487409913174889,0.3521369005741285,36036.30494201108
8195,NdGd1.01S3,900,-0.00018041223672738384,1.2247432543714412,0.4375136001934419,19686.840651458388
155,Pb0.975Na0.025Sr0.03S1.03,900,0.0002775999955749246,0.696606052035392,0.14000298988167087,1406.1871811774035
7654,Cu1.97S,900,0.0002708731953415863,0.534963087285679,1.3901200717919189,10681.482462805565
6683,(LaS)1.14NbS2,900,5.125792587182755e-05,1.3110392186942188,0.06676190974919623,39180.1327371986
6684,(LaS)1.14NbS2,900,7.923746816265105e-05,1.9932600221847887,0.13433773832450085,51228.561845149714
6685,(LaS)1.14NbS2,900,6.538738900008041e-05,1.6068810008140357,0.08149599516361948,34621.763809492004
7332,Cr2S3,900,0.0003218171232368049,2.09813934620336,1.3940675483078196e-07,0.003138031795660159
8198,NdGd1.05S3,900,-0.00012555707228619625,1.42431682905554,0.43496678887878665,46332.74704044486
6985,Cu0.039(Dy2S3)0.961,900,-0.00012811098520117687,1.838442000218346,0.3408797794741131,40740.30373746446
6723,(LaS)1.14NbS2,900,6.583802809056964e-05,1.6167757159828178,0.07925582337360057,34688.11362346178
8203,LaGd1.02S3,900,-0.00014575891880741316,1.22232601692822,0.36679747093306825,23820.380994424933
357,Pb0.975Na0.025Cd0.02S1.02,900,0.0002529856135255323,0.7546303681027675,1.0485671907687342,14796.86066786907
8194,NdGdS3,900,-0.0002481276016423935,1.0885404467211135,0.3140494329688552,6425.56146345315
6724,(La1.05S1.05)1.14NbS2,900,7.900614322654161e-05,2.4003541556910104,0.15891408713246669,69758.5872290457
6973,LaS1.41,900,-8.334090647465865e-05,1.7360144734110396,0.257476796105015,71854.91952775378
278,Pb0.975Na0.025Cd0.04S1.04,900,0.0002699341296835312,0.6512794297117905,1.0354005913163902,11740.59375113639
6874,NdGdS3,900,-0.0002479271776092108,1.0909759074747838,0.3154872728597016,6991.2508912637195
8196,NdGd1.02S3,900,-0.0001642052030066626,1.1554725445109422,0.4252551575226058,21512.635600947044
6974,LaS1.38,900,-7.6426784870472e-05,2.907565802848643,0.19050739389705526,106091.91657134148
6682,(LaS)1.14NbS2,900,7.712165236332877e-05,3.208454155009308,0.10455755392623092,66503.482555739
6720,(La0.95S0.95)1.14NbS2,900,6.684850392845297e-05,2.5448704447199604,0.08626712855609242,59644.69678520716
162,Pb0.975Na0.025Ca0.03S1.03,900,0.0002792497666281459,0.7490406277532544,0.19504214342218895,2081.640305238936
6871,NdGdS3,900,-0.00031602132834316314,0.9335265588475684,0.25922758613909497,3134.6342301449213
8199,NdGd1.06S3,900,-0.00011174431510927585,1.3981679002045857,0.38463171151226094,50243.927299000556
6725,(La1.05S1.05)1.14NbS2,900,4.114148836501215e-05,1.238933730328104,0.02663098677337861,22069.220127054752
6972,LaS1.45,900,-0.0001301936487104965,1.5502152625994752,0.2825204002894457,29010.50511414113
7653,Cu1.98S,900,0.00031968283731280433,0.3735841646826466,1.2268326807515253,4602.331939154196
6972,LaS1.45,950,-0.00013748045314885922,1.5473259714743255,0.3173606087759281,27542.052354569973
6973,LaS1.41,950,-8.770986089809863e-05,1.7620060305879337,0.2882776245634883,69499.49827831253
6684,(LaS)1.14NbS2,950,8.288952554915534e-05,1.950294034613184,0.14447921339852446,48612.49365406505
6985,Cu0.039(Dy2S3)0.961,950,-0.00013456175483342412,1.7905152705063103,0.3769040537730256,37929.183006239866
7654,Cu1.97S,950,0.00028555711591638,0.5370773856944371,1.5191987686773485,10771.68162902802
6971,LaS1.48,950,-0.00017272161333372986,1.141331315830684,0.3579731634901965,14822.68686066311
6682,(LaS)1.14NbS2,950,8.047401909405311e-05,3.0726124951223417,0.1127039117233858,62154.395734562044
6723,(LaS)1.14NbS2,950,6.963434231994617e-05,1.5818329196562928,0.08630767187148124,33071.63317938125
6683,(LaS)1.14NbS2,950,5.369607629231213e-05,1.2871616630851592,0.07184694635608856,37105.23009038498
6724,(La1.05S1.05)1.14NbS2,950,8.257681428495201e-05,2.341017779017984,0.17104414593211598,65935.28243132163
6685,(LaS)1.14NbS2,950,6.919140809197038e-05,1.572971197174935,0.08866163702656471,33018.223465849755
7653,Cu1.98S,950,0.00033427782552173936,0.3717062274462505,1.3429369598911047,4579.93636425675
6974,LaS1.38,950,-8.030196311044696e-05,2.921113526824861,0.21393221547083024,102925.26552909055
6972,LaS1.45,1000,-0.00014476725758722194,1.5444366803491756,0.35400837921651235,26215.097445156734
6973,LaS1.41,1000,-9.207881532153862e-05,1.7879975877648275,0.3203100799269509,67293.59821969764
6985,Cu0.039(Dy2S3)0.961,1000,-0.00014101252446567142,1.7425885407942752,0.4157162413317164,35480.961990095864
6971,LaS1.48,1000,-0.00017974935737235511,1.144177979528043,0.3867364913592232,14083.714790354405
6974,LaS1.38,1000,-8.417714135042193e-05,2.9346612508010788,0.238583928940424,99806.75582036312
6972,LaS1.45,1050,-0.00015205406202558467,1.5415473892240257,0.3923516805138788,25010.128672330382
6971,LaS1.48,1050,-0.0001867771014109804,1.147024643225401,0.4164403685434999,13414.925432970922
6974,LaS1.38,1050,-8.805231959039692e-05,2.9482089747772973,0.2644456207224757,96744.43323417752
6985,Cu0.039(Dy2S3)0.961,1050,-0.00014746329409791867,1.6946618110822396,0.457552877070112,33329.6291117116
6973,LaS1.41,1050,-9.64477697449786e-05,1.8139891449417216,0.353521220476522,65223.42002251736
6972,LaS1.45,1100,-0.00015934086646394741,1.5386580980988758,0.4322624390752559,23911.06407434765
6985,Cu0.039(Dy2S3)0.961,1100,-0.00015391406373016592,1.6467350813702042,0.502678032444653,31424.267581595752
6974,LaS1.38,1100,-9.192749783037187e-05,2.961756698753515,0.2915006866993672,93744.97814979867
6971,LaS1.48,1100,-0.0001938048454496056,1.1498713069227593,0.4470778096675975,12806.773808689584
6973,LaS1.41,1100,-0.00010081672416841858,1.8399807021186156,0.3878610959110277,63276.811734285606
6973,LaS1.41,1150,-0.00010518567859185856,1.8659722592955093,0.42328253900627183,61443.03007194963
6985,Cu0.039(Dy2S3)0.961,1150,-0.00016036483336241317,1.5988083516581688,0.5513874426976361,29724.97408182788
6971,LaS1.48,1150,-0.0002008325894882309,1.1527179706201176,0.47864189835827203,12251.37072121027
6972,LaS1.45,1150,-0.00016662767090231008,1.5357688069737259,0.4735963879061135,22904.529565520337
6974,LaS1.38,1150,-9.580267607034684e-05,2.975304422729733,0.3197328251736297,90813.8198063899
6972,LaS1.45,1200,-0.00017391447534067286,1.5328795158485762,0.5161929139972169,21979.312019407425
6974,LaS1.38,1200,-9.96778543103218e-05,2.988852146705951,0.3491260300139678,87955.25344710481
6985,Cu0.039(Dy2S3)0.961,1200,-0.00016681560299466048,1.5508816219461334,0.6040133993702347,28200.03371946937
6973,LaS1.41,1200,-0.00010955463301529856,1.8919638164724035,0.4597409744472562,59712.542052312776
6971,LaS1.48,1200,-0.00020786033352685612,1.155564634317476,0.5111257863945505,11742.138641939957
6972,LaS1.45,1250,-0.00018120127977903558,1.5299902247234265,0.5598749039824786,21125.9397600804
6971,LaS1.48,1250,-0.0002148880775654814,1.1584112980148342,0.5445226928703498,11273.549989099029
6974,LaS1.38,1250,-0.00010355303255029677,3.002399870682169,0.3796645839868453,85172.55692633937
6973,LaS1.41,1250,-0.00011392358743873852,1.9179553736492971,0.4971942432042923,58076.859225629276
6974,LaS1.38,1300,-0.00010742821079027174,3.0159475946583867,0.4113330522677993,82468.10414529384
6972,LaS1.45,1300,-0.00018848808421739825,1.5271009335982766,0.6044485880447105,20336.357128297706
6971,LaS1.48,1300,-0.00022191582160410665,1.1612579617121928,0.5788259033694092,10840.925668319649
6971,LaS1.48,1350,-0.00022894356564273188,1.164104625409551,0.6140287691523321,10440.278285175971
6972,LaS1.45,1350,-0.00019577488865576097,1.524211642473127,0.6497033820460241,19603.669396966423
6974,LaS1.38,1350,-0.00011130338903024673,3.0294953186346048,0.4441162761268576,79843.47336814129
11220,,50,-8.10357032191604e-05,5.117283465463925,0.01735476664806483,270480.1748843428
11220,,100,-8.521795059914738e-05,4.405005418344304,0.057485912887137336,348694.9903998378
9041,Bi85Sb13Sn2,100,4.749613314372931e-05,1.6830022942716196,0.03387415377335272,211827.30807089567
9040,Bi85Sb14Sn1,100,9.682912977522944e-05,1.4724558124470768,0.06856116215414701,125310.34234255116
9039,Bi85Sb15,100,-0.00013095160865861334,1.5888285254034746,0.09108005217638954,67945.10777950656
11619,Bi0.88Sb0.12,100,-0.00011010003641117828,1.3970432100214825,0.009263708627679813,10908.575727769494
11617,Bi0.88Sb0.12,100,-4.032301618158778e-05,2.144905772334644,0.0013985285980233641,19253.233060518047
11616,Bi0.88Sb0.12,100,-3.416411210059583e-05,2.442416260486453,0.0013191632764659705,27604.37756207588
9042,Bi85Sb12Sn3,150,4.705869035303548e-05,2.1881502662018115,0.050421440646696576,295293.8655859842
9041,Bi85Sb13Sn2,150,6.102246802195289e-05,2.09369746727782,0.05279388192902766,186406.40809379102
9039,Bi85Sb15,150,-0.00012606848952319492,2.0429057587375383,0.13215719722803002,109597.69112491072
9040,Bi85Sb14Sn1,150,8.150365598105701e-05,2.0141030355021936,0.05651062935749631,114852.71465186196
11220,,150,-8.940019797913433e-05,3.6927273712246853,0.1592579339105077,490546.4109304544
11616,Bi0.88Sb0.12,150,-4.375669573232573e-05,2.721151639744624,0.003319276139449921,31449.651046888524
11618,Bi0.88Sb0.12,200,-0.00011789997817105207,1.829433126816864,0.038366095230343615,21122.44249517377
11619,Bi0.88Sb0.12,200,-0.00013516571213803048,1.722162189805175,0.035493894876001644,13911.668138267005
11616,Bi0.88Sb0.12,200,-5.334927936405561e-05,2.9998870190027924,0.0069333949799002675,36539.59504830984
9039,Bi85Sb15,200,-0.00012118537038777649,2.4969829920716013,0.17323434227967047,151250.27447031485
9040,Bi85Sb14Sn1,200,6.61781821868846e-05,2.5557502585573104,0.0444600965608456,104395.08696117274
9041,Bi85Sb13Sn2,200,7.454880290017647e-05,2.5043926402840206,0.07171361008470259,160985.5081166863
9042,Bi85Sb12Sn3,200,6.116088492896068e-05,2.424522054518373,0.08729615323863787,263720.37845004
12325,BiTel,200,-4.001721824017234e-05,1.8036251432327648,0.050514049370213414,238745.62688282144
11616,Bi0.88Sb0.12,250,-6.29418629957855e-05,3.2786223982609624,0.013169423852676995,43595.230845388636
9042,Bi85Sb12Sn3,250,7.526307950488587e-05,2.660893842834934,0.12417086583057918,232146.89131409585
9041,Bi85Sb13Sn2,250,8.807513777840003e-05,2.9150878132902207,0.09063333824037753,135564.60813958163
9039,Bi85Sb15,250,-0.00011630225125235806,2.951060225405664,0.21431148733131092,192902.85781571898
11615,Bi0.88Sb0.12,250,-5.930440943202897e-05,3.804909943412489,0.016982862195798545,70936.82968792238
11619,Bi0.88Sb0.12,250,-0.0001476985500014566,1.8847216796970216,0.04860898800016257,16132.24291712635
11618,Bi0.88Sb0.12,250,-0.00012967574978874904,1.958322176344808,0.05427697245473054,26278.482154844707
11617,Bi0.88Sb0.12,250,-6.294731125112597e-05,2.39555319099367,0.012685657434624926,30616.42145548342
9042,Bi85Sb12Sn3,300,8.936527408081109e-05,2.8972656311514955,0.16104557842252046,200573.40417815172
7986,Sb1.52Bi0.48Te3,300,0.00018040310834491912,1.1641518295172604,0.7803787567186005,80832.39281302493
10035,Ge3Sb2Te6,300,0.0001971576391126153,0.6650060704914518,0.035979460330055,2219.7494524002186
10036,Ge8Sb2Te11,300,0.00024802289106651363,0.6140258885614548,0.2585487994880525,8705.094715414112
10037,Ge8Sb2Te11,300,0.00023511671727304237,0.5621548441064941,0.34648144687984395,12127.12671495895
10034,Ge3Sb2Te6,300,0.0002980726551837803,0.6887192918613216,0.036615049458741056,1057.738206533526
9107,BixSb2–xTe3 (Bi:Sb:Te = 8:44:48),300,0.00019858654368585282,1.002887049666645,1.422178308196449,117417.29594263893
12322,BiTeI,350,-9.337320384372757e-05,1.1617832192095965,0.0901885043279526,31901.946238256798
10034,Ge3Sb2Te6,350,0.00032172691661333817,0.6761402466808434,0.08250873119212981,1471.5680305747974
12324,BiTeI0.88Br0.12,350,-0.00011389734479716192,1.0796277036146038,0.14735141612962338,33387.907001186926
12323,BiTeI0.94Br0.06,350,-0.00010727417361502248,1.1463762608048218,0.12084086309346853,32665.49440080023
10035,Ge3Sb2Te6,350,0.00022421112005744653,0.6474727212575707,0.08090280125114513,2779.983039940452
10036,Ge8Sb2Te11,350,0.00027128470758357127,0.6040892029009312,0.3870916509128621,8905.790053127708
10037,Ge8Sb2Te11,350,0.0002574217119438289,0.5528386952386335,0.5297131277801835,12486.770551807209
9107,BixSb2–xTe3 (Bi:Sb:Te = 8:44:48),350,0.00020276283672268468,1.041598611709424,1.3265671323325607,99955.93442013662
9057,Bi0.5Sb1.5Te3,350,0.00019547747398844184,0.9236502325135632,0.42816866724528013,28678.578469813925
9058,Cu0.005Bi0.5Sb1.495Te3,350,0.00015705200948639238,1.0149216197327855,0.9876516332621764,116323.45312509812
9059,Cu0.01Bi0.5Sb1.49Te3,350,0.00014866038461723333,1.2505391856276675,0.6061979200955582,96971.91048081404
9060,Cu0.05Bi0.5Sb1.45Te3,350,0.00010636976437684044,1.6791387322051208,0.3883530741079071,167800.22592133158
12267,Ge0.94Bi0.06Te,350,8.522067439836269e-05,2.613824403571096,0.18194659682492254,214961.3868084921
12269,Ge0.90Bi0.10Te,350,0.000116426086904936,1.5598979176175394,0.2381931115442893,84687.76627832928
9802,Ge0.90Sb0.10Te,350,0.0001322802878530287,2.177180817982752,0.33417235416940394,127420.48724167475
9939,(Pb0.7Sn0.3)Te,350,0.00016238898977231962,2.2831981982466183,0.1562339542247183,43382.0289378736
9954,Pb2Bi2Te5,350,-3.779822528814968e-05,1.516323171125155,0.012359048451059023,37477.097066598406
9953,PbBi2Te4,350,-3.849008256146083e-05,1.8548437787420415,0.05424226289966021,194034.70172971414
9938,(Bi0.8Sb0.8)2Te3,350,0.00023396665745875023,1.0266144354960147,0.9277560494397914,47327.439097132956
8253,Bi2Te3,350,-0.00016357418609476592,0.5740337344159,0.10541209608311992,6497.178278628296
8014,,350,0.0002601562730875288,0.8855343348819347,0.7984904714875039,29473.181475465863
8258,Bi2Te2.7Se0.3,350,-0.00016112461187400506,0.6137264824567336,0.19721426734394426,13643.453597719286
8254,Sb1.5Bi0.5Te3,350,0.00019963948179055468,0.6499894104818471,0.32633456310238,15362.794216628401
8445,Bi20Sb12Te69,350,-0.00014818209225876246,1.8778281790962883,0.3343891514396212,77597.2919570207
9954,Pb2Bi2Te5,400,-4.4657035895041255e-05,1.4866522434223308,0.02003708358009453,37342.562975883615
9953,PbBi2Te4,400,-4.600355505242561e-05,1.848292271332317,0.07913602650771863,172783.43661510767
9107,BixSb2–xTe3 (Bi:Sb:Te = 8:44:48),400,0.00020693912975951653,1.0803101737522027,1.2309559564686727,82494.5728976343
9939,(Pb0.7Sn0.3)Te,400,0.00019724222101796937,2.436431668498208,0.1820959805307737,28517.998420002623
9802,Ge0.90Sb0.10Te,400,0.00014881232942090392,2.1480976520448154,0.5259700756184849,120154.47158107675
9801,Ge0.95Sb0.05Te,400,9.68948940166735e-05,3.497588271154541,0.2733303063406125,232239.6753116871
9800,Ge0.98Sb0.02Te,400,6.63253342752799e-05,5.05761691376588,0.1475087841442979,364870.1514322736
9799,GeTe,400,5.1750998558984995e-05,7.0499736075228014,0.10586261478473093,587643.6275821897
8014,,400,0.00022853779698524628,1.012155661882542,0.6159343470975456,28363.820013471093
12269,Ge0.90Bi0.10Te,400,0.00013474891659500188,1.5508928604396273,0.3703986360406107,78666.94619109697
12324,BiTeI0.88Br0.12,400,-0.00012658474371297337,1.0144129513806712,0.22097966686959752,31284.59754707805
12323,BiTeI0.94Br0.06,400,-0.00011865462269244769,1.0720206329289743,0.18377280487083186,30972.332476834887
12322,BiTeI,400,-0.00010562029640798368,1.078285828363312,0.15574099654965262,30818.765050802613
12267,Ge0.94Bi0.06Te,400,0.00010374460583585216,2.5301456970428147,0.33384934141021794,193242.06186102546
12265,Ge0.98Bi0.02Te,400,6.386243585650928e-05,5.047077451049688,0.16558849597916525,442307.1262631199
12263,,400,5.161235787497616e-05,7.062887737330192,0.10592062189798557,586111.0944232652
8258,Bi2Te2.7Se0.3,400,-0.0001636686320239547,0.6338462269535686,0.2420522019287588,14385.198866014507
9060,Cu0.05Bi0.5Sb1.45Te3,400,0.00012035342348461038,1.5690532916384554,0.4838438617038163,127384.87417740244
8445,Bi20Sb12Te69,400,-0.0001360457522744824,1.9830294407883893,0.3046326122512632,70941.25295282813
9058,Cu0.005Bi0.5Sb1.495Te3,400,0.00016556281812874567,0.9470635991652874,1.0609611576392242,87696.43988067836
9059,Cu0.01Bi0.5Sb1.49Te3,400,0.00015633762874717042,1.1914078154536625,0.6578038463858518,81006.51773325024
9057,Bi0.5Sb1.5Te3,400,0.0001862113678468196,0.8392411769068068,0.4482061798183026,26690.106296579943
8254,Sb1.5Bi0.5Te3,400,0.0002007399364836431,0.6839387606881732,0.3546303250791408,15131.701062929786
8253,Bi2Te3,400,-0.0001578261008379527,0.6010724347680623,0.11436879880678233,7011.808676949288
8253,Bi2Te3,450,-0.00015207801558113942,0.6281111351202244,0.12332550153044475,7526.439075270278
8258,Bi2Te2.7Se0.3,450,-0.00016621265217390432,0.6539659714504038,0.2868901365135733,15126.944134309724
8254,Sb1.5Bi0.5Te3,450,0.00020184039117673156,0.7178881108944992,0.3829260870559015,14900.607909231172
12322,BiTeI,450,-0.00011786738897223977,0.9947884375170276,0.22129348877135266,29806.723893805916
12323,BiTeI0.94Br0.06,450,-0.00013003507176987287,0.9976650050531268,0.24670474664819525,29254.650465286493
12324,BiTeI0.88Br0.12,450,-0.00013915204040750194,0.9491981991467388,0.2946079176095718,29430.58417811837
12265,Ge0.98Bi0.02Te,450,7.899225603960597e-05,4.712320744594949,0.2820544968253149,390936.5183705327
12267,Ge0.94Bi0.06Te,450,0.0001224871003517741,2.446466990514534,0.4857520859955133,171522.73691355874
12269,Ge0.90Bi0.10Te,450,0.00015307174628506775,1.5418878032617154,0.5026041605369324,72646.12610386466
9802,Ge0.90Sb0.10Te,450,0.00016534437098877916,2.11901448610688,0.7177677970675658,112888.45592047874
9801,Ge0.95Sb0.05Te,450,0.00011368274236133342,3.312088805089306,0.4196409250941287,209672.7894569514
9058,Cu0.005Bi0.5Sb1.495Te3,450,0.000174073626771099,0.8792055785977889,1.1342706820162716,70376.81884853396
9939,(Pb0.7Sn0.3)Te,450,0.00023209545226361903,2.5896651387497966,0.2088437293338887,21240.383371286942
9800,Ge0.98Sb0.02Te,450,8.190583391044921e-05,4.709356745669124,0.25747610609089555,323998.48974250315
9057,Bi0.5Sb1.5Te3,450,0.00017694526170519725,0.7548321213000504,0.468243692391325,24959.501867443632
9107,BixSb2–xTe3 (Bi:Sb:Te = 8:44:48),450,0.00021111542279634842,1.1190217357949814,1.1353447806047847,65033.211375132
9954,Pb2Bi2Te5,450,-5.1515846501932844e-05,1.4569813157195073,0.030499176235625605,37208.991322638685
9953,PbBi2Te4,450,-5.351702754339038e-05,1.841740763922593,0.10856238244658667,155135.56970606846
8014,,450,0.00019691932088296372,1.1387769888831496,0.4333782227075875,27334.94125403484
9059,Cu0.01Bi0.5Sb1.49Te3,450,0.00016401487287710746,1.1322764452796572,0.7094097726761454,66595.1228535257
9060,Cu0.05Bi0.5Sb1.45Te3,450,0.00013303425436531164,1.4589678510717898,0.5793346492997254,102659.03687711847
9800,Ge0.98Sb0.02Te,500,9.748633354561846e-05,4.3610965775723685,0.3674434280374931,283126.8280527327
9107,BixSb2–xTe3 (Bi:Sb:Te = 8:44:48),500,0.00021529171583318024,1.1577332978377604,1.0397336047408965,47571.849852629675
9801,Ge0.95Sb0.05Te,500,0.0001304705907059933,3.126589339024071,0.5659515438476448,187105.90360221567
9802,Ge0.90Sb0.10Te,500,0.0001818764125566544,2.089931320168944,0.9095655185166464,105622.4402598807
9057,Bi0.5Sb1.5Te3,500,0.00016767915556357494,0.6704230656932939,0.4882812049643474,23439.658648260887
9058,Cu0.005Bi0.5Sb1.495Te3,500,0.00018258443541345232,0.8113475580302906,1.2075802063933192,58770.02440862126
12267,Ge0.94Bi0.06Te,500,0.0001414481579461285,2.362788283986253,0.6376548305808087,149803.41196609204
12269,Ge0.90Bi0.10Te,500,0.0001713945759751336,1.5328827460838037,0.6348096850332537,66625.30601663237
9059,Cu0.01Bi0.5Sb1.49Te3,500,0.00017169211700704455,1.0731450751056522,0.7610156989664391,54565.639374240665
12322,BiTeI,500,-0.0001301144815364959,0.9112910466707428,0.2868459809930525,28859.037205041586
12323,BiTeI0.94Br0.06,500,-0.00014141552084729806,0.9233093771772792,0.30963668842555864,27547.829769659704
9060,Cu0.05Bi0.5Sb1.45Te3,500,0.0001459330742694064,1.3488824105051245,0.6748254368956347,85971.64768165187
12324,BiTeI0.88Br0.12,500,-0.00015099145700121666,0.8839834469128065,0.368236168349546,27784.02462072552
9954,Pb2Bi2Te5,500,-5.837465710882441e-05,1.4273103880166833,0.044258581606097365,37076.371815965285
9939,(Pb0.7Sn0.3)Te,500,0.0002669486835092688,2.7428986090013856,0.2364772006340633,16921.995762189126
9953,PbBi2Te4,500,-6.103050003435514e-05,1.8351892565128685,0.14001293333382808,137970.15484619752
12265,Ge0.98Bi0.02Te,500,9.412207622270269e-05,4.3775640381402114,0.3985204976714647,339565.9104779455
12263,,550,9.61816327325702e-05,5.399366051085382,0.4334315523921472,368461.1227920639
12265,Ge0.98Bi0.02Te,550,0.0001092518964057994,4.042807331685471,0.5149864985176142,288195.3025853584
12267,Ge0.94Bi0.06Te,550,0.00016062777861891535,2.2791095774579717,0.7895575751661041,128084.08701862535
12324,BiTeI0.88Br0.12,550,-0.0001614952156145861,0.818768694678874,0.4418644190895203,26311.944314007418
12269,Ge0.90Bi0.10Te,550,0.00018971740566519948,1.5238776889058914,0.7670152095295751,60604.485929400056
12323,BiTeI0.94Br0.06,550,-0.00015279596992472322,0.8489537493014317,0.3725686302029221,25879.526907083837
12322,BiTeI,550,-0.00014236157410075196,0.8277936558244584,0.3523984732147525,27969.75580144115
9809,CsBi4Te6,550,-5.57005111743109e-05,0.8497756226979896,0.08340820124810693,33554.73609777051
9810,CsBi4Te6,550,-6.038050132959616e-05,0.8558596712972606,0.0829334602042865,33945.8807842508
9939,(Pb0.7Sn0.3)Te,550,0.0003018019147549185,2.8961320792529754,0.2649963944312976,14062.870146300718
9938,(Bi0.8Sb0.8)2Te3,550,0.0002746348166024285,7.935735373471607,0.13504368196845698,30319.466391332047
9799,GeTe,550,9.650639375442485e-05,5.3154531260012,0.43140738999359096,369990.8451128994
9800,Ge0.98Sb0.02Te,550,0.00011306683318078771,4.0128364094756135,0.4774107499840908,242255.1663629623
9801,Ge0.95Sb0.05Te,550,0.00014725843905065325,2.9410898729588366,0.7122621626011609,164539.01774748007
9802,Ge0.90Sb0.10Te,550,0.00019840845412452958,2.0608481542310075,1.1013632399657272,98356.42459928269
9802,Ge0.90Sb0.10Te,600,0.00021494049569240482,2.0317649882930717,1.2931609614148083,91090.40893868466
12269,Ge0.90Bi0.10Te,600,0.00020804023535526533,1.5148726317279797,0.8992207340258968,54583.66584216777
9939,(Pb0.7Sn0.3)Te,600,0.00033665514600056824,3.0493655495045644,0.2944013107255915,12030.249674502751
9808,CsBi4Te6,600,-6.838021150105733e-05,0.9083026089459416,0.1007454837452599,34845.78105842081
12265,Ge0.98Bi0.02Te,600,0.00012438171658889612,3.708050625230732,0.631452499363764,236824.6946927712
12267,Ge0.94Bi0.06Te,600,0.00018002596237013467,2.195430870929691,0.9414603197513997,106364.76207115868
12263,,600,0.00011103805768510156,4.8448588223371125,0.5426018625568677,295911.13224833016
9799,GeTe,600,0.00011142485881957148,4.737279632160667,0.5399223150632112,297439.917623136
9810,CsBi4Te6,600,-7.009927387701805e-05,0.9027333956677022,0.10800290254387304,34982.43359385294
9800,Ge0.98Sb0.02Te,600,0.000128647332815957,3.6645762413788585,0.5873780719306884,201383.50467319187
9809,CsBi4Te6,600,-7.074232823383435e-05,0.8973336323805414,0.108739357686826,34593.559104828884
9801,Ge0.95Sb0.05Te,600,0.00016404628739531314,2.755590406893601,0.8585727813546773,141972.13189274436
12269,Ge0.90Bi0.10Te,650,0.00022636306504533125,1.5058675745500674,1.031426258522218,48562.84575493546
12267,Ge0.94Bi0.06Te,650,0.00019964270919978647,2.11175216440141,1.093363064336695,84645.43712369201
12265,Ge0.98Bi0.02Te,650,0.00013951153677199283,3.3732939187759925,0.7479185002099136,185454.08680018398
9810,CsBi4Te6,650,-7.68999112873348e-05,0.9496071200381436,0.1341191940110962,36018.986403455085
9802,Ge0.90Sb0.10Te,650,0.00023147253726028008,2.002681822355135,1.484958682863889,83824.39327808667
9801,Ge0.95Sb0.05Te,650,0.00018083413573997305,2.5700909408283663,1.0048834001081934,119405.24603800866
9800,Ge0.98Sb0.02Te,650,0.00014422783245112626,3.316316073282102,0.6973453938772859,160511.8429834214
9799,GeTe,650,0.0001263433238847181,4.1591061383201335,0.6484372401328312,224888.99013337263
9939,(Pb0.7Sn0.3)Te,650,0.00037150837724621793,3.202599019756154,0.324691949516945,10511.008518738365
12263,,650,0.00012589448263763291,4.290351593588841,0.6517721727215883,223361.14170459638
12269,Ge0.90Bi0.10Te,700,0.00024468589473539707,1.4968625173721557,1.1636317830185394,42542.02566770317
12267,Ge0.94Bi0.06Te,700,0.0002194780191078708,2.0280734578731288,1.2452658089219906,62926.11217622528
