Repository: starrydata/starrydata_datasets

> [!NOTE]
> **The duplicated `sample_id` issue was fixed on 2026-09-08**
>
> Datasets published between **2026-04-01 and 2026-09-08** contain duplicated
> `sample_id` values: the same `sample_id` can refer to samples belonging to
> **different papers**. Joining tables on `sample_id` alone mixes data from
> unrelated papers.

# starrydata_datasets

Daily per-project splits of the [Starrydata2](https://starrydata.nims.go.jp/) dataset, with a browsable download page at **https://starrydata.github.io/starrydata_datasets/**.

Historically this repository also hosted the raw CSVs (from 2019/7/11 until 2022/12/22); those older archives are still available via git tags.

File: datasets/20190711/20190711_preprocessing_interpolated_data.csv (part 79 of 94)
sampleid,composition,Temperature,Seebeck coefficient,Thermal conductivity,ZT,Electrical conductivity
9800,Ge0.98Sb0.02Te,700,0.0001598083320862955,2.968055905185348,0.8073127158238836,119640.181293651
9801,Ge0.95Sb0.05Te,700,0.00019762198408463297,2.3845914747631314,1.1511940188617096,96838.36018327296
12265,Ge0.98Bi0.02Te,700,0.00015464135695508955,3.038537212321253,0.8643845010560633,134083.4789075968
9802,Ge0.90Sb0.10Te,700,0.00024800457882815535,1.9735986564171992,1.6767564043129697,76558.37761748866
9802,Ge0.90Sb0.10Te,750,0.0002645366203960305,1.944515490479263,1.8685541257620508,69292.36195689066
17694,SrSi2,50,9.956404102691027e-05,20.3752469424064,0.0013557141189049114,62290.63990780861
9830,Mg1.8Mn0.2Si,100,-9.189552269194218e-05,7.12218369413661,0.0007965080986675758,7073.698903681458
9829,Mg1.9Mn0.1Si,200,-1.3154730024781335e-05,7.9258880144643085,4.103372585156559e-05,7726.693224638318
9831,Mg1.7Mn0.3Si,200,-9.85312766299767e-05,8.101999839513741,0.0014144535123601274,4796.144801224911
8352,Mg1.99Ag0.01Ge0.4Sn0.6,300,0.000200654767837094,2.4953709052425808,0.0838943212488457,19623.64900564127
8578,Mg2Si,300,-7.266684617376136e-05,5.926754179970895,0.06771160298731048,253329.7134170679
9749,Mg2Si0.73Sn0.27,300,-0.0002400701416212545,2.2031058784033632,0.055477668642942006,7199.0921500764025
16591,MnSi1.80,300,0.0001414345395815465,2.6926690906723483,0.10871452427897303,48779.61161284625
16593,Mn(Al0.003Si0.997)1.80,300,0.00014500059869839726,2.5376852463363706,0.13774704890290065,55316.59723984387
16594,Mn(Al0.0045Si0.9955)1.80,300,0.00014266412948246165,2.52039152861858,0.12011030808368425,49578.96496499113
8804,Mg2Si,300,-7.739803243683191e-05,5.69133208493316,0.05124127402120617,162275.42327202435
8812,Mg2Si,300,-0.00010841593136897303,4.531569914663071,0.0188401592090734,24211.72812143877
9222,Mg2Si0.58Sn0.418Bi0.002,300,-0.0002922224969307969,1.7427111359055791,0.196923896442768,13396.004271879825
8794,Mg2Si,300,-0.0004364905276784702,10.137192124109557,0.0064098823084803936,1136.8334176302628
9304,Mg2Si0.5895Sn0.41Sb0.005,300,-0.00020980381115967995,1.873888080590968,0.13175221315500807,20417.493502722944
9305,Mg2Si0.5825Sn0.41Sb0.0075,300,-0.00021787322462539296,1.964644752069049,0.14569587711331208,19422.966760046107
9306,Mg2Si0.58Sn0.41Sb0.01,300,-0.0002333540394908321,1.8104126945709704,0.10154417580345047,12588.240716813609
9327,Mg2(Si0.3Sn0.7)0.985Bi0.015,300,-0.0001351440279993925,2.806303624595795,0.41382479636171743,191498.8650570575
8288,Mg2Si0.49Sn0.5Sb0.01,300,-0.0001652530334367317,1.7532401928611934,0.2208623617757145,47265.36270507882
9512,Mg1.98Li0.02Ge0.4Sn0.6,350,0.00015313485774289405,1.7813772916343251,0.19551002905575815,42626.732523960316
9513,Mg1.99Li0.01Ge0.4Sn0.6,350,0.00017151185571661788,1.6764030791038829,0.21346593118971388,33628.54711896609
9521,Mg2.08Si0.395Sn0.6Bi0.005 ,350,-0.0002178506960310936,1.979856917423941,0.7049515900685756,78865.60186410169
9522,Mg2.08Si0.39Sn0.6Bi0.01,350,-0.00016370869628902255,2.2860445844299186,0.6089873422937547,140538.37430931322
9524,Mg2.08Si0.38Sn0.6Bi0.02,350,-0.00015360270590707392,2.524850738484512,0.6047653212709645,180896.6852372461
9525,Mg2.08Si0.37Sn0.6Bi0.03,350,-0.00014320825514256086,2.596010438913837,0.5578338560853675,206165.21897982172
8529,Mg2Si0.5Sn0.485GaSb,350,-0.00020830725285910903,1.6084750696273915,0.029683563935753613,3060.1877356692967
9509,Mg1.94Li0.06Si0.4Sn0.6,350,0.00015507527013789354,1.5423261772699235,0.1920361119824591,34607.37058485029
9547,Mg2.16(Si0.3Ge0.05Sn0.65)0.98Sb0.02,350,-0.00014566931471219426,2.9025082212301987,0.4945146734827986,183826.66882754894
9510,Mg1.96Li0.04Ge0.4Sn0.6,350,0.00015061519392309302,1.700964193013954,0.19845479657887494,39708.579587504406
8564,La0.005Mg1.995Si0.49Ge0.5Sb0.01,350,-0.00011255334399725625,3.4008319386064088,0.1745343889094875,151991.7383115472
8563,Mg2Si0.49Ge0.5Sb0.01,350,-0.00011850621686942808,3.5722801353519595,0.18816805721378316,145184.94437200905
9511,Mg1.97Li0.03Ge0.4Sn0.6,350,0.00014924999949429934,1.775688212355335,0.1616628378191726,35381.252127983615
9545,Mg2.16(Si0.3Ge0.03Sn0.67)0.98Sb0.02,350,-0.0001475541771215238,3.0400564401443075,0.4784748016243787,179070.25348490028
9539,Mg2.16(Si0.3Sn0.7)0.98Sb0.02,350,-0.00014468200288808304,3.137766491708455,0.42951484236757626,187679.66732679406
9540,Mg2.16(Si0.28Ge0.02Sn0.7)0.98Sb0.02,350,-0.00014553218326073106,2.969271089726837,0.4591682313264242,185994.05518995464
8588,Mg2Si,350,-0.00012349277370118139,5.255126275155456,0.1239865571624937,122069.34723032662
9542,Mg2.16(Si0.26Ge0.04Sn0.7)0.98Sb0.02,350,-0.00014229908784033313,3.072420582037208,0.4249713251612714,175445.15710782478
9543,Mg2.16(Si0.25Ge0.05Sn0.7)0.98Sb0.02,350,-0.00014538942815809798,3.0803721448628463,0.4583435453439269,182166.47549083087
9544,Mg2.16(Si0.3Ge0.02Sn0.68)0.98Sb0.02,350,-0.00014674494230793917,3.1066696398661597,0.4566102703048221,181964.98303860915
9541,Mg2.16(Si0.27Ge0.03Sn0.7)0.98Sb0.02,350,-0.00013991680122787584,3.1374522331296597,0.4060467106796714,181257.2780168836
8528,Mg2Si0.5Sn0.49GaSb,350,-0.00022901826976934764,1.804661530488815,0.09872264567594297,9019.855628791429
8527,Mg2Si0.5Sn0.492GaSb,350,-0.00020046907755044544,1.8998069327468428,0.1089569350012411,14812.931679653992
8525,Mg2Si0.5Sn0.496GaSb,350,-0.00020903346964625148,1.939959079129528,0.06034691432993575,6935.1733451853825
8526,Mg2Si0.5Sn0.494GaSb,350,-0.00018816962776050327,1.8722439373195583,0.08673193874214483,13836.353191394946
9405,Mg2Si0.5375Sn0.4Ge0.05Sb0.0125,350,-0.00011724200281014505,3.0772940870921968,0.2183988374239492,137631.10578195055
8566,La0.02Mg1.98Si0.49Ge0.5Sb0.01,350,-0.00012429208929448074,3.066683850760038,0.2216367691971944,136205.9807316927
9401,Mg2Si0.53Sn0.4Ge0.05Bi0.02,350,-0.00010839031219013668,2.8027205486128555,0.19259924433016015,156463.07749512506
8576,Mg2Sn,350,5.633832215210082e-05,4.233760290768963,0.0015350682893931356,5850.299549868687
9440,Mg2Si ,350,-0.0002509179281282978,10.386392942282855,0.07150346517875034,28746.164062966724
9442,Mg2Si0.995Sb0.005 ,350,-0.0001434739472223282,8.749199676224839,0.06671395760603263,83326.24138857532
9399,Mg2Si0.5325Sn0.4Ge0.05Bi0.0175,350,-0.00010924807435057647,2.536726334387096,0.16106302138589254,109906.0724642907
9443,Mg2Si0.99Sb0.01,350,-0.00011533333869419773,8.319520504803616,0.058618263199591965,123496.71655967252
9444,Mg2Si0.985Sb0.015,350,-0.00010717506166650323,7.427086500447202,0.07102075454645218,142262.18108879068
9445,Mg2Si0.98Sb0.02,350,-9.973650680361891e-05,6.904730643913928,0.0687218473905129,162974.88955087782
9446,Mg2Si0.975Sb0.025,350,-9.443463400661171e-05,6.546284045499417,0.07132934245089095,168876.84885244686
9403,Mg2Si0.5425Sn0.4Ge0.05Sb0.0075,350,-0.00015144758030693808,2.7939825175326094,0.17526074945526587,65260.31228327705
8323,Mg2.04Si0.95Bi0.05,350,-8.908365529819879e-05,4.770241501206496,0.0470847860526607,93057.91146710805
8332,Mg2Si,350,-0.0006418564066020954,8.19251120836114,0.016236754770854282,893.0092252143179
8320,Mg2.04Si0.995Bi0.005,350,-0.0001506958927481994,6.475550857005633,0.0350723314673147,29238.7250387752
8321,Mg2.04Si0.99Bi0.01,350,-0.0001194423380654906,6.0025112624216845,0.05526217121669763,73734.60546099393
8333,(Mg2Si)0.999Sb0.001,350,-0.0002699598241277017,7.767919678026588,0.11658972039962565,32737.107441203065
8335,(Mg2Si)0.995Sb0.005,350,-0.00016430134332571448,7.0687946401166855,0.15776533092486944,126189.33843288512
5501,2 at. % Pb doped Mg2Si,350,-0.00020280805671139943,4.800986029028318,0.0890968210220312,35142.58378730422
8334,(Mg2Si)0.997Sb0.003,350,-0.0001648745829074161,8.20073287005318,0.0889079580569942,83910.78157707567
9751,Mg2Si0.50Sn0.40,350,-0.0003217420348478346,1.6974955870577366,0.08977343927327466,3524.5082187373955
8245,Mg2Si0.4Sn0.58Sb0.02,350,-0.00011110051025635288,3.3467229147598614,0.24117477383599698,173933.05118333135
8249,Mg2Si0.4Sn0.22Sb0.38,350,-0.0001032663473792094,1.6871679534317283,0.0816337447279249,34640.11156159641
9747,Al0.05Mg2Si,350,-0.00016357932229114474,8.40679820151988,0.08517418594176374,87930.54544980379
9748,Mg2Sn,350,-0.0001763726052926315,3.7048806471097566,0.0190140658295308,5650.499840725846
9749,Mg2Si0.73Sn0.27,350,-0.0002348394788934819,2.1542992203478293,0.06509998018198636,7482.964737935841
8495,Mg2Si ,350,-0.0003497137223903393,6.710580815332262,0.10840358406771633,15123.662361859926
8319,Mg2.04Si,350,-0.0005884577536985916,6.008810053736756,0.0062583552219477,252.86262776856967
8591,Mg2Si0.8Sn0.2,350,-9.737261935230272e-05,2.2180265305929603,0.2602722513430772,173961.38446996472
8589,Mg2Si,350,-8.187652128741268e-05,3.771174549878791,0.1359468361912198,218503.76779013194
8290,Mg2.2Si0.49Sn0.5Sb0.01,350,-0.00013606621662688544,2.633196161873656,0.3235944310409178,130020.24295290756
8818,Mg2.1Si0.7Sn0.3Sb0.01,350,-0.00020592393219494222,1.6824804544741714,0.07294906988654931,7968.252317103341
8820,Mg2.2Si0.7Sn0.3Sb0.01,350,-0.0002017514128541536,1.679246909233445,0.06179016160521866,7754.297301529437
8645,Mg2(Si0.3Sn0.7)0.98Sb0.02,350,-0.00013351106964655843,3.5762947710920536,0.390475318849716,217142.75783844435
8815,Mg2Si,350,-8.655842715074581e-05,6.059339491083227,0.0350070224742077,80889.78892489983
8814,Mg2Si,350,-8.464000004302235e-05,5.9149127179998775,0.03589296494001376,84671.70810619433
8291,Mg2.24Si0.49Sn0.5Sb0.01,350,-0.00012591237377377606,2.98035422876102,0.2979483031183566,158532.43977685488
8804,Mg2Si,350,-8.916756196534936e-05,5.363054905342401,0.0786930994456205,151658.60793141613
8805,Mg2Si,350,-8.716256359388535e-05,5.8578061913354365,0.09377027134909896,206572.32470850603
8808,Mg2Si,350,-8.457413976598449e-05,5.8844901211267135,0.08727982281933197,205153.75549195422
8810,Mg2Si,350,-8.892244307504971e-05,5.91516961947808,0.05289337494877302,113051.84773815886
8811,Mg2Si,350,-8.611132805838927e-05,5.818331357882823,0.03479374765874985,78002.95251306685
8812,Mg2Si,350,-0.00011842393715864848,4.311436305853947,0.029943373568120494,26301.206273411557
8813,Mg2Si,350,-9.03413324751718e-05,5.83423863201409,0.03789973974714109,77406.84889074755
8828,Mg2Si0.975Bi0.025 ,350,-0.00010652611002288477,7.5591382909914255,0.07144735799843638,154003.64154436288
8829,Mg2.04Si0.975Bi0.025 ,350,-0.00010221574452113929,6.848125274697372,0.07906959676334196,163666.65006273333
9118,Mg2.2Si0.7Sn0.17Sb0.013,350,-7.5832157453336e-05,3.7640233065182596,0.08259827075780174,183428.35267706
9120,Mg2.2Si0.4Sn0.47Sb0.013,350,-0.00011778475537948071,3.1643326719349267,0.2595713641897716,165058.16532589062
9121,Mg2.2Si0.3Sn0.57Sb0.013,350,-0.00013353220308387912,3.4706872796415333,0.3391025534343105,185726.31872490133
9125,Mg2Si,350,-0.00023099982612059702,7.0068921325443485,0.026950964383142567,8735.186665100424
8288,Mg2Si0.49Sn0.5Sb0.01,350,-0.00017536930159925006,1.7476081199709563,0.30563074763536063,44805.31544440801
8830,Mg2.08Si0.975Bi0.025,350,-9.785805259463352e-05,6.584906813567352,0.08134701848792547,186404.30828168165
8831,Mg2.12Si0.975Bi0.025,350,-9.71297265547584e-05,6.208696841702409,0.1053136920965676,212894.2622477132
8853,Mg2Si0.58Sn0.42,350,-0.00047164968860124366,1.9798351190054568,0.13160485137358682,3201.0593227280297
8854,Mg1.998La0.002Si0.58Sn0.42,350,-0.00015388542671117338,2.5672191301380267,0.12179559856873227,40994.7263352245
8857,Mg1.992La0.008Si0.58Sn0.42,350,-0.00012876646710179642,3.50604928836792,0.10084013344918356,62444.228745578985
8859,Mg1.988La0.012Si0.58Sn0.42,350,-0.00013191319648497976,3.884902784260969,0.07521483054714906,47031.66630255284
8806,Mg2Si,350,-8.940917603749228e-05,5.717881030404223,0.09731408199541902,198874.25946349322
8676,Mg2Si0.485Sn0.5Sb0.015,350,-9.920302197599494e-05,3.4167993834738732,0.134904204741018,159808.35106482904
8775, Mg2Si0.795Sn0.2Sb0.005,350,-0.00013197721657214355,2.7426577136189274,0.1552847931542034,73364.06936301106
8693,Mg2(1.05)Si0.38Sn0.6Sb0.02,350,-0.000286839214218593,1.866091842180928,0.20235767491447207,12204.492789947966
8694,Mg2(1.08)Si0.38Sn0.6Sb0.02,350,-0.0002237534891470349,2.0700938652463785,0.26701223721665684,29377.395044760826
8695,Mg2(1.1)Si0.38Sn0.6Sb0.02,350,-0.0001281578351421593,2.9671054799501966,0.2741031628053659,137165.45674788347
8696,Mg2(1.12)Si0.38Sn0.6Sb0.02,350,-0.00010107820869529393,3.28999301856261,0.21855379998459892,204379.7964918726
8702,Mg2.16(Si0.4Sn0.6)0.99Sb0.01,350,-0.0001584432274293213,2.325042653358582,0.4839250083308632,127245.12680614126
8703,Mg2.16(Si0.4Sn0.6)0.98Sb0.02,350,-0.00013166390827401835,2.4958694885556767,0.33063189278648303,157035.40250785102
8704,Mg2.16(Si0.4Sn0.6)0.9925Sb0.075,350,-0.0001653705317641857,2.643000392639986,0.3935432624031436,100751.43714952664
8705,Mg2.16(Si0.4Sn0.6)0.995Sb0.005,350,-0.0002100639874017086,2.0889510777389604,0.5560987513068693,60661.49573215519
8706,Mg2.16(Si0.4Sn0.6)0.985Sb0.015,350,-0.0001497839319096879,2.275220907134844,0.4751610573673826,142528.3788861069
8707,Mg2.16(Si0.4Sn0.6)0.975Sb0.025,350,-0.00012882980639180084,2.375910453572543,0.385526592936736,173864.43791857097
8663,Mg2Si,350,-0.0002958971457002887,4.9550803621903725,0.12268863216681153,19855.64855853777
8662,Mg2Si,350,-0.00045713757690044764,4.818073645092092,0.010343600730004487,613.552522296626
8661,Mg2Si,350,-0.000594818660578786,1.9191917226343984,0.0010892953338551377,14.539417925293096
8803,Mg2Si,350,-0.00011180345333093865,4.098380679772706,0.07544899249699777,70678.48958552361
8668,Mg2Si0.5Ge0.5Sb0.01,350,-0.00015529604907634593,3.3835741123928016,0.07863472369221877,29049.141255512983
8667,Mg2Si0.5Ge0.5Sb0.005,350,-0.0002173448753577846,3.2856120326649583,0.08236256802068992,13262.981706694542
9331,Mg2(Si0.3Sn0.7)0.96Bi0.04,350,-0.0001167760809743576,3.1706591826891595,0.3769381017385641,242755.183109818
9298,Mg2Si0.6Sn0.4,350,-0.00031896105722712157,1.860299910752441,0.11869961363123345,5191.1996696016995
9299,Mg2Si0.599Sb0.001Sn0.4,350,-0.00024215846865796776,2.0726121011801206,0.20125062362203755,19411.72393554879
9253,Mg2Si0.8Sn0.2,350,0.0002770702384381642,4.464416149638598,0.012209975284794502,2028.7645806186083
9254,Mg2Si0.6Sn0.4,350,0.0002778298972944189,4.34720831655554,0.01947439779522316,3133.635566130692
9255,Mg2Si0.4Sn0.6,350,0.00025296155257731204,4.198157709590194,0.02622885042294856,4916.55526510677
9256,Mg2Si0.2Sn0.8,350,0.0001971318658522799,4.394864252198752,0.02353375536261081,7604.225555716279
9300,Mg2Si0.595Sb0.005Sn0.4,350,-0.0001433523213452386,2.444440655759941,0.17432819663573412,49388.26239525599
9301,Mg2Si0.59Sb0.01Sn0.4,350,-0.00010897880797793736,3.3043041726303564,0.1744195942721471,129854.18945454346
9302,Mg2Si0.585Sb0.015Sn0.4,350,-0.00015206839516965437,2.5119206131694134,0.26985084450922325,84319.65215732579
9325,Mg2(Si0.3Sn0.7)0.995Bi0.005 ,350,-0.00023766659426946064,2.0040233832420937,0.5960460037530554,54410.21540634258
9326,Mg2(Si0.3Sn0.7)0.99Bi0.01,350,-0.00016591670992690025,2.5784993007965045,0.5842018588314432,144763.67682004874
9327,Mg2(Si0.3Sn0.7)0.985Bi0.015,350,-0.00014513359126554318,2.7546219254567035,0.5146252687188002,178997.48212746988
9328,Mg2(Si0.3Sn0.7)0.98Bi0.02,350,-0.00013676799257268462,3.0085756475808068,0.4658918368495431,203151.8579316863
8590,Mg2Si0.8Sn0.2,350,-0.00010645405849308907,2.5442013266783943,0.15367602396811705,98574.61723682897
9329,Mg2(Si0.3Sn0.7)0.975Bi0.025,350,-0.00012719596558063883,3.0696814112296837,0.4486376738857004,222913.27582613507
9330,Mg2(Si0.3Sn0.7)0.97Bi0.03,350,-0.00012629298025404953,3.1960061369038217,0.44144231518833377,232899.4277131825
8289,Mg2.1Si0.49Sn0.5Sb0.01,350,-0.0001385032228547082,2.255743247659532,0.3173766715909805,101032.22069898226
9304,Mg2Si0.5895Sn0.41Sb0.005,350,-0.00021991457294308535,1.848915522361468,0.20197377417995027,20305.37688829259
9305,Mg2Si0.5825Sn0.41Sb0.0075,350,-0.00022695544797872997,1.9404415804150168,0.20824123667949754,19505.83625743871
9306,Mg2Si0.58Sn0.41Sb0.01,350,-0.00024097825271157357,1.786498224118212,0.1627032471326338,13056.328908314774
8621,Mg2.08Si0.328Sn0.6Sb0.072,350,-0.00012275166778441708,2.9319202696231312,0.3132652376454137,189559.9141713896
8620,Mg2.08Si0.34Sn0.6Sb0.06,350,-0.00011464282760351689,2.870685853570901,0.30239500341786085,208356.61344893288
8618,Mg2.08Si0.364Sn0.6Sb0.036,350,-0.00018930956874121078,2.033610205196521,0.6207074019209287,95726.80173343827
8617,Mg2.08Si0.376Sn0.6Sb0.024,350,-0.00016915118089652457,1.9656321988922631,0.4972432388020196,91658.84832918801
8619,Mg2.08Si0.352Sn0.6Sb0.048,350,-0.000109488422341708,3.1388041329174303,0.26293242769232705,230061.3194654245
9157,Mg2Si0.7Sn0.3Bi0.01,350,-0.00022207990819488868,1.6778714082066246,0.05118964942489779,5555.103805340905
8622,Mg2.08Si0.364Sn0.6Sb0.036,350,-0.00014144929811518253,2.677962094161048,0.5903626603816916,215226.55737708847
9176,Mg2Si0.3Ge0.7Sb0.02,350,-0.00014236878558538798,3.808152391592661,0.032353667374784484,14782.502669507006
8616,Mg2.08Si0.388Sn0.6Sb0.012,350,-0.00022895473101865448,1.951974129309673,0.2974909755788686,30716.247503432798
9225,Mg2Si0.58Sn0.41Bi0.01,350,-0.00021090181694420027,1.9051219308117089,0.17532404245419014,24774.322089356323
9226,Mg2Si0.58Sn0.405Bi0.015,350,-0.00018229725222718195,1.8857321259019333,0.1743886228872079,32963.12703548957
9237,Mg2Sn,350,6.712277268309589e-05,4.5100026008893375,0.016310603512703203,42841.81612312812
9224,Mg2Si0.58Sn0.4125Bi0.0075,350,-0.0002422792958091788,1.9049733490741598,0.2197328074326764,23030.514697923507
9222,Mg2Si0.58Sn0.418Bi0.002,350,-0.000296323179292685,1.7453702034027951,0.2259606051768864,13255.072113248509
9205,Mg2Si0.7Ge0.3Bi0.01,350,-0.00011596355283264236,3.1681904615877823,0.06491897916348434,39938.492174751525
9223,Mg2Si0.58Sn0.415Bi0.005,350,-0.0002535068678034518,1.9294926910353127,0.2045589297160768,20506.96151507162
9175,Mg2Si0.5Ge0.5Sb0.02,350,-0.0001417588408081859,3.4168033044647337,0.06683598633024268,35182.326262817376
8389,Mg1.99Ca0.01Si,350,-8.66055085451433e-05,4.215926334954254,0.08159431624450864,135985.62287000113
8394,Mg2Si1,350,-0.0006429014254986173,7.837961807437087,0.015184896306921181,926.8054641382074
5410,Mg2Si0.54Sn0.4Ge0.05Bi0.01,350,-0.00022799706581016983,1.6344399460311942,0.2281392816979168,17832.49585423082
5409,Mg2Si0.55Sn0.4Ge0.05Bi0,350,-0.0004377197833262672,1.7724734424563535,0.06726467450232536,1431.9483126527539
5349,Mg2.08Si0.45Sn0.537Sb0.013,350,-0.0002620360237328938,1.7392250365380104,0.21140115100201215,14611.760082783101
8370,Mg2.2Ge0.98Sb0.02,350,-4.0971239427497445e-05,10.536535725528172,0.025281133916109717,527718.0198679678
9988,Mg2Si0.6Ge0.4Bi0.02,350,-0.00011047829976707783,2.6917037621532898,0.14760685568095128,84134.20430219523
8372,Mg2.2Ge0.995Sb0.005,350,-6.592789966973419e-05,11.103151868608661,0.047639978837540085,337594.4510613042
5350,Mg2.12Si0.45Sn0.537Sb0.013,350,-0.0001882422298656896,1.9182510218951292,0.1598572551038316,24670.205267679416
8388,Mg2Si,350,-0.00016787711004809374,4.3501219361726156,0.12070111591098197,55239.371977236624
5351,Mg2.16Si0.45Sn0.537Sb0.013,350,-0.00013518959144145193,2.7653441074029805,0.34561095691857224,134934.36695781795
8390,Mg1.97Ca0.03Si,350,-8.282908340100732e-05,5.369325336678257,0.06726404399747304,155928.06049065947
5352,Mg2.20Si0.45Sn0.537Sb0.013,350,-0.00010222353871859172,3.0421483533957083,0.2122356286256049,157821.7188177171
8391,Mg1.95Ca0.05Si,350,-8.574703705162809e-05,5.231937907291421,0.05282188277247826,125783.16760546135
5353,Mg2.24Si0.45Sn0.537Sb0.013,350,-9.736383227257093e-05,3.203143810584065,0.1919835968786792,176947.65999470177
5413,Mg2Si0.5275Sn0.4Ge0.05Bi0.0225,350,-0.00010898952451285517,2.8251257466868958,0.21915773562763294,160889.29576796645
8420,Mg2Si0.877Ge0.1Bi0.023,350,-0.00010955760028636262,3.4315418025789772,0.06457102690787102,62875.39374135372
8421,Mg2Si0.777Ge0.2Bi0.023,350,-0.00011024713130676215,2.7590820217027776,0.07050568482004632,54766.27983355325
9882,Mg2Si,350,-0.000486338452302449,8.107686286328251,0.0033854674417152513,362.7230300839887
9879,Mg2Si0.8Sr0.2,350,2.0863692573847027e-05,3.532642042974005,0.005271815665681752,108437.81935511694
9911,Mg2Si0.58Sn0.4Bi0.02,350,-0.00011158488359596321,3.0309250799682923,0.18307206491651806,141728.5118105911
5411,Mg2Si0.5325Sn0.4Ge0.05Bi0.0175,350,-0.00010635663459987502,2.545161996821838,0.1557085752824524,110901.3013101989
8336,(Mg2Si)0.99Sb0.01,350,-0.00011896952794581775,7.376396963593531,0.06580218289324473,115669.84517845055
9918,Mg2Si0.38Sn0.4Ge0.20Bi0.02,350,-9.996140460523659e-05,3.1742185268411083,0.16316007651967368,156804.92596471793
9917,Mg2Si0.43Sn0.4Ge0.15Bi0.02,350,-0.0001086777621296674,3.0238877487990123,0.19606669355204145,148034.79945366108
9915,Mg2Si0.48Sn0.4Ge0.10Bi0.02,350,-0.0001088894862661716,2.8656321652083934,0.19571148478182826,146531.66750444597
9913,Mg2Si0.53Sn0.4Bi0.02Ge0.05,350,-0.0001078091680909694,2.854932852796833,0.19312990216379988,156830.78580021154
8346,Mg2Ge0.6Sn0.4,350,-0.0003698812366151817,2.510543931537668,0.00030344390834128736,15.909392727156046
16571, Mn34.6W1.8Si63.6,350,0.0001251082101423817,1.7166805125854976,0.12695173376854407,41763.983802785784
2914,CrSi2,350,0.00012361406431662237,9.583638308444307,0.03944568500267917,70684.81099550574
8351,Mg1.995Ag0.005Ge0.4Sn0.6,350,0.00023285852889686504,2.607605831855869,0.11410271602514245,14695.871239822305
8352,Mg1.99Ag0.01Ge0.4Sn0.6,350,0.00020594027891183557,2.4078763958501312,0.1167818808760468,19155.36484861964
8345,Mg2Ge0.8Sn0.2,350,-0.0002432443498149433,3.5785565530366616,0.0023602656455636623,407.86383977773176
5412,Mg2Si0.53Sn0.4Ge0.05Bi0.02,350,-0.00010642760944235059,2.852222671262015,0.19224698233501647,157689.21940499436
16596,Mn(Al0.009Si0.991)1.80,350,0.00017282851014598996,2.4166214514748234,0.17230894884777692,38863.028959850526
16595,Mn(Al0.0075Si0.9925)1.80,350,0.00015576169109816202,2.4971591474714625,0.16009411735556028,46563.96730810501
16594,Mn(Al0.0045Si0.9955)1.80,350,0.00015071114243973282,2.500594953985624,0.1551799959620382,47526.03630088144
16593,Mn(Al0.003Si0.997)1.80,350,0.0001529681638057294,2.5126508805369574,0.17839670265282584,52884.749049066464
16592,Mn(Al0.0015Si0.9985)1.80,350,0.000147925084897656,2.4341524528977243,0.17898603480778552,56996.35946775747
16591,MnSi1.80,350,0.00014911202711467608,2.6670335769230267,0.13605994428125862,46629.996102362304
16581,Mn15Si26,350,0.0001330327848025779,1.9702390061186763,0.12180298497415792,33323.77302640922
8353,Mg1.98Ag0.02Ge0.4Sn0.6,350,0.00019773825580552318,2.512937560229703,0.1053510244036966,20632.3732129493
8361,Mg2(1.025)(Si0.3Sn0.7)0.05Ga0.95,350,0.00016419274479573392,1.8269169535116931,0.19437456453581992,35571.767597896585
8362,Mg2(1.08)(Si0.3Sn0.7)0.05Ga0.95,350,9.691226580095451e-05,2.2464886072283914,0.11770407595010972,72426.02034528942
8363,Mg2(1.12)(Si0.3Sn0.7)0.05Ga0.95,350,7.161397979894087e-05,2.565069115819835,0.07605780311260563,99859.79519212236
10054,Mg2(Si0.3Sn0.7)0.96Sb0.04,350,-0.00026269692347963893,1.7835521721975056,0.5232509455768526,36633.91472127013
10053,Mg2(Si0.3Sn0.7)0.97Sb0.03,350,-0.0002375370638840096,1.8889965622063876,0.5433452609029117,47297.197738406605
8364,Mg2(Si0.3Sn0.7)0.05Ga0.95,350,0.0001846010345635804,1.7976751016946058,0.20888690171245414,30471.559799624414
10051,Mg2(Si0.3Sn0.7)0.98Sb0.02,350,-0.00019388018197366295,2.252645079009417,0.4852512528181511,74263.47054500389
8365,Mg2(1.05)(Si0.3Sn0.7)0.05Ga0.95,350,0.00012142298066743176,2.0979583220710034,0.15998591095091344,57140.914326118385
10050,Mg2(Si0.3Sn0.7)0.985Sb0.015,350,-0.00019620622091863236,2.1172809474607535,0.4712900714234151,65688.23716808317
10049, Mg2(Si0.3Sn0.7)0.99Sb0.01,350,-0.00019847673279449918,2.0451257939371605,0.401727918597219,52804.74684912764
8366,Mg2(1.1)(Si0.3Sn0.7)0.05Ga0.95,350,8.241716997660859e-05,2.499923084691284,0.08874557107280981,83874.12050595478
10048,Mg2(Si0.3Sn0.7)0.995Sb0.05,350,-0.0002543166455208699,1.923292538654908,0.3707848492582563,29767.275460144818
10060,Mg2Si0.7Sn0.3,350,-0.00026998599004171683,2.1915569142783093,0.11099786582331753,8831.533521645937
10061, Mg2Si0.6945Sn0.3Sb0.0055 ,350,-0.00014480264588985646,2.182929927609209,0.08326558549463897,25347.304647376
10062,Mg2Si0.6935Sn0.3Sb0.0065,350,-0.00020016991070116212,3.148489127343772,0.1270622597424838,28313.195898795624
8354,Mg1.96Ag0.04Ge0.4Sn0.6,350,0.00026169851671208023,2.158405616039249,0.126919336596765,9878.30156348377
8356,Mg2.10(Si0.3Sn0.7)0.08Ga0.02,350,0.0002441445077220931,1.7087612288230702,0.172903805232911,16265.100098400413
5345,Mg2Si0.395Sn0.6Sb0.005,350,-0.00019267473905732258,2.2686062675113052,0.42760081755262336,67448.16935035103
5346,Mg2Si0.3925Sn0.6Sb0.0075,350,-0.0001699294201334509,2.6857258370054247,0.38588102181929856,100448.21377523805
5347,Mg2Si0.390Sn0.6Sb0.010,350,-0.0002336166679261861,2.1890344666743813,0.3212197938523311,33652.505844998195
5348,Mg2Si0.385Sn0.6Sb0.015,350,-0.0002562251984648247,1.973867664465233,0.25050368179095195,17837.099093766778
10064,Mg2Si0.6915Sn0.3Sb0.0085,350,-0.0001661608333602824,3.281698143090352,0.10346668493841593,35182.13732667203
10063,Mg2Si0.6925Sn0.3Sb0.0075,350,-0.000172664619406973,3.2884510849420576,0.09189956895033913,31277.32906773906
8360,Mg2(0.95)(Si0.3Sn0.7)0.05Ga0.95,350,0.0003070153396087788,1.6597061834057163,0.031481477462027015,1769.4749270121247
9523,Mg2.08Si0.385Sn0.6Bi0.015,350,-0.00015580692036780392,2.45022788942124,0.5774841000025968,164522.09941207658
5416,Mg2Si0.515Sn0.4Ge0.05Bi0.035,350,-0.0001002290153167916,3.130513430645665,0.16623486020549375,159752.25699727572
5415,Mg2Si0.52Sn0.4Ge0.05Bi0.03,350,-0.0001042658928418105,3.1738652363256863,0.1812392225413772,165205.88413972832
9875,Mg2Si ,350,-0.000243376887841595,4.4128047761542035,0.03664513362594683,8661.658537809757
5414,Mg2Si0.525Sn0.4Ge0.05Bi0.025,350,-0.00010864555167013076,2.874369197458872,0.2291550203747321,162112.65663069196
2914,CrSi2,400,0.00012752603671509937,8.764700173245586,0.0518834499182501,69904.99249538228
9324, Mg2(Si0.3Sn0.7),400,-0.00036829785096185823,1.9738212204685768,0.0832043660803268,3460.436302886441
8389,Mg1.99Ca0.01Si,400,-9.660063748048371e-05,4.062478115682734,0.12481731952319147,126238.40797295955
9325,Mg2(Si0.3Sn0.7)0.995Bi0.005 ,400,-0.00024207130954129137,2.0091444531553027,0.6269986922806216,51267.08614055897
5350,Mg2.12Si0.45Sn0.537Sb0.013,400,-0.00020076842155199832,1.8827698133687176,0.2200860343575921,24069.895885548765
8815,Mg2Si,400,-9.775903818591955e-05,5.701373710399539,0.05428830415914709,80967.72799801794
5351,Mg2.16Si0.45Sn0.537Sb0.013,400,-0.0001441882641043921,2.7126397510744926,0.4369163911247179,126646.70724799807
8290,Mg2.2Si0.49Sn0.5Sb0.01,400,-0.00014639819675434288,2.5681376199164503,0.4297369346946798,122259.62560568965
8388,Mg2Si,400,-0.0001847264170428908,4.196495435008016,0.17281992257943024,50277.13105541755
8335,(Mg2Si)0.995Sb0.005,400,-0.0001742238340135704,6.647364215748682,0.20190797144056224,101217.4219395936
8373,Mg2.2Ge0.99Sb0.01,400,-4.290947080769731e-05,10.84670723094358,0.02991954410024748,429165.80374377064
9300,Mg2Si0.595Sb0.005Sn0.4,400,-0.00015472758154398033,2.3639317421745307,0.2305526232371635,47212.35865589347
9299,Mg2Si0.599Sb0.001Sn0.4,400,-0.00024099662144041055,2.0317017040120566,0.2208438903512825,19275.64855857315
9298,Mg2Si0.6Sn0.4,400,-0.00030985049149731835,1.8767391631937835,0.12010865943839805,5423.740662960358
8333,(Mg2Si)0.999Sb0.001,400,-0.0002751215242118833,7.250225458017918,0.1396969488929381,28727.016948242577
8351,Mg1.995Ag0.005Ge0.4Sn0.6,400,0.00023323377596326308,2.525447280756695,0.13034952580324258,14283.375182350075
9301,Mg2Si0.59Sb0.01Sn0.4,400,-0.000118854497825476,3.212650146303789,0.2295486876782068,121290.14513857225
8369,Mg2.2Ge0.9925Sb0.0075,400,-5.468282751577086e-05,11.492288600830767,0.051153062797914026,460684.26613754977
8370,Mg2.2Ge0.98Sb0.02,400,-4.7576435820023245e-05,10.019805532492176,0.045856771071744996,483663.5774960822
8591,Mg2Si0.8Sn0.2,400,-0.0001091666700390818,2.142275798138682,0.35862086693636314,161165.03253433824
9987,Mg2Si0.98Bi0.02,400,-0.00011150015021155782,5.602606649012713,0.07583734103890705,86719.12033872402
9306,Mg2Si0.58Sn0.41Sb0.01,400,-0.0002486024659323151,1.762583753665454,0.22386231846181706,13524.417099815933
8645,Mg2(Si0.3Sn0.7)0.98Sb0.02,400,-0.00014264688297045426,3.4762146555624818,0.4838033436112434,201578.73653770212
8372,Mg2.2Ge0.995Sb0.005,400,-7.391392537862973e-05,10.478910544772287,0.06681657284141371,305412.8223463411
9304,Mg2Si0.5895Sn0.41Sb0.005,400,-0.00023002533472649082,1.823942964131968,0.2721953352048925,20193.26027386224
5349,Mg2.08Si0.45Sn0.537Sb0.013,400,-0.00026666581835766985,1.7362524935074517,0.2512016849198264,14705.863451332305
8289,Mg2.1Si0.49Sn0.5Sb0.01,400,-0.00014957148422092842,2.250118411988997,0.39872466507608095,95166.75337811818
9302,Mg2Si0.585Sb0.015Sn0.4,400,-0.00015875227064442719,2.497074851613506,0.2972076570966147,78281.2796865665
9305,Mg2Si0.5825Sn0.41Sb0.0075,400,-0.00023603767133206695,1.9162384087609845,0.270786596245683,19588.705754831302
8806,Mg2Si,400,-0.00010041820154790407,5.371176953163172,0.13902772635154642,185133.92616354255
8347,Mg2Ge0.5Sn0.5,400,-0.0003595153769254456,2.3662329623347924,0.017895125720071736,819.0253076324333
8394,Mg2Si1,400,-0.0006017255817770655,7.388879056459667,0.0179718706163703,1002.1297815231607
16571, Mn34.6W1.8Si63.6,400,0.00013553178548694403,1.7343714725101034,0.17818300893746208,40221.29408507863
5409,Mg2Si0.55Sn0.4Ge0.05Bi0,400,-0.0004092398664093232,1.7797672863292278,0.07281695937076542,2156.716880741742
5501,2 at. % Pb doped Mg2Si,400,-0.0002124742318458589,4.489061054839564,0.13895032053456668,33153.656627844684
9405,Mg2Si0.5375Sn0.4Ge0.05Sb0.0125,400,-0.00013136208696081658,2.954162943347625,0.32829590316903623,128897.8480725179
8804,Mg2Si,400,-0.0001009370914938668,5.034777725751641,0.10934671929444252,141041.79259080786
9403,Mg2Si0.5425Sn0.4Ge0.05Sb0.0075,400,-0.00016366198972050984,2.6543752825881897,0.2613738760299332,60880.093107852284
8805,Mg2Si,400,-9.841257610271197e-05,5.502507752179052,0.11741452578578955,191362.50928264033
9961,Mg2Si0.676Ge0.3Bi0.024,400,-0.0001269727015838893,2.8769840789705263,0.14283444280815388,56596.49137034504
16572,Mn18.4W3.6Fe14.4Si63.6,400,-0.00017466554082654767,1.32561796621275,0.16428794877092326,18626.97048578789
8323,Mg2.04Si0.95Bi0.05,400,-0.00010075726939726816,4.624575074957883,0.09936443025990743,90633.15415159956
8803,Mg2Si,400,-0.0001223842374618921,3.8665223723989777,0.11992026186325805,68064.80772447401
9326,Mg2(Si0.3Sn0.7)0.99Bi0.01,400,-0.00017481239028607006,2.532714602307116,0.6686530404503459,134485.386795703
9401,Mg2Si0.53Sn0.4Ge0.05Bi0.02,400,-0.00012061013936602053,2.7052206551391182,0.3172938938970178,146694.49477782845
9399,Mg2Si0.5325Sn0.4Ge0.05Bi0.0175,400,-0.00012042715565282374,2.465560977091776,0.24795822557457334,103487.39466899306
8391,Mg1.95Ca0.05Si,400,-9.552160410922844e-05,4.980866830378557,0.09027893208370676,116899.513433552
8588,Mg2Si,400,-0.00013481734808817826,4.928678136643646,0.1670511294596315,113247.42152086836
5352,Mg2.20Si0.45Sn0.537Sb0.013,400,-0.00011738615760068943,2.9579049729614315,0.3102911842804014,147566.73005668813
9331,Mg2(Si0.3Sn0.7)0.96Bi0.04,400,-0.00012921265572641655,3.111176742314088,0.475451433212183,225712.638614875
8589,Mg2Si,400,-9.273207786971895e-05,3.563196044031323,0.19513497157114734,202141.2063614743
9330,Mg2(Si0.3Sn0.7)0.97Bi0.03,400,-0.0001376281029264537,3.125826169214775,0.5422632175130645,216581.49772435566
8390,Mg1.97Ca0.03Si,400,-8.930440615524486e-05,5.030301654019052,0.09933250543140976,144751.3349110808
8812,Mg2Si,400,-0.0001284319429483239,4.091302697044823,0.039234193634098524,28390.68442538436
9329,Mg2(Si0.3Sn0.7)0.975Bi0.025,400,-0.00013974350192454208,3.003249033802588,0.5516779431240676,207262.1039558387
9328,Mg2(Si0.3Sn0.7)0.98Bi0.02,400,-0.00014580625217942408,2.9429076856777705,0.5611385435453735,188881.10623562415
8315,Mg2Si:Bi0.02,400,-0.00012390940659421702,4.3346661801800765,0.030006957453083682,22140.850940018467
8590,Mg2Si0.8Sn0.2,400,-0.00012222820264374084,2.4534175288324445,0.225543693140664,92597.51010147783
8332,Mg2Si,400,-0.0006010208175404327,7.676993035224947,0.019769508750775086,963.701674406891
8349,Mg2Ge0.2Sn0.8,400,-0.00023546747398227818,3.084138624232784,0.01358642983855895,1889.371672276364
9327,Mg2(Si0.3Sn0.7)0.985Bi0.015,400,-0.00015512315453169388,2.7029402263176125,0.6154257410758829,166496.09919788234
8808,Mg2Si,400,-9.614388130599056e-05,5.536290071719407,0.1166111337880733,190448.1172981969
5353,Mg2.24Si0.45Sn0.537Sb0.013,400,-0.00010727772765642216,3.1450527646072595,0.2695509839229997,166067.83249373015
8392,Mg1.93Ca0.07Si,400,-0.00010658079592034524,5.041748329819086,0.09205234595895184,94630.74868054055
8348,Mg2Ge0.4Sn0.6,400,-0.00036718984034005077,2.7233989858660856,0.014075856217023147,710.7956958672513
8809,Mg2Si,400,-0.00010035716737772308,5.397837586015452,0.1039079860913858,147764.209981477
8615,Mg2.08Si0.4Sn0.6,400,-0.00047785742238369474,1.3948004132097962,0.2492908472146704,3502.4894659058
9206,Mg2Si0.7Ge0.3Bi0.02,400,-0.00011388822106721895,3.0229309107173985,0.10529494802171613,53084.95910659058
10060,Mg2Si0.7Sn0.3,400,-0.00027391717338846704,2.147645425747424,0.1388593434801852,8979.159990794917
9205,Mg2Si0.7Ge0.3Bi0.01,400,-0.00012759383305094182,3.049624351562056,0.10091423640242753,41176.26578714645
9122,Mg2Si ,400,-0.0005567649433936264,5.5653713488496175,0.0037482211400581993,168.2347077114546
8616,Mg2.08Si0.388Sn0.6Sb0.012,400,-0.00023964485677457984,1.932268195622843,0.3465219491842246,28931.48263341638
9123,Mg2Si ,400,-0.00027990220553492253,3.810509631072797,0.003875553438051377,511.21978527420737
10061, Mg2Si0.6945Sn0.3Sb0.0055 ,400,-0.00016357425581468388,2.140978789000288,0.14717849947993386,24753.039940397364
8617,Mg2.08Si0.376Sn0.6Sb0.024,400,-0.0001794266110224238,1.919079014465915,0.5944098497693682,85578.51574894559
9175,Mg2Si0.5Ge0.5Sb0.02,400,-0.00015556656039193391,3.277976007181345,0.1214082161663429,34800.534098312106
10062,Mg2Si0.6935Sn0.3Sb0.0065,400,-0.0002123583841981873,3.0305834585733016,0.17250737697523516,27014.20737669112
8618,Mg2.08Si0.364Sn0.6Sb0.036,400,-0.00019798773701228893,1.9759115034697603,0.7282173804415182,88933.97908230076
9207,Mg2Si0.7Ge0.3Bi0.02,400,-0.00010815783949465459,2.9950961185146943,0.1022916649104852,54582.58476902552
10059,Mg2Si:Te0.05,400,-0.00036201239695822567,4.887536679171845,0.015788167288946275,1186.117761302988
9070,CrSi2,400,0.00013725193857002746,8.06592131886614,0.11116674883311264,99135.06424718616
9118,Mg2.2Si0.7Sn0.17Sb0.013,400,-8.480475751570348e-05,3.6595026384067415,0.13605839571165573,172156.6694437389
9211,Mg2Si0.7Ge0.3Bi0.02,400,-0.00011930384472523152,3.0409596470257823,0.10923741129583643,55680.758576477696
8337,(Mg2Si)0.98Sb0.02,400,-0.00010858425803349022,5.5182882628526855,0.12259422606659598,136710.5771138809
9119,Mg2.2Si0.5Sn0.37Sb0.013,400,-0.00011591529217620634,3.321240031487545,0.2461394697212279,149842.76924277816
9212,Mg2Si0.5Ge0.5Bi0.02,400,-0.00011931752347933198,3.487178155887096,0.09860467333316758,52809.53385430894
8311,Mg2Si:Bi0.005,400,-0.00018475364417344919,4.618372238869215,0.026407167786538288,9067.555633403785
8361,Mg2(1.025)(Si0.3Sn0.7)0.05Ga0.95,400,0.00016308665056907504,1.8819396106682624,0.1956703616049576,33973.64628214919
9120,Mg2.2Si0.4Sn0.47Sb0.013,400,-0.00012708534897724717,3.077482832150639,0.3421668376941693,154584.8550261187
8355,Mg2.10Si0.3Sn0.7,400,-0.0003944854542733292,1.8907699243590503,0.04134701945942015,1114.7863428835226
9121,Mg2.2Si0.3Sn0.57Sb0.013,400,-0.00014273013293389413,3.375191176878661,0.4343892654685073,173646.65848542665
9213,Mg2Si0.3Ge0.7Bi0.02,400,-0.00013601073896653536,3.1385752653349206,0.1327343146592851,52680.13436275697
10063,Mg2Si0.6925Sn0.3Sb0.0075,400,-0.00018547796213254467,3.162703994961954,0.1363237491861149,29841.262085704362
5348,Mg2Si0.385Sn0.6Sb0.015,400,-0.00026516768107331907,1.974522676995343,0.30949160044874,18038.663523078234
5347,Mg2Si0.390Sn0.6Sb0.010,400,-0.00024284420610960509,2.1501526775620143,0.392516062957354,32532.62896952439
5346,Mg2Si0.3925Sn0.6Sb0.0075,400,-0.0001808506006904468,2.6267120005101385,0.4832247245049673,94141.60419503806
5414,Mg2Si0.525Sn0.4Ge0.05Bi0.025,400,-0.00012096539620370922,2.7950516902292617,0.336868347805282,151469.04193328827
5345,Mg2Si0.395Sn0.6Sb0.005,400,-0.0002038033926437587,2.227265400421768,0.5127047608645146,63307.32543728232
9153,Mg2Si0.3Sn0.7,400,0.0002456131628342302,1.7333397425073092,0.01846066567938039,1272.9512955682405
8619,Mg2.08Si0.352Sn0.6Sb0.048,400,-0.00011919594840159649,3.053214101153343,0.3732115145224853,215028.06145644432
5343,Mg2Si0.4Sn0.6Sb0,400,-0.00048212829222618164,1.7985077766456319,0.05334428423512977,939.029193530254
10064,Mg2Si0.6915Sn0.3Sb0.0085,400,-0.00017745797580582626,3.185760569704416,0.14265483536273166,33712.88760734223
8620,Mg2.08Si0.34Sn0.6Sb0.06,400,-0.000124772403135954,2.7831416597880527,0.4212090938252463,194542.55239357837
8621,Mg2.08Si0.328Sn0.6Sb0.072,400,-0.00013330735051902458,2.8301947511189915,0.4303973648579536,175888.42612794804
8356,Mg2.10(Si0.3Sn0.7)0.08Ga0.02,400,0.00022726839294631265,1.8174260997110607,0.1608407733185147,16188.141074059175
9159,Mg2Si0.3Sn0.7Bi0.01,400,-0.0003928168627023624,1.4749914009069776,0.07844742709382796,1757.6160461644067
9158,Mg2Si0.5Sn0.5Bi0.01,400,-0.0003261664284037616,1.3371647197296892,0.22100827257860028,5647.389013565436
8622,Mg2.08Si0.364Sn0.6Sb0.036,400,-0.0001508921269576299,2.620127557740471,0.7115946545890748,199616.24439017058
9255,Mg2Si0.4Sn0.6,400,0.00022460338429536151,3.8184965356270175,0.05485707247223976,10380.838749253446
10047,Mg2(Si0.3Sn0.7),400,-0.0003985435851850786,1.9312313152574063,0.03901343750649293,978.3017113409624
9254,Mg2Si0.6Sn0.4,400,0.00024702238322984224,3.949701312131436,0.04003558116774635,6478.549559293503
8853,Mg2Si0.58Sn0.42,400,-0.0004434193805980409,1.9872768884173275,0.13056573704271746,3765.0412545912122
9253,Mg2Si0.8Sn0.2,400,0.00020945273187124248,4.0523850351402615,0.02042962211893511,4717.794142779305
9252,Mg2Si,400,-0.000613916867613607,4.143277815187038,0.011156151183346149,306.60506316386545
8366,Mg2(1.1)(Si0.3Sn0.7)0.05Ga0.95,400,8.771425669215628e-05,2.4943112160627656,0.10369204451015274,78606.8019604898
8854,Mg1.998La0.002Si0.58Sn0.42,400,-0.00016590978751692792,2.511199319382145,0.17673595669596984,39251.89733644342
10048,Mg2(Si0.3Sn0.7)0.995Sb0.05,400,-0.00025567381029616517,1.9845151681180848,0.3850608889702871,28576.057960460854
8640,Mg2(1-0.03)Si0.3Sn0.7,400,-0.0004326944544587811,2.080940534801675,0.050969809138624506,1196.9680560414508
10049, Mg2(Si0.3Sn0.7)0.99Sb0.01,400,-0.00020536828890759367,2.0723929417611457,0.42774870937897896,49318.53075533293
8856,Mg1.995La0.005Si0.58Sn0.42,400,-0.00013075770483623986,2.857427363524084,0.16609499711018505,64284.42727378665
8857,Mg1.992La0.008Si0.58Sn0.42,400,-0.00013797272297697162,3.414214665550696,0.14269760486917651,60052.969240790575
10050,Mg2(Si0.3Sn0.7)0.985Sb0.015,400,-0.00020528555791097096,2.110909283975788,0.5115211968105173,60968.116773479866
8831,Mg2.12Si0.975Bi0.025,400,-0.00010655491470303437,5.872165059740137,0.1699070224346909,199566.84300711
9256,Mg2Si0.2Sn0.8,400,0.00017938111262659896,4.003220553469636,0.0434260013542562,13506.596977173247
8643,Mg2(1-0.05)Co0.1Si0.3Sn0.7,400,-0.00036222750185154883,2.356192403749209,0.09372569038685208,3725.4252996237956
9287,Mg2Si,400,-0.0006014850747588017,7.714270578581135,0.016261371741791285,990.6787960281184
8828,Mg2Si0.975Bi0.025 ,400,-0.00011702236363330923,7.128467866552551,0.12039574256759485,143800.12801610027
8644,Mg2(1-0.07)Co0.14Si0.3Sn0.7,400,-0.00027569124754800537,2.6686970430250634,0.07094224937121191,5821.88662277503
8829,Mg2.04Si0.975Bi0.025 ,400,-0.00011259961784419152,6.429339657658471,0.13276522640257749,152720.1176490548
8352,Mg1.99Ag0.01Ge0.4Sn0.6,400,0.00021122578998657705,2.3203818864576813,0.14966944050324793,18687.08069159801
8830,Mg2.08Si0.975Bi0.025,400,-0.00010774611088606877,6.17687532182011,0.14660708818346613,174622.65965486667
