Repository: starrydata/starrydata_datasets

> [!NOTE]
> **The duplicated `sample_id` issue was fixed on 2026-09-08**
>
> Datasets published between **2026-04-01 and 2026-09-08** contain duplicated
> `sample_id` values: the same `sample_id` can refer to samples belonging to
> **different papers**. Joining tables on `sample_id` alone mixes data from
> unrelated papers.

# starrydata_datasets

Daily per-project splits of the [Starrydata2](https://starrydata.nims.go.jp/) dataset, with a browsable download page at **https://starrydata.github.io/starrydata_datasets/**.

Historically this repository also hosted the raw CSVs (from 2019/7/11 until 2022/12/22); those older archives are still available via git tags.

File: datasets/20190711/20190711_preprocessing_interpolated_data.csv (part 80 of 94)
sampleid,composition,Temperature,Seebeck coefficient,Thermal conductivity,ZT,Electrical conductivity
8365,Mg2(1.05)(Si0.3Sn0.7)0.05Ga0.95,400,0.0001260980891381701,2.105991894089339,0.1775558861835647,54103.801779922185
8353,Mg1.98Ag0.02Ge0.4Sn0.6,400,0.00020464746142931367,2.405611494354639,0.14869120262202007,20306.311130885795
10054,Mg2(Si0.3Sn0.7)0.96Sb0.04,400,-0.0002634642226374352,1.8146411896587025,0.530644494122385,34418.196544315986
8363,Mg2(1.12)(Si0.3Sn0.7)0.05Ga0.95,400,7.685594460910313e-05,2.548934297532809,0.09057275249969077,93073.51138080815
8354,Mg1.96Ag0.04Ge0.4Sn0.6,400,0.00025804962106240983,2.1105513408964467,0.13460224814677435,9904.887384491425
8288,Mg2Si0.49Sn0.5Sb0.01,400,-0.00018548556976176835,1.7419760470807193,0.3622261532204311,42345.268183737186
9226,Mg2Si0.58Sn0.405Bi0.015,400,-0.00020150854434574712,1.85253659070885,0.2434252717704552,31184.60089360458
9225,Mg2Si0.58Sn0.41Bi0.01,400,-0.00022447904238459809,1.8805000969553625,0.2343989118707352,24007.22652302944
9224,Mg2Si0.58Sn0.4125Bi0.0075,400,-0.00025616130511835536,1.8775678354463483,0.27842462085534403,22191.613353062872
9223,Mg2Si0.58Sn0.415Bi0.005,400,-0.00026278926205120065,1.9063374109995403,0.2551872084227375,19925.45083196933
9222,Mg2Si0.58Sn0.418Bi0.002,400,-0.0003004238616545731,1.7480292709000114,0.24905436061407274,13114.139954617194
8362,Mg2(1.08)(Si0.3Sn0.7)0.05Ga0.95,400,0.00010308090665487528,2.2478409996720834,0.1397784878784102,68383.82840694573
9221,Mg2Si0.58Sn0.42,400,-0.00048036618845469345,1.7485640425168958,0.07126130140056305,1467.5369185408954
9244,Mg2Sn,400,-6.677665344478015e-05,5.376864639544216,0.003951168696286968,10048.91267973838
8859,Mg1.988La0.012Si0.58Sn0.42,400,-0.00014081400950988006,3.752660677641432,0.11296047029455365,46369.77042493608
9243,Mg2Si0.2Sn0.8,400,-0.0002537992713076138,2.0182984696988946,0.01702728965061252,1216.0998164289958
10051,Mg2(Si0.3Sn0.7)0.98Sb0.02,400,-0.0002012746962237243,2.2484842780863805,0.5117514943906754,68300.37208782454
8334,(Mg2Si)0.997Sb0.003,400,-0.0001751949238021607,7.686472050709085,0.1237977781394885,69918.89375718865
8364,Mg2(Si0.3Sn0.7)0.05Ga0.95,400,0.0001805488922389492,1.8616486747625876,0.20682654498186054,29226.06605096668
8866,Mg2Si0.6Sn0.4,400,-0.0005631473989967207,1.452921001552867,0.13267971465603756,1638.0017152658704
9237,Mg2Sn,400,5.845518354186195e-05,4.123358751553019,0.014060391584720744,46705.35933442105
9236,Mg2Si0.2Sn0.8,400,0.00017419329726232755,3.9895427243060175,0.040971849612695975,13629.920584306768
9235,Mg2Si0.4Sn0.6,400,0.0002213136248766981,3.8182623942265295,0.052263136863469034,10640.526715906904
10053,Mg2(Si0.3Sn0.7)0.97Sb0.03,400,-0.00024102616125179605,1.909156608676635,0.5525204885215116,44000.82375988696
9234,Mg2Si0.6Sn0.4,400,0.0002419538279944337,3.9310510743428866,0.04442932118306951,6478.385510021788
9545,Mg2.16(Si0.3Ge0.03Sn0.67)0.98Sb0.02,400,-0.00015641167768641522,2.957521220713033,0.5988238144755864,168346.68409901287
16595,Mn(Al0.0075Si0.9925)1.80,400,0.00016361258636144875,2.4786359435993983,0.1986960810987798,44611.0914293348
9918,Mg2Si0.38Sn0.4Ge0.20Bi0.02,400,-0.00011133801141172817,3.0905115119570152,0.2483260122200085,146755.2666049545
8576,Mg2Sn,400,4.46895560294865e-05,4.314644007996833,0.002209588550454873,11933.95258490584
9544,Mg2.16(Si0.3Ge0.02Sn0.68)0.98Sb0.02,400,-0.00015618975450414142,3.021250406324945,0.5767648651232937,170314.62907273028
8702,Mg2.16(Si0.4Sn0.6)0.99Sb0.01,400,-0.00016802571005200383,2.317687044946142,0.5839963053455608,119211.19369750052
9543,Mg2.16(Si0.25Ge0.05Sn0.7)0.98Sb0.02,400,-0.00015432542685049706,3.0014186270985483,0.5538799169391,169281.5220393759
8775, Mg2Si0.795Sn0.2Sb0.005,400,-0.00014549384035152912,2.6131996484421802,0.248512960923042,69437.34667033202
9542,Mg2.16(Si0.26Ge0.04Sn0.7)0.98Sb0.02,400,-0.00015191901843555832,2.9949692057797144,0.5288779285082492,163855.35063654842
8676,Mg2Si0.485Sn0.5Sb0.015,400,-0.00010995970216027851,3.316263221517389,0.20742894471741008,148901.5679534548
5416,Mg2Si0.515Sn0.4Ge0.05Bi0.035,400,-0.00011191494679173082,3.0517958665762093,0.2601032373714631,150792.01796668925
8677,Mg2Si0.483Sn0.5Sb0.017,400,-0.00011327340949017491,3.4878420128375285,0.21508600772651848,166973.27381219022
9913,Mg2Si0.53Sn0.4Bi0.02Ge0.05,400,-0.00011987191562599742,2.7646297474584034,0.3185785258738676,147296.36460029887
8703,Mg2.16(Si0.4Sn0.6)0.98Sb0.02,400,-0.0001403171148619145,2.509234660434854,0.4329200016581217,147995.8487565805
16596,Mn(Al0.009Si0.991)1.80,400,0.00017978726040184098,2.4074054783710066,0.2072241395772751,37407.06174947399
9541,Mg2.16(Si0.27Ge0.03Sn0.7)0.98Sb0.02,400,-0.00014928510685501968,3.0529413006580035,0.5126508442776412,168767.40957199573
5455,Mg2(Si0.4Sn0.6)Bi0.04,400,-0.0003126771400845775,1.2597198268258276,0.6142357820493001,21739.121407863688
9547,Mg2.16(Si0.3Ge0.05Sn0.65)0.98Sb0.02,400,-0.00015490976316748464,2.824134431346061,0.6192712661991852,172044.42881608734
9917,Mg2Si0.43Sn0.4Ge0.15Bi0.02,400,-0.00012180362655955657,2.9555290764554587,0.2876286453189876,138529.46971203675
9915,Mg2Si0.48Sn0.4Ge0.10Bi0.02,400,-0.00012023710603872849,2.8082288979403804,0.2912522616800322,137821.21113293813
9540,Mg2.16(Si0.28Ge0.02Sn0.7)0.98Sb0.02,400,-0.0001545962710238271,2.8893624323565983,0.5568985452360599,172953.05088631588
8336,(Mg2Si)0.99Sb0.01,400,-0.0001296937479175062,6.962550033111263,0.10122765411040488,97720.4840230864
16593,Mn(Al0.003Si0.997)1.80,400,0.0001609357289130616,2.487616514737544,0.21904635640275108,50452.90085828908
8526,Mg2Si0.5Sn0.494GaSb,400,-0.00019371403360238845,1.8804842172568883,0.13096931930121838,15269.196137343106
8527,Mg2Si0.5Sn0.492GaSb,400,-0.00020313475274293414,1.909369597873651,0.162589956581284,16911.108933424774
8423,Mg2Si0.577Ge0.4Bi0.023,400,-0.00012295685328669574,3.066336471857917,0.11129942762493183,46612.07238632951
9876,Mg2Si0.95Sr0.05,400,-0.00018171051067307432,5.545429032575329,0.01918881223676748,8093.486014490338
8776,Mg2Si0.79Sn0.2Sb0.01,400,-0.00011059371316774426,3.115058735485796,0.1922911623837477,116676.60513382807
9539,Mg2.16(Si0.3Sn0.7)0.98Sb0.02,400,-0.00015344373182260402,3.0612774401267564,0.5399498293437726,175701.38696962126
8777,Mg2Si0.785Sn0.2Sb0.015,400,-0.00010852658537467024,2.8455260832671856,0.21218259048585508,128821.69040148333
16594,Mn(Al0.0045Si0.9955)1.80,400,0.00015875815539700394,2.480798379352667,0.19268280877198332,45473.107636771725
8674,Mg2Si0.487Sn0.5Sb0.013,400,-0.00012637759875466046,2.6966408723651814,0.2413391992169003,111620.58116295644
8778,Mg2Si0.78Sn0.2Sb0.02,400,-8.068868038028946e-05,5.068886501086906,0.12011408311597872,237809.4577468823
8421,Mg2Si0.777Ge0.2Bi0.023,400,-0.00012078703101228868,2.64339460870412,0.14409893728285578,54270.640157683796
8706,Mg2.16(Si0.4Sn0.6)0.985Sb0.015,400,-0.00015925890330528784,2.266179815516359,0.583707400277395,133244.7009123152
9875,Mg2Si ,400,-0.0002542662068062677,4.174766656973389,0.05179978032362015,8161.682500367279
8707,Mg2.16(Si0.4Sn0.6)0.975Sb0.025,400,-0.00013715048429447488,2.3885561636059887,0.4931563346139644,163547.45529090805
8420,Mg2Si0.877Ge0.1Bi0.023,400,-0.0001197481670573355,3.2631366228045713,0.1346776976516621,62434.660995848484
8320,Mg2.04Si0.995Bi0.005,400,-0.0001610277234387405,6.127027670619767,0.0691711429856503,33863.786489705584
5413,Mg2Si0.5275Sn0.4Ge0.05Bi0.0225,400,-0.00012008969191727651,2.747900029811824,0.3292455440628516,151289.41455688715
8704,Mg2.16(Si0.4Sn0.6)0.9925Sb0.075,400,-0.00017479390846760802,2.5846895828072114,0.4877513407482503,94333.99851289562
8245,Mg2Si0.4Sn0.58Sb0.02,400,-0.00012480532065718014,3.2451124213134417,0.32592421474199396,160918.48333670688
8678,Mg2Si0.48Sn0.5Sb0.02,400,-0.00010899779620117907,3.481830143167795,0.2186384964467154,174650.27489924687
5412,Mg2Si0.53Sn0.4Ge0.05Bi0.02,400,-0.00011869260522321555,2.7566345861601715,0.3188188767699625,148109.7519224462
9911,Mg2Si0.58Sn0.4Bi0.02,400,-0.0001225535985811401,2.9568570204049225,0.2807334621407244,133903.64857057252
8248,Mg2Si0.4Sn0.33Sb0.27,400,-0.00011165998677568564,2.0884841513356083,0.17243268985758506,72835.75480024563
8705,Mg2.16(Si0.4Sn0.6)0.995Sb0.005,400,-0.00021815580453083192,2.028471868143289,0.6242649657888809,56950.482373537845
8680,Mg2Si0.477Sn0.5Sb0.023,400,-0.0001024981964732912,3.7621244739710846,0.2040123138643294,199879.44932803078
16581,Mn15Si26,400,0.00014046693117091293,1.9833804413822629,0.1484475493033336,32331.11325265069
8569,Mg2Si:Al0.01,400,-0.00038063113473696164,5.793692425940135,0.033939718535834856,2754.573556759969
8693,Mg2(1.05)Si0.38Sn0.6Sb0.02,400,-0.00028628552346100664,1.8582130352301995,0.25151829155757605,12390.14312378117
8570,Mg2Si:Al0.02,400,-0.0002687281374533877,5.904628520769304,0.08688231926771323,16132.106602138583
9749,Mg2Si0.73Sn0.27,400,-0.00022960881616570922,2.1054925622922944,0.07484965371723347,7766.837325795278
9747,Al0.05Mg2Si,400,-0.00017444061176931486,7.7939424654508045,0.13432685015949924,81641.17939113271
9879,Mg2Si0.8Sr0.2,400,2.2837847323829195e-05,3.4843851970694555,0.005823237890593989,106531.19514458481
5454,Mg2(Si0.4Sn0.6)Bi0,400,-0.000238653005088848,1.0079246119987573,1.0212451077424891,52961.474286091485
8528,Mg2Si0.5Sn0.49GaSb,400,-0.0002269552962965768,1.8255145287368728,0.14296869073469046,11329.481148917144
9878,Mg2Si0.85Sr0.15,400,-5.973378595895783e-05,3.5871065504682407,0.024846969877264216,53929.46915132234
9446,Mg2Si0.975Sb0.025,400,-0.00010529483314045844,6.20692974106005,0.1241404556510018,158046.45725224676
9445,Mg2Si0.98Sb0.02,400,-0.00011012809543777722,6.5242359339941,0.12237516841335945,152265.69141075385
8798,Mg2Si0.4Sn0.6,400,-0.00028332628559856463,1.8037314301010916,0.25352338939346264,14241.51454857201
9444,Mg2Si0.985Sb0.015,400,-0.00011735819567359809,7.002335258023669,0.11714672797572027,132985.47032240126
9443,Mg2Si0.99Sb0.01,400,-0.0001270156155996479,7.817206787350915,0.10321303552102856,115727.64596637295
8575,Mg2Si0.3Sn0.7,400,0.00025315965969692,1.6532686851794736,0.016954271085022583,1093.386141360761
8346,Mg2Ge0.6Sn0.4,400,-0.00032400912444463764,2.4532654843744583,0.014980761977327775,875.1932912826052
9442,Mg2Si0.995Sb0.005 ,400,-0.00015366299835010223,8.166630656334013,0.1073983093103679,78301.88611612823
9440,Mg2Si ,400,-0.0002569659894237992,9.644100364132001,0.08803489534770642,26825.721380235133
8291,Mg2.24Si0.49Sn0.5Sb0.01,400,-0.00013566540948739314,2.919466073669355,0.3907415936630421,148969.14374497026
9751,Mg2Si0.50Sn0.40,400,-0.0003050215273139139,1.6982925768095032,0.09067109438815386,3960.900939745078
8345,Mg2Ge0.8Sn0.2,400,-0.00022679754414757072,3.423648955596996,0.006267096569752071,1042.8429949882843
8571,Mg2Si:Al0.03,400,-0.00027538580809418354,5.782875698247343,0.07380301800046105,12454.907942254385
8495,Mg2Si ,400,-0.0003459955894566669,6.3304437271663785,0.11440606597955914,14157.47049641329
5410,Mg2Si0.54Sn0.4Ge0.05Bi0.01,400,-0.0002359662708211752,1.6058395415279003,0.3014691720189493,18087.572140744724
8308, Mg2Si0.98Bi0.02,400,-0.00011932466255323997,6.087779417838049,0.12782382799668712,136628.3577985901
5452,Mg2(Si0.4Sn0.6)Bi0.01,400,-0.00029939118767702115,0.7946417989567696,1.0524705976169766,26477.872686446488
5415,Mg2Si0.52Sn0.4Ge0.05Bi0.03,400,-0.000114385008204832,3.0899999407773806,0.2756368433361657,156177.23884029017
8694,Mg2(1.08)Si0.38Sn0.6Sb0.02,400,-0.00023318560079112682,2.011001887451096,0.3175472695336109,27213.583205039282
5411,Mg2Si0.5325Sn0.4Ge0.05Bi0.0175,400,-0.00011905162648256096,2.4674588649207734,0.24985555021056796,104634.4862223634
8669,Mg2Si0.5Ge0.5Sb0.02,400,-0.0001550170654506156,3.277695182721999,0.11489131883914146,34105.36212088082
8696,Mg2(1.12)Si0.38Sn0.6Sb0.02,400,-0.00011035028862677028,3.2203223046126377,0.29111285572631224,190607.22371759405
9881,Mg2Si0.7Sr0.3,400,0.00010042254932279542,3.6347567369954334,0.07713707505960238,67673.27712917098
9513,Mg1.99Li0.01Ge0.4Sn0.6,400,0.0001798293287943962,1.6449020168791697,0.26504331426713434,32142.08034428178
9512,Mg1.98Li0.02Ge0.4Sn0.6,400,0.00016242612070043247,1.736158837254858,0.25479613294840986,40469.747838939234
16592,Mn(Al0.0015Si0.9985)1.80,400,0.00015612133755686986,2.4057258396348127,0.2279212312272008,54526.11712917501
9525,Mg2.08Si0.37Sn0.6Bi0.03,400,-0.000152765700462312,2.540896381846424,0.6781133361357373,192055.3652963914
9511,Mg1.97Li0.03Ge0.4Sn0.6,400,0.00015765513994007172,1.745816540468624,0.2094683455066559,34070.10906849445
8670,Mg2Si0.5Ge0.5Sb0.03,400,-0.0001330464754868252,3.41290466819655,0.09971162015922452,41518.87213446568
9523,Mg2.08Si0.385Sn0.6Bi0.015,400,-0.00016520381835762044,2.395466063462174,0.6980676304714197,153351.51498675699
8316,Mg2Si:Sb0.03,400,-0.00011751534860070512,4.242635892661236,0.03401477817927345,27356.20465361425
8530,Mg2Si,400,-0.00015953197622122728,6.331064452794712,0.12329529067088735,91585.853581509
9522,Mg2.08Si0.39Sn0.6Bi0.01,400,-0.00017292935493572317,2.24868623264045,0.7105065331358384,130986.44108707846
9521,Mg2.08Si0.395Sn0.6Bi0.005 ,400,-0.00022472425321588428,1.9531839231436985,0.7844379973747642,73953.78649469989
9524,Mg2.08Si0.38Sn0.6Bi0.02,400,-0.00016313028431888326,2.473040639503947,0.7231301138295703,167927.2391109956
8695,Mg2(1.1)Si0.38Sn0.6Sb0.02,400,-0.0001410973569317057,2.865635585796059,0.3613651649739577,125698.10747889375
8565,La0.01Mg1.99Si0.49Ge0.5Sb0.01,400,-0.00011630062790220727,2.6300375245736936,0.2765700387942562,156383.636578703
8564,La0.005Mg1.995Si0.49Ge0.5Sb0.01,400,-0.00012178636940601679,3.342185957335698,0.2310230763138295,142395.05248179994
9509,Mg1.94Li0.06Si0.4Sn0.6,400,0.00016107120536538514,1.5278519000243742,0.2497564276241192,34530.66064440843
8566,La0.02Mg1.98Si0.49Ge0.5Sb0.01,400,-0.00013310306937501217,3.0029243601035898,0.2819647511016261,125140.85084889866
8563,Mg2Si0.49Ge0.5Sb0.01,400,-0.00012788645950680854,3.5319726448414337,0.2354665060380685,134845.80054727042
9510,Mg1.96Li0.04Ge0.4Sn0.6,400,0.00015768277077252965,1.6713882226238281,0.2538950259575362,38725.09251588551
5345,Mg2Si0.395Sn0.6Sb0.005,450,-0.0002149320462301948,2.185924533332232,0.5978087041764057,59166.48152421363
9123,Mg2Si ,450,-0.0002911782406438587,3.6853773641423815,0.010668154857188805,903.204528268952
8694,Mg2(1.08)Si0.38Sn0.6Sb0.02,450,-0.00024261771243521871,1.951909909655814,0.36808230185056506,25049.77136531773
5452,Mg2(Si0.4Sn0.6)Bi0.01,450,-0.0002974079776631205,0.9873290674092792,1.003542268683588,25766.029892671817
8707,Mg2.16(Si0.4Sn0.6)0.975Sb0.025,450,-0.00014547116219714893,2.401201873639434,0.6007860762911927,153230.4726632451
5451,Mg2(Si0.4Sn0.6)Bi0,450,-0.00033268153242683665,1.189413163095258,0.17070196083883374,4503.420744097247
8696,Mg2(1.12)Si0.38Sn0.6Sb0.02,450,-0.00011962236855824661,3.1506515906626653,0.3636719114680255,176834.65094331547
9121,Mg2.2Si0.3Sn0.57Sb0.013,450,-0.00015192806278390916,3.2796950741157893,0.5296759775027041,161566.99824595195
8701,Mg2.16(Si0.4Sn0.6),450,-0.00039555074852658776,2.109613893570344,0.09960614854846016,2903.3776942938844
9124,Mg2Si,450,-0.0002693927643510273,4.589571730696943,0.0356631677513789,4279.818824444153
8705,Mg2.16(Si0.4Sn0.6)0.995Sb0.005,450,-0.00022624762165995518,1.9679926585476173,0.6924311802708928,53239.46901492049
8704,Mg2.16(Si0.4Sn0.6)0.9925Sb0.075,450,-0.00018421728517103032,2.5263787729744367,0.581959419093357,87916.5598762646
8695,Mg2(1.1)Si0.38Sn0.6Sb0.02,450,-0.00015403687872125218,2.764165691641921,0.4486271671425495,114230.75820990403
8693,Mg2(1.05)Si0.38Sn0.6Sb0.02,450,-0.00028573183270342017,1.8503342282794712,0.3006789082006799,12575.793457614373
8702,Mg2.16(Si0.4Sn0.6)0.99Sb0.01,450,-0.00017760819267468632,2.3103314365337027,0.6840676023602583,111177.26058885982
9120,Mg2.2Si0.4Sn0.47Sb0.013,450,-0.0001363859425750136,2.9906329923663506,0.4247623111985671,144111.54472634682
8703,Mg2.16(Si0.4Sn0.6)0.98Sb0.02,450,-0.00014897032144981068,2.5225998323140315,0.5352081105297607,138956.29500531
9122,Mg2Si ,450,-0.0005104394227978925,5.205169168093916,0.014552471128964163,646.056742679812
5344,Mg2Si0.398Sn0.6Sb0.002,450,-0.0002772493215145904,1.949693984081875,0.3113846212783772,14255.4378775215
8706,Mg2.16(Si0.4Sn0.6)0.985Sb0.015,450,-0.00016873387470088774,2.257138723897873,0.6922537431874075,123961.02293852347
9119,Mg2.2Si0.5Sn0.37Sb0.013,450,-0.00012931219239262356,3.2352238576555736,0.35605103660884563,140604.70245464751
8811,Mg2Si,450,-0.000113923570350025,5.159774119103036,0.10391689816150003,77522.52365283626
8290,Mg2.2Si0.49Sn0.5Sb0.01,450,-0.00015673017688180028,2.5030790779592444,0.5358794383484418,114499.00825847172
8813,Mg2Si,450,-0.00011271980291084141,5.1651239043373565,0.10553071119016072,76853.2628859853
8814,Mg2Si,450,-0.0001101593942522458,5.2290656890805165,0.0994500888946072,82797.26953004267
2914,CrSi2,450,0.00013143800911357643,8.111817889456463,0.06626426941466063,69142.19267701582
8819,Mg2Si0.7Sn0.3Sb0.01,450,-0.00026924505814759247,1.407982896878737,0.06134642520995204,2477.273756646777
8815,Mg2Si,450,-0.00010895964922109328,5.343407929715852,0.081031779661073,81045.66707113606
16592,Mn(Al0.0015Si0.9985)1.80,450,0.00016431759021608372,2.377299226371901,0.27685642764661605,52055.87479059254
8810,Mg2Si,450,-0.00011159463572145978,5.219407631266144,0.1353885138666383,108081.24730629622
8809,Mg2Si,450,-0.00011155666774546346,5.057872026254773,0.1734252444663143,138534.4171594714
8291,Mg2.24Si0.49Sn0.5Sb0.01,450,-0.00014541844520101022,2.8585779185776907,0.4835348842077274,139405.8477130857
8798,Mg2Si0.4Sn0.6,450,-0.00028943559965624664,1.7659725870112557,0.3005882463569433,14081.196043779175
16572,Mn18.4W3.6Fe14.4Si63.6,450,-0.00018370004293230132,1.3392749262221195,0.21926952666092148,18978.819442649252
8797,Mg2Si0.6Sn0.4,450,-0.00016058330705727387,2.6063522082746693,0.06800131481336552,15273.448490540966
8803,Mg2Si,450,-0.00013296502159284548,3.6346640650252486,0.1772062426051303,65451.125863424415
8806,Mg2Si,450,-0.00011142722705831582,5.024472875922122,0.2013936173020301,171393.59286359188
5415,Mg2Si0.52Sn0.4Ge0.05Bi0.03,450,-0.00012450412356785349,3.006134645229076,0.3700344641309541,147148.59354085205
8808,Mg2Si,450,-0.00010887959832775972,5.188090022312097,0.18976172973474206,175742.47910443964
5454,Mg2(Si0.4Sn0.6)Bi0,450,-0.0002448560342680231,1.1576307723807229,1.0162982522349608,46958.02833702595
16581,Mn15Si26,450,0.0001479010775392479,1.9965218766458488,0.17509211363250926,31338.453478892174
5501,2 at. % Pb doped Mg2Si,450,-0.00022214040698031835,4.177136080650809,0.1888038200471021,31164.729468385143
8805,Mg2Si,450,-0.0001096625886115386,5.147209313022668,0.19159929733064546,176152.69385677465
8804,Mg2Si,450,-0.00011270662102238423,4.706500546160882,0.1734071226960765,130424.9772501996
9118,Mg2.2Si0.7Sn0.17Sb0.013,450,-9.377735757807096e-05,3.5549819702952234,0.18951852066550975,160884.98621041785
8856,Mg1.995La0.005Si0.58Sn0.42,450,-0.00014309330506594246,2.7752940510503343,0.2446139207167741,62187.572899502586
8857,Mg1.992La0.008Si0.58Sn0.42,450,-0.00014717897885214678,3.3223800427334713,0.18455507628916948,57661.70973600218
8859,Mg1.988La0.012Si0.58Sn0.42,450,-0.00014971482253478037,3.6204185710218937,0.15070611004195822,45707.87454731935
5453,Mg2(Si0.4Sn0.6)Bi0.02,450,-0.00027919390028087313,1.1231389882082494,0.8705665690753452,30611.976454424967
9070,CrSi2,450,0.00013665442747772536,7.784390049651232,0.11762753343805347,88813.90504975099
5414,Mg2Si0.525Sn0.4Ge0.05Bi0.025,450,-0.00013332366098692123,2.7157341829996517,0.4445816752358319,140825.42723588453
5412,Mg2Si0.53Sn0.4Ge0.05Bi0.02,450,-0.0001309576010040805,2.6610465010583284,0.4453907712049083,138530.28443989807
8288,Mg2Si0.49Sn0.5Sb0.01,450,-0.00019560183792428665,1.7363439741904825,0.4188215588055016,39885.22092306638
16593,Mn(Al0.003Si0.997)1.80,450,0.00016890329402039376,2.4625821489381314,0.2596960101526763,48021.05266751169
8778,Mg2Si0.78Sn0.2Sb0.02,450,-9.100208310196408e-05,4.87024981899638,0.17879499136290616,220075.67294901275
8777,Mg2Si0.785Sn0.2Sb0.015,450,-0.00012129286058878982,2.7071684268499494,0.31278323565441424,120015.40307379664
16594,Mn(Al0.0045Si0.9955)1.80,450,0.0001668051683542751,2.461001804719711,0.23018562158192854,43420.178972662026
8776,Mg2Si0.79Sn0.2Sb0.01,450,-0.0001230272152647823,2.949705924523312,0.2845212223902547,109083.74509959863
8775, Mg2Si0.795Sn0.2Sb0.005,450,-0.0001590104641309147,2.4837415832654317,0.34174112869188045,65510.62397765299
5455,Mg2(Si0.4Sn0.6)Bi0.04,450,-0.0003095380381098716,1.3675876720309914,0.6057599363216316,19360.840332743333
16596,Mn(Al0.009Si0.991)1.80,450,0.000186746010657692,2.3981895052671898,0.2421393303067733,35951.094539097445
8831,Mg2.12Si0.975Bi0.025,450,-0.00011598010285131028,5.5356332777778645,0.23450035277281436,186239.4237665068
8830,Mg2.08Si0.975Bi0.025,450,-0.000117634169177504,5.768843830072867,0.2118671578790068,162841.01102805167
8854,Mg1.998La0.002Si0.58Sn0.42,450,-0.00017793414832268246,2.4551795086262627,0.2316763148232075,37509.068337662335
8829,Mg2.04Si0.975Bi0.025 ,450,-0.00012298349116724374,6.010554040619569,0.186460856041813,141773.58523537626
8828,Mg2Si0.975Bi0.025 ,450,-0.00012751861724373369,6.697797442113676,0.16934412713675326,133596.6144878376
16595,Mn(Al0.0075Si0.9925)1.80,450,0.0001714634816247355,2.4601127397273346,0.23729804484199926,42658.21555056458
16571, Mn34.6W1.8Si63.6,450,0.00014595536083150638,1.7520624324347092,0.2294142841063801,38891.57834509905
9512,Mg1.98Li0.02Ge0.4Sn0.6,450,0.0001717173836579709,1.6909403828753908,0.3140822368410615,38312.76315391815
9511,Mg1.97Li0.03Ge0.4Sn0.6,450,0.0001660602803858441,1.7159448685819132,0.2572738531941392,32758.96600900528
9510,Mg1.96Li0.04Ge0.4Sn0.6,450,0.00016475034762196628,1.641812252233702,0.30933525533619755,37741.60544426662
9509,Mg1.94Li0.06Si0.4Sn0.6,450,0.00016706714059287674,1.5133776227788245,0.30747674326577923,34453.950703966584
9513,Mg1.99Li0.01Ge0.4Sn0.6,450,0.0001881468018721745,1.613400954654456,0.3166206973445548,30655.613569597477
9525,Mg2.08Si0.37Sn0.6Bi0.03,450,-0.00016204605535529262,2.4857823247790103,0.7983928161861071,177945.51161296107
9524,Mg2.08Si0.38Sn0.6Bi0.02,450,-0.0001726578627306926,2.421230540523382,0.8414949063881758,154957.79298474512
9523,Mg2.08Si0.385Sn0.6Bi0.015,450,-0.00017460071634743698,2.340704237503109,0.8186511609402425,142180.93056143748
9522,Mg2.08Si0.39Sn0.6Bi0.01,450,-0.0001821500135824238,2.211327880850982,0.812025723977922,121434.50786484365
9521,Mg2.08Si0.395Sn0.6Bi0.005 ,450,-0.000231597810400675,1.9265109288634557,0.8639244046809527,69041.97112529809
9520,Mg2.08Si0.4Sn0.6 ,450,-0.0004349713211762098,1.5048879479978354,0.2333861519164161,3382.6143092664784
5411,Mg2Si0.5325Sn0.4Ge0.05Bi0.0175,450,-0.00013132648213531946,2.389755733019708,0.34400252513868346,98367.67113452787
9440,Mg2Si ,450,-0.0002630140507193005,8.901807785981145,0.10456632551666248,24905.278697503534
9443,Mg2Si0.99Sb0.01,450,-0.00013833943802757753,7.31489306989821,0.14780780784246514,107958.57537307336
9444,Mg2Si0.985Sb0.015,450,-0.00012754132968069296,6.577584015600134,0.1632727014049884,123708.75955601182
9948,Mg1.8Li0.2Si,450,0.000516597587982218,3.1679420612477798,0.002730386932875192,73.07995157093683
9949,Mg1.9Li0.1Si,450,0.000436194806060869,3.7536395466887353,0.0025135918557260928,96.20277787934879
9950,Mg1.95Li0.05Si,450,0.000386545974894725,4.065992905438687,0.004403577299228552,262.09461233630327
5410,Mg2Si0.54Sn0.4Ge0.05Bi0.01,450,-0.00024393547583218052,1.5772391370246064,0.3747990623399819,18342.648427258628
9446,Mg2Si0.975Sb0.025,450,-0.00011600859839417246,5.867575436620688,0.17695156885111266,147216.06565204661
9445,Mg2Si0.98Sb0.02,450,-0.00012051968407193557,6.14374122407427,0.17602848943620605,141556.49327062987
9947,Mg1.7Li0.3Si ,450,0.0006252845729197957,2.721954506153171,0.0036472571594554,53.11392178062221
9875,Mg2Si ,450,-0.00026515552577094045,3.936728537792572,0.06695442702129348,7661.7064629248025
9751,Mg2Si0.50Sn0.40,450,-0.0002883010197799932,1.6990895665612695,0.09156874950303306,4397.29366075276
9749,Mg2Si0.73Sn0.27,450,-0.00022437815343793663,2.05668590423676,0.08473575642814689,8050.709913654716
9878,Mg2Si0.85Sr0.15,450,-5.3901765968845396e-05,3.4676666406271237,0.020316672832724068,51549.91045493441
9747,Al0.05Mg2Si,450,-0.00018530190124748503,7.1810867293817315,0.18347951437723475,75351.81333246164
9880,Mg2Si0.75Sr0.25,450,3.950044074826217e-05,3.894507937985965,0.013164887170941057,86283.2759253034
9881,Mg2Si0.7Sr0.3,450,0.00011090709154311784,3.6896106165044915,0.09998576697763,66577.3664789268
9913,Mg2Si0.53Sn0.4Bi0.02Ge0.05,450,-0.00013193466316102542,2.6743266421199734,0.4440271495839354,137761.94340038614
9915,Mg2Si0.48Sn0.4Ge0.10Bi0.02,450,-0.0001315847258112854,2.7508256306723675,0.38679303857823616,129110.75476143027
9547,Mg2.16(Si0.3Ge0.05Sn0.65)0.98Sb0.02,450,-0.00016415021162277505,2.745760641461924,0.7440278589155717,160262.1888046257
9917,Mg2Si0.43Sn0.4Ge0.15Bi0.02,450,-0.00013459505453683072,2.8871704041119046,0.3791905970859337,129024.13997041243
9545,Mg2.16(Si0.3Ge0.03Sn0.67)0.98Sb0.02,450,-0.00016526917825130662,2.8749860012817594,0.7191728273267941,157623.11471312545
9544,Mg2.16(Si0.3Ge0.02Sn0.68)0.98Sb0.02,450,-0.00016563456670034372,2.935831172783731,0.6969194599417654,158664.27510685148
9918,Mg2Si0.38Sn0.4Ge0.20Bi0.02,450,-0.0001227146182182198,3.006804497072922,0.3334919479203432,136705.607245191
9542,Mg2.16(Si0.26Ge0.04Sn0.7)0.98Sb0.02,450,-0.0001615389490307835,2.9175178295222217,0.6327845318552271,152265.54416527206
9541,Mg2.16(Si0.27Ge0.03Sn0.7)0.98Sb0.02,450,-0.00015865341248216352,2.968430368186348,0.6192549778756111,156277.54112710786
9540,Mg2.16(Si0.28Ge0.02Sn0.7)0.98Sb0.02,450,-0.00016366035878692317,2.8094537749863577,0.6546288591456954,159912.0465826771
9539,Mg2.16(Si0.3Sn0.7)0.98Sb0.02,450,-0.00016220546075712504,2.9847883885450566,0.6503848163199686,163723.1066124484
9543,Mg2.16(Si0.25Ge0.05Sn0.7)0.98Sb0.02,450,-0.00016326142554289622,2.92246510933425,0.6494162885342731,156396.56858792107
9560,Mg2Sn0.835Ge0.15Sb0.015,450,-0.00016982113824607156,2.681614978033049,0.7361750896323399,152118.32401965247
9911,Mg2Si0.58Sn0.4Bi0.02,450,-0.00013352231356631708,2.8827889608415536,0.3783948593649308,126078.78533055395
8248,Mg2Si0.4Sn0.33Sb0.27,450,-0.00012019429262912407,2.067289394288468,0.2355204630408307,70895.87979528343
9563, Mg2Sn0.68Ge0.3Sb0.02,450,-0.0001724510392038413,2.525249712265809,0.7831821529324452,147782.4857171835
8245,Mg2Si0.4Sn0.58Sb0.02,450,-0.00013770384122212826,3.143501927867021,0.410673655647991,147903.9154900824
5413,Mg2Si0.5275Sn0.4Ge0.05Bi0.0225,450,-0.00013118985932169785,2.670674312936752,0.4393333524980703,141689.53334580787
9233,Mg2Si0.8Sn0.2,450,0.0001318098014055411,3.624464498895573,0.015805225928649608,7634.067661045818
10054,Mg2(Si0.3Sn0.7)0.96Sb0.04,450,-0.0002642315217952316,1.845730207119899,0.5380380426679175,32202.478367361866
9226,Mg2Si0.58Sn0.405Bi0.015,450,-0.00022071983646431226,1.8193410555157663,0.3124619206537025,29406.07475171958
9225,Mg2Si0.58Sn0.41Bi0.01,450,-0.00023805626782499599,1.855878263099016,0.2934737812872803,23240.13095670255
10053,Mg2(Si0.3Sn0.7)0.97Sb0.03,450,-0.0002445152586195825,1.9293166551468823,0.5616957161401114,40704.44978136732
9223,Mg2Si0.58Sn0.415Bi0.005,450,-0.00027207165629894946,1.883182130963768,0.3058154871293982,19343.940148867052
10055,Mg2Si,450,-0.0004735133244664462,3.917039046913496,0.007636760956260084,315.80357922769366
9222,Mg2Si0.58Sn0.418Bi0.002,450,-0.00030452454401646125,1.7506883383972276,0.2721481160512591,12973.20779598588
9224,Mg2Si0.58Sn0.4125Bi0.0075,450,-0.000270043314427532,1.8501623218185368,0.3371164342780117,21352.71200820223
9234,Mg2Si0.6Sn0.4,450,0.0002117353606195609,3.535049242685328,0.056626996115575985,9802.402061738369
9253,Mg2Si0.8Sn0.2,450,0.00014183522530432087,3.6403539206419238,0.018419130246841785,7406.823704940001
9252,Mg2Si,450,-0.0005425854495611648,3.721793800025478,0.03353512119694683,942.1138495747607
10048,Mg2(Si0.3Sn0.7)0.995Sb0.05,450,-0.0002570309750714604,2.045737797581262,0.39933692868231785,27384.84046077689
10049, Mg2(Si0.3Sn0.7)0.99Sb0.01,450,-0.00021225984502068818,2.0996600895851305,0.4537695001607389,45832.31466153821
9244,Mg2Sn,450,-6.0875840514774204e-05,5.268765820214403,0.0045340306261933885,16232.294053964448
10050,Mg2(Si0.3Sn0.7)0.985Sb0.015,450,-0.00021436489490330964,2.1045376204908237,0.5517523221976195,56247.99637887655
10051,Mg2(Si0.3Sn0.7)0.98Sb0.02,450,-0.0002086692104737856,2.2443234771633445,0.5382517359631996,62337.273630645184
9239,Mg2Si0.8Sn0.2 ,450,-0.0004071409030512183,2.2281777236751905,0.07330975298827612,1858.536518046196
9165,Mg2Si,450,-0.00047592912814398185,3.9153220682214105,0.007295883730313144,308.6508348415664
9158,Mg2Si0.5Sn0.5Bi0.01,450,-0.00031932677586953993,1.418881688342564,0.2433969957665112,6719.0068762933
10064,Mg2Si0.6915Sn0.3Sb0.0085,450,-0.00018875511825137004,3.0898229963184787,0.18184298578704744,32243.637888012414
5348,Mg2Si0.385Sn0.6Sb0.015,450,-0.0002741101636818136,1.9751776895254525,0.36847951910652793,18240.22795238969
5347,Mg2Si0.390Sn0.6Sb0.010,450,-0.00025207174429302416,2.1112708884496465,0.4638123320623769,31412.752094050567
5346,Mg2Si0.3925Sn0.6Sb0.0075,450,-0.0001917717812474426,2.5676981640148524,0.580568427190636,87834.99461483813
10063,Mg2Si0.6925Sn0.3Sb0.0075,450,-0.00019829130485811641,3.0369569049818512,0.18074792942189066,28405.195103669663
9213,Mg2Si0.3Ge0.7Bi0.02,450,-0.00014757763253016282,3.0157480362065536,0.19605303754261014,51425.071693326805
9209,Mg2Si0.5Ge0.5,450,-0.00042810076635847115,2.8884905116747213,0.017457805559896917,665.3171667609162
9208,Mg2Si0.7Ge0.3,450,-0.00044606768486006885,2.7215784947845543,0.03268706044455322,1077.3757923265798
9205,Mg2Si0.7Ge0.3Bi0.01,450,-0.00013928925613046782,2.931058241536329,0.146021827218468,42414.03939954136
10060,Mg2Si0.7Sn0.3,450,-0.00027784835673521735,2.103733937216537,0.1667208211370529,9126.786459943894
9203,Mg2Si0.7Ge0.3,450,-0.00044109790981780117,2.7335573913821736,0.03204779186311127,1035.1124109537573
10061, Mg2Si0.6945Sn0.3Sb0.0055 ,450,-0.0001823458657395113,2.0990276503913665,0.2110914134652287,24158.775233418724
9174,Mg2Si0.7Ge0.3Sb0.02,450,-0.00019273196069913978,2.9921338640400266,0.17811483159845226,36574.26911604369
10062,Mg2Si0.6935Sn0.3Sb0.0065,450,-0.00022454685769521235,2.9126777898028315,0.2179524942079865,25715.218854586597
9172,Mg2Si0.5Ge0.5,450,-0.00042402526956135953,2.8806812624334883,0.016971579137353168,684.3945628672028
9171,Mg2Si0.7Ge0.3,450,-0.0004372843097778376,2.7229687169165837,0.032118474802021624,1053.8843662640652
9254,Mg2Si0.6Sn0.4,450,0.0002162148691652656,3.5521943077073312,0.05817703081439915,9823.463552456316
9331,Mg2(Si0.3Sn0.7)0.96Bi0.04,450,-0.00014076606224762306,3.051694301939016,0.5739647646858018,208670.09411993207
9330,Mg2(Si0.3Sn0.7)0.97Bi0.03,450,-0.00014858110787323016,3.055646201525728,0.6430841198377952,200263.56773552895
9329,Mg2(Si0.3Sn0.7)0.975Bi0.025,450,-0.00015119595830422134,2.936816656375491,0.6547182123624347,191610.93208554236
9328,Mg2(Si0.3Sn0.7)0.98Bi0.02,450,-0.00015484451178616353,2.8772397237747342,0.6563852502412041,174610.35453956207
9327,Mg2(Si0.3Sn0.7)0.985Bi0.015,450,-0.00016511271779784455,2.6512585271785207,0.7162262134329658,153994.71626829472
9326,Mg2(Si0.3Sn0.7)0.99Bi0.01,450,-0.00018370807064523983,2.486929903817727,0.7531042220692487,124207.09677135725
5351,Mg2.16Si0.45Sn0.537Sb0.013,450,-0.00015318693676733228,2.6599353947460043,0.5282218253308636,118359.04753817822
9325,Mg2(Si0.3Sn0.7)0.995Bi0.005 ,450,-0.00024647602481312213,2.014265523068512,0.6579513808081877,48123.956874775344
5350,Mg2.12Si0.45Sn0.537Sb0.013,450,-0.00021329461323830703,1.8472886048423058,0.28031481361135263,23469.58650341812
5416,Mg2Si0.515Sn0.4Ge0.05Bi0.035,450,-0.00012340712398026344,2.973078302506753,0.3539716145374324,141831.77893610278
5352,Mg2.20Si0.45Sn0.537Sb0.013,450,-0.0001315359359344305,2.8736615925271543,0.4083467399351979,137311.7412956591
9405,Mg2Si0.5375Sn0.4Ge0.05Sb0.0125,450,-0.00014530346611953484,2.831031799603054,0.4381929689141232,120164.59036308526
9403,Mg2Si0.5425Sn0.4Ge0.05Sb0.0075,450,-0.00017587639913408157,2.5147680476437717,0.3474870026046005,56499.87393242753
9401,Mg2Si0.53Sn0.4Ge0.05Bi0.02,450,-0.0001328299665419044,2.60772076166538,0.4419885434638754,136925.91206053185
9399,Mg2Si0.5325Sn0.4Ge0.05Bi0.0175,450,-0.00013160623695507098,2.394395619796456,0.3348534297632543,97068.71687369543
5353,Mg2.24Si0.45Sn0.537Sb0.013,450,-0.00011719162304027341,3.086961718630453,0.34711837096732023,155188.00499275856
9255,Mg2Si0.4Sn0.6,450,0.00019624521601341102,3.4388353616638434,0.07985366998184314,15845.122233400114
9876,Mg2Si0.95Sr0.05,450,-0.0001711923023553241,4.99061768223679,0.01970374778866911,8348.345556455186
9287,Mg2Si,450,-0.0005599737937777322,7.206906253914325,0.02052418121919387,1076.544997799674
9256,Mg2Si0.2Sn0.8,450,0.00016163035940091805,3.6115768547405214,0.06317772495850425,19408.96839863022
9298,Mg2Si0.6Sn0.4,450,-0.00030073992576751534,1.8931784156351252,0.1215177052455626,5656.281656319017
9306,Mg2Si0.58Sn0.41Sb0.01,450,-0.0002562266791530565,1.7386692832126962,0.2850213897910003,13992.505291317097
5349,Mg2.08Si0.45Sn0.537Sb0.013,450,-0.0002712956129824459,1.7332799504768932,0.2910022188376405,14799.966819881509
9305,Mg2Si0.5825Sn0.41Sb0.0075,450,-0.000245119894685404,1.892035237106952,0.3333319558118685,19671.575252223898
9304,Mg2Si0.5895Sn0.41Sb0.005,450,-0.00024013609650989614,1.7989704059024685,0.3424168962298346,20081.143659431887
9303,Mg2Si0.59Sn0.41,450,-0.00035616744896924433,1.5968621435245516,0.0629858327241867,1929.8919763083904
8289,Mg2.1Si0.49Sn0.5Sb0.01,450,-0.00016063974558714857,2.2444935763184617,0.4800726585611814,89301.2860572541
9302,Mg2Si0.585Sb0.015Sn0.4,450,-0.0001654361461192,2.482229090057598,0.3245644696840061,72242.90721580722
9301,Mg2Si0.59Sb0.01Sn0.4,450,-0.00012873018767301466,3.1209961199772227,0.2846777810842665,112726.10082260107
9300,Mg2Si0.595Sb0.005Sn0.4,450,-0.00016610284174272202,2.2834228285891203,0.2867770498385928,45036.45491653093
9299,Mg2Si0.599Sb0.001Sn0.4,450,-0.00023983477422285336,1.9907913068439929,0.24043715708052746,19139.57318159751
8674,Mg2Si0.487Sn0.5Sb0.013,450,-0.00013731362825543478,2.6340708147443266,0.3302340733884599,104728.56962203977
8574,Mg2Si0.5Sn0.5,450,-1.3505457810945172e-05,1.6871025425723487,4.636944225869476e-05,953.1082244746968
8364,Mg2(Si0.3Sn0.7)0.05Ga0.95,450,0.00017649674991431798,1.925622247830569,0.2047661882512669,27980.57230230893
8575,Mg2Si0.3Sn0.7,450,0.00021396993320494775,1.8370377056840903,0.029864807394938967,2662.9301366640666
8675,Mg2Si0.489Sn0.5Sb0.011,450,-0.00010101709771191206,2.4707227800235074,0.1394727007553923,82247.42031579708
8363,Mg2(1.12)(Si0.3Sn0.7)0.05Ga0.95,450,8.209790941926541e-05,2.532799479245784,0.10508770188677592,86287.22756949393
8576,Mg2Sn,450,3.3040789906872166e-05,4.395527725224702,0.0020137215119984714,18017.605619942995
8362,Mg2(1.08)(Si0.3Sn0.7)0.05Ga0.95,450,0.00010924954750879602,2.249193392115776,0.16185289980671072,64341.63646860201
8365,Mg2(1.05)(Si0.3Sn0.7)0.05Ga0.95,450,0.00013077319760890845,2.1140254661076745,0.19512586141621596,51066.689233725985
8573,Mg2Si0.7Sn0.3,450,-0.00022892256086460587,1.5597049719461349,0.00878097622322595,580.7584706370035
8335,(Mg2Si)0.995Sb0.005,450,-0.00018414632470142639,6.2259337913806805,0.2460506119562549,84496.252155867
8615,Mg2.08Si0.4Sn0.6,450,-0.00043728849752730134,1.4939578930987605,0.2341202467325698,4375.680848215017
8572,Mg2Si,450,-0.0005302753432732445,3.798295348098229,0.004927106994408011,147.89903609377916
8673,Mg2Si0.5Sn0.5S,450,-0.000397680974733497,1.865889996381452,0.08772514769002536,2038.960691591052
8366,Mg2(1.1)(Si0.3Sn0.7)0.05Ga0.95,450,9.301134340770396e-05,2.488699347434247,0.11863851794749565,73339.48341502479
8361,Mg2(1.025)(Si0.3Sn0.7)0.05Ga0.95,450,0.0001619805563424162,1.9369622678248315,0.1969661586740953,32375.524966401787
8678,Mg2Si0.48Sn0.5Sb0.02,450,-0.00011912057430542276,3.3833913424710382,0.2906170661731457,161978.35089225188
8356,Mg2.10(Si0.3Sn0.7)0.08Ga0.02,450,0.00021039227817053213,1.9260909705990517,0.14877774140411842,16111.18204971794
8680,Mg2Si0.477Sn0.5Sb0.023,450,-0.00011249299913291599,3.658809376031849,0.2776534456216443,185295.77457262023
8369,Mg2.2Ge0.9925Sb0.0075,450,-5.938113911594098e-05,10.825123348282158,0.06645969686485033,420124.6442747386
8676,Mg2Si0.485Sn0.5Sb0.015,450,-0.00012071638234456206,3.2157270595609067,0.27995368469380216,137994.78484208052
8337,(Mg2Si)0.98Sb0.02,450,-0.00011962671615642444,5.267516637428334,0.1711193829918215,118272.76729410936
8677,Mg2Si0.483Sn0.5Sb0.017,450,-0.00012602456525533833,3.3888379122977565,0.2994418411885336,154317.1692898994
8568,Mg2Si:Al0.005,450,-0.0004761061051298262,5.368001848212829,0.02109049820707389,916.215379664138
8527,Mg2Si0.5Sn0.492GaSb,450,-0.0002058004279354229,1.9189322630004584,0.2162229781613269,19009.286187195557
8528,Mg2Si0.5Sn0.49GaSb,450,-0.00022489232282380586,1.84636752698493,0.18721473579343784,13639.106669042863
8621,Mg2.08Si0.328Sn0.6Sb0.072,450,-0.00014386303325363204,2.7284692326148523,0.5475294920704936,162216.93808450652
8529,Mg2Si0.5Sn0.485GaSb,450,-0.00021056003803793263,1.6560100642386208,0.13135124508786422,8758.353009869947
8394,Mg2Si1,450,-0.0005605497380555137,6.939796305482247,0.02075884492581942,1090.780883208961
8336,(Mg2Si)0.99Sb0.01,450,-0.00014041796788919468,6.5487031026289975,0.136653125327565,84593.47699966955
8620,Mg2.08Si0.34Sn0.6Sb0.06,450,-0.00013490197866839108,2.6955974660052044,0.5400231842326317,180728.49133822374
8530,Mg2Si,450,-0.00017222629901094923,5.961083702469777,0.17345505856149646,83976.73208547651
8666,Mg2Si0.5Ge0.5,450,-0.0004244890551710913,2.8801670647968467,0.01735242619077025,719.2947761098362
8526,Mg2Si0.5Sn0.494GaSb,450,-0.0001992584394442736,1.8887244971942188,0.17520669986029194,16702.039083291267
8308, Mg2Si0.98Bi0.02,450,-0.00012972565544887944,5.415435374947855,0.20373612478332914,126893.83603807511
8622,Mg2.08Si0.364Sn0.6Sb0.036,450,-0.00016033495580007715,2.562293021319893,0.8328266487964577,184005.9314032527
8565,La0.01Mg1.99Si0.49Ge0.5Sb0.01,450,-0.00012603657686846724,2.57244714376302,0.35799912096416103,147317.11161526694
8617,Mg2.08Si0.376Sn0.6Sb0.024,450,-0.00018970204114832304,1.8725258300395669,0.6915764607367166,79498.18316870318
8373,Mg2.2Ge0.99Sb0.01,450,-4.876343809086991e-05,10.220268211003528,0.0451735937791405,391142.51842895977
8566,La0.02Mg1.98Si0.49Ge0.5Sb0.01,450,-0.0001419140494555436,2.9391648694471417,0.3422927330060577,114075.72096610455
8567,Mg2Si,450,-0.00047373740413708367,3.882456458316939,0.006791129361275757,303.71204721483946
8372,Mg2.2Ge0.995Sb0.005,450,-8.170491796359156e-05,9.854669220935918,0.08599316684528732,273231.19363137806
8370,Mg2.2Ge0.98Sb0.02,450,-5.418163221254902e-05,9.50307533945618,0.0664324082273803,439609.1351241965
8564,La0.005Mg1.995Si0.49Ge0.5Sb0.01,450,-0.00013101939481477738,3.2835399760649877,0.28751176371817155,132798.36665205273
8616,Mg2.08Si0.388Sn0.6Sb0.012,450,-0.00025033498253050515,1.9125622619360123,0.3955529227895805,27146.71776339996
8388,Mg2Si,450,-0.00020157572403768772,4.042868933843416,0.22493872924787844,45314.890133598485
8392,Mg1.93Ca0.07Si,450,-0.00011680053700271404,4.782657923400671,0.13846032974788636,90005.88382885723
8619,Mg2.08Si0.352Sn0.6Sb0.048,450,-0.00012890347446148498,2.9676240693892564,0.4834906013526434,199994.80344746425
8391,Mg1.95Ca0.05Si,450,-0.0001052961711668288,4.729795753465694,0.12773598139493533,108015.85926164263
8390,Mg1.97Ca0.03Si,450,-9.577972890948239e-05,4.691277971359846,0.13140096686534647,133574.60933150214
8563,Mg2Si0.49Ge0.5Sb0.01,450,-0.00013713489157211395,3.4916651543309074,0.282764954862354,124506.6567225318
8389,Mg1.99Ca0.01Si,450,-0.00010659576641582416,3.909029896411214,0.1680403228018743,116491.19307591797
8618,Mg2.08Si0.364Sn0.6Sb0.036,450,-0.00020666590528336704,1.9182128017429991,0.8357273589621077,82141.15643116325
8310,Mg2Si,450,-0.00047439688945405146,3.850056423548984,0.0062953128941241185,270.90995561424324
