Repository: starrydata/starrydata_datasets

> [!NOTE]
> **The duplicated `sample_id` issue was fixed on 2026-09-08**
>
> Datasets published between **2026-04-01 and 2026-09-08** contain duplicated
> `sample_id` values: the same `sample_id` can refer to samples belonging to
> **different papers**. Joining tables on `sample_id` alone mixes data from
> unrelated papers.

# starrydata_datasets

Daily per-project splits of the [Starrydata2](https://starrydata.nims.go.jp/) dataset, with a browsable download page at **https://starrydata.github.io/starrydata_datasets/**.

Historically this repository also hosted the raw CSVs (from 2019/7/11 until 2022/12/22); those older archives are still available via git tags.

File: datasets/20190711/20190711_preprocessing_interpolated_data.csv (part 81 of 94)
sampleid,composition,Temperature,Seebeck coefficient,Thermal conductivity,ZT,Electrical conductivity
8332,Mg2Si,450,-0.0005601852284787697,7.161474862088758,0.023302262730695883,1046.5486181168233
8345,Mg2Ge0.8Sn0.2,450,-0.00021035073848019804,3.2687413581573304,0.010220354535387027,1677.822150198836
8346,Mg2Ge0.6Sn0.4,450,-0.00027813701227409355,2.395987037211249,0.025200793335719958,1734.4771898380552
8347,Mg2Ge0.5Sn0.5,450,-0.0002943539826437505,2.3330454337303026,0.031848576441432075,1905.7278257402993
8348,Mg2Ge0.4Sn0.6,450,-0.00029004988431160296,2.7047718838612003,0.02719532282854908,1942.9738470656373
8645,Mg2(Si0.3Sn0.7)0.98Sb0.02,450,-0.0001517826962943501,3.376134540032909,0.5771313683727708,186014.7152369599
8349,Mg2Ge0.2Sn0.8,450,-0.0001794554682562827,3.112348723767973,0.020508316114694218,4404.456732920473
8334,(Mg2Si)0.997Sb0.003,450,-0.00018551526469690537,7.172211231364992,0.1586875982219828,59926.343768847546
8333,(Mg2Si)0.999Sb0.001,450,-0.0002802832242960649,6.732531238009247,0.16280417738625058,25592.140167660524
8351,Mg1.995Ag0.005Ge0.4Sn0.6,450,0.0002336090230296611,2.443288729657521,0.1465963355813427,13870.879124877843
8588,Mg2Si,450,-0.0001461419224751751,4.602229998131838,0.21807223422447586,104425.49581141012
8591,Mg2Si0.8Sn0.2,450,-0.00012040409900679649,2.066525065684404,0.4683781376267657,148368.68059871177
8352,Mg1.99Ag0.01Ge0.4Sn0.6,450,0.00021651130106131855,2.232887377065232,0.18255700013044907,18218.79653457638
8590,Mg2Si0.8Sn0.2,450,-0.00013712613537148163,2.362633730986495,0.310224995134472,86620.40296612671
8354,Mg1.96Ag0.04Ge0.4Sn0.6,450,0.0002544007254127393,2.0626970657536434,0.14228515969678374,9931.473205499078
8495,Mg2Si ,450,-0.00034227745652299447,5.9503066390004955,0.12040854789140197,13191.27863096666
8320,Mg2.04Si0.995Bi0.005,450,-0.00017093074837109802,5.778504484233898,0.10326995450398584,37010.95892078707
8589,Mg2Si,450,-0.00010358763445202524,3.355217538183856,0.2673643216139186,185778.64493281665
8353,Mg1.98Ag0.02Ge0.4Sn0.6,450,0.00021155666705310425,2.2982854284795753,0.1920313808403435,19980.24904882229
9070,CrSi2,500,0.0001360569163854233,7.5028587804363225,0.12408831804299432,81792.05456104358
9751,Mg2Si0.50Sn0.40,500,-0.00027158051224607244,1.6998865563130363,0.09246640461791224,4833.6863817604435
9779,Mg2(Si0.4Sn0.6)Sb0.018,500,-0.00018478800636481484,2.1576943904369257,0.8946196380638578,120852.00675604801
8854,Mg1.998La0.002Si0.58Sn0.42,500,-0.000189958509128437,2.39915969787038,0.2866166729504451,35766.23933888125
8333,(Mg2Si)0.999Sb0.001,500,-0.00028544492438024643,6.214837018000578,0.18591140587956306,23074.14149941376
8248,Mg2Si0.4Sn0.33Sb0.27,500,-0.00012872859848256246,2.0460946372413265,0.29860823622407623,68956.00479032121
8831,Mg2.12Si0.975Bi0.025,500,-0.00012540529099958623,5.199101495815592,0.29909368311093765,172912.00452590358
8829,Mg2.04Si0.975Bi0.025 ,500,-0.00013336736449029606,5.591768423580667,0.2401564856810485,130827.05282169774
9547,Mg2.16(Si0.3Ge0.05Sn0.65)0.98Sb0.02,500,-0.0001733906600780654,2.667386851577785,0.8687844516319584,148479.94879316408
9545,Mg2.16(Si0.3Ge0.03Sn0.67)0.98Sb0.02,500,-0.00017412667881619808,2.7924507818504845,0.8395218401780018,146899.54532723804
9544,Mg2.16(Si0.3Ge0.02Sn0.68)0.98Sb0.02,500,-0.000175079378896546,2.8504119392425173,0.8170740547602373,147013.92114097267
9747,Al0.05Mg2Si,500,-0.00019616319072565514,6.568230993312656,0.23263217859497026,69062.44727379057
9543,Mg2.16(Si0.25Ge0.05Sn0.7)0.98Sb0.02,500,-0.00017219742423529535,2.843511591569952,0.7449526601294463,143511.6151364661
8828,Mg2Si0.975Bi0.025 ,500,-0.0001380148708541582,6.2671270176748015,0.21829251170591166,123393.10095957498
8245,Mg2Si0.4Sn0.58Sb0.02,500,-0.00014979607195119714,3.0418914344206014,0.495423096553988,134889.34764345794
8830,Mg2.08Si0.975Bi0.025,500,-0.00012752222746893922,5.3608123383256245,0.2771272275745473,151059.36240123663
9778,Mg2(Si0.4Sn0.6)Sb0.02,500,-0.00024494480696117863,1.4607387284017104,0.962569753548168,48354.537188198134
8856,Mg1.995La0.005Si0.58Sn0.42,500,-0.00015542890529564502,2.6931607385765837,0.3231328443233633,60090.71852521854
8320,Mg2.04Si0.995Bi0.005,500,-0.00018053949034572533,5.42998129784803,0.13736876602232145,38180.119082355675
9124,Mg2Si,500,-0.0002819176494490005,4.374787109501247,0.05828943136763215,5594.954714868542
9120,Mg2.2Si0.4Sn0.47Sb0.013,500,-0.00014568653617278002,2.9037831525820623,0.5073577847029649,133638.23442657493
9121,Mg2.2Si0.3Sn0.57Sb0.013,500,-0.00016112599263392414,3.184198971352917,0.6249626895369009,149487.33800647728
9122,Mg2Si ,500,-0.0004641139022021588,4.844966987338216,0.024983185221957117,1123.87877764817
8288,Mg2Si0.49Sn0.5Sb0.01,500,-0.0002057181060868049,1.7307119013002452,0.4754169643905719,37425.173662395566
9123,Mg2Si ,500,-0.00030245427575279496,3.5602450972119657,0.017460756276326234,1295.1892712636968
8318,Mg2Si:Se0.02,500,-0.0004391058932011168,3.592114533444873,0.012296863995576541,460.2896062073578
8857,Mg1.992La0.008Si0.58Sn0.42,500,-0.00015638523472732199,3.2305454199162487,0.22641254770916244,55270.45023121376
8332,Mg2Si,500,-0.0005193496394171068,6.645956688952566,0.026835016710616687,1144.9795527911815
9118,Mg2.2Si0.7Sn0.17Sb0.013,500,-0.00010274995764043844,3.4504613021837054,0.24297864561936386,149613.3029770967
9775,Mg2(Si0.4Sn0.6)Sb0.01,500,-0.00033417118098298486,1.3813877842383,0.5043601700536346,12838.649842192473
9776,Mg2(Si0.4Sn0.6)Sb0.015,500,-0.00029007824696000495,1.4605360867440007,0.6707910141505026,23026.150507956347
9777,Mg2(Si0.4Sn0.6)Sb0.018,500,-0.00020085144939734065,1.826715235782576,1.030068665361563,101033.35691935453
9774, Mg2(Si0.4Sn0.6),500,-0.0003860175625970933,1.3374825015805234,0.4331328376036496,8013.843927834563
9119,Mg2.2Si0.5Sn0.37Sb0.013,500,-0.00014270909260904078,3.1492076838236023,0.4659626034964634,131366.63566651687
8859,Mg1.988La0.012Si0.58Sn0.42,500,-0.00015861563555968065,3.4881764644023567,0.18845174978936285,45045.9786697026
9749,Mg2Si0.73Sn0.27,500,-0.00021914749071016404,2.0078792461812256,0.09476823709845678,8334.582501514153
8495,Mg2Si ,500,-0.0003385593235893221,5.5701695508346125,0.1264110298032448,12225.086765520024
9326,Mg2(Si0.3Sn0.7)0.99Bi0.01,500,-0.00019260375100440963,2.4411452053283376,0.8375554036881514,113928.80674701149
8590,Mg2Si0.8Sn0.2,500,-0.00015114785667631148,2.2718499331405453,0.4054736333063578,80643.29583077558
9327,Mg2(Si0.3Sn0.7)0.985Bi0.015,500,-0.0001751022810639953,2.5995768280394302,0.8170266857900484,141493.33333870716
9328,Mg2(Si0.3Sn0.7)0.98Bi0.02,500,-0.00016388277139290302,2.8115717618716976,0.7516319569370347,160339.60284349995
8289,Mg2.1Si0.49Sn0.5Sb0.01,500,-0.00017170800695336878,2.2388687406479275,0.561420652046282,83435.81873639
9329,Mg2(Si0.3Sn0.7)0.975Bi0.025,500,-0.00016183159415032812,2.8703842789483933,0.7577584816008017,175959.76021524594
8589,Mg2Si,500,-0.00011444319103433152,3.147239032336388,0.3525127510169967,169416.083504159
9330,Mg2(Si0.3Sn0.7)0.97Bi0.03,500,-0.00015944619251399242,2.9854662338366804,0.7439050221625261,183945.63774670218
9331,Mg2(Si0.3Sn0.7)0.96Bi0.04,500,-0.000151436300537977,2.9922118615639444,0.6724780961594206,191627.54962498913
9226,Mg2Si0.58Sn0.405Bi0.015,500,-0.00023993112858287745,1.7861455203226833,0.3814985695369499,27627.548609834586
8588,Mg2Si,500,-0.00015746649686217194,4.275781859620028,0.2772074552458377,95603.57010195189
9225,Mg2Si0.58Sn0.41Bi0.01,500,-0.00025163349326539383,1.831256429242669,0.3525486507038253,22473.035390375662
9325,Mg2(Si0.3Sn0.7)0.995Bi0.005 ,500,-0.00025088074008495283,2.019386592981721,0.6889040693357539,44980.82760899172
8591,Mg2Si0.8Sn0.2,500,-0.00013156212215501988,1.9907743332301264,0.5893601505311384,135572.3286630853
9401,Mg2Si0.53Sn0.4Ge0.05Bi0.02,500,-0.00014504979371778826,2.5102208681916425,0.5666831930307329,127157.32934323524
9403,Mg2Si0.5425Sn0.4Ge0.05Sb0.0075,500,-0.00018809080854765333,2.3751608126993524,0.4336001291792679,52119.654757002776
9405,Mg2Si0.5375Sn0.4Ge0.05Sb0.0125,500,-0.0001587769759995762,2.707900655858482,0.5480900346592102,111431.3326536526
9399,Mg2Si0.5325Sn0.4Ge0.05Bi0.0175,500,-0.0001427853182573182,2.3232302625011365,0.4217486339519352,90650.03907839784
9224,Mg2Si0.58Sn0.4125Bi0.0075,500,-0.0002839253237367085,1.8227568081907253,0.3958082477006793,20513.810663341592
9223,Mg2Si0.58Sn0.415Bi0.005,500,-0.00028135405054669833,1.860026850927996,0.3564437658360589,18762.429465764762
9222,Mg2Si0.58Sn0.418Bi0.002,500,-0.00030862522637834937,1.7533474058944438,0.2952418714884455,12832.275637354564
9398,Mg2Si0.55Sn0.4Ge0.05,500,-0.0003521499078876485,1.7615899294515749,0.08516285661355058,2138.6328847467385
9287,Mg2Si,500,-0.0005184625127966625,6.699541929247515,0.024786990696596456,1178.7085072202933
8314,Mg2Si:Se0.005,500,-0.0004332040686376833,3.258345312875898,0.012590782866908016,419.5683369487583
9252,Mg2Si,500,-0.00047125403150872255,3.3003097848639182,0.0530797151289121,1577.6226359856564
9253,Mg2Si0.8Sn0.2,500,7.421771873739914e-05,3.2283228061435865,0.008612937233843855,10095.853267100698
9254,Mg2Si0.6Sn0.4,500,0.000185407355100689,3.1546873032832266,0.07174636013779334,13168.377545619129
9255,Mg2Si0.4Sn0.6,500,0.00016788704773146047,3.0591741877006675,0.09816835659373516,21309.405717546786
9256,Mg2Si0.2Sn0.8,500,0.0001438796061752371,3.2199331560114057,0.08136483790906872,25311.339820087192
9234,Mg2Si0.6Sn0.4,500,0.00018151689324468815,3.139047411027769,0.06882467104808246,13126.41861345495
9238,Mg2Si,500,-0.0004721175835085717,3.9673458507315145,0.024548338343439315,799.8054296690657
9306,Mg2Si0.58Sn0.41Sb0.01,500,-0.0002638508923737981,1.714754812759938,0.3461804611201836,14460.593482818256
9298,Mg2Si0.6Sn0.4,500,-0.00029162936003771216,1.909617668076468,0.12292675105272716,5888.822649677674
9299,Mg2Si0.599Sb0.001Sn0.4,500,-0.0002386729270052962,1.9498809096759289,0.2600304238097724,19003.497804621868
9300,Mg2Si0.595Sb0.005Sn0.4,500,-0.00017747810194146374,2.202913915003709,0.3430014764400223,42860.551177168396
9301,Mg2Si0.59Sb0.01Sn0.4,500,-0.00013860587752055322,3.0293420936506563,0.3398068744903262,104162.05650662989
9304,Mg2Si0.5895Sn0.41Sb0.005,500,-0.0002502468582933016,1.7739978476729683,0.4126384572547769,19969.027045001534
9239,Mg2Si0.8Sn0.2 ,500,-0.00037921447479781294,2.1723167153847016,0.07754562671784035,2183.487247046788
9305,Mg2Si0.5825Sn0.41Sb0.0075,500,-0.00025420211803874103,1.86783206545292,0.3958773153780539,19754.444749616498
9302,Mg2Si0.585Sb0.015Sn0.4,500,-0.00017212002159397287,2.4673833285016906,0.3519212822713975,66204.53474504793
8619,Mg2.08Si0.352Sn0.6Sb0.048,500,-0.00013861100052137346,2.8820340376251687,0.5937696881828017,184961.54543848414
9520,Mg2.08Si0.4Sn0.6 ,500,-0.00039502728858108616,1.6063308553884066,0.21738440168547105,3975.8164950564533
9521,Mg2.08Si0.395Sn0.6Bi0.005 ,500,-0.00023847136758546573,1.8998379345832124,0.9434108119871412,64130.155755896296
8530,Mg2Si,500,-0.0001849206218006713,5.591102952144839,0.2236148264521056,76367.61058944407
8620,Mg2.08Si0.34Sn0.6Sb0.06,500,-0.0001450315542008282,2.608053272222356,0.6588372746400171,166914.43028286926
9522,Mg2.08Si0.39Sn0.6Bi0.01,500,-0.0001913706722291244,2.1739695290615138,0.9135449148200058,111882.57464260883
9513,Mg1.99Li0.01Ge0.4Sn0.6,500,0.00019646427494995284,1.5818998924297418,0.3681980804219752,29169.14679491317
9523,Mg2.08Si0.385Sn0.6Bi0.015,500,-0.00018399761433725352,2.285942411544044,0.9392346914090656,131010.34613611794
9512,Mg1.98Li0.02Ge0.4Sn0.6,500,0.00018100864661550926,1.6457219284959237,0.3733683407337133,36155.77846889707
9511,Mg1.97Li0.03Ge0.4Sn0.6,500,0.0001744654208316164,1.6860731966952025,0.3050793608816225,31447.8229495161
9174,Mg2Si0.7Ge0.3Sb0.02,500,-0.00020406635394673602,2.8651247061211755,0.2252133447921089,35630.69365473802
8564,La0.005Mg1.995Si0.49Ge0.5Sb0.01,500,-0.00014025242022353796,3.2248939947942765,0.34400045112251354,123201.68082230553
8563,Mg2Si0.49Ge0.5Sb0.01,500,-0.00014625151306534435,3.4513576638203816,0.3300634036866393,114167.51289779315
9509,Mg1.94Li0.06Si0.4Sn0.6,500,0.00017306307582036834,1.4989033455332743,0.3651970589074393,34377.24076352474
8618,Mg2.08Si0.364Sn0.6Sb0.036,500,-0.00021534407355444516,1.8605141000162375,0.9432373374826972,75348.33378002573
9510,Mg1.96Li0.04Ge0.4Sn0.6,500,0.0001718179244714029,1.6122362818435758,0.3647754847148589,36758.11837264773
9524,Mg2.08Si0.38Sn0.6Bi0.02,500,-0.00018218544114250194,2.369420441542817,0.9598596989467816,141988.34685849462
8622,Mg2.08Si0.364Sn0.6Sb0.036,500,-0.00016977778464252443,2.5044584848993154,0.9540586430038408,168395.6184163348
9539,Mg2.16(Si0.3Sn0.7)0.98Sb0.02,500,-0.00017096718969164608,2.908299336963358,0.7608198032961648,151744.82625527555
9540,Mg2.16(Si0.28Ge0.02Sn0.7)0.98Sb0.02,500,-0.00017272444655001918,2.7295451176161185,0.7523591730553308,146871.04227903835
9541,Mg2.16(Si0.27Ge0.03Sn0.7)0.98Sb0.02,500,-0.0001680217181093074,2.883919435714692,0.7258591114735811,143787.67268222006
8525,Mg2Si0.5Sn0.496GaSb,500,-0.00023153855498413145,1.9143537759112312,0.18566505939835276,10786.87357343323
8529,Mg2Si0.5Sn0.485GaSb,500,-0.0002116864306273444,1.6797775615442354,0.18218508566391955,11607.435646970276
9525,Mg2.08Si0.37Sn0.6Bi0.03,500,-0.00017104931982150258,2.4306682677115967,0.9186722962364772,163835.65792953072
8528,Mg2Si0.5Sn0.49GaSb,500,-0.00022282934935103502,1.867220525232988,0.2314607808521853,15948.732189168579
8527,Mg2Si0.5Sn0.492GaSb,500,-0.00020846610312791165,1.9284949281272663,0.2698559997413698,21107.463440966334
8565,La0.01Mg1.99Si0.49Ge0.5Sb0.01,500,-0.00013509377492088443,2.5148567629523457,0.4394282031340659,138250.58665183088
8526,Mg2Si0.5Sn0.494GaSb,500,-0.00020480284528615883,1.8969647771315492,0.2194440804193655,18134.88202923943
9158,Mg2Si0.5Sn0.5Bi0.01,500,-0.00031248712333531827,1.5005986569554388,0.26578571895442216,7790.624739021162
8621,Mg2.08Si0.328Sn0.6Sb0.072,500,-0.00015441871598823953,2.626743714110713,0.6646616192830335,148545.45004106488
9542,Mg2.16(Si0.26Ge0.04Sn0.7)0.98Sb0.02,500,-0.0001711588796260087,2.840066453264728,0.7366911352022045,140675.7376939957
8617,Mg2.08Si0.376Sn0.6Sb0.024,500,-0.00019997747127422228,1.8259726456132184,0.7887430717040652,73417.85058846074
9213,Mg2Si0.3Ge0.7Bi0.02,500,-0.00015914452609379034,2.8929208070781867,0.25937176042593524,50170.009023896644
9440,Mg2Si ,500,-0.00026906211201480193,8.159515207830289,0.12109775568561855,22984.836014771943
8575,Mg2Si0.3Sn0.7,500,0.00017478020671297554,2.0208067261887077,0.03199072152528993,4232.474131967372
9443,Mg2Si0.99Sb0.01,500,-0.00014928836291314504,6.812579352445508,0.19240258016390174,100189.50477977376
9444,Mg2Si0.985Sb0.015,500,-0.00013772446368778786,6.152832773176602,0.20939867483425656,114432.04878962241
8574,Mg2Si0.5Sn0.5,500,-2.7953211710401124e-05,1.8222883167170552,0.00041206098236214487,1921.9635741799398
9445,Mg2Si0.98Sb0.02,500,-0.00013091127270609387,5.7632465141544404,0.22968181045905256,130847.2951305059
9446,Mg2Si0.975Sb0.025,500,-0.00012657592976775375,5.528221132181324,0.2297626820512235,136385.6740518465
8573,Mg2Si0.7Sn0.3,500,-0.0002136872187002223,1.6222968610358066,0.017322082708861725,1230.8449229585476
8576,Mg2Sn,500,2.1392023784257835e-05,4.476411442452571,0.0012319227524155518,24101.258654980153
8568,Mg2Si:Al0.005,500,-0.0004492870908010336,4.990656827779132,0.026329919374491268,1241.1630537323133
8616,Mg2.08Si0.388Sn0.6Sb0.012,500,-0.00026102510828643046,1.8928563282491817,0.4445838963949365,25361.95289338354
8566,La0.02Mg1.98Si0.49Ge0.5Sb0.01,500,-0.000150725029536075,2.8754053787906937,0.4026207149104893,103010.5910833105
8572,Mg2Si,500,-0.0004711148752969113,3.5470107835699634,0.011702419831183771,374.03698255122873
9175,Mg2Si0.5Ge0.5Sb0.02,500,-0.00018121767612352363,3.0003214126145665,0.2305526758385433,34036.94976930158
8615,Mg2.08Si0.4Sn0.6,500,-0.0003967195726709081,1.5931153729877243,0.2189496462504692,5248.872230524234
9205,Mg2Si0.7Ge0.3Bi0.01,500,-0.0001509903515383988,2.812492131510602,0.2013941963776429,43651.813011936276
5353,Mg2.24Si0.45Sn0.537Sb0.013,500,-0.00012710551842412462,3.028870672653648,0.4246857580116408,144308.177491787
8389,Mg1.99Ca0.01Si,500,-0.0001165908953511646,3.755581677139694,0.2112633260805572,106743.97817887641
5351,Mg2.16Si0.45Sn0.537Sb0.013,500,-0.00016218560943027243,2.607231038417516,0.6195272595370093,110071.38782835836
8390,Mg1.97Ca0.03Si,500,-0.00010225505166371992,4.3522542887006415,0.16346942829928313,122397.88375192355
5352,Mg2.20Si0.45Sn0.537Sb0.013,500,-0.0001446728737198149,2.789418212092877,0.5064022955899945,127056.75253463011
8391,Mg1.95Ca0.05Si,500,-0.00011507073822442914,4.478724676552828,0.1651930307061639,99132.2050897333
8392,Mg1.93Ca0.07Si,500,-0.00012702027808508283,4.523567516982256,0.18486831353682087,85381.01897717392
8394,Mg2Si1,500,-0.0005193738943339619,6.490713554504827,0.02354581923526854,1196.6387747270226
8388,Mg2Si,500,-0.00021842503103248478,3.8892424326788166,0.27705753591632665,40352.64921177943
5350,Mg2.12Si0.45Sn0.537Sb0.013,500,-0.00022582080492461573,1.8118073963158945,0.3405435928651131,22869.277121287472
10048,Mg2(Si0.3Sn0.7)0.995Sb0.05,500,-0.00025838813984675567,2.106960427044439,0.4136129683943486,26193.62296109293
8366,Mg2(1.1)(Si0.3Sn0.7)0.05Ga0.95,500,9.830843012325164e-05,2.483087478805729,0.1335849913848386,68072.16486955981
8369,Mg2.2Ge0.9925Sb0.0075,500,-6.407945071611112e-05,10.157958095733548,0.08176633093178662,379565.0224119274
8373,Mg2.2Ge0.99Sb0.01,500,-5.461740537404251e-05,9.593829191063481,0.06042764345803355,353119.23311414896
5349,Mg2.08Si0.45Sn0.537Sb0.013,500,-0.00027592540760722195,1.7303074074463347,0.3308027527554548,14894.070188430715
8372,Mg2.2Ge0.995Sb0.005,500,-8.930087742461963e-05,9.230427897099547,0.10516976084916094,241049.56491641505
8370,Mg2.2Ge0.98Sb0.02,500,-6.078682860507482e-05,8.986345146420188,0.08700804538301557,395554.6927523108
8803,Mg2Si,500,-0.0001435458057237989,3.4028057576515196,0.2344922233470025,62837.44400237482
8806,Mg2Si,500,-0.0001224362525687276,4.67776879868107,0.2781394722242205,157653.2595636413
9918,Mg2Si0.38Sn0.4Ge0.20Bi0.02,500,-0.00013409122502471138,2.9230974821888305,0.41865788362067796,126655.94788542757
9917,Mg2Si0.43Sn0.4Ge0.15Bi0.02,500,-0.00014714725224688165,2.8188117317683514,0.4707525488528799,119518.81022878815
8805,Mg2Si,500,-0.00012091260112036523,4.791910873866282,0.2657840688755014,160942.87843090898
8335,(Mg2Si)0.995Sb0.005,500,-0.00019406881538928228,5.8045033670126776,0.2901932524719477,72516.49084329017
8804,Mg2Si,500,-0.00012447615055090168,4.378223366570122,0.2374675260977104,119808.16190959133
9911,Mg2Si0.58Sn0.4Bi0.02,500,-0.00014449102855149402,2.808720901278184,0.4760562565891371,118253.92209053539
9913,Mg2Si0.53Sn0.4Bi0.02Ge0.05,500,-0.00014399741069605343,2.5840235367815443,0.5694757732940029,128227.52220047345
9915,Mg2Si0.48Sn0.4Ge0.10Bi0.02,500,-0.0001429323455838423,2.693422363404355,0.4823338154764401,120400.29838992243
5410,Mg2Si0.54Sn0.4Ge0.05Bi0.01,500,-0.0002519046808431858,1.5486387325213125,0.4481289526610144,18597.724713772528
9951,Mg2Si ,500,-0.00042976205035170553,4.362633038439757,0.01300808301845733,501.6457971370117
9949,Mg1.9Li0.1Si,500,0.00040600511330682353,3.5001932689833906,0.004533885024709593,203.69237316147652
8797,Mg2Si0.6Sn0.4,500,-0.00017819754741010157,2.517630933454871,0.10550469406861808,16729.786525950225
9948,Mg1.8Li0.2Si,500,0.0004775950654797461,2.9612367002792346,0.004987735218051202,150.09286099827057
9947,Mg1.7Li0.3Si ,500,0.0005814298442757219,2.5075110152855213,0.00521663758909322,81.91666938014885
8798,Mg2Si0.4Sn0.6,500,-0.00029554491371392864,1.7282137439214202,0.35188234658959083,13924.446810048406
5411,Mg2Si0.5325Sn0.4Ge0.05Bi0.0175,500,-0.00014318120155815052,2.3120526011186437,0.438149500066799,92100.85604669238
8291,Mg2.24Si0.49Sn0.5Sb0.01,500,-0.00015517148091462736,2.7976897634860256,0.5763281747524127,129842.55168120113
8336,(Mg2Si)0.99Sb0.01,500,-0.0001511421878608831,6.1348561721467325,0.1720785965447251,74575.57622242914
8308, Mg2Si0.98Bi0.02,500,-0.0001401266483445189,4.743091332057659,0.2796484215699712,117159.31427756016
10049, Mg2(Si0.3Sn0.7)0.99Sb0.01,500,-0.00021915140113378271,2.126927237409116,0.4797902909424988,42346.0985677435
8365,Mg2(1.05)(Si0.3Sn0.7)0.05Ga0.95,500,0.00013544830607964674,2.12205903812601,0.21269583664886715,48029.576687529785
10050,Mg2(Si0.3Sn0.7)0.985Sb0.015,500,-0.0002234442318956483,2.0981659570058584,0.5919834475847218,51527.87598427323
16581,Mn15Si26,500,0.00015533522390758292,2.009663311909436,0.20173667796168496,30345.793705133652
8703,Mg2.16(Si0.4Sn0.6)0.98Sb0.02,500,-0.0001576235280377068,2.5359650041932094,0.6374962194013994,129916.74125403947
8345,Mg2Ge0.8Sn0.2,500,-0.00019390393281282543,3.1138337607176645,0.01396323799578775,2312.8013054093885
8346,Mg2Ge0.6Sn0.4,500,-0.00023226490010354946,2.33870859004804,0.029915139505671737,2593.761088393504
8704,Mg2.16(Si0.4Sn0.6)0.9925Sb0.075,500,-0.00019364066187445265,2.4680679631416624,0.6761674974384639,81499.12123963356
16572,Mn18.4W3.6Fe14.4Si63.6,500,-0.00019273454503805493,1.3529318862314896,0.2742511045509197,19367.01670505173
16571, Mn34.6W1.8Si63.6,500,0.00015637893617606862,1.769753392359315,0.2806455592752981,37829.505644920624
8705,Mg2.16(Si0.4Sn0.6)0.995Sb0.005,500,-0.00023433943878907847,1.9075134489519459,0.7605973947529046,49528.45565630314
8347,Mg2Ge0.5Sn0.5,500,-0.00022919258836205566,2.299857905125813,0.034173872008758065,2992.430343848165
8351,Mg1.995Ag0.005Ge0.4Sn0.6,500,0.00023398427009605909,2.3611301785583465,0.1628431453594428,13458.383067405613
8702,Mg2.16(Si0.4Sn0.6)0.99Sb0.01,500,-0.00018719067529736875,2.3029758281212627,0.7841388993749558,103143.32748021912
8707,Mg2.16(Si0.4Sn0.6)0.975Sb0.025,500,-0.00015379184009982298,2.41384758367288,0.7084158179684208,142913.49003558222
8349,Mg2Ge0.2Sn0.8,500,-0.00012344346253028728,3.140558823303162,0.016787135612734334,6919.541793564577
8706,Mg2.16(Si0.4Sn0.6)0.985Sb0.015,500,-0.00017820884609648764,2.2480976322793884,0.80080008609742,114677.34496473179
8348,Mg2Ge0.4Sn0.6,500,-0.00021290992828315515,2.6861447818563144,0.02679149415331097,3175.151998264024
8693,Mg2(1.05)Si0.38Sn0.6Sb0.02,500,-0.00028517814194583375,1.8424554213287432,0.3498395248437838,12761.443791447577
8694,Mg2(1.08)Si0.38Sn0.6Sb0.02,500,-0.0002520498240793105,1.8928179318605316,0.4186173341675192,22885.959525596183
5412,Mg2Si0.53Sn0.4Ge0.05Bi0.02,500,-0.0001432225967849455,2.565458415956485,0.5719626656398542,128950.81695734992
16591,MnSi1.80,500,0.00017214448971406476,2.590127035675064,0.2826993173621741,40181.149570910515
16592,Mn(Al0.0015Si0.9985)1.80,500,0.00017251384287529756,2.3488726131089903,0.3257916240660313,49585.632452010075
16593,Mn(Al0.003Si0.997)1.80,500,0.00017687085912772592,2.4375477831387182,0.30034566390260153,45589.204476734296
16594,Mn(Al0.0045Si0.9955)1.80,500,0.00017485218131154626,2.4412052300867546,0.2676884343918738,41367.25030855232
8696,Mg2(1.12)Si0.38Sn0.6Sb0.02,500,-0.00012889444848972296,3.0809808767126934,0.4362309672097388,163062.07816903695
16595,Mn(Al0.0075Si0.9925)1.80,500,0.00017931437688802225,2.441589535855271,0.27590000858521874,40705.33967179437
16596,Mn(Al0.009Si0.991)1.80,500,0.00019370476091354298,2.388973532163373,0.27705452103627143,34495.127328720904
8695,Mg2(1.1)Si0.38Sn0.6Sb0.02,500,-0.0001669764005107986,2.662695797487784,0.5358891693111414,102763.40894091428
10064,Mg2Si0.6915Sn0.3Sb0.0085,500,-0.00020005226069691383,2.9938854229325433,0.2210311362113632,30774.388168682606
10063,Mg2Si0.6925Sn0.3Sb0.0075,500,-0.00021110464758368808,2.911209815001748,0.22517210965766649,26969.128121634967
10062,Mg2Si0.6935Sn0.3Sb0.0065,500,-0.00023673533119223744,2.7947721210323606,0.2633976114407379,24416.23033248208
8676,Mg2Si0.485Sn0.5Sb0.015,500,-0.00013147306252884563,3.115190897604424,0.3524784246701944,127088.00173070627
10061, Mg2Si0.6945Sn0.3Sb0.0055 ,500,-0.00020111747566433868,2.057076511782445,0.2750043274505236,23564.510526440088
10060,Mg2Si0.7Sn0.3,500,-0.0002817795400819675,2.059822448685651,0.19458229879392056,9274.412929092874
8360,Mg2(0.95)(Si0.3Sn0.7)0.05Ga0.95,500,0.00015132977101787234,2.0826778256371936,0.045370815214782007,6996.879377958472
8361,Mg2(1.025)(Si0.3Sn0.7)0.05Ga0.95,500,0.00016087446211575731,1.9919849249814003,0.19826195574323305,30777.40365065439
8778,Mg2Si0.78Sn0.2Sb0.02,500,-0.00010131548582363868,4.671613136905854,0.2374758996098336,202341.8881511432
10051,Mg2(Si0.3Sn0.7)0.98Sb0.02,500,-0.0002160637247238469,2.2401626762403066,0.5647519775357239,56374.17517346582
8364,Mg2(Si0.3Sn0.7)0.05Ga0.95,500,0.00017244460758968682,1.9895958208985505,0.2027058315206733,26735.07855365119
8777,Mg2Si0.785Sn0.2Sb0.015,500,-0.00013405913580290946,2.5688107704327123,0.4133838808229734,111209.11574610998
8674,Mg2Si0.487Sn0.5Sb0.013,500,-0.00014895577592354385,2.5715007571234727,0.4191289475600194,97836.55808112306
10053,Mg2(Si0.3Sn0.7)0.97Sb0.03,500,-0.000248004355987369,1.9494767016171304,0.5708709437587113,37408.07580284769
8776,Mg2Si0.79Sn0.2Sb0.01,500,-0.00013546071736182032,2.784353113560828,0.3767512823967617,101490.88506536916
10054,Mg2(Si0.3Sn0.7)0.96Sb0.04,500,-0.00026499882095302796,1.876819224581096,0.5454315912134501,29986.76019040773
8362,Mg2(1.08)(Si0.3Sn0.7)0.05Ga0.95,500,0.00011541818836271675,2.2505457845594683,0.1839273117350112,60299.44453025832
8775, Mg2Si0.795Sn0.2Sb0.005,500,-0.00017252708791030028,2.3542835180886845,0.43496929646071897,61583.901284973945
8675,Mg2Si0.489Sn0.5Sb0.011,500,-0.00012301735108992252,2.4055346118537817,0.2220583784594036,76213.51082021938
8363,Mg2(1.12)(Si0.3Sn0.7)0.05Ga0.95,500,8.733987422942767e-05,2.5166646609587593,0.11960265127386108,79500.9437581797
8352,Mg1.99Ag0.01Ge0.4Sn0.6,500,0.00022179681213606005,2.145392867672782,0.2154445597576502,17750.51237755475
8353,Mg1.98Ag0.02Ge0.4Sn0.6,500,0.0002184658726768948,2.1909593626045103,0.2353715590586669,19654.186966758785
8354,Mg1.96Ag0.04Ge0.4Sn0.6,500,0.0002507518297630688,2.0148427906108406,0.14996807124679312,9958.059026506733
8680,Mg2Si0.477Sn0.5Sb0.023,500,-0.00012248780179254076,3.5554942780926133,0.3512945773789591,170712.09981720964
2914,CrSi2,500,0.00013534998151205343,7.5855414041562526,0.08259041343504424,68395.86043302376
5348,Mg2Si0.385Sn0.6Sb0.015,500,-0.00028305264629030805,1.9758327020555624,0.4274674377643161,18441.79238170115
8337,(Mg2Si)0.98Sb0.02,500,-0.00013066917427935866,5.016745012003981,0.21964453991704705,104217.2502930887
5347,Mg2Si0.390Sn0.6Sb0.010,500,-0.00026129928247644327,2.0723890993372787,0.5351086011673998,30292.875218576748
8677,Mg2Si0.483Sn0.5Sb0.017,500,-0.00013877572102050177,3.2898338117579864,0.3837976746505488,141661.0647676086
5346,Mg2Si0.3925Sn0.6Sb0.0075,500,-0.00020269296180443848,2.508684327519566,0.6779121298763047,81528.38503463818
8678,Mg2Si0.48Sn0.5Sb0.02,500,-0.00012924335240966644,3.284952541774281,0.3625956358995761,149306.4268852569
5344,Mg2Si0.398Sn0.6Sb0.002,500,-0.00028428418140343453,1.9647774125863613,0.3578044352696356,14693.4149296629
5345,Mg2Si0.395Sn0.6Sb0.005,500,-0.00022606069981663085,2.144583666242696,0.6829126474882969,55025.63761114494
8356,Mg2.10(Si0.3Sn0.7)0.08Ga0.02,500,0.00019351616339475158,2.0347558414870432,0.13671470948972214,16034.223025376705
5414,Mg2Si0.525Sn0.4Ge0.05Bi0.025,500,-0.00014572034601976686,2.6364166757700405,0.5522950026663817,130181.81253848087
9875,Mg2Si ,500,-0.0002760448447356132,3.6986904186117564,0.08210907371896681,7161.730425482324
8645,Mg2(Si0.3Sn0.7)0.98Sb0.02,500,-0.00016091850961824598,3.2760544245033367,0.6704593931342979,170450.69393621766
5453,Mg2(Si0.4Sn0.6)Bi0.02,500,-0.0002779698280945829,1.283876959067726,0.8416997317586613,27666.699074132543
5415,Mg2Si0.52Sn0.4Ge0.05Bi0.03,500,-0.00013462323893087498,2.92226934968077,0.4644320849257426,138119.94824141386
5454,Mg2(Si0.4Sn0.6)Bi0,500,-0.00025105906344719816,1.3073369327626887,1.0113513967274324,42692.94505870799
8290,Mg2.2Si0.49Sn0.5Sb0.01,500,-0.0001670621570092577,2.438020536002038,0.6420219420022036,106738.39091125381
5455,Mg2(Si0.4Sn0.6)Bi0.04,500,-0.00030639893613516563,1.4754555172361554,0.5972840905939631,17882.47398537977
5416,Mg2Si0.515Sn0.4Ge0.05Bi0.035,500,-0.00013470554688238952,2.8943607384372987,0.4478399917034017,132871.53990551634
9881,Mg2Si0.7Sr0.3,500,0.00011967243722354065,3.7444644960135496,0.1228344588956576,65481.455828682585
5413,Mg2Si0.5275Sn0.4Ge0.05Bi0.0225,500,-0.0001422900267261192,2.5934485960616804,0.549421160933289,132089.65213472856
5452,Mg2(Si0.4Sn0.6)Bi0.01,500,-0.00029542476764922004,1.180016335861789,0.9546139397501991,25091.460027583544
8809,Mg2Si,500,-0.00012275616811320382,4.717906466494093,0.2429425028412427,129304.62433746578
8819,Mg2Si0.7Sn0.3Sb0.01,500,-0.00026402304725985044,1.4495669269519755,0.08771113716934148,3726.3794461753387
9878,Mg2Si0.85Sr0.15,500,-4.806974597873296e-05,3.348226730786008,0.015786375788183926,49170.3517585465
5501,2 at. % Pb doped Mg2Si,500,-0.00023180658211477783,3.865211106462053,0.2386573195596376,29175.80230892561
9880,Mg2Si0.75Sr0.25,500,3.8332679074000534e-05,3.992708112676973,0.013894631691934018,85898.21351062591
8815,Mg2Si,500,-0.00012016026025626705,4.985442149032164,0.1174722512635106,81123.60614425418
5451,Mg2(Si0.4Sn0.6)Bi0,500,-0.0003062786962224599,1.3621435453485673,0.1950298161837728,5455.031840411022
8808,Mg2Si,500,-0.00012193940264306326,4.839889972904788,0.2629123256814109,161036.84091068234
8589,Mg2Si,550,-0.0001252987476166378,2.9392605264889218,0.4496363313174737,153053.52207550136
8356,Mg2.10(Si0.3Sn0.7)0.08Ga0.02,550,0.00017664004861897112,2.1434207123750344,0.12465167757532587,15957.264001035468
9329,Mg2(Si0.3Sn0.7)0.975Bi0.025,550,-0.0001718231067275795,2.8039519015212973,0.8607987508391689,160308.58834494962
9328,Mg2(Si0.3Sn0.7)0.98Bi0.02,550,-0.0001729210309996425,2.7459037999686613,0.8468786636328652,146068.85114743785
9330,Mg2(Si0.3Sn0.7)0.97Bi0.03,550,-0.00017008155073714468,2.9152862661476333,0.8447259244872567,167627.70775787544
8353,Mg1.98Ag0.02Ge0.4Sn0.6,550,0.00022537507830068532,2.083633296729446,0.27871173727699033,19328.12488469528
8354,Mg1.96Ag0.04Ge0.4Sn0.6,550,0.0002471029341133984,1.9669885154680375,0.1576509827968025,9984.644847514384
5415,Mg2Si0.52Sn0.4Ge0.05Bi0.03,550,-0.00014474235429389647,2.8384040541324644,0.5588297057205311,129091.30294197568
8337,(Mg2Si)0.98Sb0.02,550,-0.00014171163240229287,4.765973386579631,0.2681696968422725,93147.60376138316
8588,Mg2Si,550,-0.00016879107124916881,3.9493337211082182,0.3443227118935613,86781.64439249366
5414,Mg2Si0.525Sn0.4Ge0.05Bi0.025,550,-0.00015815545130224597,2.5570991685404296,0.6600083300969316,119538.19784107713
9331,Mg2(Si0.3Sn0.7)0.96Bi0.04,550,-0.00016122337059747857,2.9327294211888724,0.7709914276330394,174585.0051300462
2914,CrSi2,550,0.00013926195391053043,7.152006477101207,0.10091758521394313,67665.4681968957
5345,Mg2Si0.395Sn0.6Sb0.005,550,-0.00023718935340306688,2.1032427991531595,0.7680165908001881,50884.79369807625
10060,Mg2Si0.7Sn0.3,550,-0.0002857107234287177,2.015910960154765,0.22244377645078828,9422.039398241852
10062,Mg2Si0.6935Sn0.3Sb0.0065,550,-0.00024892380468926256,2.6768664522618906,0.3088427286734892,23117.241810377564
10063,Mg2Si0.6925Sn0.3Sb0.0075,550,-0.00022391799030925972,2.7854627250216453,0.26959628989344225,25533.061139600264
10061, Mg2Si0.6945Sn0.3Sb0.0055 ,550,-0.0002198890855891661,2.0151253731735244,0.3389172414358183,22970.245819461452
8576,Mg2Sn,550,9.743257661643504e-06,4.55729515968044,0.00034582295484447955,30184.911690017303
10056,Mg2Si:Te0.01 ,550,-0.00041453847198656154,3.3815751400028007,0.020534969835121302,587.9183260724982
8361,Mg2(1.025)(Si0.3Sn0.7)0.05Ga0.95,550,0.00015976836788909846,2.0470075821379696,0.19955775281237076,29179.282334906988
10064,Mg2Si0.6915Sn0.3Sb0.0085,550,-0.0002113494031424577,2.8979478495466067,0.2602192866356789,29305.1384493528
5347,Mg2Si0.390Sn0.6Sb0.010,550,-0.0002705268206598623,2.0335073102249117,0.6064048702724225,29172.99834310293
9399,Mg2Si0.5325Sn0.4Ge0.05Bi0.0175,550,-0.00015396439955956548,2.252064905205817,0.5086438381406161,84231.36128310018
5346,Mg2Si0.3925Sn0.6Sb0.0075,550,-0.00021361414236143432,2.44967049102428,0.7752558325619732,75221.77545443822
9398,Mg2Si0.55Sn0.4Ge0.05,550,-0.00032383306388132985,1.7628639297786175,0.09106008642905268,2810.455950595495
9401,Mg2Si0.53Sn0.4Ge0.05Bi0.02,550,-0.00015726962089367212,2.412720974717905,0.6913778425975906,117388.7466259386
5344,Mg2Si0.398Sn0.6Sb0.002,550,-0.00029131904129227847,1.979860841090848,0.4042242492608941,15131.391981804305
9403,Mg2Si0.5425Sn0.4Ge0.05Sb0.0075,550,-0.00020030521796122504,2.235553577754933,0.5197132557539352,47739.43558157801
5348,Mg2Si0.385Sn0.6Sb0.015,550,-0.00029199512889880246,1.976487714585672,0.486455356422104,18643.356811012607
9405,Mg2Si0.5375Sn0.4Ge0.05Sb0.0125,550,-0.0001719175501518546,2.5847695121139105,0.6579871004042971,102698.07494421992
9327,Mg2(Si0.3Sn0.7)0.985Bi0.015,550,-0.000185091844330146,2.547895128900338,0.9178271581471312,128991.95040911956
16594,Mn(Al0.0045Si0.9955)1.80,550,0.00018289919426881735,2.4214086554537984,0.30519124720181895,39314.32164444261
16595,Mn(Al0.0075Si0.9925)1.80,550,0.00018716527215130896,2.423066331983206,0.3145019723284382,38752.46379302416
16596,Mn(Al0.009Si0.991)1.80,550,0.000200663511169394,2.379757559059556,0.3119697117657696,33039.16011834436
8314,Mg2Si:Se0.005,550,-0.0004014943854647494,3.0730377198073904,0.01668371971525497,685.2389306244478
16593,Mn(Al0.003Si0.997)1.80,550,0.0001848384242350581,2.412513417339305,0.3409953176525268,43157.356285956914
9302,Mg2Si0.585Sb0.015Sn0.4,550,-0.00017880389706874568,2.4525375669457827,0.37927809485878894,60166.16227428863
9301,Mg2Si0.59Sb0.01Sn0.4,550,-0.00014848156736809188,2.93768806732409,0.394935967896386,95598.01219065867
9300,Mg2Si0.595Sb0.005Sn0.4,550,-0.00018885336214020547,2.122405001418298,0.3992259030414516,40684.64743780588
5454,Mg2(Si0.4Sn0.6)Bi0,550,-0.00025726209262637317,1.4570430931446543,1.006404541219904,39581.964233556835
9299,Mg2Si0.599Sb0.001Sn0.4,550,-0.00023751107978773895,1.9089705125078649,0.2796236905390173,18867.422427646223
9298,Mg2Si0.6Sn0.4,550,-0.00028251879430790905,1.9260569205178104,0.12433579685989175,6121.363643036336
16591,MnSi1.80,550,0.00017982197724719434,2.5644915219257425,0.3162687143078905,38031.534060426566
16592,Mn(Al0.0015Si0.9985)1.80,550,0.0001807100955345114,2.320445999846079,0.37472682048544653,47115.39011342762
5501,2 at. % Pb doped Mg2Si,550,-0.00024147275724923725,3.5532861322732967,0.2885108190721731,27186.87514946607
9256,Mg2Si0.2Sn0.8,550,0.00012612885294955615,2.8282894572822896,0.09656353044274213,31213.71124154416
9255,Mg2Si0.4Sn0.6,550,0.00013952887944950994,2.6795130137374916,0.1069900152389308,26773.689201693458
9254,Mg2Si0.6Sn0.4,550,0.00015459984103611234,2.7571802988591223,0.07873163261646271,16513.291538781945
9253,Mg2Si0.8Sn0.2,550,6.600212170477527e-06,2.8162916916452487,0.00010876711291695856,12784.8828292614
9252,Mg2Si,550,-0.0003999226134562804,2.8788257697023587,0.06762486886460037,2213.1314223965533
5412,Mg2Si0.53Sn0.4Ge0.05Bi0.02,550,-0.00015548759256581044,2.469870330854641,0.6985345600748001,119371.3494748018
9287,Mg2Si,550,-0.00047695123181559285,6.1921776045807055,0.029049800173999038,1302.2956228600751
8352,Mg1.99Ag0.01Ge0.4Sn0.6,550,0.0002270823232108016,2.0578983582803323,0.2483321193848513,17282.228220533118
9777,Mg2(Si0.4Sn0.6)Sb0.018,550,-0.00020920831839500752,1.854197096816269,1.1030350760857948,97386.8906027788
9778,Mg2(Si0.4Sn0.6)Sb0.02,550,-0.00025235349922367745,1.540327394907651,0.965706945560674,43670.59680879167
9779,Mg2(Si0.4Sn0.6)Sb0.018,550,-0.00019137262238009476,2.1761533202092567,0.9594766148104009,109211.26509368146
8332,Mg2Si,550,-0.00047851405035544386,6.130438515816375,0.030367770690537487,1263.8481379177285
8349,Mg2Ge0.2Sn0.8,550,-6.743145680429183e-05,3.168768922838351,0.007445981147573114,9434.626854208684
5453,Mg2(Si0.4Sn0.6)Bi0.02,550,-0.0002767457559082928,1.4446149299272024,0.8128328944419774,25909.52705032007
8348,Mg2Ge0.4Sn0.6,550,-0.0001357699722547074,2.667517679851429,0.016750910794293458,4407.33014946241
5416,Mg2Si0.515Sn0.4Ge0.05Bi0.035,550,-0.000145810215498109,2.8156431743678416,0.5417083688693711,123911.30087492992
8590,Mg2Si0.8Sn0.2,550,-0.0001642933665582304,2.1810661352945955,0.5082271902077629,74666.18869542444
9326,Mg2(Si0.3Sn0.7)0.99Bi0.01,550,-0.0002014994313635794,2.3953605068389487,0.922006585307054,103650.5167226657
9325,Mg2(Si0.3Sn0.7)0.995Bi0.005 ,550,-0.0002552854553567836,2.0245076628949303,0.7198567578633199,41837.6983432081
9774, Mg2(Si0.4Sn0.6),550,-0.00035905803120622314,1.5312412517198777,0.4005981299149535,8735.137431333907
5451,Mg2(Si0.4Sn0.6)Bi0,550,-0.00027987586001808297,1.5348739276018766,0.2193576715287119,6916.5597219289975
8351,Mg1.995Ag0.005Ge0.4Sn0.6,550,0.00023435951716245707,2.2789716274591725,0.17908995513754292,13045.887009933382
8591,Mg2Si0.8Sn0.2,550,-0.00014269557307980375,1.915023600775848,0.7179975406266838,122775.97672745885
9775,Mg2(Si0.4Sn0.6)Sb0.01,550,-0.00032449284811961713,1.5308867921399951,0.5047314647918468,13641.070023058288
9776,Mg2(Si0.4Sn0.6)Sb0.015,550,-0.00029111734285308297,1.5689712672216365,0.6706508872746589,22635.44792937797
5452,Mg2(Si0.4Sn0.6)Bi0.01,550,-0.00029344155763531946,1.3727036043142986,0.9056856108168104,24451.31029721644
8345,Mg2Ge0.8Sn0.2,550,-0.0001774571271454528,2.958926163277998,0.01725482624086337,2947.7804606199406
9306,Mg2Si0.58Sn0.41Sb0.01,550,-0.0002714751055945396,1.6908403423071798,0.4073395324493669,14928.68167431942
16581,Mn15Si26,550,0.0001627693702759179,2.022804747173021,0.2283812422908607,29353.133931375123
9305,Mg2Si0.5825Sn0.41Sb0.0075,550,-0.000263284341392078,1.843628893798888,0.4584226749442394,19837.314247009097
9304,Mg2Si0.5895Sn0.41Sb0.005,550,-0.000260357620076707,1.7490252894434686,0.48286001827971897,19856.910430571184
5455,Mg2(Si0.4Sn0.6)Bi0.04,550,-0.0003032598341604597,1.5833233624413192,0.5888082448662948,17020.622741559342
8333,(Mg2Si)0.999Sb0.001,550,-0.000290606624464428,5.6971427979919085,0.2090186343728755,21007.248201389742
8347,Mg2Ge0.5Sn0.5,550,-0.00016403119408036078,2.2666703765213234,0.026631465417439687,4079.1328619560322
16571, Mn34.6W1.8Si63.6,550,0.00016680251152063094,1.787444352283921,0.3318768344442161,37080.63061413044
8346,Mg2Ge0.6Sn0.4,550,-0.00018639278793300537,2.2814301428848305,0.028921176720865967,3453.044986948952
16572,Mn18.4W3.6Fe14.4Si63.6,550,-0.00020176904714380858,1.3665888462408595,0.329232682440918,19795.24501951702
8362,Mg2(1.08)(Si0.3Sn0.7)0.05Ga0.95,550,0.00012158682921663752,2.2518981770031603,0.2060017236633117,56257.25259191462
9541,Mg2.16(Si0.27Ge0.03Sn0.7)0.98Sb0.02,550,-0.00017739002373645126,2.7994085032430363,0.8324632450715509,131297.8042373322
9540,Mg2.16(Si0.28Ge0.02Sn0.7)0.98Sb0.02,550,-0.00018178853431311524,2.649636460245879,0.8500894869649662,133830.0379753996
9947,Mg1.7Li0.3Si ,550,0.0005375751156316481,2.2930675244178715,0.006786018018731044,110.71941697967549
9539,Mg2.16(Si0.3Sn0.7)0.98Sb0.02,550,-0.0001797289186261671,2.8318102853816587,0.8712547902723611,139766.5458981027
9542,Mg2.16(Si0.26Ge0.04Sn0.7)0.98Sb0.02,550,-0.00018077881022123392,2.7626150770072355,0.8405977385491823,129085.93122271936
8421,Mg2Si0.777Ge0.2Bi0.023,550,-0.00015240673012886818,2.2963323697081446,0.36487869467128414,52783.72113007543
9545,Mg2.16(Si0.3Ge0.03Sn0.67)0.98Sb0.02,550,-0.00018298417938108949,2.709915562419211,0.9598708530292096,136175.97594135065
9544,Mg2.16(Si0.3Ge0.02Sn0.68)0.98Sb0.02,550,-0.00018452419109274835,2.764992705701302,0.9372286495787091,135363.56717509383
9543,Mg2.16(Si0.25Ge0.05Sn0.7)0.98Sb0.02,550,-0.00018113342292769443,2.7645580738056537,0.8404890317246194,130626.66168501115
9547,Mg2.16(Si0.3Ge0.05Sn0.65)0.98Sb0.02,550,-0.0001826311085333558,2.589013061693647,0.9935410443483448,136697.70878170244
9949,Mg1.9Li0.1Si,550,0.00037581542055277814,3.2467469912780462,0.006554178193693097,311.18196844360415
8526,Mg2Si0.5Sn0.494GaSb,550,-0.000210347251128044,1.9052050570688792,0.26368146097843903,19567.724975187582
9880,Mg2Si0.75Sr0.25,550,3.716491739973889e-05,4.090908287367982,0.014624376212926981,85513.15109594841
