Repository: starrydata/starrydata_datasets

> [!NOTE]
> **The duplicated `sample_id` issue was fixed on 2026-09-08**
>
> Datasets published between **2026-04-01 and 2026-09-08** contain duplicated
> `sample_id` values: the same `sample_id` can refer to samples belonging to
> **different papers**. Joining tables on `sample_id` alone mixes data from
> unrelated papers.

# starrydata_datasets

Daily per-project splits of the [Starrydata2](https://starrydata.nims.go.jp/) dataset, with a browsable download page at **https://starrydata.github.io/starrydata_datasets/**.

Historically this repository also hosted the raw CSVs (from 2019/7/11 until 2022/12/22); those older archives are still available via git tags.

File: datasets/20190711/20190711_preprocessing_interpolated_data.csv (part 82 of 94)
sampleid,composition,Temperature,Seebeck coefficient,Thermal conductivity,ZT,Electrical conductivity
9961,Mg2Si0.676Ge0.3Bi0.024,550,-0.00015868280675475845,2.4451718406494987,0.359983793573682,52506.130614669295
8527,Mg2Si0.5Sn0.492GaSb,550,-0.00021113177832040038,1.9380575932540745,0.3234890213214127,23205.640694737114
8525,Mg2Si0.5Sn0.496GaSb,550,-0.00023904025009675807,1.9058186748384656,0.2274377744211584,12070.773649515844
9951,Mg2Si ,550,-0.00040509542301721415,3.868700036548612,0.017364453862262916,689.3629949608801
9881,Mg2Si0.7Sr0.3,550,0.00012684897350842848,3.799318375522609,0.1456831508136852,64385.545178438406
5410,Mg2Si0.54Sn0.4Ge0.05Bi0.01,550,-0.00025987388585419115,1.5200383280180183,0.521458842982047,18852.801000286432
8245,Mg2Si0.4Sn0.58Sb0.02,550,-0.00016108201284438685,2.9402809409741817,0.5801725374599851,121874.77979683348
9911,Mg2Si0.58Sn0.4Bi0.02,550,-0.00015545974353667097,2.734652841714815,0.5737176538133436,110429.05885051684
8335,(Mg2Si)0.995Sb0.005,550,-0.00020399130607713824,5.383072942644676,0.33433589298764044,63511.86658181577
9913,Mg2Si0.53Sn0.4Bi0.02Ge0.05,550,-0.00015606015823108142,2.4937204314431143,0.6949243970040708,118693.10100056074
9915,Mg2Si0.48Sn0.4Ge0.10Bi0.02,550,-0.00015427996535639918,2.6360190961363417,0.577874592374644,111689.84201841461
8318,Mg2Si:Se0.02,550,-0.00040670142375129597,3.3346414651905105,0.0166496021229338,717.4906255521132
9917,Mg2Si0.43Sn0.4Ge0.15Bi0.02,550,-0.00015930951589470069,2.7504530594247987,0.562314500619826,110013.48048716383
9918,Mg2Si0.38Sn0.4Ge0.20Bi0.02,550,-0.00014546783183120297,2.839390467304737,0.5038238193210128,116606.2885256641
5413,Mg2Si0.5275Sn0.4Ge0.05Bi0.0225,550,-0.00015339019413054055,2.516222879186609,0.6595089693685076,122489.77092364928
5411,Mg2Si0.5325Sn0.4Ge0.05Bi0.0175,550,-0.00015461578475105416,2.234349469217578,0.5322964749949146,85834.04095885687
8248,Mg2Si0.4Sn0.33Sb0.27,550,-0.00013726290433600092,2.024899880194185,0.3616960094073219,67016.12978535901
8528,Mg2Si0.5Sn0.49GaSb,550,-0.00022076637587826407,1.888073523481045,0.2757068259109327,18258.35770929429
9525,Mg2.08Si0.37Sn0.6Bi0.03,550,-0.00017977549386094212,2.3755542106441827,1.038951776286847,149725.80424610036
9751,Mg2Si0.50Sn0.40,550,-0.0002548600047121517,1.7006835460648029,0.09336405973279144,5270.079102768125
9749,Mg2Si0.73Sn0.27,550,-0.00021391682798239142,1.9590725881256916,0.10495803593383156,8618.45508937359
8370,Mg2.2Ge0.98Sb0.02,550,-6.73920249976006e-05,8.469614953384196,0.10758368253865087,351500.25038042513
8369,Mg2.2Ge0.9925Sb0.0075,550,-6.877776231628124e-05,9.490792843184938,0.09707296499872292,339005.4005491164
8568,Mg2Si:Al0.005,550,-0.0004224680764722412,4.6133118073454344,0.03156934054190865,1566.1107278004886
8366,Mg2(1.1)(Si0.3Sn0.7)0.05Ga0.95,550,0.00010360551683879932,2.47747561017721,0.14853146482218155,62804.84632409481
10051,Mg2(Si0.3Sn0.7)0.98Sb0.02,550,-0.0002234582389739082,2.23600187531727,0.5912522191082483,50411.07671628649
8364,Mg2(Si0.3Sn0.7)0.05Ga0.95,550,0.00016839246526505558,2.0535693939665323,0.2006454747900797,25489.584804993447
8574,Mg2Si0.5Sn0.5,550,-4.2400965609857095e-05,1.9574740908617616,0.001460289794693346,2890.818923885185
9444,Mg2Si0.985Sb0.015,550,-0.0001479075976948827,5.728081530753068,0.2555246482635247,105155.33802323297
9443,Mg2Si0.99Sb0.01,550,-0.00015984594719150883,6.3102656349928035,0.2369973524853384,92420.4341864742
9442,Mg2Si0.995Sb0.005 ,550,-0.00018423015173342443,6.418923596661536,0.2294513644233738,63228.82029878697
10053,Mg2(Si0.3Sn0.7)0.97Sb0.03,550,-0.00025149345335515543,1.9696367480873775,0.5800461713773112,34111.701824328054
8363,Mg2(1.12)(Si0.3Sn0.7)0.05Ga0.95,550,9.258183903958994e-05,2.500529842671733,0.13411760066094622,72714.65994686547
8575,Mg2Si0.3Sn0.7,550,0.00013559048022100328,2.204575746693324,0.026611854685469026,5802.018127270678
9440,Mg2Si ,550,-0.0002751101733103032,7.417222629679433,0.13762918585457465,21064.393332040352
8320,Mg2.04Si0.995Bi0.005,550,-0.0001899070443057619,5.081458111462164,0.17146757754065706,37633.105973480095
10054,Mg2(Si0.3Sn0.7)0.96Sb0.04,550,-0.00026576612011082424,1.9079082420422924,0.5528251397589826,27771.0420134536
9445,Mg2Si0.98Sb0.02,550,-0.00014130286134025218,5.3827518042346085,0.28333513148189915,120138.09699038194
9446,Mg2Si0.975Sb0.025,550,-0.00013699682726120234,5.188866827741959,0.2825737952513343,125555.2824516464
10048,Mg2(Si0.3Sn0.7)0.995Sb0.05,550,-0.000259745304622051,2.1681830565076163,0.42788900810637936,25002.40546140896
8572,Mg2Si,550,-0.00041195440732057817,3.295726219041698,0.016997604479078172,600.174929008678
8365,Mg2(1.05)(Si0.3Sn0.7)0.05Ga0.95,550,0.0001401234145503851,2.1300926101443456,0.2302658118815184,44992.464141333585
10049, Mg2(Si0.3Sn0.7)0.99Sb0.01,550,-0.00022604295724687725,2.154194385233101,0.5058110817242588,38859.88247394879
8573,Mg2Si0.7Sn0.3,550,-0.00019845187653583872,1.684888750125478,0.024181031878335143,1880.9313752800929
10050,Mg2(Si0.3Sn0.7)0.985Sb0.015,550,-0.00023252356888798693,2.091794293520893,0.6322145729718239,46807.75558966991
8495,Mg2Si ,550,-0.0003348411906556497,5.19003246266873,0.13241351171508764,11258.894900073392
8391,Mg1.95Ca0.05Si,550,-0.00012484530528202953,4.227653599639963,0.2026500800173924,90248.55091782394
9513,Mg1.99Li0.01Ge0.4Sn0.6,550,0.0002047817480277312,1.5503988302050284,0.41977546349939576,27682.680020228858
5352,Mg2.20Si0.45Sn0.537Sb0.013,550,-0.00015679697095684266,2.7051748316586,0.6044578512447911,116801.76377360114
9512,Mg1.98Li0.02Ge0.4Sn0.6,550,0.00019029990957304774,1.6005034741164563,0.4326544446263649,33998.79378387598
5353,Mg2.24Si0.45Sn0.537Sb0.013,550,-0.00013701941380797584,2.9707796266768423,0.5022531450559613,133428.34999081545
8390,Mg1.97Ca0.03Si,550,-0.00010873037441795746,4.013230606041437,0.19553788973321984,111221.15817234492
9520,Mg2.08Si0.4Sn0.6 ,550,-0.00035508325598596264,1.7077737627789773,0.201382651454526,4569.018680846427
9524,Mg2.08Si0.38Sn0.6Bi0.02,550,-0.00019171301955431128,2.317610342562252,1.0782244915053876,129018.90073224412
8394,Mg2Si1,550,-0.00047819805061240987,6.041630803527408,0.026332793544717664,1325.2515278762685
8529,Mg2Si0.5Sn0.485GaSb,550,-0.00021281282321675615,1.70354505884985,0.2330189262399748,14456.518284070604
9523,Mg2.08Si0.385Sn0.6Bi0.015,550,-0.00019339451232707004,2.2311805855849784,1.0598182218778882,119839.76171079835
9522,Mg2.08Si0.39Sn0.6Bi0.01,550,-0.00020059133087582505,2.1366111772720453,1.0150641056620897,102330.64142037404
8392,Mg1.93Ca0.07Si,550,-0.00013724001916745162,4.264477110563839,0.2312762973257554,80756.15412549062
9521,Mg2.08Si0.395Sn0.6Bi0.005 ,550,-0.00024534492477025645,1.873164940302969,1.02289721929333,59218.340386494514
8530,Mg2Si,550,-0.0001976149445903933,5.221122201819902,0.2737745943427146,68758.4890934116
9511,Mg1.97Li0.03Ge0.4Sn0.6,550,0.00018287056127738879,1.6562015248084914,0.35288486856910584,30136.679890026928
9510,Mg1.96Li0.04Ge0.4Sn0.6,550,0.00017888550132083954,1.58266031145345,0.4202157140935201,35774.631301028836
8336,(Mg2Si)0.99Sb0.01,550,-0.00016186640783257155,5.721009241664465,0.20750406776188526,66679.16100730104
8373,Mg2.2Ge0.99Sb0.01,550,-6.04713726572151e-05,8.96739017112343,0.07568169313692656,315095.9477993382
8565,La0.01Mg1.99Si0.49Ge0.5Sb0.01,550,-0.00014375462733507156,2.4572663821416723,0.5208572853039708,129184.06168839481
5349,Mg2.08Si0.45Sn0.537Sb0.013,550,-0.0002805552022319981,1.7273348644157762,0.370603286673269,14988.173556979924
9747,Al0.05Mg2Si,550,-0.00020702448020382531,5.955375257243582,0.2817848428127057,62773.0812151195
8372,Mg2.2Ge0.995Sb0.005,550,-9.670180376171396e-05,8.606186573263178,0.12434635485303458,208867.93620145196
8566,La0.02Mg1.98Si0.49Ge0.5Sb0.01,550,-0.0001595360096166064,2.8116458881342457,0.46294869681492107,91945.46120051644
8564,La0.005Mg1.995Si0.49Ge0.5Sb0.01,550,-0.00014948544563229851,3.1662480135235658,0.4004891385268557,113604.99499255828
5350,Mg2.12Si0.45Sn0.537Sb0.013,550,-0.0002383469966109244,1.7763261877894827,0.4007723721188737,22268.967739156826
9509,Mg1.94Li0.06Si0.4Sn0.6,550,0.00017905901104785994,1.4844290682877248,0.4229173745490993,34300.53082308289
5351,Mg2.16Si0.45Sn0.537Sb0.013,550,-0.00017118428209321262,2.554526682089028,0.7108326937431548,101783.72811853848
8389,Mg1.99Ca0.01Si,550,-0.00012658602428650503,3.6021334578681743,0.25448632935924004,96996.76328183485
9875,Mg2Si ,550,-0.0002869341637002859,3.460652299430942,0.09726372041664012,6661.754388039847
8388,Mg2Si,550,-0.00023527433802728173,3.7356159315142166,0.3291763425847749,35390.40828996036
5502,Undoped Mg2Si,550,-0.0003487810181771386,3.725510797068928,0.008370655262431397,374.59581666028083
8563,Mg2Si0.49Ge0.5Sb0.01,550,-0.00015523632398649974,3.411050173309856,0.3773618525109248,103828.36907305453
8676,Mg2Si0.485Sn0.5Sb0.015,550,-0.00014222974271312918,3.0146547356479414,0.4250031646465864,116181.218619332
8706,Mg2.16(Si0.4Sn0.6)0.985Sb0.015,550,-0.00018768381749208754,2.2390565406609033,0.9093464290074325,105393.66699094008
9175,Mg2Si0.5Ge0.5Sb0.02,550,-0.00019306107227136537,2.8614941153311766,0.28512490567464355,33655.15760479632
9125,Mg2Si,550,-0.0002802276237837328,5.217684864147978,0.13440342022689916,14845.331636958374
9124,Mg2Si,550,-0.00029444253454697364,4.160002488305549,0.0809156949838854,6910.090605292937
8705,Mg2.16(Si0.4Sn0.6)0.995Sb0.005,550,-0.00024243125591820176,1.8470342393562749,0.8287636092349163,45817.442297685804
8815,Mg2Si,550,-0.00013136087129144079,4.627476368348476,0.16653856353430738,81201.5452173723
9224,Mg2Si0.58Sn0.4125Bi0.0075,550,-0.0002978073330458851,1.7953512945629138,0.4545000611233469,19674.909318480957
9239,Mg2Si0.8Sn0.2 ,550,-0.0003512880465444076,2.1164557070942127,0.08178150044740459,2508.4379760473803
9238,Mg2Si,550,-0.0004326148982088166,3.6315366235733997,0.030865831227645045,1134.2300610035268
9225,Mg2Si0.58Sn0.41Bi0.01,550,-0.0002652107187057917,1.8066345953863219,0.4116235201203704,21705.939824048783
8290,Mg2.2Si0.49Sn0.5Sb0.01,550,-0.00017739413713671509,2.3729619940448328,0.7481644456559656,98977.77356403587
9223,Mg2Si0.58Sn0.415Bi0.005,550,-0.0002906364447944472,1.8368715708922236,0.4070720445427197,18180.91878266248
9174,Mg2Si0.7Ge0.3Sb0.02,550,-0.00021540074719433213,2.738115548202325,0.2723118579857655,34687.11819343235
8797,Mg2Si0.6Sn0.4,550,-0.00019361285575061698,2.4289096586350736,0.15697481637544405,18493.123695551392
8707,Mg2.16(Si0.4Sn0.6)0.975Sb0.025,550,-0.00016211251800249705,2.4264932937063257,0.8160455596456495,132596.5074079193
8617,Mg2.08Si0.376Sn0.6Sb0.024,550,-0.0002102529014001215,1.7794194611868706,0.8859096826714137,67337.51800821834
9123,Mg2Si ,550,-0.00031373031086173123,3.4351128302815517,0.024253357695463662,1687.1740142584415
8818,Mg2.1Si0.7Sn0.3Sb0.01,550,-0.00023232215902752696,1.7116120562621755,0.324445159632149,15149.618754037634
9119,Mg2.2Si0.5Sn0.37Sb0.013,550,-0.00015610599282545802,3.0631915099916296,0.5758741703840813,122128.56887838626
9205,Mg2Si0.7Ge0.3Bi0.01,550,-0.00016262499553224913,2.6939260214848755,0.2683866760183056,44889.58662433119
9118,Mg2.2Si0.7Sn0.17Sb0.013,550,-0.00011172255770280588,3.345940634072187,0.2964387705732178,138341.61974377563
8645,Mg2(Si0.3Sn0.7)0.98Sb0.02,550,-0.00017005432294214175,3.1759743089737635,0.7637874178958253,154886.67263547544
8819,Mg2Si0.7Sn0.3Sb0.01,550,-0.0002588010363721084,1.4911509570252144,0.11407584912873088,4975.485135703899
8675,Mg2Si0.489Sn0.5Sb0.011,550,-0.0001450176044679329,2.340346443684056,0.30464405616341483,70179.60132464168
8702,Mg2.16(Si0.4Sn0.6)0.99Sb0.01,550,-0.00019677315792005124,2.295620219708823,0.8842101963896534,95109.3943715784
8703,Mg2.16(Si0.4Sn0.6)0.98Sb0.02,550,-0.00016627673462560295,2.5493301760723868,0.7397843282730382,120877.18750276898
8704,Mg2.16(Si0.4Sn0.6)0.9925Sb0.075,550,-0.00020306403857787487,2.409757153308888,0.7703755757835706,75081.68260300254
8616,Mg2.08Si0.388Sn0.6Sb0.012,550,-0.00027171523404235576,1.873150394562352,0.4936148700002924,23577.188023367115
9122,Mg2Si ,550,-0.00041778838160642495,4.484764806582515,0.034286024396009335,1601.700812616528
9121,Mg2.2Si0.3Sn0.57Sb0.013,550,-0.00017032392248393917,3.0887028685900457,0.7202494015710978,137407.6777670026
9120,Mg2.2Si0.4Sn0.47Sb0.013,550,-0.00015498712977054648,2.8169333127977745,0.5899532582073627,123164.92412680306
9070,CrSi2,550,0.00013545940529312119,7.221327511221412,0.1305491026479352,76999.28820263714
8798,Mg2Si0.4Sn0.6,550,-0.00030165422777161065,1.6904549008315848,0.4077069452164729,13771.148962286084
8620,Mg2.08Si0.34Sn0.6Sb0.06,550,-0.0001551611297332653,2.5205090784395074,0.7776513650474026,153100.36922751466
8805,Mg2Si,550,-0.00013216261362919188,4.4366124347098985,0.3399688404203573,145733.0630050433
9232,Mg2Si,550,-0.00039535474600728464,2.8823555560500096,0.05896107746801621,2292.459734825081
8308, Mg2Si0.98Bi0.02,550,-0.00015052764124015835,4.070747289167465,0.3555607183566133,107424.79251704519
8680,Mg2Si0.477Sn0.5Sb0.023,550,-0.00013248260445216552,3.4521791801533768,0.424935709136274,156128.4250617991
8804,Mg2Si,550,-0.00013624568007941908,4.049946186979362,0.30152792949934426,109191.34656898306
8806,Mg2Si,550,-0.00013344527807913935,4.33106472144002,0.3548853271464109,143912.9262636907
9158,Mg2Si0.5Sn0.5Bi0.01,550,-0.00030564747080109655,1.5823156255683135,0.28817444214233306,8862.242601749025
8803,Mg2Si,550,-0.00015412658985475234,3.170947450277791,0.2917782040888748,60223.762141325205
8289,Mg2.1Si0.49Sn0.5Sb0.01,550,-0.00018277626831958896,2.2332439049773933,0.6427686455313825,77570.35141552593
8678,Mg2Si0.48Sn0.5Sb0.02,550,-0.00013936613051391015,3.186513741077525,0.4345742056260065,136634.50287826188
8622,Mg2.08Si0.364Sn0.6Sb0.036,550,-0.00017922061348497176,2.4466239484787384,1.075290637211224,152785.30542941688
8621,Mg2.08Si0.328Sn0.6Sb0.072,550,-0.000164974398722847,2.5250181956065743,0.7817937464955733,134873.9619976233
9235,Mg2Si0.4Sn0.6,550,0.0001395642015167225,2.6919742344456545,0.09089800686322476,27178.940195929386
8811,Mg2Si,550,-0.00013993420539658012,4.5012168803232475,0.22982227173660635,77042.09479260567
8618,Mg2.08Si0.364Sn0.6Sb0.036,550,-0.00022402224182552325,1.8028153982894768,1.0507473160032867,68555.51112888822
8291,Mg2.24Si0.49Sn0.5Sb0.01,550,-0.00016492451662824444,2.7368016083943614,0.669121465297098,120279.25564931655
8808,Mg2Si,550,-0.00013466676215214497,4.4916899234974785,0.3360629216280797,146331.2027169251
8809,Mg2Si,550,-0.00013395566848094416,4.377940906733413,0.3124597612161711,120074.83151546016
9234,Mg2Si0.6Sn0.4,550,0.0001512984258698154,2.74304557937021,0.08102234598058893,16450.435165171533
8619,Mg2.08Si0.352Sn0.6Sb0.048,550,-0.00014831852658126195,2.796444005861081,0.7040487750129599,169928.28742950404
8677,Mg2Si0.483Sn0.5Sb0.017,550,-0.00015152687678566523,3.190829711218214,0.4681535081125639,129004.96024531778
8778,Mg2Si0.78Sn0.2Sb0.02,550,-0.00011162888854531328,4.472976454815327,0.2961568078567611,184608.10335327362
8694,Mg2(1.08)Si0.38Sn0.6Sb0.02,550,-0.00026148193572340245,1.833725954065249,0.4691523664844733,20722.147685874632
8669,Mg2Si0.5Ge0.5Sb0.02,550,-0.00018878548055923546,2.860115828163264,0.28057477178474144,33206.6705589326
8288,Mg2Si0.49Sn0.5Sb0.01,550,-0.0002158343742493232,1.7250798284100082,0.5320123699756424,34965.126401724745
8668,Mg2Si0.5Ge0.5Sb0.01,550,-0.0001949908629684599,2.864654520576797,0.25594565991778284,28576.883321146768
8674,Mg2Si0.487Sn0.5Sb0.013,550,-0.00016134270893321487,2.5089306995026184,0.508023821731579,90944.5465402064
9212,Mg2Si0.5Ge0.5Bi0.02,550,-0.00015506321181623132,3.1315847207825644,0.2719164567016847,52098.3547533997
8777,Mg2Si0.785Sn0.2Sb0.015,550,-0.00014682541101702904,2.4304531140154757,0.5139845259915324,102402.8284184233
8695,Mg2(1.1)Si0.38Sn0.6Sb0.02,550,-0.00017991592230034504,2.561225903333645,0.6231511714797331,91296.05967192457
8828,Mg2Si0.975Bi0.025 ,550,-0.0001485111244645827,5.836456593235925,0.26724089627507003,113189.58743131235
8857,Mg1.992La0.008Si0.58Sn0.42,550,-0.00016559149060249714,3.1387107970990247,0.2682700191291555,52879.19072642534
8831,Mg2.12Si0.975Bi0.025,550,-0.00013483047914786216,4.86256971385332,0.36368701344906096,159584.5852853004
8856,Mg1.995La0.005Si0.58Sn0.42,550,-0.00016776450552534765,2.6110274261028343,0.4016517679299524,57993.864150934474
8854,Mg1.998La0.002Si0.58Sn0.42,550,-0.00020198286993419154,2.343139887114498,0.3415570310776827,34023.41034010016
8696,Mg2(1.12)Si0.38Sn0.6Sb0.02,550,-0.0001381665284211993,3.011310162762721,0.5087900229514521,149289.50539475837
8830,Mg2.08Si0.975Bi0.025,550,-0.00013741028576037448,4.952780846578381,0.34238729727008804,139277.71377442163
8829,Mg2.04Si0.975Bi0.025 ,550,-0.00014375123781334824,5.172982806541765,0.29385211532028394,119880.5204080192
8670,Mg2Si0.5Ge0.5Sb0.03,550,-0.00016672385931700356,2.9842524115791447,0.24656898529753224,39320.07728670292
9213,Mg2Si0.3Ge0.7Bi0.02,550,-0.00017071141965741782,2.7700935779498197,0.3226904833092603,48914.94635446648
8859,Mg1.988La0.012Si0.58Sn0.42,550,-0.00016751644858458095,3.35593435778282,0.22619738953676746,44384.08279208586
8776,Mg2Si0.79Sn0.2Sb0.01,550,-0.00014789421945885834,2.6190003025983435,0.4689813424032687,93898.02503113972
8775, Mg2Si0.795Sn0.2Sb0.005,550,-0.00018604371168968583,2.224825452911937,0.5281974642295576,57657.17859229492
8667,Mg2Si0.5Ge0.5Sb0.005,550,-0.00024240102496680518,2.8229796329287407,0.1991830542570867,14559.786042077258
9205,Mg2Si0.7Ge0.3Bi0.01,600,-0.00017410841115986892,2.5753599114591488,0.3486041889612186,46127.36023672611
8530,Mg2Si,600,-0.00021030926738011528,4.851141451494965,0.3239343622333238,61149.36759737913
5411,Mg2Si0.5325Sn0.4Ge0.05Bi0.0175,600,-0.00016563023171403034,2.1566463373165132,0.62644344992303,79567.22587102138
9521,Mg2.08Si0.395Sn0.6Bi0.005 ,600,-0.0002522184819550472,1.8464919460227267,1.1023836265995184,54306.52501709272
8576,Mg2Sn,600,-1.9055084609708264e-06,4.6381788769083085,1.703553938986749e-05,36268.56472505445
9522,Mg2.08Si0.39Sn0.6Bi0.01,600,-0.00020981198952252565,2.0992528254825773,1.116583296504173,92778.70819813924
9213,Mg2Si0.3Ge0.7Bi0.02,600,-0.0001822783132210453,2.647266348821453,0.3860092061925854,47659.883685036315
8616,Mg2.08Si0.388Sn0.6Sb0.012,600,-0.0002824053597982811,1.8534444608755207,0.5426458436056485,21792.42315335069
9212,Mg2Si0.5Ge0.5Bi0.02,600,-0.00016697844126186442,3.0130535757477213,0.32968705115785696,51861.29505309663
8575,Mg2Si0.3Sn0.7,600,9.640075372903108e-05,2.3883447671979408,0.01720975232270374,7371.562122573983
8369,Mg2.2Ge0.9925Sb0.0075,600,-7.347607391645136e-05,8.82362759063633,0.11237959906565922,298445.7786863052
9440,Mg2Si ,600,-0.0002811582346058045,6.674930051528577,0.1541606160235307,19143.95064930876
8390,Mg1.97Ca0.03Si,600,-0.00011520569717219497,3.6742069233822314,0.2276063511671565,100044.43259276632
8667,Mg2Si0.5Ge0.5Sb0.005,600,-0.0002486650623690603,2.7073215329946856,0.2283881758161859,14883.987125922937
8619,Mg2.08Si0.352Sn0.6Sb0.048,600,-0.00015802605264115044,2.7108539740969944,0.8143278618431181,154895.02942052393
5410,Mg2Si0.54Sn0.4Ge0.05Bi0.01,600,-0.0002678430908651965,1.4914379235147246,0.5947887333030795,19107.877286800336
9520,Mg2.08Si0.4Sn0.6 ,600,-0.000315139223390839,1.8092166701695485,0.18538090122358086,5162.220866636402
9523,Mg2.08Si0.385Sn0.6Bi0.015,600,-0.0002027914103168866,2.1764187596259132,1.1804017523467112,108669.17728547883
5353,Mg2.24Si0.45Sn0.537Sb0.013,600,-0.00014693330919182706,2.912688580700036,0.5798205321002818,122548.52248984385
8527,Mg2Si0.5Sn0.492GaSb,600,-0.00021379745351288908,1.947620258380882,0.3771220429014556,25303.81794850789
8670,Mg2Si0.5Ge0.5Sb0.03,600,-0.000177949653927063,2.8413683260400098,0.2955214403436348,38587.145670782
5352,Mg2.20Si0.45Sn0.537Sb0.013,600,-0.0001679082276455137,2.6209314512243225,0.7025134068995877,106546.7750125721
8621,Mg2.08Si0.328Sn0.6Sb0.072,600,-0.0001755300814574545,2.4232926771024346,0.8989258737081134,121202.47395418173
8391,Mg1.95Ca0.05Si,600,-0.00013461987233962991,3.9765825227270977,0.24010712932862094,81364.89674591456
8526,Mg2Si0.5Sn0.494GaSb,600,-0.0002158916569699292,1.9134453370062092,0.3079188415375127,21000.56792113575
8570,Mg2Si:Al0.02,600,-0.0002699713836364733,4.146467351926987,0.2566828012389768,19785.66314358567
9158,Mg2Si0.5Sn0.5Bi0.01,600,-0.00029880781826687483,1.6640325941811884,0.31056316533024403,9933.860464476891
8803,Mg2Si,600,-0.00016470737398570576,2.9390891429040624,0.34906418483074697,57610.080280275615
8529,Mg2Si0.5Sn0.485GaSb,600,-0.00021393921580616798,1.7273125561554648,0.2838527668160301,17305.600921170928
9211,Mg2Si0.7Ge0.3Bi0.02,600,-0.00016156357023094838,2.604227725432624,0.42676530505729415,59925.50635093686
8620,Mg2.08Si0.34Sn0.6Sb0.06,600,-0.0001652907052657024,2.4329648846566587,0.896465455454788,139286.3081721601
9524,Mg2.08Si0.38Sn0.6Bi0.02,600,-0.00020124059796612062,2.265800243581687,1.1965892840639931,116049.45460599365
9525,Mg2.08Si0.37Sn0.6Bi0.03,600,-0.00018822457747361108,2.320440153576769,1.159231256337217,135615.95056266995
8336,(Mg2Si)0.99Sb0.01,600,-0.00017259062780426002,5.307162311182198,0.24292953897904535,60294.856077442724
8528,Mg2Si0.5Sn0.49GaSb,600,-0.00021870340240549323,1.9089265217291027,0.31995287096968017,20567.983229420013
8392,Mg1.93Ca0.07Si,600,-0.0001474597602498204,4.005386704145425,0.2776842811146899,76131.28927380731
9512,Mg1.98Li0.02Ge0.4Sn0.6,600,0.0001995911725305862,1.5552850197369894,0.4919405485190166,31841.809098854912
8373,Mg2.2Ge0.99Sb0.01,600,-6.63253399403877e-05,8.34095115118338,0.0909357428158196,277072.66248452745
9951,Mg2Si ,600,-0.0003804287956827229,3.3747670346574656,0.02172082470606849,877.0801927847485
9175,Mg2Si0.5Ge0.5Sb0.02,600,-0.0002042496939405717,2.722666818047787,0.33969713551074376,33273.36544029105
8389,Mg1.99Ca0.01Si,600,-0.00013658115322184552,3.4486852385966538,0.2977093326379229,87249.54838479326
8566,La0.02Mg1.98Si0.49Ge0.5Sb0.01,600,-0.00016834698969713782,2.7478863974777976,0.5232766787193527,80880.33131772239
5351,Mg2.16Si0.45Sn0.537Sb0.013,600,-0.0001801829547561528,2.501822325760539,0.8021381279493005,93496.0684087186
9949,Mg1.9Li0.1Si,600,0.00034562572779873264,2.993300713572701,0.008574471362676597,418.67156372573197
8573,Mg2Si0.7Sn0.3,600,-0.00018321653437145517,1.7474806392151496,0.029171812249871257,2531.017827601637
5349,Mg2.08Si0.45Sn0.537Sb0.013,600,-0.0002851849968567741,1.7243623213852175,0.4104038205910832,15082.276925529131
9446,Mg2Si0.975Sb0.025,600,-0.00014727129087451822,4.849512523302597,0.3353849084514452,114724.89085144627
8565,La0.01Mg1.99Si0.49Ge0.5Sb0.01,600,-0.00015230153938664134,2.3996760013309983,0.6022863674738757,120117.53672495873
9961,Mg2Si0.676Ge0.3Bi0.024,600,-0.00016925284181171476,2.3012344278758228,0.4323669104955247,51142.677029444036
8388,Mg2Si,600,-0.0002521236450220787,3.5819894303496183,0.3812951492532232,30428.167368141294
8572,Mg2Si,600,-0.00035279393934424487,3.0444416545134323,0.020268907766657043,826.3128754661278
8668,Mg2Si0.5Ge0.5Sb0.01,600,-0.0002049145664414884,2.7349246226227963,0.300273393974174,28458.81883755522
9777,Mg2(Si0.4Sn0.6)Sb0.018,600,-0.00021756518739267448,1.8816789578499635,1.1760014868100268,91281.65958734916
5350,Mg2.12Si0.45Sn0.537Sb0.013,600,-0.0002508731882972331,1.7408449792630711,0.4610011513726343,21668.658357026176
9513,Mg1.99Li0.01Ge0.4Sn0.6,600,0.00021309922110550949,1.5188977679803148,0.4713528465768162,26196.21324554455
8568,Mg2Si:Al0.005,600,-0.0003956490621434487,4.235966786911739,0.03680876170932602,1891.0584018686639
9443,Mg2Si0.99Sb0.01,600,-0.00016999574779782736,5.807951917540102,0.2815921248067749,84651.36359317462
9509,Mg1.94Li0.06Si0.4Sn0.6,600,0.00018505494627535157,1.4699547910421753,0.4806376901907594,34223.820882641034
9442,Mg2Si0.995Sb0.005 ,600,-0.0001944192028611985,5.8363545767707095,0.27013571612770915,58204.4650263399
8669,Mg2Si0.5Ge0.5Sb0.02,600,-0.00020004161892877545,2.720922709977019,0.3358025894332748,32907.106704949845
8618,Mg2.08Si0.364Sn0.6Sb0.036,600,-0.00023270041009660136,1.7451166965627152,1.1582572945238765,61762.688477750715
9510,Mg1.96Li0.04Ge0.4Sn0.6,600,0.0001859530781702762,1.5530843410633244,0.4756559434721814,34791.144229409954
9511,Mg1.97Li0.03Ge0.4Sn0.6,600,0.00019127570172316108,1.6263298529217805,0.4006903762565891,28825.536830537752
8291,Mg2.24Si0.49Sn0.5Sb0.01,600,-0.00017467755234186155,2.6759134533026963,0.7619147558417834,110715.95961743196
8394,Mg2Si1,600,-0.0004370222068908581,5.592548052549986,0.02911976785416678,1484.839631697575
8372,Mg2.2Ge0.995Sb0.005,600,-0.00010390769697487452,7.981945249426807,0.1435229488569082,176686.30748648892
8564,La0.005Mg1.995Si0.49Ge0.5Sb0.01,600,-0.00015871847104105907,3.1076020322528555,0.4569778259311976,104008.30916281107
8617,Mg2.08Si0.376Sn0.6Sb0.024,600,-0.0002205283315260207,1.7328662767605223,0.9830762936387624,61257.185427975906
9445,Mg2Si0.98Sb0.02,600,-0.00015169444997441053,5.002257094314778,0.33698845250474563,109428.89885025797
9947,Mg1.7Li0.3Si ,600,0.0004937203869875744,2.0786240335502217,0.008355398448368866,139.52216457920213
8797,Mg2Si0.6Sn0.4,600,-0.00020392077226552926,2.340188383815276,0.22039678697213605,20671.971304491064
8370,Mg2.2Ge0.98Sb0.02,600,-7.399722139012638e-05,7.9528847603482,0.12815931969428618,307445.80800853943
8563,Mg2Si0.49Ge0.5Sb0.01,600,-0.00016408932433558012,3.3707426827993303,0.42466030133521016,93489.22524831592
9444,Mg2Si0.985Sb0.015,600,-0.0001580907317019776,5.303330288329534,0.3016506216927928,95878.62725684354
8574,Mg2Si0.5Sn0.5,600,-5.6848719509313026e-05,2.092659865006468,0.0035763880424650274,3859.674273590429
8798,Mg2Si0.4Sn0.6,600,-0.0003077635418292926,1.6526960577417489,0.4683900327271398,13621.189750178806
8525,Mg2Si0.5Sn0.496GaSb,600,-0.0002465419452093847,1.8972835737657,0.269210489443964,13354.673725598459
5414,Mg2Si0.525Sn0.4Ge0.05Bi0.025,600,-0.0001706289768343587,2.477781661310819,0.7677216575274816,108894.5831436734
9747,Al0.05Mg2Si,600,-0.00021788576968199543,5.3425195211745065,0.3309375070304413,56483.71515644843
8820,Mg2.2Si0.7Sn0.3Sb0.01,600,-0.0002359088477024217,1.7041534330150343,0.3843286220942712,16727.16813408129
9070,CrSi2,600,0.00013486189420081908,6.939796242006503,0.13700988725287608,73841.51165179131
8495,Mg2Si ,600,-0.00033112305772197727,4.809895374502847,0.13841599362693047,10292.703034626758
5453,Mg2(Si0.4Sn0.6)Bi0.02,600,-0.00027552168372200255,1.6053529007866791,0.7839660571252935,25023.081619465287
5452,Mg2(Si0.4Sn0.6)Bi0.01,600,-0.0002914583476214189,1.5653908727668084,0.8567572818834218,23843.011794280792
5451,Mg2(Si0.4Sn0.6)Bi0,600,-0.0002534730238137061,1.707604309855186,0.2436855268736509,9447.856793833109
5416,Mg2Si0.515Sn0.4Ge0.05Bi0.035,600,-0.00015672112982742194,2.7369256102983863,0.6355767460353403,114951.06184434348
9750,Al0.05Mg2Si0.73Sn0.27,600,-0.00026823804441192435,1.7043238708874178,0.4394702496593151,20467.835640749
5415,Mg2Si0.52Sn0.4Ge0.05Bi0.03,600,-0.00015486146965691794,2.754538758584159,0.6532273265153195,120062.65764253752
9749,Mg2Si0.73Sn0.27,600,-0.00020868616525461885,1.9102659300701568,0.1153172112143788,8902.327677233028
9120,Mg2.2Si0.4Sn0.47Sb0.013,600,-0.00016428772336831294,2.7300834730134858,0.6725487317117604,112691.6138270312
9121,Mg2.2Si0.3Sn0.57Sb0.013,600,-0.00017952185233395415,2.9932067658271735,0.8155361136052945,125328.01752752793
8819,Mg2Si0.7Sn0.3Sb0.01,600,-0.00025357902548436633,1.532734987098453,0.1404405610881203,6224.590825232461
8645,Mg2(Si0.3Sn0.7)0.98Sb0.02,600,-0.0001791901362660376,3.0758941934441912,0.8571154426573526,139322.6513347332
9118,Mg2.2Si0.7Sn0.17Sb0.013,600,-0.00012069515776517337,3.2414199659606684,0.3498988955270718,127069.93651045453
8818,Mg2.1Si0.7Sn0.3Sb0.01,600,-0.0002389217157356732,1.7188949567091765,0.3873191820685489,16944.96036327121
9119,Mg2.2Si0.5Sn0.37Sb0.013,600,-0.0001695028930418752,2.9771753361596587,0.6857857372716991,112890.50209025557
8830,Mg2.08Si0.975Bi0.025,600,-0.00014729834405180972,4.544749354831137,0.40764736696562864,127496.06514760669
8479,Mg2Si,600,-0.0006600480540122553,2.8651671244190866,0.04997152835729364,499.33291795084335
8859,Mg1.988La0.012Si0.58Sn0.42,600,-0.00017641726160948126,3.223692251163282,0.26394302928417196,43722.18691446912
8478,Mg2Si,600,-0.0005950454103123451,2.154715700821277,0.0907374457766326,827.2812902689923
8829,Mg2.04Si0.975Bi0.025 ,600,-0.0001541351111364005,4.754197189502864,0.3475477449595195,108933.98799434068
8323,Mg2.04Si0.95Bi0.05,600,-0.00014329581328678773,4.041909369963428,0.3084830070888944,82078.46569951835
9778,Mg2(Si0.4Sn0.6)Sb0.02,600,-0.0002597621914861764,1.6199160614135917,0.96884413757318,39667.670689397884
9776,Mg2(Si0.4Sn0.6)Sb0.015,600,-0.000292156438746161,1.6774064476992718,0.6705107603988154,22257.782841733468
9779,Mg2(Si0.4Sn0.6)Sb0.018,600,-0.00019795723839537464,2.1946122499815868,1.0243335915569445,99616.02204263551
9775,Mg2(Si0.4Sn0.6)Sb0.01,600,-0.0003148145152562493,1.6803858000416898,0.5051027595300591,14550.480210724914
8856,Mg1.995La0.005Si0.58Sn0.42,600,-0.00018010010575505018,2.528894113629085,0.4801706915365416,55897.00977665043
8854,Mg1.998La0.002Si0.58Sn0.42,600,-0.00021400723073994606,2.287120076358616,0.3964973892049203,32280.581341319077
9774, Mg2(Si0.4Sn0.6),600,-0.00033209849981535286,1.7250000018592315,0.3680634222262575,9599.11471154167
8332,Mg2Si,600,-0.0004376784612937811,5.6149203426801835,0.033900524670458294,1410.2570982575824
8333,(Mg2Si)0.999Sb0.001,600,-0.00029576832454860963,5.179448577983238,0.232125862866188,19280.201527805548
8831,Mg2.12Si0.975Bi0.025,600,-0.00014425566729613809,4.5260379318910475,0.4282803437871844,146257.1660446972
8857,Mg1.992La0.008Si0.58Sn0.42,600,-0.00017479774647767237,3.0468761742818007,0.31012749054914845,50487.931221636936
8476,Mg2Si,600,-0.0003129618885012437,3.7571107172921683,0.3787522946123835,22318.789321578468
5454,Mg2(Si0.4Sn0.6)Bi0,600,-0.00026346512180554834,1.60674925352662,1.0014576857123758,37287.71128206408
5455,Mg2(Si0.4Sn0.6)Bi0.04,600,-0.0003001207321857537,1.6911912076464832,0.5803323991386264,16616.981093780953
8828,Mg2Si0.975Bi0.025 ,600,-0.00015900737807500714,5.405786168797052,0.3161892808442285,102986.07390304972
8288,Mg2Si0.49Sn0.5Sb0.01,600,-0.0002259506424118415,1.7194477555197711,0.5886077755607129,32505.07914105393
5502,Undoped Mg2Si,600,-0.00033982740708663687,3.3759674562371784,0.011180501673300557,483.08497410143457
8475,Mg2Si,600,-0.0005669265868001888,3.3820443911436535,0.17263517439066414,2699.4754668892465
8320,Mg2.04Si0.995Bi0.005,600,-0.0001990050773370329,4.732934925076297,0.20556638905899266,36079.39431085193
5501,2 at. % Pb doped Mg2Si,600,-0.00025113893238369665,3.241361158084541,0.3383643185847085,25197.947990006534
8808,Mg2Si,600,-0.00014659050084372068,4.1434898740901716,0.40921351757474855,131625.56452316785
9547,Mg2.16(Si0.3Ge0.05Sn0.65)0.98Sb0.02,600,-0.00019187155698864618,2.5106392718095094,1.1182976370647313,124915.46877024078
9891,CuO,600,-0.00017915781110844922,5.588654062102329,0.0408072937577217,9891.955308814677
9545,Mg2.16(Si0.3Ge0.03Sn0.67)0.98Sb0.02,600,-0.0001918416799459809,2.6273803429879363,1.0802198658804174,125452.4065554632
9544,Mg2.16(Si0.3Ge0.02Sn0.68)0.98Sb0.02,600,-0.00019396900328895057,2.6795734721600883,1.057383244397181,123713.213209215
9543,Mg2.16(Si0.25Ge0.05Sn0.7)0.98Sb0.02,600,-0.00019006942162009361,2.6856045560413553,0.9360254033197926,117741.70823355627
8810,Mg2Si,600,-0.00014560292469107498,4.175764648948238,0.3587886084761773,100625.34665850227
8420,Mg2Si0.877Ge0.1Bi0.023,600,-0.00016051043414122714,2.5895159037069453,0.4151043806268263,60671.73001382759
8809,Mg2Si,600,-0.00014515516884868452,4.0379753469727335,0.3819770195910995,110845.03869345457
8245,Mg2Si0.4Sn0.58Sb0.02,600,-0.00017156166390169735,2.8386704475277615,0.6649219783659819,108860.21195020902
9913,Mg2Si0.53Sn0.4Bi0.02Ge0.05,600,-0.00016812290576610946,2.4034173261046843,0.8203730207141386,109158.67980064805
9915,Mg2Si0.48Sn0.4Ge0.10Bi0.02,600,-0.00016562758512895604,2.5786158288683296,0.6734153692728481,102979.38564690675
8308, Mg2Si0.98Bi0.02,600,-0.00016092863413579784,3.39840324627727,0.4314730151432553,97690.27075653024
9917,Mg2Si0.43Sn0.4Ge0.15Bi0.02,600,-0.00017089366561871195,2.6820943870812446,0.6538764523867722,100508.15074553953
8335,(Mg2Si)0.995Sb0.005,600,-0.0002139137967649942,4.961642518276673,0.3784785335033332,56496.50014602569
9157,Mg2Si0.7Sn0.3Bi0.01,600,-0.00025047555161009766,1.6465041319744549,0.34611358221882066,12465.189390349473
8806,Mg2Si,600,-0.00014445430358955112,3.9843606441989694,0.4316311820686013,130172.59296374005
9918,Mg2Si0.38Sn0.4Ge0.20Bi0.02,600,-0.00015684443863769458,2.7556834524206444,0.5889897550213475,106556.62916590064
8805,Mg2Si,600,-0.0001434126261380185,4.081313995553513,0.4141536119652133,130523.24757917765
9542,Mg2.16(Si0.26Ge0.04Sn0.7)0.98Sb0.02,600,-0.00019039874081645908,2.6851637007497424,0.94450434189616,117496.12475144301
9541,Mg2.16(Si0.27Ge0.03Sn0.7)0.98Sb0.02,600,-0.0001867583293635951,2.7148975707713805,0.9390673786695208,118807.93579244436
9540,Mg2.16(Si0.28Ge0.02Sn0.7)0.98Sb0.02,600,-0.00019085262207621127,2.569727802875639,0.9478198008746016,120789.03367176086
9539,Mg2.16(Si0.3Sn0.7)0.98Sb0.02,600,-0.00018849064756068808,2.75532123379996,0.9816897772485572,127788.26554092985
8804,Mg2Si,600,-0.00014801520960793654,3.7216690073886025,0.3655883329009783,98574.5312283748
8622,Mg2.08Si0.364Sn0.6Sb0.036,600,-0.0001886634423274191,2.38878941205816,1.1965226314186068,137174.99244249894
9911,Mg2Si0.58Sn0.4Bi0.02,600,-0.00016642845852184792,2.660584782151445,0.6713790510375498,102604.19561049828
5413,Mg2Si0.5275Sn0.4Ge0.05Bi0.0225,600,-0.0001644903615349619,2.438997162311537,0.7695967778037262,112889.88971257
8814,Mg2Si,600,-0.0001455279711783585,4.2002951457014746,0.28924652807637313,79985.61166581517
8423,Mg2Si0.577Ge0.4Bi0.023,600,-0.00016803802677455018,2.493168776947148,0.3773301832685214,46740.171405989735
8813,Mg2Si,600,-0.0001462875085643458,4.161451812822259,0.28940841937547984,76022.88387884192
9880,Mg2Si0.75Sr0.25,600,3.599715572547725e-05,4.1891084620589885,0.015354120733919941,85128.08868127092
9122,Mg2Si ,600,-0.0003714628610106912,4.124562625826814,0.041741479973684166,2079.522847584885
9875,Mg2Si ,600,-0.00029782348266495863,3.2226141802501265,0.11241836711431344,6161.778350597369
8815,Mg2Si,600,-0.00014256148232661453,4.269510587664788,0.2321445539896893,81279.48429049044
9124,Mg2Si,600,-0.00030696741964494667,3.9452178671098532,0.10354195860013862,8225.226495717328
9125,Mg2Si,600,-0.0002925345731995167,4.7703830470488855,0.16126653418783832,16372.867879922862
9881,Mg2Si0.7Sr0.3,600,0.00013256708754214578,3.8541722550316666,0.16853184273171282,63289.63452819423
8421,Mg2Si0.777Ge0.2Bi0.023,600,-0.00016294662983439468,2.180644956709486,0.4384719471340936,52288.08145420597
8248,Mg2Si0.4Sn0.33Sb0.27,600,-0.00014579721018943929,2.0037051231470446,0.4247837825905675,65076.254780396775
8811,Mg2Si,600,-0.00015081279380822467,4.171938260933355,0.2927749585241595,76801.88036249037
8249,Mg2Si0.4Sn0.22Sb0.38,600,-0.00015075745611779613,1.5579671262130208,0.39536107707828,37664.70775755927
8422,Mg2Si0.677Ge0.3Bi0.023,600,-0.00017127337095276392,1.9575023034081769,0.4667252354715431,43283.0767847583
8290,Mg2.2Si0.49Sn0.5Sb0.01,600,-0.00018772611726417256,2.307903452087627,0.8543069493097276,91217.15621681797
8354,Mg1.96Ag0.04Ge0.4Sn0.6,600,0.00024345403846372788,1.9191342403252352,0.1653338943468119,10011.230668522036
9329,Mg2(Si0.3Sn0.7)0.975Bi0.025,600,-0.00018123763113475814,2.7375195240942007,0.963839020077536,144657.4164746532
8775, Mg2Si0.795Sn0.2Sb0.005,600,-0.0001995603354690714,2.0953673877351893,0.6214256319983961,53730.45589961589
8696,Mg2(1.12)Si0.38Sn0.6Sb0.02,600,-0.00014743860835267564,2.941639448812748,0.5813490786931654,135516.9326204798
16594,Mn(Al0.0045Si0.9955)1.80,600,0.00019094620722608853,2.4016120808208417,0.34269406001176417,37261.39298033291
5345,Mg2Si0.395Sn0.6Sb0.005,600,-0.000248318006989503,2.061901932063624,0.8531205341120794,46743.94978500756
9401,Mg2Si0.53Sn0.4Ge0.05Bi0.02,600,-0.00016948944806955598,2.315221081244167,0.8160724921644481,107620.16390864199
16595,Mn(Al0.0075Si0.9925)1.80,600,0.00019501616741459567,2.404543128111143,0.3531039360716577,36799.58791425395
8362,Mg2(1.08)(Si0.3Sn0.7)0.05Ga0.95,600,0.00012775547007055826,2.2532505694468528,0.2280761355916122,52215.060653570916
8706,Mg2.16(Si0.4Sn0.6)0.985Sb0.015,600,-0.00019715878888768745,2.2300154490424178,1.0178927719174449,96109.98901714836
8348,Mg2Ge0.4Sn0.6,600,-5.8630016226259546e-05,2.6488905778465432,0.004391051197792527,5639.508300660797
9398,Mg2Si0.55Sn0.4Ge0.05,600,-0.0002955162198750111,1.76413793010566,0.09695731624455478,3482.2790164442517
8678,Mg2Si0.48Sn0.5Sb0.02,600,-0.00014948890861815384,3.088074940380768,0.5065527753524367,123962.57887126686
8591,Mg2Si0.8Sn0.2,600,-0.0001535905582005516,1.8392728683215702,0.8463429037081682,109979.62479183241
9287,Mg2Si,600,-0.0004354399508345232,5.684813279913894,0.03331260965140162,1454.8344312132074
9301,Mg2Si0.59Sb0.01Sn0.4,600,-0.0001583572572156305,2.846034040997523,0.4500650613024456,87033.96787468749
9399,Mg2Si0.5325Sn0.4Ge0.05Bi0.0175,600,-0.00016514348086181272,2.1808995479104967,0.5955390423292971,77812.68348780255
16593,Mn(Al0.003Si0.997)1.80,600,0.00019280598934239023,2.3874790515398923,0.381644971402452,40725.50809517951
8356,Mg2.10(Si0.3Sn0.7)0.08Ga0.02,600,0.0001597639338431906,2.252085583263025,0.11258864566092963,15880.304976694231
8676,Mg2Si0.485Sn0.5Sb0.015,600,-0.00015298642289741276,2.914118573691458,0.4975279046229785,105274.43550795774
8695,Mg2(1.1)Si0.38Sn0.6Sb0.02,600,-0.00019285544408989143,2.4597560091795083,0.7104131736483248,79828.71040293481
8363,Mg2(1.12)(Si0.3Sn0.7)0.05Ga0.95,600,9.78238038497522e-05,2.484395024384708,0.14863255004803136,65928.37613555125
9305,Mg2Si0.5825Sn0.41Sb0.0075,600,-0.00027236656474541494,1.8194257221448555,0.520968034510425,19920.183744401696
5412,Mg2Si0.53Sn0.4Ge0.05Bi0.02,600,-0.0001677525883466754,2.3742822457527977,0.825106454509746,109791.88199225368
8345,Mg2Ge0.8Sn0.2,600,-0.00016101032147808016,2.8040185658383328,0.019874466069639714,3582.759615830493
9405,Mg2Si0.5375Sn0.4Ge0.05Sb0.0125,600,-0.0001849070599680055,2.4616383683693392,0.7678841661493842,93964.81723478726
8677,Mg2Si0.483Sn0.5Sb0.017,600,-0.0001642780325508287,3.0918256106784434,0.552509341574579,116348.85572302695
10054,Mg2(Si0.3Sn0.7)0.96Sb0.04,600,-0.0002665334192686206,1.9389972595034892,0.560218688304515,25555.32383649946
8351,Mg1.995Ag0.005Ge0.4Sn0.6,600,0.00023473476422885512,2.196813076359998,0.19533676491564306,12633.390952461152
10061, Mg2Si0.6945Sn0.3Sb0.0055 ,600,-0.0002386606955139935,1.9731742345646024,0.4028301554211132,22375.981112482816
8776,Mg2Si0.79Sn0.2Sb0.01,600,-0.00016032772155589637,2.4536474916358597,0.5612114024097756,86305.16499691026
9403,Mg2Si0.5425Sn0.4Ge0.05Sb0.0075,600,-0.0002125196273747968,2.0959463428105143,0.6058263823286025,43359.216406153246
16596,Mn(Al0.009Si0.991)1.80,600,0.00020762226142524498,2.3705415859557397,0.34688490249526777,31583.192907967823
8703,Mg2.16(Si0.4Sn0.6)0.98Sb0.02,600,-0.00017492994121349909,2.5626953479515637,0.8420724371446772,111837.63375149846
9235,Mg2Si0.4Sn0.6,600,0.00011231439373006398,2.31654484785203,0.10377629686314332,32691.74468927021
9239,Mg2Si0.8Sn0.2 ,600,-0.0003233616182910023,2.0605946988037243,0.08601737417696881,2833.3887050479725
9238,Mg2Si,600,-0.0003931122129090616,3.2957273964152862,0.03718332411185079,1468.6546923379885
9306,Mg2Si0.58Sn0.41Sb0.01,600,-0.00027909931881528113,1.6669258718544218,0.4684986037785501,15396.769865820583
8349,Mg2Ge0.2Sn0.8,600,-1.1419451078296386e-05,3.1969790223735397,0.0002924552054337475,11949.711914852793
9326,Mg2(Si0.3Sn0.7)0.99Bi0.01,600,-0.00021039511172274918,2.3495758083495595,1.006457766925957,93372.22669831994
5346,Mg2Si0.3925Sn0.6Sb0.0075,600,-0.00022453532291843019,2.3906566545289936,0.8725995352476419,68915.16587423826
8590,Mg2Si0.8Sn0.2,600,-0.00017656266501723836,2.090282337448646,0.6146554826046264,68689.08156007332
8707,Mg2.16(Si0.4Sn0.6)0.975Sb0.025,600,-0.0001704331959051711,2.439139003739771,0.9236753013228778,122279.52478025637
