Repository: starrydata/starrydata_datasets

> [!NOTE]
> **The duplicated `sample_id` issue was fixed on 2026-09-08**
>
> Datasets published between **2026-04-01 and 2026-09-08** contain duplicated
> `sample_id` values: the same `sample_id` can refer to samples belonging to
> **different papers**. Joining tables on `sample_id` alone mixes data from
> unrelated papers.

# starrydata_datasets

Daily per-project splits of the [Starrydata2](https://starrydata.nims.go.jp/) dataset, with a browsable download page at **https://starrydata.github.io/starrydata_datasets/**.

Historically this repository also hosted the raw CSVs (from 2019/7/11 until 2022/12/22); those older archives are still available via git tags.

File: datasets/20190711/20190711_preprocessing_interpolated_data.csv (part 83 of 94)
sampleid,composition,Temperature,Seebeck coefficient,Thermal conductivity,ZT,Electrical conductivity
9223,Mg2Si0.58Sn0.415Bi0.005,600,-0.0002999188390421961,1.8137162908564517,0.4577003232493803,17599.408099560194
16581,Mn15Si26,600,0.00017020351664425292,2.035946182436608,0.2550258066200364,28360.4741576166
8702,Mg2.16(Si0.4Sn0.6)0.99Sb0.01,600,-0.0002063556405427337,2.288264611296384,0.9842814934043512,87075.46126293771
9327,Mg2(Si0.3Sn0.7)0.985Bi0.015,600,-0.0001950814075962967,2.496213429761247,1.018627630504214,116490.56747953198
10058,Mg2Si:Te0.03,600,-0.0003692722883516177,3.5791116439126838,0.10049705333588724,3572.3606000089894
16591,MnSi1.80,600,0.00018749946478032384,2.5388560081764213,0.34983811125360703,35881.91854994263
10057,Mg2Si:Te0.02,600,-0.0003933653928085355,3.2503806275147404,0.05044444279685574,1552.5124764843558
8361,Mg2(1.025)(Si0.3Sn0.7)0.05Ga0.95,600,0.0001586622736624396,2.1020302392945385,0.20085354988150844,27581.161019159594
8589,Mg2Si,600,-0.0001361543041989441,2.731282020641453,0.5566564561143035,136690.96064684368
10060,Mg2Si0.7Sn0.3,600,-0.00028964190677546785,1.971999471623879,0.250305254107656,9569.665867390833
16592,Mn(Al0.0015Si0.9985)1.80,600,0.00018890634819372526,2.292019386583168,0.4236620169048619,44645.147774845136
8289,Mg2.1Si0.49Sn0.5Sb0.01,600,-0.0001938445296858092,2.2276190693068583,0.7241166390164829,71704.88409466183
10056,Mg2Si:Te0.01 ,600,-0.000403913538097986,3.1268454554606495,0.02620589377040616,759.3788222778708
5344,Mg2Si0.398Sn0.6Sb0.002,600,-0.00029835390118112246,1.9949442695953339,0.4506440632521525,15569.369033945706
9304,Mg2Si0.5895Sn0.41Sb0.005,600,-0.0002704683818601124,1.7240527312139688,0.5530815793046613,19744.793816140835
9328,Mg2(Si0.3Sn0.7)0.98Bi0.02,600,-0.00018195929060638201,2.6802358380656246,0.9421253703286956,131798.0994513757
9325,Mg2(Si0.3Sn0.7)0.995Bi0.005 ,600,-0.00025969017062861435,2.0296287328081397,0.7508094463908861,38694.56907742449
5348,Mg2Si0.385Sn0.6Sb0.015,600,-0.00030093761150729693,1.977142727115781,0.5454432750798921,18844.921240324064
10053,Mg2(Si0.3Sn0.7)0.97Sb0.03,600,-0.0002549825507229419,1.9897967945576256,0.5892213989959111,30815.327845808417
8353,Mg1.98Ag0.02Ge0.4Sn0.6,600,0.00023228428392447584,1.9763072308543823,0.3220519154953138,19002.06280263177
8365,Mg2(1.05)(Si0.3Sn0.7)0.05Ga0.95,600,0.00014479852302112345,2.138126182162681,0.2478357871141696,41955.351595137385
8347,Mg2Ge0.5Sn0.5,600,-9.88697997986659e-05,2.2334828479168327,0.013565521706099945,5165.835380063898
8680,Mg2Si0.477Sn0.5Sb0.023,600,-0.00014247740711179028,3.348864082214141,0.4985768408935889,141544.7503063885
9252,Mg2Si,600,-0.00032859119540383817,2.457341754540799,0.0750991696267841,2848.6402088074487
8346,Mg2Ge0.6Sn0.4,600,-0.00014052067576246128,2.224151695721621,0.022970961857300184,4312.328885504402
10048,Mg2(Si0.3Sn0.7)0.995Sb0.05,600,-0.00026110246939734617,2.2294056859707934,0.44216504781841015,23811.187961725
9331,Mg2(Si0.3Sn0.7)0.96Bi0.04,600,-0.00017012727242612762,2.8732469808138013,0.8695047591066583,157542.46063510326
16572,Mn18.4W3.6Fe14.4Si63.6,600,-0.0002108035492495622,1.3802458062502294,0.3842142603309162,20267.807806376288
10049, Mg2(Si0.3Sn0.7)0.99Sb0.01,600,-0.00023293451335997174,2.1814615330570857,0.5318318725060187,35373.666380154085
10062,Mg2Si0.6935Sn0.3Sb0.0065,600,-0.0002611122781862877,2.5589607834914196,0.3542878459062406,21818.25328827305
9254,Mg2Si0.6Sn0.4,600,0.00012379232697153566,2.3596732944350176,0.07737966184470914,19858.205531944757
8704,Mg2.16(Si0.4Sn0.6)0.9925Sb0.075,600,-0.00021248741528129725,2.351446343476113,0.8645836541286773,68664.24396637152
9253,Mg2Si0.8Sn0.2,600,-6.1017294396444094e-05,2.4042605771469114,0.014377247253133925,15473.912391422096
9232,Mg2Si,600,-0.0003246928883836402,2.4662732541367705,0.07587244930536183,2873.3613962523127
8705,Mg2.16(Si0.4Sn0.6)0.995Sb0.005,600,-0.000250523073047325,1.7865550297606037,0.8969298237169281,42106.42893906845
16571, Mn34.6W1.8Si63.6,600,0.00017722608686519326,1.8051353122085267,0.3831081096131341,36691.52049686647
9300,Mg2Si0.595Sb0.005Sn0.4,600,-0.0002002286223389472,2.041896087832888,0.455450329642881,38508.743698443344
10064,Mg2Si0.6915Sn0.3Sb0.0085,600,-0.00022264654558800152,2.8020102761606704,0.2994074370599947,27835.888730022984
9302,Mg2Si0.585Sb0.015Sn0.4,600,-0.0001854877725435185,2.4376918053898757,0.4066349074461804,54127.78980352936
8366,Mg2(1.1)(Si0.3Sn0.7)0.05Ga0.95,600,0.000108902603554347,2.4718637415486926,0.16347793825952447,57537.527778629825
8588,Mg2Si,600,-0.00018011564563616566,3.6228855825964086,0.4188608537726041,77959.71868303543
5347,Mg2Si0.390Sn0.6Sb0.010,600,-0.00027975435884328143,1.994625521112544,0.6777011393774455,28053.12146762912
9330,Mg2(Si0.3Sn0.7)0.97Bi0.03,600,-0.0001801193437771507,2.845106298458586,0.9455468268119872,151309.77776904867
8364,Mg2(Si0.3Sn0.7)0.05Ga0.95,600,0.00016434032294042436,2.1175429670345136,0.1985851180594861,24244.091056335703
10051,Mg2(Si0.3Sn0.7)0.98Sb0.02,600,-0.00023085275322396948,2.2318410743942327,0.6177524606807725,44447.97825910711
8777,Mg2Si0.785Sn0.2Sb0.015,600,-0.00015959168623114862,2.292095457598239,0.6145851711600917,93596.54109073665
8352,Mg1.99Ag0.01Ge0.4Sn0.6,600,0.00023236783428554316,1.9704038488878823,0.2812196790120524,16813.94406351149
9298,Mg2Si0.6Sn0.4,600,-0.000273408228578106,1.9424961729591523,0.1257448426670563,6353.904636394993
9225,Mg2Si0.58Sn0.41Bi0.01,600,-0.0002787879441461896,1.7820127615299757,0.4706983895369154,20938.84425772189
8337,(Mg2Si)0.98Sb0.02,600,-0.0001527540905252271,4.51520176115528,0.3166948537674981,84203.73349240633
2914,CrSi2,600,0.00014317392630900744,6.7863167187121824,0.12133857492745907,66950.51069932201
8694,Mg2(1.08)Si0.38Sn0.6Sb0.02,600,-0.00027091404736749434,1.7746339762699668,0.5196873988014273,18558.335846153084
10063,Mg2Si0.6925Sn0.3Sb0.0075,600,-0.00023673133303483144,2.6597156350415423,0.3140204701292181,24096.994157565565
9255,Mg2Si0.4Sn0.6,600,0.00011117071116755942,2.299851839774317,0.10394410931737294,32237.972685840126
8778,Mg2Si0.78Sn0.2Sb0.02,600,-0.0001219422912669879,4.274339772724801,0.3548377161036885,166874.31855540408
9299,Mg2Si0.599Sb0.001Sn0.4,600,-0.00023634923257018185,1.8680601153398009,0.29921695726826225,18731.347050670585
9256,Mg2Si0.2Sn0.8,600,0.00010837809972387522,2.4366457585531758,0.10735049511932364,37116.082663001136
10050,Mg2(Si0.3Sn0.7)0.985Sb0.015,600,-0.00024160290588032553,2.085422630035928,0.6724456983589262,42087.6351950666
8674,Mg2Si0.487Sn0.5Sb0.013,600,-0.00017417122011988273,2.446360641881764,0.5969186959031385,84052.53499928974
8812,Mg2Si,650,-0.000178471971896701,2.9906346529992063,0.30544297319286595,38838.07518524834
9881,Mg2Si0.7Sr0.3,650,0.00013695716646905726,3.9090261345407256,0.19138053464974045,62193.723877950026
8813,Mg2Si,650,-0.0001574767437821806,3.826894448983892,0.3507009887705861,75746.09087646079
8706,Mg2.16(Si0.4Sn0.6)0.985Sb0.015,650,-0.00020663376028328732,2.220974357423932,1.1264391148274575,86826.31104335668
8347,Mg2Ge0.5Sn0.5,650,-3.370840551697105e-05,2.200295319312344,0.002098771385104664,6252.537898171764
8814,Mg2Si,650,-0.0001557448034372556,3.8573716312417936,0.3525120078036285,79048.39237773935
8348,Mg2Ge0.4Sn0.6,650,1.850993980218821e-05,2.6302634758416583,0.0005818183975512922,6871.686451859181
9880,Mg2Si0.75Sr0.25,650,3.4829394051215616e-05,4.287308636749996,0.016083865254912903,84743.02626659343
9239,Mg2Si0.8Sn0.2 ,650,-0.00029543519003759697,2.004733690513235,0.08937991111774564,3158.3394340485656
9304,Mg2Si0.5895Sn0.41Sb0.005,650,-0.0002805791436435178,1.699080172984469,0.6233031403296034,19632.677201710485
9302,Mg2Si0.585Sb0.015Sn0.4,650,-0.00019217164801829136,2.4228460438339674,0.4339917200335718,48089.41733277007
8423,Mg2Si0.577Ge0.4Bi0.023,650,-0.00017930832014651378,2.349876853219455,0.4438378721794189,46772.1961609048
8349,Mg2Ge0.2Sn0.8,650,4.459255464769906e-05,3.2251891219087296,0.0057968921317533475,14464.796975496896
8705,Mg2.16(Si0.4Sn0.6)0.995Sb0.005,650,-0.00025861489017644834,1.7260758201649322,0.96509603819894,38395.41558045111
8809,Mg2Si,650,-0.0001563546692164249,3.6980097872120554,0.4514942779660279,101615.24587144896
8352,Mg1.99Ag0.01Ge0.4Sn0.6,650,0.0002376533453602846,1.8829093394954328,0.31410723863925355,16345.659906489858
8420,Mg2Si0.877Ge0.1Bi0.023,650,-0.00017070100091220005,2.421110723932539,0.4852110513706173,60230.99726832236
8337,(Mg2Si)0.98Sb0.02,650,-0.00016379654864816131,4.264430135730929,0.3652200106927236,76826.94443462836
8808,Mg2Si,650,-0.00015742479879497898,3.7952898246828615,0.4823641135214174,116919.92632941056
8680,Mg2Si0.477Sn0.5Sb0.023,650,-0.00015247220977141504,3.2455489842749046,0.5722179726509037,126961.07555097796
9544,Mg2.16(Si0.3Ge0.02Sn0.68)0.98Sb0.02,650,-0.00020341381548515287,2.594154238618874,1.1775378392156524,112062.85924333619
9891,CuO,650,-0.00017414131945741717,5.153709598939744,0.044401084610293226,10732.640203846457
9547,Mg2.16(Si0.3Ge0.05Sn0.65)0.98Sb0.02,650,-0.00020111200544393654,2.4322654819253717,1.2430542297811178,113133.22875877914
8353,Mg1.98Ag0.02Ge0.4Sn0.6,650,0.0002391934895482664,1.8689811649793184,0.3653920937136373,18676.00072056827
8245,Mg2Si0.4Sn0.58Sb0.02,650,-0.00018123502512312864,2.737059954081342,0.7496714192719789,95845.64410358456
9305,Mg2Si0.5825Sn0.41Sb0.0075,650,-0.00028144878809875195,1.7952225504908237,0.5835133940766104,20003.05324179429
8290,Mg2.2Si0.49Sn0.5Sb0.01,650,-0.00019805809739163,2.242844910130421,0.9604494529634896,83456.53886960003
8317,Mg2Si:Te0.03,650,-0.0003577819965797277,3.2683229134970486,0.12337445184122245,4115.231415390663
9306,Mg2Si0.58Sn0.41Sb0.01,650,-0.0002867235320360226,1.643011401401664,0.5296576751077333,15864.858057321742
9238,Mg2Si,650,-0.0003536095276093065,2.959918169257171,0.04350081699605652,1803.0793236724496
8422,Mg2Si0.677Ge0.3Bi0.023,650,-0.00018287105870129982,1.8429988018521248,0.5487014652276051,43527.37900152027
8707,Mg2.16(Si0.4Sn0.6)0.975Sb0.025,650,-0.00017875387380784512,2.451784713773217,1.0313050430001058,111962.54215259348
8810,Mg2Si,650,-0.00015693902101428,3.827883654842269,0.4332553066793571,98140.04644257095
8351,Mg1.995Ag0.005Ge0.4Sn0.6,650,0.00023511001129525316,2.114654525260824,0.21158357469374314,12220.894894988922
8249,Mg2Si0.4Sn0.22Sb0.38,650,-0.00016025567786551347,1.5321269607692791,0.4581065435483511,38269.626996751846
8811,Mg2Si,650,-0.00016015587121198457,3.8426596415434617,0.3557276453117127,76561.66593237506
8421,Mg2Si0.777Ge0.2Bi0.023,650,-0.0001734865295399212,2.064957543710828,0.512065199596903,51792.44177833652
8248,Mg2Si0.4Sn0.33Sb0.27,650,-0.00015433151604287768,1.9825103660999042,0.4878715557738131,63136.37977543457
9545,Mg2.16(Si0.3Ge0.03Sn0.67)0.98Sb0.02,650,-0.00020069918051087237,2.5448451235566623,1.2005688787316249,114728.83716957574
5412,Mg2Si0.53Sn0.4Ge0.05Bi0.02,650,-0.00018001758412754034,2.278694160650954,0.9516783489446918,100212.41450970557
8694,Mg2(1.08)Si0.38Sn0.6Sb0.02,650,-0.00028034615901158624,1.7155419984746842,0.5702224311183814,16394.524006431533
8320,Mg2.04Si0.995Bi0.005,650,-0.00020772382866805,4.38441173869043,0.2396652005773282,34198.13718041109
8475,Mg2Si,650,-0.0005993716973029588,3.1023794330212926,0.2086755535463096,3141.5944887300952
8644,Mg2(1-0.07)Co0.14Si0.3Sn0.7,650,-0.0001205300992669552,3.4797812205517498,0.052030229865872434,22847.171447751094
5502,Undoped Mg2Si,650,-0.0003308737959961353,3.0264241154054305,0.013990348084169713,591.5741315425881
5501,2 at. % Pb doped Mg2Si,650,-0.00026080510751815613,2.9294361838957856,0.388217818097244,23209.020830546997
5454,Mg2(Si0.4Sn0.6)Bi0,650,-0.0002696681509847234,1.7564554139085855,0.9965108302048474,35604.37051335313
8696,Mg2(1.12)Si0.38Sn0.6Sb0.02,650,-0.000156710688284152,2.871968734862776,0.6539081344348787,121744.35984620125
5453,Mg2(Si0.4Sn0.6)Bi0.02,650,-0.0002742976115357123,1.7660908716461554,0.7550992198086095,24882.70570961288
16594,Mn(Al0.0045Si0.9955)1.80,650,0.00019899322018335967,2.381815506187886,0.3801968728217094,35208.46431622321
16595,Mn(Al0.0075Si0.9925)1.80,650,0.00020286706267788244,2.386019924239079,0.3917058998148772,34846.71203548374
8695,Mg2(1.1)Si0.38Sn0.6Sb0.02,650,-0.0002057949658794379,2.35828611502537,0.7976751758169167,68361.36113394509
16596,Mn(Al0.009Si0.991)1.80,650,0.000214581011681096,2.3613256128519224,0.3818000932247659,30127.22569759128
5455,Mg2(Si0.4Sn0.6)Bi0.04,650,-0.00029698163021104777,1.7990590528516468,0.571856553410958,16576.063999650738
8857,Mg1.992La0.008Si0.58Sn0.42,650,-0.00018400400235284755,2.9550415514645767,0.3519849619691414,48096.67171684851
8323,Mg2.04Si0.95Bi0.05,650,-0.00015289147113247816,3.8962429437148147,0.3607626512961411,80186.30799670077
8334,(Mg2Si)0.997Sb0.003,650,-0.00022679662827588388,5.11516795398862,0.29824687855196,38129.20392507008
8831,Mg2.12Si0.975Bi0.025,650,-0.00015368085544441404,4.189506149928777,0.4928736741253077,132929.746804094
8333,(Mg2Si)0.999Sb0.001,650,-0.00030093002463279123,4.661754357974568,0.25523309135950045,17815.550519373177
9778,Mg2(Si0.4Sn0.6)Sb0.02,650,-0.0002671708837486752,1.699504727919532,0.9719813295856858,36215.071312303226
9776,Mg2(Si0.4Sn0.6)Sb0.015,650,-0.00029319553463923913,1.7858416281769078,0.6703706335229718,21892.513375517494
8854,Mg1.998La0.002Si0.58Sn0.42,650,-0.00022603159154570063,2.2311002656027337,0.4514377473321578,30537.752342537988
9779,Mg2(Si0.4Sn0.6)Sb0.018,650,-0.00020454185441065456,2.2130711797539178,1.0891905683034877,91570.67201759262
8830,Mg2.08Si0.975Bi0.025,650,-0.00015718640234324498,4.136717863083897,0.4729074366611693,115714.41652079168
9775,Mg2(Si0.4Sn0.6)Sb0.01,650,-0.00030513618239288163,1.829884807943385,0.5054740542682713,15589.806984307994
9774, Mg2(Si0.4Sn0.6),650,-0.0003051389684244827,1.9187587519985856,0.33552871453756145,10652.76078933028
8856,Mg1.995La0.005Si0.58Sn0.42,650,-0.0001924357059847528,2.4467608011553352,0.5586896151431308,53800.15540236638
8332,Mg2Si,650,-0.00039684287223211824,5.0994021695439935,0.0374332786503791,1595.0316074307254
8313,Mg2Si:Te0.01,650,-0.00038943754225620784,2.8882023603258897,0.03493911726796098,917.4653202477873
5452,Mg2(Si0.4Sn0.6)Bi0.01,650,-0.00028947513760751835,1.7580781412193185,0.8078289529500331,23264.245042748353
8476,Mg2Si,650,-0.0003353738480250754,3.4915310623195546,0.4510263453615141,24391.241195514405
8828,Mg2Si0.975Bi0.025 ,650,-0.00016950363168543163,4.975115744358177,0.3651376654133869,92782.56037478708
9256,Mg2Si0.2Sn0.8,650,9.062734649819432e-05,2.04500205982406,0.11230340782759086,43018.454084458106
8321,Mg2.04Si0.99Bi0.01,650,-0.0001797540309800568,4.236978335808892,0.3644861130915647,62271.721694102875
9255,Mg2Si0.4Sn0.6,650,8.281254288560891e-05,1.9201906658111407,0.08752428737218193,37702.2561699868
8829,Mg2.04Si0.975Bi0.025 ,650,-0.00016451898445945276,4.335411572463962,0.40124337459875503,97987.45558066216
8479,Mg2Si,650,-0.000681671545651965,2.7527981481092216,0.06026141556524975,586.2129681274229
9252,Mg2Si,650,-0.00025725977735139595,2.0358577393792388,0.07362179924667303,3484.148995218344
8288,Mg2Si0.49Sn0.5Sb0.01,650,-0.0002360669105743598,1.7138156826295343,0.6452031811457832,30045.03188038312
8322,Mg2.04Si0.98Bi0.02,650,-0.00016190209229552103,3.9647383003729666,0.3752422321977596,73768.73966599781
9254,Mg2Si0.6Sn0.4,650,9.298481290695905e-05,1.962166290010913,0.06645810701333953,23203.11952510757
8859,Mg1.988La0.012Si0.58Sn0.42,650,-0.00018531807463438156,3.091450144543745,0.3016886690315766,43060.291036852366
8478,Mg2Si,650,-0.0006190831514334624,2.0505245634343816,0.11009353113865576,985.0182799933352
9253,Mg2Si0.8Sn0.2,650,-0.00012863480096336578,1.9922294626485744,0.09805667233322553,18162.94195358279
9301,Mg2Si0.59Sb0.01Sn0.4,650,-0.00016823294706316908,2.7543800146709567,0.5051941547085054,78469.9235587163
16593,Mn(Al0.003Si0.997)1.80,650,0.00020077355444972242,2.3624446857404795,0.4222946251523773,38293.65990440212
8703,Mg2.16(Si0.4Sn0.6)0.98Sb0.02,650,-0.00018358314780139525,2.5760605198307416,0.944360546016316,102798.08000022797
9120,Mg2.2Si0.4Sn0.47Sb0.013,650,-0.00017358831696607938,2.6432336332291984,0.7551442052161583,102218.30352725931
9543,Mg2.16(Si0.25Ge0.05Sn0.7)0.98Sb0.02,650,-0.00019900542031249267,2.6066510382770565,1.0315617749149657,104856.75478210137
9119,Mg2.2Si0.5Sn0.37Sb0.013,650,-0.00018289979325829243,2.8911591623276878,0.7956973041593169,103652.43530212493
9875,Mg2Si ,650,-0.0003087128016296313,2.9845760610693115,0.12757301381198674,5661.8023131548925
8815,Mg2Si,650,-0.0001537620933617883,3.9115448069811016,0.3196397621965885,81357.42336360857
16571, Mn34.6W1.8Si63.6,650,0.00018764966220975558,1.8228262721331323,0.43433938478205214,36720.78876190711
8346,Mg2Ge0.6Sn0.4,650,-9.46485635919172e-05,2.166873248558412,0.013897411075172884,5171.612784059852
9300,Mg2Si0.595Sb0.005Sn0.4,650,-0.0002116038825376889,1.9613871742474769,0.5116747562443105,36332.83995908082
8704,Mg2.16(Si0.4Sn0.6)0.9925Sb0.075,650,-0.00022191079198471958,2.2931355336433388,0.9587917324737842,62246.8053297405
16572,Mn18.4W3.6Fe14.4Si63.6,650,-0.0002198380513553158,1.3939027662595993,0.4391958382209145,20789.75567493895
9122,Mg2Si ,650,-0.00032513734041495737,3.7643604450711137,0.04668153776386007,2557.344882553243
8345,Mg2Ge0.8Sn0.2,650,-0.00014456351581070757,2.6491109683986678,0.021627697535124,4217.738771041046
9299,Mg2Si0.599Sb0.001Sn0.4,650,-0.0002351873853526246,1.8271497181717364,0.31881022399750714,18595.271673694944
9121,Mg2.2Si0.3Sn0.57Sb0.013,650,-0.00018871978218396919,2.8977106630643017,0.9108228256394916,113248.35728805324
8818,Mg2.1Si0.7Sn0.3Sb0.01,650,-0.00024552127244381936,1.7261778571561774,0.4501932045049489,18740.30197250478
9243,Mg2Si0.2Sn0.8,650,-6.473611144163698e-05,2.643298021916143,0.0133584687240182,13479.563811564141
9747,Al0.05Mg2Si,650,-0.00022874705916016557,4.7296637851054335,0.3800901712481767,50194.349097777354
8495,Mg2Si ,650,-0.0003274049247883049,4.429758286336964,0.1444184755387733,9326.511169180125
16591,MnSi1.80,650,0.00019517695231345344,2.5132204944271,0.38340750819932345,33732.303039458704
5414,Mg2Si0.525Sn0.4Ge0.05Bi0.025,650,-0.00018314092261610495,2.3984641540812084,0.8754349849580313,98250.96844626968
9749,Mg2Si0.73Sn0.27,650,-0.00020345550252684624,1.8614592720146228,0.12585908587178946,9186.200265092466
9287,Mg2Si,650,-0.0003939286698534536,5.177448955247085,0.03757541912880421,1647.848038689442
5451,Mg2(Si0.4Sn0.6)Bi0,650,-0.0002270701876093292,1.8803346921084951,0.26801338221859,14901.425746621711
5416,Mg2Si0.515Sn0.4Ge0.05Bi0.035,650,-0.00016743828987032832,2.65820804622893,0.7294451232013097,105990.822813757
9750,Al0.05Mg2Si0.73Sn0.27,650,-0.0002775848954451957,1.7208350054466353,0.4842307042118916,19080.491936950828
16592,Mn(Al0.0015Si0.9985)1.80,650,0.00019710260085293912,2.2635927733202568,0.4725972133242771,42174.90543626268
5415,Mg2Si0.52Sn0.4Ge0.05Bi0.03,650,-0.0001649805850199394,2.670673463035854,0.747624947310108,111034.01234309936
9118,Mg2.2Si0.7Sn0.17Sb0.013,650,-0.00012966775782754085,3.1368992978491503,0.4033590204809258,115798.25327713342
16581,Mn15Si26,650,0.0001776376630125879,2.049087617700194,0.28167037094921205,27367.81438385808
8645,Mg2(Si0.3Sn0.7)0.98Sb0.02,650,-0.00018832594958993344,2.9758140779146185,0.95044346741888,123758.63003399098
8702,Mg2.16(Si0.4Sn0.6)0.99Sb0.01,650,-0.00021593812316541623,2.280909002883944,1.0843527904190486,79041.528154297
8819,Mg2Si0.7Sn0.3Sb0.01,650,-0.0002483570145966242,1.5743190171716916,0.16680527304750975,7473.696514761023
8820,Mg2.2Si0.7Sn0.3Sb0.01,650,-0.0002427403346720753,1.7091347377713524,0.4488363141920817,18521.742300591653
9244,Mg2Sn,650,-3.7272588794750415e-05,4.836370542895153,0.006865478345819063,40965.819550868735
5413,Mg2Si0.5275Sn0.4Ge0.05Bi0.0225,650,-0.00017559052893938322,2.3617714454364656,0.8796845862389447,103290.00850149072
9070,CrSi2,650,0.00013426438310851698,6.658264972791593,0.14347067185781692,71982.41815675581
9777,Mg2(Si0.4Sn0.6)Sb0.018,650,-0.00022592205639034135,1.9091608188836573,1.2489678975342589,83625.58189821063
10062,Mg2Si0.6935Sn0.3Sb0.0065,650,-0.00027330075168331274,2.4410551147209496,0.3997329631389919,20519.264766168533
8777,Mg2Si0.785Sn0.2Sb0.015,650,-0.00017235796144526822,2.153737801181002,0.7151858163286507,84790.25376304996
8617,Mg2.08Si0.376Sn0.6Sb0.024,650,-0.00023080376165191997,1.6863130923341745,1.0802429046061108,55176.852847733484
8372,Mg2.2Ge0.995Sb0.005,650,-0.00011091855706410136,7.357703925590434,0.1626995428607818,144504.67877152585
9947,Mg1.7Li0.3Si ,650,0.00044986565834350057,1.8641805426825717,0.009924778878006687,168.32491217872877
10051,Mg2(Si0.3Sn0.7)0.98Sb0.02,650,-0.00023824726747403085,2.2276802734711967,0.6442527022532969,38484.87980192776
9445,Mg2Si0.98Sb0.02,650,-0.00016208603860856885,4.621762384394949,0.3906417735275922,98719.70071013397
8563,Mg2Si0.49Ge0.5Sb0.01,650,-0.00017281051411258548,3.3304351922888036,0.4719587501594956,83150.08142357727
10063,Mg2Si0.6925Sn0.3Sb0.0075,650,-0.0002495446757604032,2.5339685450614398,0.35844465036499384,22660.92717553087
8564,La0.005Mg1.995Si0.49Ge0.5Sb0.01,650,-0.00016795149644981968,3.0489560509821443,0.5134665133355396,94411.62333306384
9951,Mg2Si ,650,-0.00035576216834823154,2.8808340327663204,0.02607719554987408,1064.7973906086163
9175,Mg2Si0.5Ge0.5Sb0.02,650,-0.00021478354113114255,2.5838395207643976,0.3942693653468439,32891.573275785784
10060,Mg2Si0.7Sn0.3,650,-0.00029357309012221816,1.9280879830929925,0.2781667317645237,9717.29233653981
8373,Mg2.2Ge0.99Sb0.01,650,-7.217930722356031e-05,7.71451213124333,0.10618979249471262,239049.37716971664
8668,Mg2Si0.5Ge0.5Sb0.01,650,-0.00021483826991451686,2.6051947246687948,0.34460112803056503,28340.75435396366
8573,Mg2Si0.7Sn0.3,650,-0.00016798119220707162,1.8100725283048211,0.03223417831216678,3181.104279923182
8565,La0.01Mg1.99Si0.49Ge0.5Sb0.01,650,-0.00016101691635120644,2.3420856205203244,0.6837154496437807,111051.01176152266
9949,Mg1.9Li0.1Si,650,0.0003154360350446872,2.7398544358673567,0.0105947645316601,526.1611590078596
10061, Mg2Si0.6945Sn0.3Sb0.0055 ,650,-0.0002574323054388209,1.931223095955681,0.466743069406408,21781.716405504183
5349,Mg2.08Si0.45Sn0.537Sb0.013,650,-0.00028981479148155017,1.7213897783546592,0.4502043545088974,15176.380294078335
9948,Mg1.8Li0.2Si,650,0.0003605874979723303,2.341120617373603,0.011759780073579224,381.1315892802719
9446,Mg2Si0.975Sb0.025,650,-0.00015739932060770137,4.510158218863231,0.38819602165155603,103894.49925124618
9443,Mg2Si0.99Sb0.01,650,-0.00017972132166725903,5.3056382000873965,0.32618689712821153,76882.29299987505
9988,Mg2Si0.6Ge0.4Bi0.02,650,-0.00016266015671961498,2.125696822988938,0.6570324470135149,67467.97113592019
9331,Mg2(Si0.3Sn0.7)0.96Bi0.04,650,-0.0001781480060239242,2.8137645404387293,0.9680180905802772,140499.91614016032
9513,Mg1.99Li0.01Ge0.4Sn0.6,650,0.00022141669418328778,1.487396705755601,0.5229302296542366,24709.74647086024
8669,Mg2Si0.5Ge0.5Sb0.02,650,-0.00021129775729831536,2.581729591790774,0.39103040708180814,32607.542850967115
9442,Mg2Si0.995Sb0.005 ,650,-0.00020460825398897252,5.253785556879883,0.3108200678320444,53180.109753892815
9330,Mg2(Si0.3Sn0.7)0.97Bi0.03,650,-0.0001891756710918017,2.774926330769539,1.0463677291367182,134991.84778022193
5348,Mg2Si0.385Sn0.6Sb0.015,650,-0.00030988009411579134,1.9777977396458908,0.6044311937376802,19046.485669635516
8289,Mg2.1Si0.49Sn0.5Sb0.01,650,-0.00020491279105202937,2.221994233636324,0.8054646325015834,65839.41677379777
9512,Mg1.98Li0.02Ge0.4Sn0.6,650,0.00020888243548812464,1.5100665653575225,0.5512266524116682,29684.824413833827
8676,Mg2Si0.485Sn0.5Sb0.015,650,-0.0001637431030816963,2.8135824117349757,0.5700526445993706,94367.65239658346
8798,Mg2Si0.4Sn0.6,650,-0.0003138728558869747,1.6149372146519136,0.5342895043217489,13474.461281632188
10064,Mg2Si0.6915Sn0.3Sb0.0085,650,-0.0002339436880335453,2.7060727027747338,0.3385955874843104,26366.639010693172
9509,Mg1.94Li0.06Si0.4Sn0.6,650,0.00019105088150284317,1.4554805137966256,0.5383580058324194,34147.110942199186
9444,Mg2Si0.985Sb0.015,650,-0.0001682738657090725,4.878579045906001,0.3477765951220609,86601.9164904541
9510,Mg1.96Li0.04Ge0.4Sn0.6,650,0.00019302065501971289,1.5235083706731984,0.5310961728508428,33807.657157791065
8364,Mg2(Si0.3Sn0.7)0.05Ga0.95,650,0.00016028818061579318,2.1815165401024954,0.1965247613288925,22998.597307677963
8574,Mg2Si0.5Sn0.5,650,-7.129647340876898e-05,2.2278456391511745,0.0071610920678607855,4828.529623295673
9511,Mg1.97Li0.03Ge0.4Sn0.6,650,0.00019968084216893348,1.5964581810350695,0.4484958839440725,27514.393771048573
8370,Mg2.2Ge0.98Sb0.02,650,-8.060241778265217e-05,7.4361545673122045,0.1487349568499215,263391.36563665373
8618,Mg2.08Si0.364Sn0.6Sb0.036,650,-0.00024137857836767948,1.687417994835954,1.2657672730444658,54969.86582661318
10050,Mg2(Si0.3Sn0.7)0.985Sb0.015,650,-0.0002506822428726642,2.0790509665509638,0.7126768237460284,37367.51480046328
8588,Mg2Si,650,-0.0001914402200231625,3.2964374440846,0.4996321764850522,69137.79297357718
8566,La0.02Mg1.98Si0.49Ge0.5Sb0.01,650,-0.00017715796977766925,2.68412690682135,0.5836046606237842,69815.20143492834
8361,Mg2(1.025)(Si0.3Sn0.7)0.05Ga0.95,650,0.00015755617943578074,2.1570528964511078,0.20214934695064607,25983.039703412192
10057,Mg2Si:Te0.02,650,-0.0003835572353623494,2.9700527345883327,0.06267831962598143,1935.4460969683632
8615,Mg2.08Si0.4Sn0.6,650,-0.0002750127981017282,1.8905878126546167,0.17343784480416746,7868.446377451887
8667,Mg2Si0.5Ge0.5Sb0.005,650,-0.00025492909977131543,2.5916634330606314,0.25759329737528514,15208.188209768616
8674,Mg2Si0.487Sn0.5Sb0.013,650,-0.00018679622798019034,2.3837905842609093,0.6858135700746981,77160.52345837308
9207,Mg2Si0.7Ge0.3Bi0.02,650,-0.000164282071053675,2.5386476334900028,0.4614680714981522,57445.29490876294
8571,Mg2Si:Al0.03,650,-0.00027339464676619056,3.6616892019159577,0.25376833853101466,16523.01934431589
9204,Mg2Si0.7Ge0.3Bi0.005,650,-0.00020094518774540625,2.430317958531667,0.4836342525585867,38313.9777211568
9205,Mg2Si0.7Ge0.3Bi0.01,650,-0.00018534316825944417,2.4567938014334234,0.4439614755716828,47365.13384912103
9399,Mg2Si0.5325Sn0.4Ge0.05Bi0.0175,650,-0.00017632256216405998,2.1097341906151774,0.6824342465179779,71394.00569250493
9206,Mg2Si0.7Ge0.3Bi0.02,650,-0.0001676447821069729,2.488936670509068,0.5035016340492052,57102.58588234344
8775, Mg2Si0.795Sn0.2Sb0.005,650,-0.00021307695924845696,1.9659093225584416,0.7146537997672345,49803.733206936864
8391,Mg1.95Ca0.05Si,650,-0.00014439443939723027,3.7255114458142335,0.2636659343530391,72481.24257400523
8570,Mg2Si:Al0.02,650,-0.0002702821951822448,3.706927059716408,0.2991329217317926,20699.052278947438
8362,Mg2(1.08)(Si0.3Sn0.7)0.05Ga0.95,650,0.000133924110924479,2.2546029618905448,0.2501505475199127,48172.86871522722
9398,Mg2Si0.55Sn0.4Ge0.05,650,-0.00026719937586869237,1.7654119304327032,0.10285454606005688,4154.102082293008
8392,Mg1.93Ca0.07Si,650,-0.00015767950133218917,3.74629629772701,0.3084656232701798,71506.42442212401
5353,Mg2.24Si0.45Sn0.537Sb0.013,650,-0.0001568472045756783,2.85459753472323,0.6573879191446024,111668.6949888723
8390,Mg1.97Ca0.03Si,650,-0.00012168101992643252,3.335183240723026,0.2564385508476262,88867.70701318768
9401,Mg2Si0.53Sn0.4Ge0.05Bi0.02,650,-0.00018170927524543983,2.217721187770429,0.9407671417313058,97851.58119134537
10056,Mg2Si:Te0.01 ,650,-0.00039328860420941063,2.8721157709184992,0.031876817705691014,930.8393184832436
8569,Mg2Si:Al0.01,650,-0.00036556367295857066,3.6152159561097257,0.1563872054819481,5820.09430590451
10054,Mg2(Si0.3Sn0.7)0.96Sb0.04,650,-0.00026730071842641693,1.9700862769646856,0.5676122368500476,23339.605659545334
8394,Mg2Si1,650,-0.0003958463631693063,5.143465301572567,0.0319067421636159,1688.1253627339215
8776,Mg2Si0.79Sn0.2Sb0.01,650,-0.0001727612236529344,2.2882946806733755,0.6534414624162825,78712.3049626808
9405,Mg2Si0.5375Sn0.4Ge0.05Sb0.0125,650,-0.00019759715468346136,2.338507224624768,0.8777812318944712,85231.55952535463
9223,Mg2Si0.58Sn0.415Bi0.005,650,-0.00030920123328994487,1.7905610108206789,0.5083286019560411,17017.897416457912
8572,Mg2Si,650,-0.0002936334713679117,2.7931570899851668,0.02111693706343511,1052.450821923577
8616,Mg2.08Si0.388Sn0.6Sb0.012,650,-0.00029309548555420643,1.8337385271886908,0.5916768172110045,20007.658283334276
5350,Mg2.12Si0.45Sn0.537Sb0.013,650,-0.0002633993799835418,1.7053637707366591,0.5212299306263948,21068.348974895533
10059,Mg2Si:Te0.05,650,-0.00034716980255027643,3.4544137215750887,0.1032024246631533,3984.39986106206
8363,Mg2(1.12)(Si0.3Sn0.7)0.05Ga0.95,650,0.00010306576865991448,2.468260206097683,0.16314749943511653,59142.09232423702
8354,Mg1.96Ag0.04Ge0.4Sn0.6,650,0.00023980514281405743,1.871279965182432,0.17301680589682125,10037.81648952969
8388,Mg2Si,650,-0.0002689729520168757,3.4283629291850186,0.4334139559216713,25465.926446322235
9403,Mg2Si0.5425Sn0.4Ge0.05Sb0.0075,650,-0.0002247340367883685,1.956339107866095,0.6919395089032698,38978.997230728484
8389,Mg1.99Ca0.01Si,650,-0.00014657628215718592,3.2952370193251346,0.3409323359166057,77502.33348775169
10058,Mg2Si:Te0.03,650,-0.000364745517537719,3.286277817080828,0.12010879353170398,4175.905913823107
5351,Mg2.16Si0.45Sn0.537Sb0.013,650,-0.000189181627419093,2.449117969432051,0.8934435621554462,85208.40869889874
9961,Mg2Si0.676Ge0.3Bi0.024,650,-0.00017982287686867118,2.157297015102147,0.5047500274173675,49779.22344421879
10053,Mg2(Si0.3Sn0.7)0.97Sb0.03,650,-0.00025847164809072835,2.009956841027873,0.5983966266145109,27518.95386728878
8291,Mg2.24Si0.49Sn0.5Sb0.01,650,-0.00018443058805547863,2.615025298211032,0.8547080463864687,101152.6635855474
9329,Mg2(Si0.3Sn0.7)0.975Bi0.025,650,-0.00019003674030471234,2.671087146667104,1.066879289315903,129006.24460435682
8806,Mg2Si,650,-0.00015546332909996288,3.637656566957919,0.5083770369907916,116432.25966378946
9157,Mg2Si0.7Sn0.3Bi0.01,650,-0.0002561546802931394,1.6402306767280208,0.4050983687776053,13847.20650735119
8678,Mg2Si0.48Sn0.5Sb0.02,650,-0.00015961168672239755,2.9896361396840114,0.578531345078867,111290.65486427184
9917,Mg2Si0.43Sn0.4Ge0.15Bi0.02,650,-0.00018188247940460143,2.613735714737691,0.7454384041537183,91002.82100391523
9915,Mg2Si0.48Sn0.4Ge0.10Bi0.02,650,-0.00017697520490151292,2.5212125616003167,0.7689561461710519,94268.9292753989
9211,Mg2Si0.7Ge0.3Bi0.02,650,-0.00017212850160737756,2.4950447450343343,0.5061472784976585,60986.69329455165
9913,Mg2Si0.53Sn0.4Bi0.02Ge0.05,650,-0.00018018565330113744,2.3131142207662547,0.9458216444242062,99624.25860073537
9918,Mg2Si0.38Sn0.4Ge0.20Bi0.02,650,-0.00016822104544418618,2.671976437536552,0.6741556907216825,96506.9698061372
8356,Mg2.10(Si0.3Sn0.7)0.08Ga0.02,650,0.00014288781906741008,2.3607504541510163,0.10052561374653336,15803.345952352996
8526,Mg2Si0.5Sn0.494GaSb,650,-0.0002214360628118144,1.9216856169435397,0.35215622209658626,22433.410867083912
8335,(Mg2Si)0.995Sb0.005,650,-0.0002238362874528501,4.540212093908671,0.4226211740190259,50876.77519857034
8803,Mg2Si,650,-0.00017528815811665918,2.707230835530333,0.4063501655726193,54996.39841922602
5345,Mg2Si0.395Sn0.6Sb0.005,650,-0.0002594466605759391,2.0205610649740877,0.9382244774239706,42603.10587193887
9158,Mg2Si0.5Sn0.5Bi0.01,650,-0.0002919681657326531,1.7457495627940631,0.33295188851815505,11005.478327204752
10048,Mg2(Si0.3Sn0.7)0.995Sb0.05,650,-0.0002624596341726415,2.2906283154339704,0.4564410875304409,22619.970462041034
8621,Mg2.08Si0.328Sn0.6Sb0.072,650,-0.000186085764192062,2.321567158598295,1.0160580009206532,107530.98591074011
8525,Mg2Si0.5Sn0.496GaSb,650,-0.00025404364032201136,1.8887484726929349,0.31098320446676964,14638.573801681077
8670,Mg2Si0.5Ge0.5Sb0.03,650,-0.0001891754485371225,2.6984842405008753,0.3444738953897374,37854.21405486108
9541,Mg2.16(Si0.27Ge0.03Sn0.7)0.98Sb0.02,650,-0.00019612663499073892,2.6303866382997247,1.0456715122674909,106318.06734755653
9540,Mg2.16(Si0.28Ge0.02Sn0.7)0.98Sb0.02,650,-0.00019991670983930733,2.4898191455053995,1.0455501147842372,107748.02936812206
9542,Mg2.16(Si0.26Ge0.04Sn0.7)0.98Sb0.02,650,-0.00020001867141168427,2.6077123244922493,1.0484109452431378,105906.31828016664
8805,Mg2Si,650,-0.00015466263864684514,3.7260155563971282,0.4883383835100693,115313.43215331195
8804,Mg2Si,650,-0.000159784739136454,3.3933918277978434,0.4296487363026121,87957.71588776654
8336,(Mg2Si)0.99Sb0.01,650,-0.0001833148477759485,4.893315380699931,0.2783550101962056,55026.27564585747
9911,Mg2Si0.58Sn0.4Bi0.02,650,-0.00017739717350702486,2.586516722588076,0.7690404482617562,94779.33237047972
2914,CrSi2,650,0.00014708589870748444,6.4759256280623525,0.14386089776255792,66250.50380254221
8622,Mg2.08Si0.364Sn0.6Sb0.036,650,-0.0001981062711698664,2.3309548756375817,1.31775462562599,121564.67945558105
8366,Mg2(1.1)(Si0.3Sn0.7)0.05Ga0.95,650,0.00011419969026989468,2.4662518729201737,0.1784244116968674,52270.20923316483
9539,Mg2.16(Si0.3Sn0.7)0.98Sb0.02,650,-0.00019725237649520914,2.678832182218261,1.0921247642247534,115809.98518375705
9154,Mg2Si0.5Sn0.5,650,-7.133076776032325e-05,2.2437720032658324,0.005933782725066739,4755.814793969028
8576,Mg2Sn,650,-1.3554274583585156e-05,4.719062594136179,0.0010717323362437942,42352.21776009161
5352,Mg2.20Si0.45Sn0.537Sb0.013,650,-0.00017800664378582814,2.5366880707900448,0.8005689625543841,96291.78625154306
9524,Mg2.08Si0.38Sn0.6Bi0.02,650,-0.00021076817637793001,2.213990144601122,1.314954076622599,103080.00847974316
5411,Mg2Si0.5325Sn0.4Ge0.05Bi0.0175,650,-0.0001762245424470791,2.0789432054154484,0.7205904248511457,73300.41078318589
10049, Mg2(Si0.3Sn0.7)0.99Sb0.01,650,-0.00023982606947306625,2.2087286808810718,0.5578526632877786,31887.45028635937
5346,Mg2Si0.3925Sn0.6Sb0.0075,650,-0.00023545650347542597,2.3316428180337074,0.9699432379333106,62608.5562940383
9521,Mg2.08Si0.395Sn0.6Bi0.005 ,650,-0.0002590920391398379,1.819818951742484,1.1818700339057069,49394.70964769092
8369,Mg2.2Ge0.9925Sb0.0075,650,-7.817438551662149e-05,8.156462338087717,0.12768623313259553,257886.15682349398
9328,Mg2(Si0.3Sn0.7)0.98Bi0.02,650,-0.00019099755021312144,2.614567876162588,1.0373720770245258,117527.34775531359
8802,Mg2Si,650,-0.0001691442791596865,2.2579194585239266,0.21577291521201009,22159.570022602842
8528,Mg2Si0.5Sn0.49GaSb,650,-0.00021664042893272242,1.9297795199771604,0.3641989160284276,22877.608749545732
9325,Mg2(Si0.3Sn0.7)0.995Bi0.005 ,650,-0.0002640948859004451,2.0347498027213486,0.7817621349184523,35551.43981164086
8677,Mg2Si0.483Sn0.5Sb0.017,650,-0.0001770291883159921,2.9928215101386715,0.6368651750365941,103692.75120073617
8620,Mg2.08Si0.34Sn0.6Sb0.06,650,-0.00017542028079813949,2.3454206908738104,1.0152795458621735,125472.24711680555
9440,Mg2Si ,650,-0.0002872062959013059,5.932637473377722,0.1706920461924868,17223.507966577163
8575,Mg2Si0.3Sn0.7,650,5.721102723705879e-05,2.572113787702558,0.007395608619698638,8941.106117877289
9522,Mg2.08Si0.39Sn0.6Bi0.01,650,-0.00021903264816922627,2.0618944736931093,1.2181024873462571,83226.77497590445
9327,Mg2(Si0.3Sn0.7)0.985Bi0.015,650,-0.00020507097086244736,2.444531730622156,1.1194281028612971,103989.18454994439
9212,Mg2Si0.5Ge0.5Bi0.02,650,-0.00017889367070749758,2.894522430712878,0.3874576456140293,51624.235352793556
5347,Mg2Si0.390Sn0.6Sb0.010,650,-0.0002889818970267005,1.955743732000176,0.7489974084824684,26933.244592155297
9523,Mg2.08Si0.385Sn0.6Bi0.015,650,-0.00021218830830670312,2.121656933666848,1.3009852828155342,97498.59286015926
8590,Mg2Si0.8Sn0.2,650,-0.00018795575205333534,1.999498539602696,0.7202014341155103,62711.974424722175
8529,Mg2Si0.5Sn0.485GaSb,650,-0.0002150656083955797,1.751080053461079,0.33468660739208544,20154.683558271256
8591,Mg2Si0.8Sn0.2,650,-0.00016391811188689486,1.763522135867292,0.9624492711715787,97183.27285620592
9326,Mg2(Si0.3Sn0.7)0.99Bi0.01,650,-0.00021929079208191898,2.3037911098601707,1.0909089485448595,83093.93667397415
9525,Mg2.08Si0.37Sn0.6Bi0.03,650,-0.00019639657065950958,2.265326096509355,1.2795107363875866,121506.09687923962
8589,Mg2Si,650,-0.00014700986078125037,2.523303514793986,0.6698922226846848,120328.39921818608
9520,Mg2.08Si0.4Sn0.6 ,650,-0.00027519519079571543,1.9106595775601192,0.16937915099263584,5755.423052426377
9213,Mg2Si0.3Ge0.7Bi0.02,650,-0.0001938452067846728,2.5244391196930867,0.4493279290759105,46404.82101560616
8530,Mg2Si,650,-0.0002230035901698373,4.481160701170029,0.3740941301239328,53540.24610134667
5344,Mg2Si0.398Sn0.6Sb0.002,650,-0.0003053887610699665,2.0100276980998206,0.497063877243411,16007.346086087107
8619,Mg2.08Si0.352Sn0.6Sb0.048,650,-0.00016773357870103893,2.6252639423329067,0.9246069486732764,139861.77141154386
8365,Mg2(1.05)(Si0.3Sn0.7)0.05Ga0.95,650,0.00014947363149186177,2.1461597541810167,0.26540576234682084,38918.239048941185
8778,Mg2Si0.78Sn0.2Sb0.02,650,-0.00013225569398866248,4.075703090634274,0.4135186243506159,149140.53375753455
5410,Mg2Si0.54Sn0.4Ge0.05Bi0.01,650,-0.0002758122958762018,1.4628375190114309,0.6681186236241119,19362.95357331424
8527,Mg2Si0.5Sn0.492GaSb,650,-0.00021646312870537783,1.9571829235076896,0.4307550644814985,27401.995202278667
9778,Mg2(Si0.4Sn0.6)Sb0.02,700,-0.00027457957601117414,1.7790933944254723,0.9751185215981918,33212.87661191748
8829,Mg2.04Si0.975Bi0.025 ,700,-0.00017490285778250497,3.9166259554250606,0.4549390042379904,87040.92316698363
9779,Mg2(Si0.4Sn0.6)Sb0.018,700,-0.0002111264704259345,2.2315301095262483,1.154047545050031,84727.75246101466
8369,Mg2.2Ge0.9925Sb0.0075,700,-8.287269711679161e-05,7.489297085539109,0.14299286719953186,217326.53496068285
8669,Mg2Si0.5Ge0.5Sb0.02,700,-0.00022255389566785527,2.4425364736045294,0.4462582247303414,32307.97899698437
5455,Mg2(Si0.4Sn0.6)Bi0.04,700,-0.0002938425282363418,1.9069268980568104,0.5633807076832896,16830.601694668017
8696,Mg2(1.12)Si0.38Sn0.6Sb0.02,700,-0.00016598276821562836,2.8022980209128034,0.7264671901765922,107971.78707192268
9777,Mg2(Si0.4Sn0.6)Sb0.018,700,-0.00023427892538800834,1.9366426799173515,1.3219343082584911,75317.0692219449
8643,Mg2(1-0.05)Co0.1Si0.3Sn0.7,700,-0.00011072913948903735,3.264717994605922,0.05861489086313387,19650.004782149124
10054,Mg2(Si0.3Sn0.7)0.96Sb0.04,700,-0.00026806801758421327,2.0011752944258827,0.5750057853955801,21123.887482591203
16594,Mn(Al0.0045Si0.9955)1.80,700,0.00020704023314063085,2.3620189315549296,0.41769968563165466,33155.535652113496
8854,Mg1.998La0.002Si0.58Sn0.42,700,-0.00023805595235145517,2.1750804548468508,0.5063781054593954,28794.923343756906
10049, Mg2(Si0.3Sn0.7)0.99Sb0.01,700,-0.0002467176255861608,2.2359958287050565,0.5838734540695386,28401.23419256466
8389,Mg1.99Ca0.01Si,700,-0.00015657141109252636,3.1417888000536145,0.3700735906518337,67755.1185907101
9988,Mg2Si0.6Ge0.4Bi0.02,700,-0.0001713571328783712,2.0313623331282127,0.7419367122356091,65311.69408787743
8362,Mg2(1.08)(Si0.3Sn0.7)0.05Ga0.95,700,0.00014009275177839973,2.2559553543342368,0.27222495944821323,44130.67677688351
16595,Mn(Al0.0075Si0.9925)1.80,700,0.0002107179579411692,2.367496720367015,0.43030786355809664,32893.83615671352
5453,Mg2(Si0.4Sn0.6)Bi0.02,700,-0.00027307353934942214,1.9268288425056317,0.7262323824919257,25500.816025808304
8775, Mg2Si0.795Sn0.2Sb0.005,700,-0.0002265935830278426,1.8364512573816945,0.807881967536073,45877.01051425783
8366,Mg2(1.1)(Si0.3Sn0.7)0.05Ga0.95,700,0.00011949677698544236,2.4606400042916556,0.19337088513421036,47002.89068769984
8674,Mg2Si0.487Sn0.5Sb0.013,700,-0.0001982307766719881,2.3212205266400545,0.7747084442462577,70268.5119174564
8336,(Mg2Si)0.99Sb0.01,700,-0.00019403906774763692,4.479468450217666,0.3137804814133657,50604.44581924579
8332,Mg2Si,700,-0.0003560072831704554,4.583883996407803,0.0409660326302999,1835.5255850716878
8670,Mg2Si0.5Ge0.5Sb0.03,700,-0.00020040124314718192,2.5556001549617404,0.39342635043584,37121.28243894016
8695,Mg2(1.1)Si0.38Sn0.6Sb0.02,700,-0.00021873448766898435,2.2568162208712317,0.8849371779855084,56894.01186495536
8373,Mg2.2Ge0.99Sb0.01,700,-7.803327450673291e-05,7.088073111303278,0.12144384217360568,201026.09185490586
10051,Mg2(Si0.3Sn0.7)0.98Sb0.02,700,-0.00024564178172409214,2.22351947254816,0.6707529438258211,32521.781344748408
8365,Mg2(1.05)(Si0.3Sn0.7)0.05Ga0.95,700,0.0001541487399626001,2.1541933261993518,0.2829757375794721,35881.126502744984
