Repository: starrydata/starrydata_datasets

> [!NOTE]
> **The duplicated `sample_id` issue was fixed on 2026-09-08**
>
> Datasets published between **2026-04-01 and 2026-09-08** contain duplicated
> `sample_id` values: the same `sample_id` can refer to samples belonging to
> **different papers**. Joining tables on `sample_id` alone mixes data from
> unrelated papers.

# starrydata_datasets

Daily per-project splits of the [Starrydata2](https://starrydata.nims.go.jp/) dataset, with a browsable download page at **https://starrydata.github.io/starrydata_datasets/**.

Historically this repository also hosted the raw CSVs (from 2019/7/11 until 2022/12/22); those older archives are still available via git tags.

File: datasets/20190711/20190711_preprocessing_interpolated_data.csv (part 84 of 94)
sampleid,composition,Temperature,Seebeck coefficient,Thermal conductivity,ZT,Electrical conductivity
8777,Mg2Si0.785Sn0.2Sb0.015,700,-0.0001851242366593878,2.0153801447637654,0.81578646149721,75983.96643536327
8363,Mg2(1.12)(Si0.3Sn0.7)0.05Ga0.95,700,0.00010830773347007673,2.452125387810657,0.17766244882220167,52355.80851292281
8372,Mg2.2Ge0.995Sb0.005,700,-0.0001177343840293944,6.7334626017540655,0.18187613686465545,112323.05005656283
5501,2 at. % Pb doped Mg2Si,700,-0.00027047128265261555,2.61751120970703,0.43807131760977935,21220.093671087456
10048,Mg2(Si0.3Sn0.7)0.995Sb0.05,700,-0.00026381679894793683,2.351850944897148,0.4707171272424717,21428.752962357063
8830,Mg2.08Si0.975Bi0.025,700,-0.0001670744606346802,3.7286863713366527,0.5381675063567101,103932.76789397669
5349,Mg2.08Si0.45Sn0.537Sb0.013,700,-0.00029444458610632617,1.7184172353241007,0.4900048884267117,15270.48366262754
8644,Mg2(1-0.07)Co0.14Si0.3Sn0.7,700,-8.949786961074514e-05,3.641998056057087,0.04824782596480453,26252.22841274631
8668,Mg2Si0.5Ge0.5Sb0.01,700,-0.0002247619733875454,2.475464826714794,0.388928862086956,28222.689870372113
5412,Mg2Si0.53Sn0.4Ge0.05Bi0.02,700,-0.0001922825799084053,2.1831060755491105,1.0782502433796377,90632.94702715744
8776,Mg2Si0.79Sn0.2Sb0.01,700,-0.00018519472574997242,2.1229418697108917,0.7456715224227897,71119.44492845135
8831,Mg2.12Si0.975Bi0.025,700,-0.00016310604359268994,3.852974367966504,0.5574670044634311,119602.3275634908
8667,Mg2Si0.5Ge0.5Sb0.005,700,-0.00026119313717357063,2.4760053331265763,0.2867984189343843,15532.389293614297
8333,(Mg2Si)0.999Sb0.001,700,-0.0003060917247169727,4.1440601379659,0.2783403198528129,16557.71732974714
8364,Mg2(Si0.3Sn0.7)0.05Ga0.95,700,0.00015623603829116196,2.2454901131704768,0.19446440459829886,21753.10355902022
10053,Mg2(Si0.3Sn0.7)0.97Sb0.03,700,-0.00026196074545851484,2.030116887498121,0.6075718542331108,24222.57988876914
16596,Mn(Al0.009Si0.991)1.80,700,0.00022153976193694703,2.3521096397481056,0.4167152839542641,28671.258487214738
10050,Mg2(Si0.3Sn0.7)0.985Sb0.015,700,-0.00025976157986500287,2.0726793030659985,0.7529079491331305,32647.394405859963
8828,Mg2Si0.975Bi0.025 ,700,-0.00017999988529585612,4.5444453199193005,0.4140860499825453,82579.04684652446
5351,Mg2.16Si0.45Sn0.537Sb0.013,700,-0.00019818030008203315,2.3964136131035625,0.984748996361592,76920.74898907887
8334,(Mg2Si)0.997Sb0.003,700,-0.00023711696917062846,4.600907134644528,0.3331366986344543,34951.002788673504
10047,Mg2(Si0.3Sn0.7),700,-8.678953590693752e-05,2.9647919112909134,0.0229790480546338,12816.186021308486
8694,Mg2(1.08)Si0.38Sn0.6Sb0.02,700,-0.00028977827065567813,1.6564500206794022,0.6207574634353356,14230.712166709984
8673,Mg2Si0.5Sn0.5S,700,-0.00017590943919031454,2.1828047154912738,0.07939286394691533,7960.757473838668
5350,Mg2.12Si0.45Sn0.537Sb0.013,700,-0.0002759255716698505,1.6698825622102476,0.5814587098801554,20468.03959276488
5502,Undoped Mg2Si,700,-0.0003219201849056336,2.6768807745736822,0.01680019449503887,700.0632889837418
5454,Mg2(Si0.4Sn0.6)Bi0,700,-0.00027587118016389846,1.906161574290552,0.9915639746973192,34402.22256422868
8778,Mg2Si0.78Sn0.2Sb0.02,700,-0.00014256909671033708,3.877066408543747,0.4721995325975434,131406.74895966498
8370,Mg2.2Ge0.98Sb0.02,700,-8.720761417517795e-05,6.919424374276211,0.16931059400555676,219336.923264768
8677,Mg2Si0.483Sn0.5Sb0.017,700,-0.00018978034408115557,2.8938174095989,0.7212210084986093,91036.64667844534
8422,Mg2Si0.677Ge0.3Bi0.023,700,-0.00019446874644983572,1.7284953002960726,0.6306776949836673,43771.681218282254
8707,Mg2.16(Si0.4Sn0.6)0.975Sb0.025,700,-0.0001870745517105192,2.4644304238066628,1.1389347846773343,101645.55952493056
9882,Mg2Si,700,-0.00030862277373431613,4.431937230322237,0.04015894688790055,2171.347996329594
5346,Mg2Si0.3925Sn0.6Sb0.0075,700,-0.00024637768403242184,2.2726289815384213,1.067286940618979,56301.94671383832
8802,Mg2Si,700,-0.00018048287706420524,2.0393030317455136,0.2572435762153072,23181.38271927565
5344,Mg2Si0.398Sn0.6Sb0.002,700,-0.00031242362095881056,2.025111126604307,0.5434836912346694,16445.32313822851
8421,Mg2Si0.777Ge0.2Bi0.023,700,-0.00018402642924544773,1.9492701307121696,0.5856584520597126,51296.80210246707
5411,Mg2Si0.5325Sn0.4Ge0.05Bi0.0175,700,-0.00018639871695020043,2.0012400735143827,0.8147373997792611,67033.59569535036
8811,Mg2Si,700,-0.00016828532045592482,3.5133810221535686,0.418680332099266,76321.45150225978
8356,Mg2.10(Si0.3Sn0.7)0.08Ga0.02,700,0.00012601170429162958,2.469415325039007,0.0884625818321371,15726.386928011758
5345,Mg2Si0.395Sn0.6Sb0.005,700,-0.00027057531416237515,1.9792201978845507,1.0233284207358615,38462.26195887017
8337,(Mg2Si)0.98Sb0.02,700,-0.00017483900677109555,4.013658510306576,0.4137451676179491,70638.55254444973
8335,(Mg2Si)0.995Sb0.005,700,-0.0002337587781407061,4.1187816695406685,0.4667638145347186,46273.89596050972
5347,Mg2Si0.390Sn0.6Sb0.010,700,-0.00029820943521011964,1.9168619428878089,0.8202936775874912,25813.367716681478
8291,Mg2.24Si0.49Sn0.5Sb0.01,700,-0.00019418362376909574,2.554137143119368,0.947501336931154,91589.36755366283
8705,Mg2.16(Si0.4Sn0.6)0.995Sb0.005,700,-0.00026670670730557166,1.6655966105692608,1.0332622526809516,34684.40222183376
8814,Mg2Si,700,-0.00016537556050418746,3.5144481167821127,0.4157774875308838,78111.17308966351
9881,Mg2Si0.7Sr0.3,700,0.00014014959743352743,3.963880014049783,0.2119273052023078,61097.81322770584
8423,Mg2Si0.577Ge0.4Bi0.023,700,-0.00019057861351847732,2.206584929491763,0.5103455610903163,46804.22091581986
8813,Mg2Si,700,-0.0001686659790000154,3.4923370851455267,0.41199355816569255,75469.29787407968
5410,Mg2Si0.54Sn0.4Ge0.05Bi0.01,700,-0.0002837815008872072,1.4342371145081367,0.7414485139451445,19618.029859828144
8706,Mg2.16(Si0.4Sn0.6)0.985Sb0.015,700,-0.00021610873167888722,2.2119332658054467,1.23498545773747,77542.63306956497
8812,Mg2Si,700,-0.00018847997768637643,2.770501044190082,0.35868472910461946,40927.553337221136
8803,Mg2Si,700,-0.00018586894224761265,2.475372528156604,0.4636361463144914,52382.71655817641
8808,Mg2Si,700,-0.00016706919217158016,3.4470897752755536,0.5555147094680862,102214.2881356533
9889,ZrO2,700,-0.0003227355969590998,5.529959355234624,0.06933570314889054,4271.909408872849
8804,Mg2Si,700,-0.00017155426866497146,3.065114648207084,0.4937091397042461,77340.90054715831
8290,Mg2.2Si0.49Sn0.5Sb0.01,700,-0.0002083900775190874,2.177786368173216,1.0665919566172517,75695.92152238211
9891,CuO,700,-0.00016912482780638514,4.71876513577716,0.047994875462864746,11729.491263499373
8680,Mg2Si0.477Sn0.5Sb0.023,700,-0.00016246701243103986,3.1422338863356694,0.6458591044082186,112377.4007955674
9892,Mg2Si,700,-0.0003133484875709873,4.59007765810268,0.04266791470279819,2312.433428524671
8805,Mg2Si,700,-0.0001659126511556718,3.3707171172407437,0.5625231550549252,100103.61672744632
8810,Mg2Si,700,-0.00016827511733748506,3.4800026607363015,0.5077220048825367,95654.74622663963
9918,Mg2Si0.38Sn0.4Ge0.20Bi0.02,700,-0.00017959765225067777,2.5882694226524587,0.7593216264220172,86457.31044637371
9917,Mg2Si0.43Sn0.4Ge0.15Bi0.02,700,-0.00019263812699915048,2.5453770423941373,0.8370003559206645,81497.49126229093
8806,Mg2Si,700,-0.00016647235461037462,3.2909524897168687,0.5851228919129821,102691.92636383881
9915,Mg2Si0.48Sn0.4Ge0.10Bi0.02,700,-0.00018832282467406983,2.463809294332304,0.8644969230692559,85558.47290389106
8420,Mg2Si0.877Ge0.1Bi0.023,700,-0.00018089156768317296,2.2527055441581334,0.5553177221144083,59790.26452281713
8678,Mg2Si0.48Sn0.5Sb0.02,700,-0.00016973446482664123,2.891197338987255,0.6505099148052974,98618.73085727684
9913,Mg2Si0.53Sn0.4Bi0.02Ge0.05,700,-0.00019224840083616543,2.2228111154278247,1.071270268134274,90089.83740082268
9911,Mg2Si0.58Sn0.4Bi0.02,700,-0.00018836588849220176,2.512448663024707,0.8667018454859626,86954.46913046115
2914,CrSi2,700,0.00015099787110596147,6.224018630864903,0.16812827620423412,65564.98340706206
8809,Mg2Si,700,-0.00016755416958416528,3.3580442274513755,0.5210115363409564,92385.45304944334
5348,Mg2Si0.385Sn0.6Sb0.015,700,-0.0003188225767242858,1.9784527521760007,0.6634191123954681,19248.050098946984
8704,Mg2.16(Si0.4Sn0.6)0.9925Sb0.075,700,-0.00023133416868814188,2.234824723810564,1.052999810818891,55829.366693109485
8820,Mg2.2Si0.7Sn0.3Sb0.01,700,-0.00024957182164172886,1.7141160425276705,0.5133440062898922,20316.316467102028
8394,Mg2Si1,700,-0.0003546705194477544,4.6943825505951455,0.034693716473065024,1955.9032519567634
5413,Mg2Si0.5275Sn0.4Ge0.05Bi0.0225,700,-0.00018669069634380452,2.284545728561394,0.9897723946741636,93690.12729041143
10058,Mg2Si:Te0.03,700,-0.0003602187467238203,2.993443990248971,0.13972053372752066,4779.4512276372225
9961,Mg2Si0.676Ge0.3Bi0.024,700,-0.00019039291192562752,2.0133596023284714,0.5771331443392103,48415.769858993546
8819,Mg2Si0.7Sn0.3Sb0.01,700,-0.00024313500370888217,1.6159030472449305,0.1931699850068992,8722.802204289585
8702,Mg2.16(Si0.4Sn0.6)0.99Sb0.01,700,-0.00022552060578809864,2.2735533944715036,1.1844240874337462,71007.5950456563
16581,Mn15Si26,700,0.0001850718093809229,2.0622290529637803,0.30831493527838777,26375.154610099555
5452,Mg2(Si0.4Sn0.6)Bi0.01,700,-0.00028749192759361787,1.950765409671828,0.7589006240166444,22712.91044174917
16593,Mn(Al0.003Si0.997)1.80,700,0.00020874111955705458,2.3374103199410663,0.4629442789023025,35861.81171362473
5416,Mg2Si0.515Sn0.4Ge0.05Bi0.035,700,-0.00017796169562682814,2.5794904821594753,0.8233135003672791,97030.58378317057
5415,Mg2Si0.52Sn0.4Ge0.05Bi0.03,700,-0.00017509970038296092,2.5868081674875487,0.8420225681048963,102005.36704366119
16592,Mn(Al0.0015Si0.9985)1.80,700,0.00020529885351215296,2.2351661600573456,0.5215324097436924,39704.66309768021
5353,Mg2.24Si0.45Sn0.537Sb0.013,700,-0.00016676109995952953,2.7965064887464246,0.7349553061889229,100788.86748790072
10056,Mg2Si:Te0.01 ,700,-0.0003826636703208351,2.617386086376348,0.03754774164097587,1102.2998146886162
8361,Mg2(1.025)(Si0.3Sn0.7)0.05Ga0.95,700,0.00015645008520912186,2.2120755536076766,0.20344514401978386,24384.918387664795
16591,MnSi1.80,700,0.00020285443984658304,2.4875849806777794,0.4169769051450399,31582.687528974762
5414,Mg2Si0.525Sn0.4Ge0.05Bi0.025,700,-0.00019569128864748488,2.319146646851597,0.9831483123885812,87607.35374886598
10057,Mg2Si:Te0.02,700,-0.0003737490779161632,2.6897248416619264,0.07491219645510709,2318.3797174523693
5352,Mg2.20Si0.45Sn0.537Sb0.013,700,-0.00018709221937778585,2.4524446903557684,0.8986245182091808,86036.79749051412
10062,Mg2Si0.6935Sn0.3Sb0.0065,700,-0.0002854892251803378,2.323149445950479,0.4451780803717433,19220.276244064014
9947,Mg1.7Li0.3Si ,700,0.0004060109296994268,1.649737051814922,0.01149415930764451,197.12765977825543
8815,Mg2Si,700,-0.000164962704396962,3.5535790262974136,0.436532548917606,81435.36243672667
10064,Mg2Si0.6915Sn0.3Sb0.0085,700,-0.0002452408304790891,2.6101351293887984,0.3777837379086262,24897.389291363364
8676,Mg2Si0.485Sn0.5Sb0.015,700,-0.00017449978326597988,2.7130462497784924,0.6425773845757627,83460.86928520919
10063,Mg2Si0.6925Sn0.3Sb0.0075,700,-0.0002623580184859748,2.4082214550813363,0.4028688306007696,21224.860193496173
8703,Mg2.16(Si0.4Sn0.6)0.98Sb0.02,700,-0.00019223635438929136,2.589425691709919,1.0466486548879548,93758.52624895744
8818,Mg2.1Si0.7Sn0.3Sb0.01,700,-0.0002521208291519655,1.7334607576031784,0.5130672269413488,20535.643581738357
10059,Mg2Si:Te0.05,700,-0.0003442012836686866,3.1677891300557377,0.12068527613799472,4544.056281013874
8645,Mg2(Si0.3Sn0.7)0.98Sb0.02,700,-0.00019746176291382924,2.8757339623850466,1.043771492180407,108194.60873324877
10060,Mg2Si0.7Sn0.3,700,-0.0002975042734689684,1.8841764945621065,0.30602820942139136,9864.918805688787
9950,Mg1.95Li0.05Si,700,0.00020724540095847107,2.605504844499292,0.012469344894893642,1282.4040282767658
9949,Mg1.9Li0.1Si,700,0.0002852463422906417,2.4864081581620123,0.0126150577006436,633.6507542899873
9948,Mg1.8Li0.2Si,700,0.0003215849754698583,2.1344152564050587,0.014017128358755229,458.1444987076056
10061, Mg2Si0.6945Sn0.3Sb0.0055 ,700,-0.0002762039153636483,1.88927195734676,0.5306559833917028,21187.45169852554
9211,Mg2Si0.7Ge0.3Bi0.02,700,-0.00018269343298380682,2.3858617646360445,0.585529251938023,62047.880238166435
8576,Mg2Sn,700,-2.520304070619949e-05,4.799946311364048,0.004486778747367228,48435.87079512876
9444,Mg2Si0.985Sb0.015,700,-0.00017845699971616734,4.453827803482468,0.3939025685513291,77325.20572406468
9445,Mg2Si0.98Sb0.02,700,-0.00017247762724272714,4.241267674475118,0.4442950945504388,88010.50257001
8316,Mg2Si:Sb0.03,700,-0.0001700594501868921,3.00286019023786,0.40841649521040574,53761.36075385797
8248,Mg2Si0.4Sn0.33Sb0.27,700,-0.00016286582189631608,1.9613156090527637,0.5509593289570587,61196.50477047236
8249,Mg2Si0.4Sn0.22Sb0.38,700,-0.0001697538996132308,1.506286795325538,0.5208520100184222,38874.54623594442
8573,Mg2Si0.7Sn0.3,700,-0.0001527458500426881,1.8726644173944933,0.033412632530984726,3831.190732244726
8574,Mg2Si0.5Sn0.5,700,-8.574422730822495e-05,2.363031413295881,0.012626136132669429,5797.384973000918
9443,Mg2Si0.99Sb0.01,700,-0.00018900622573496224,4.803324482634693,0.3707816694496481,69113.22240657549
9210,Mg2Si0.3Ge0.7,700,-0.0001351462173292797,2.9219473163592435,0.011321515809061804,2829.0695380640186
9213,Mg2Si0.3Ge0.7Bi0.02,700,-0.00020541210034830026,2.40161189056472,0.5126466519592356,45149.758346175986
8575,Mg2Si0.3Sn0.7,700,1.8021300745086613e-05,2.7558828082071747,0.0008670400173386823,10510.650113180594
9212,Mg2Si0.5Ge0.5Bi0.02,700,-0.00019080890015313068,2.7759912856780344,0.4452282400702017,51387.17565249047
9440,Mg2Si ,700,-0.00029325435719680724,5.190344895226863,0.18722347636144288,15303.065283845568
8317,Mg2Si:Te0.03,700,-0.00035293095101327713,2.981086808600597,0.14337452407811072,4694.670305317771
9442,Mg2Si0.995Sb0.005 ,700,-0.00021479730511674656,4.671216536989056,0.3515044195363797,48155.754481445736
9122,Mg2Si ,700,-0.0002788118198192236,3.404158264315414,0.04851692183952698,3035.166917521601
9118,Mg2.2Si0.7Sn0.17Sb0.013,700,-0.00013864035788990832,3.0323786297376323,0.4568191454347799,104526.57004381233
8311,Mg2Si:Bi0.005,700,-0.00024522016186092157,3.030220306610212,0.3475689964543894,21302.044319360382
9223,Mg2Si0.58Sn0.415Bi0.005,700,-0.0003184836275376937,1.7674057307849065,0.5589568806627017,16436.386733355626
8589,Mg2Si,700,-0.00015786541736355665,2.3153250089465183,0.7833407852959398,103965.83778952842
9329,Mg2(Si0.3Sn0.7)0.975Bi0.025,700,-0.0001980764450043557,2.6046547692400077,1.1699195585542699,113355.07273406045
9070,CrSi2,700,0.0001336668720162149,6.376733703576683,0.1499314564627578,71243.2225195056
8289,Mg2.1Si0.49Sn0.5Sb0.01,700,-0.00021598105241824955,2.2163693979657886,0.8868126259866841,59973.94945293367
9330,Mg2(Si0.3Sn0.7)0.97Bi0.03,700,-0.0001970605412394844,2.7047463630804915,1.1471886314614488,118673.91779139516
8588,Mg2Si,700,-0.00020276479441015932,2.9699893055727897,0.5844667838855014,60315.86726411895
9331,Mg2(Si0.3Sn0.7)0.96Bi0.04,700,-0.0001852855713908683,2.7542821000636573,1.066531422053896,123457.37164521738
9119,Mg2.2Si0.5Sn0.37Sb0.013,700,-0.00019629669347470964,2.8051429884957155,0.9056088710469348,94414.36851399428
9401,Mg2Si0.53Sn0.4Ge0.05Bi0.02,700,-0.0001939291024213237,2.120221294296692,1.0654617912981634,88082.99847404877
9403,Mg2Si0.5425Sn0.4Ge0.05Sb0.0075,700,-0.00023694844620194023,1.8167318729216761,0.7780526354779371,34598.77805530373
9405,Mg2Si0.5375Sn0.4Ge0.05Sb0.0125,700,-0.00020913210138053488,2.215376080880196,0.987678297639558,76498.30181592198
9121,Mg2.2Si0.3Sn0.57Sb0.013,700,-0.00019791771203398416,2.8022145603014303,1.0061095376736882,101168.6970485786
9399,Mg2Si0.5325Sn0.4Ge0.05Bi0.0175,700,-0.0001875016434663072,2.0385688333198577,0.7693294507066589,64975.32789720729
9446,Mg2Si0.975Sb0.025,700,-0.00016738091646075176,4.170803914423868,0.4410071348516669,93064.10765104604
9398,Mg2Si0.55Sn0.4Ge0.05,700,-0.00023888253186237374,1.7666859307597456,0.10875177587555898,4825.925148141762
9221,Mg2Si0.58Sn0.42,700,-0.0001696864294693241,2.006146218203472,0.06742458105061293,6556.764934060878
9120,Mg2.2Si0.4Sn0.47Sb0.013,700,-0.0001828889105638458,2.55638379344491,0.8377396787205559,91744.99322748746
8564,La0.005Mg1.995Si0.49Ge0.5Sb0.01,700,-0.00017718452185858024,2.9903100697114335,0.5699552007398817,84814.93750331661
8621,Mg2.08Si0.328Sn0.6Sb0.072,700,-0.00019664144692666942,2.219841640094156,1.1331901281331933,93859.49786729856
8525,Mg2Si0.5Sn0.496GaSb,700,-0.000261545335434638,1.8802133716201688,0.3527559194895753,15922.473877763692
8563,Mg2Si0.49Ge0.5Sb0.01,700,-0.00018139989331751586,3.2901277017782777,0.5192571989837811,72810.93759883865
8617,Mg2.08Si0.376Sn0.6Sb0.024,700,-0.00024107919177781918,1.6397599079078262,1.1774095155734592,49096.52026749106
9158,Mg2Si0.5Sn0.5Bi0.01,700,-0.0002851285131984314,1.8274665314069385,0.3553406117060659,12077.096189932614
9157,Mg2Si0.7Sn0.3Bi0.01,700,-0.00026183380897618124,1.633957221481587,0.4640831553363898,15229.2236243529
8565,La0.01Mg1.99Si0.49Ge0.5Sb0.01,700,-0.0001701831635043796,2.2844952397096505,0.7651445318136856,101984.4867980866
8566,La0.02Mg1.98Si0.49Ge0.5Sb0.01,700,-0.00018596894985820064,2.620367416164902,0.6439326425282159,58750.07155213426
8616,Mg2.08Si0.388Sn0.6Sb0.012,700,-0.00030378561131013174,1.8140325935018604,0.6407077908163603,18222.893413317848
9175,Mg2Si0.5Ge0.5Sb0.02,700,-0.00022466261384307802,2.4450122234810086,0.4488415951829441,32509.781111280518
8524,Mg2Si0.5Sn0.5GaSb,700,-0.0001050405585724089,2.2203450498977477,0.012413922319499851,3568.760546684433
8620,Mg2.08Si0.34Sn0.6Sb0.06,700,-0.0001855498563305766,2.2578764970909617,1.1340936362695588,111658.18606145098
9525,Mg2.08Si0.37Sn0.6Bi0.03,700,-0.00020429147341863746,2.2102120394419416,1.3997902164379563,107396.24319580923
8528,Mg2Si0.5Sn0.49GaSb,700,-0.0002145774554599515,1.9506325182252175,0.408444961087175,25187.23426967145
8530,Mg2Si,700,-0.0002356979129595593,4.111179950845092,0.4242538980145419,45931.12460531421
8619,Mg2.08Si0.352Sn0.6Sb0.048,700,-0.00017744110476092742,2.53967391056882,1.0348860355034346,124828.51340256375
9524,Mg2.08Si0.38Sn0.6Bi0.02,700,-0.0002202957547897393,2.1621800456205573,1.4333188691812049,90110.56235349264
9523,Mg2.08Si0.385Sn0.6Bi0.015,700,-0.0002215852062965197,2.0668951077077824,1.421568813284357,86328.00843483972
8529,Mg2Si0.5Sn0.485GaSb,700,-0.00021619200098499155,1.774847550766694,0.3855204479681407,23003.766195371583
9521,Mg2.08Si0.395Sn0.6Bi0.005 ,700,-0.0002659655963246286,1.7931459574622406,1.2613564412118956,44482.894278289124
9169,Mg2Si0.3Ge0.7,700,-0.00013726079503666272,2.8663644665983163,0.014773913824155882,2781.293541104837
8526,Mg2Si0.5Sn0.494GaSb,700,-0.00022698046865369961,1.9299258968808697,0.3963936026556598,23866.25381303207
8618,Mg2.08Si0.364Sn0.6Sb0.036,700,-0.0002500567466387576,1.6297192931091926,1.373277251565055,48177.043175475665
8527,Mg2Si0.5Sn0.492GaSb,700,-0.00021912880389786656,1.9667455886344976,0.4843880860615414,29500.172456049448
9328,Mg2(Si0.3Sn0.7)0.98Bi0.02,700,-0.0002000358098198609,2.548899914259552,1.1326187837203567,103256.59605925146
8315,Mg2Si:Bi0.02,700,-0.00017773947158911566,3.1392706990536228,0.4332811525888626,50807.83664980109
8571,Mg2Si:Al0.03,700,-0.000272996414500592,3.2374519026496804,0.28976140263712546,17336.641624728196
9207,Mg2Si0.7Ge0.3Bi0.02,700,-0.0001755069173654791,2.4473579364850644,0.5333033528156856,58017.83693671042
8245,Mg2Si0.4Sn0.58Sb0.02,700,-0.00019010209650868076,2.6354494606349217,0.8344208601779759,82831.07625696008
9547,Mg2.16(Si0.3Ge0.05Sn0.65)0.98Sb0.02,700,-0.00021035245389922696,2.3538916920412327,1.3678108224975043,101350.98874731752
8570,Mg2Si:Al0.02,700,-0.0002705930067280162,3.267386767505829,0.34158304222460856,21612.441414309207
9206,Mg2Si0.7Ge0.3Bi0.02,700,-0.00017839609431492367,2.382137822467401,0.583142971254703,57906.11123749401
8572,Mg2Si,700,-0.00023447300339157846,2.541872525456901,0.01935801628869256,1278.5887683810267
9545,Mg2.16(Si0.3Ge0.03Sn0.67)0.98Sb0.02,700,-0.00020955668107576372,2.462309904125388,1.320917891582833,104005.26778368835
9540,Mg2.16(Si0.28Ge0.02Sn0.7)0.98Sb0.02,700,-0.00020898079760240342,2.4099104881351603,1.1432804286938727,94707.02506448334
9539,Mg2.16(Si0.3Sn0.7)0.98Sb0.02,700,-0.00020601410542973013,2.6023431306365623,1.2025597512009496,103831.70482658416
8622,Mg2.08Si0.364Sn0.6Sb0.036,700,-0.00020754910001231369,2.2731203392170047,1.4389866198333732,105954.36646866312
8615,Mg2.08Si0.4Sn0.6,700,-0.00023444387324533485,1.9897452925435812,0.15826724432206685,8741.637759761103
9541,Mg2.16(Si0.27Ge0.03Sn0.7)0.98Sb0.02,700,-0.0002054949406178828,2.545875705828069,1.1522756458654606,93828.19890266868
9205,Mg2Si0.7Ge0.3Bi0.01,700,-0.00019621918345949667,2.3382276914076963,0.5567616444096914,48602.90746151595
9544,Mg2.16(Si0.3Ge0.02Sn0.68)0.98Sb0.02,700,-0.00021285862768135518,2.5087350050776602,1.2976924340341245,100412.50527745737
8569,Mg2Si:Al0.01,700,-0.00036255018060289245,3.1795206621436427,0.18087670287117072,6433.198455733421
9543,Mg2.16(Si0.25Ge0.05Sn0.7)0.98Sb0.02,700,-0.00020794141900489185,2.5276975205127585,1.1270981465101388,91971.80133064644
9542,Mg2.16(Si0.26Ge0.04Sn0.7)0.98Sb0.02,700,-0.0002096386020069095,2.530260948234756,1.1523175485901154,94316.5118088903
9204,Mg2Si0.7Ge0.3Bi0.005,700,-0.0002109579154092825,2.3021211240117307,0.5568128968031054,39360.593748618296
9522,Mg2.08Si0.39Sn0.6Bi0.01,700,-0.0002282533068159269,2.0245361219036404,1.3196216781883403,73674.84175366964
9238,Mg2Si,700,-0.00031410684230955135,2.6241089420990567,0.04981830988026225,2137.503955006911
9306,Mg2Si0.58Sn0.41Sb0.01,700,-0.00029434774525676416,1.619096930948906,0.5908167464369167,16332.946248822907
8857,Mg1.992La0.008Si0.58Sn0.42,700,-0.00019321025822802268,2.863206928647353,0.3938424333891344,45705.412212060095
9751,Mg2Si0.50Sn0.40,700,-0.00020469848211038954,1.7030745153201026,0.09605702507742904,6579.257265791171
8323,Mg2.04Si0.95Bi0.05,700,-0.0001620715377274928,3.7505765174662016,0.413042295503388,78379.42442017324
8322,Mg2.04Si0.98Bi0.02,700,-0.0001718375637019334,3.762709503895642,0.4296721581033342,72442.59205044135
8859,Mg1.988La0.012Si0.58Sn0.42,700,-0.00019421888765928184,2.959208037924208,0.33943430877898123,42398.39515923562
9287,Mg2Si,700,-0.0003524173888723839,4.670084630580275,0.041838228606206784,1899.9100498220043
8312,Mg2Si:Sb0.001,700,-0.0002935597403035448,3.1023248041818667,0.3095916863662815,14975.124630423306
9750,Al0.05Mg2Si0.73Sn0.27,700,-0.00028693174647846713,1.7373461400058527,0.528991158764468,17693.148233152657
8321,Mg2.04Si0.99Bi0.01,700,-0.00018980597979915119,3.942722848040093,0.4160234367373759,60698.996694919064
9774, Mg2(Si0.4Sn0.6),700,-0.0002781794370336125,2.112517502137939,0.3029940068488654,11966.233473433811
8856,Mg1.995La0.005Si0.58Sn0.42,700,-0.00020477130621445532,2.364627488681585,0.6372085387497198,51703.301028082315
9302,Mg2Si0.585Sb0.015Sn0.4,700,-0.00019885552349306417,2.40800028227806,0.4613485326209632,42051.04486201078
9241,Mg2Si0.5Sn0.5,700,-0.00013642553734974372,1.8635070496092985,0.04978587909914858,6053.29866575165
9747,Al0.05Mg2Si,700,-0.0002396083486383357,4.116808049036358,0.4292428354659122,43904.98303910627
9324, Mg2(Si0.3Sn0.7),700,-0.00013843095597968326,2.726314337181579,0.0770441770848518,15245.29214008081
9305,Mg2Si0.5825Sn0.41Sb0.0075,700,-0.00029053101145208897,1.7710193788367912,0.6460587536427959,20085.922739186888
8495,Mg2Si ,700,-0.00032368679185463254,4.049621198171081,0.15042095745061612,8360.319303733491
9325,Mg2(Si0.3Sn0.7)0.995Bi0.005 ,700,-0.0002684996011722758,2.039870872634558,0.8127148234460184,32408.310545857246
9775,Mg2(Si0.4Sn0.6)Sb0.01,700,-0.00029545784952951385,1.97938381584508,0.5058453490064835,16789.031304360666
9301,Mg2Si0.59Sb0.01Sn0.4,700,-0.00017810863691070772,2.6627259883443903,0.5603232481145651,69905.8792427451
9299,Mg2Si0.599Sb0.001Sn0.4,700,-0.0002340255381350674,1.7862393210036724,0.3384034907267521,18459.196296719303
9327,Mg2(Si0.3Sn0.7)0.985Bi0.015,700,-0.00021506053412859806,2.3928500314830643,1.2202285752183797,91487.8016203568
9776,Mg2(Si0.4Sn0.6)Sb0.015,700,-0.00029423463053231716,1.8942768086545436,0.6702305066471282,21539.0391154597
9326,Mg2(Si0.3Sn0.7)0.99Bi0.01,700,-0.00022818647244108881,2.258006411370782,1.1753601301637622,72815.64664962838
9300,Mg2Si0.595Sb0.005Sn0.4,700,-0.0002229791427364306,1.880878260662066,0.5678991828457398,34156.936219718285
8313,Mg2Si:Te0.01,700,-0.00037798718220585537,2.639990191255005,0.04062852113711077,1087.1724057075787
8590,Mg2Si0.8Sn0.2,700,-0.00019847262766652143,1.9087147417567465,0.8196119742873315,56734.86728937106
9240,Mg2Si0.6Sn0.4,700,-0.00016765685989794608,1.8922249044364652,0.057221382469586676,5502.88458961132
9239,Mg2Si0.8Sn0.2 ,700,-0.0002675087617841917,1.9488726822227458,0.08953240438354194,3483.290163049158
8288,Mg2Si0.49Sn0.5Sb0.01,700,-0.00024618317873687813,1.7081836097392968,0.7017985867308537,27584.984619712304
9304,Mg2Si0.5895Sn0.41Sb0.005,700,-0.00029068990542692317,1.674107614754969,0.6935247013545457,19520.56058728013
8320,Mg2.04Si0.995Bi0.005,700,-0.00021587210967001077,4.035888552304562,0.2737640120956638,32409.872642195533
9749,Mg2Si0.73Sn0.27,700,-0.00019822483979907364,1.8126526139590884,0.13659841774649842,9470.072852951902
9303,Mg2Si0.59Sn0.41,700,-0.00017576933503458709,1.857852830803528,0.0724791691225915,6334.759892001426
8591,Mg2Si0.8Sn0.2,700,-0.00017338785158556842,1.687771403413014,1.0521965836796796,84386.92092057946
8667,Mg2Si0.5Ge0.5Sb0.005,750,-0.00026745717457582566,2.3603472331925217,0.3160035404934835,15856.590377459974
9204,Mg2Si0.7Ge0.3Bi0.005,750,-0.0002207175911264103,2.1739242894917945,0.6299915410476242,40407.209776079806
8570,Mg2Si:Al0.02,750,-0.0002709038182737877,2.827846475295249,0.3840331627174244,22525.83054967098
9206,Mg2Si0.7Ge0.3Bi0.02,750,-0.0001891474065228745,2.2753389744257357,0.6627843084602009,58709.63659264459
5409,Mg2Si0.55Sn0.4Ge0.05Bi0,750,-0.0002098804479907156,1.8308241934393457,0.11168295344984576,7230.096857364657
16581,Mn15Si26,750,0.0001925059557492579,2.075370488227367,0.33495949960756344,25382.49483634103
8702,Mg2.16(Si0.4Sn0.6)0.99Sb0.01,750,-0.00023510308841078115,2.2661977860590645,1.2844953844484437,62973.6619370156
9205,Mg2Si0.7Ge0.3Bi0.01,750,-0.00020661372017888416,2.2196615813819696,0.68979989819088,49840.68107391086
8703,Mg2.16(Si0.4Sn0.6)0.98Sb0.02,750,-0.00020088956097718755,2.602790863589097,1.1489367637595935,84718.97249768692
9207,Mg2Si0.7Ge0.3Bi0.02,750,-0.00018673176367728315,2.356068239480126,0.605138634133219,58590.37896465791
8666,Mg2Si0.5Ge0.5,750,-0.00018337701066293373,2.5247697039274204,0.03308945602923414,3891.786176994363
9243,Mg2Si0.2Sn0.8,750,1.0889152504753765e-05,2.893297842803042,0.0005650914284292027,18384.949409618202
8571,Mg2Si:Al0.03,750,-0.0002725981822349933,2.8132146033834036,0.32575446674323616,18150.263905140502
8701,Mg2.16(Si0.4Sn0.6),750,-0.00013447988419616156,1.5393393816976624,0.08257692487544037,9693.813408846228
8291,Mg2.24Si0.49Sn0.5Sb0.01,750,-0.00020393665948271284,2.4932489880277027,1.0402946274758391,82026.07152177824
9172,Mg2Si0.5Ge0.5,750,-0.00018491646482434604,2.5482068595064336,0.033108647042409574,3673.983548427204
8617,Mg2.08Si0.376Sn0.6Sb0.024,750,-0.00025135462190371843,1.5932067234814782,1.2745761265408078,43016.187687248654
5412,Mg2Si0.53Sn0.4Ge0.05Bi0.02,750,-0.0002045475756892703,2.0875179904472674,1.2048221378145836,81053.47954460929
8563,Mg2Si0.49Ge0.5Sb0.01,750,-0.00018985746195037108,3.249820211267752,0.5665556478080664,62471.79377410003
16596,Mn(Al0.009Si0.991)1.80,750,0.000228498512192798,2.3428936666442883,0.4516304746837623,27215.291276838198
8618,Mg2.08Si0.364Sn0.6Sb0.036,750,-0.00025873491490983576,1.5720205913824312,1.4807872300856448,41384.22052433815
9521,Mg2.08Si0.395Sn0.6Bi0.005 ,750,-0.0002728391535094194,1.7664729631819978,1.3408428485180839,39571.07890888733
8313,Mg2Si:Te0.01,750,-0.0003665368221555031,2.391778022184121,0.046317925006260564,1256.8794911673704
5410,Mg2Si0.54Sn0.4Ge0.05Bi0.01,750,-0.0002917507058982125,1.4056367100048428,0.8147784042661772,19873.106146342052
8530,Mg2Si,750,-0.0002483922357492813,3.741199200520156,0.4744136659051511,38322.00310928174
8564,La0.005Mg1.995Si0.49Ge0.5Sb0.01,750,-0.0001864175472673408,2.9316640884407232,0.6264438881442237,75218.25167356938
16591,MnSi1.80,750,0.00021053192737971254,2.4619494669284583,0.4505463020907564,29433.07201849083
8288,Mg2Si0.49Sn0.5Sb0.01,750,-0.0002562994468993964,1.7025515368490598,0.7583939923159242,25124.93735904149
9176,Mg2Si0.3Ge0.7Sb0.02,750,-0.00021978365229500927,2.4801681423756885,0.2894737824846085,16145.717262860842
9961,Mg2Si0.676Ge0.3Bi0.024,750,-0.00020096294698258388,1.869422189554796,0.649516261261053,47052.3162737683
8394,Mg2Si1,750,-0.00031349467572620247,4.245299799617725,0.03748069078251415,2324.649389152597
8615,Mg2.08Si0.4Sn0.6,750,-0.0001938749483889415,2.088902772432545,0.1430966438399663,9614.829142070319
16595,Mn(Al0.0075Si0.9925)1.80,750,0.00021856885320445596,2.3489735164949512,0.4689098273013161,30940.96027794331
8565,La0.01Mg1.99Si0.49Ge0.5Sb0.01,750,-0.0001800826861217734,2.2269048588989766,0.8465736139835904,92917.96183465053
16594,Mn(Al0.0045Si0.9955)1.80,750,0.000215087246097902,2.3422223569219733,0.4552024984415998,31102.606988003794
9175,Mg2Si0.5Ge0.5Sb0.02,750,-0.00023388691207637806,2.3061849261976186,0.5034138250190443,32127.988946775262
16593,Mn(Al0.003Si0.997)1.80,750,0.0002167086846643868,2.312375954141653,0.5035939326522277,33429.96352284734
8616,Mg2.08Si0.388Sn0.6Sb0.012,750,-0.00031447573706605715,1.79432665981503,0.6897387644217163,16438.128543301427
8315,Mg2Si:Bi0.02,750,-0.0001867111490882654,2.9400381188658797,0.5004935184448256,55585.66760143152
9287,Mg2Si,750,-0.00031090610789131427,4.162720305913465,0.04610103808360938,2243.0107390926496
16592,Mn(Al0.0015Si0.9985)1.80,750,0.00021349510617136685,2.2067395467944344,0.5704676061631075,37234.42075909774
9299,Mg2Si0.599Sb0.001Sn0.4,750,-0.0002328636909175102,1.7453289238356082,0.357996757455997,18323.120919743666
9399,Mg2Si0.5325Sn0.4Ge0.05Bi0.0175,750,-0.0001986807247685545,1.9674034760245376,0.8562246548953397,58556.65010190966
9398,Mg2Si0.55Sn0.4Ge0.05,750,-0.00021056568785605503,1.7679599310867884,0.1146490056910611,5497.748213990521
8361,Mg2(1.025)(Si0.3Sn0.7)0.05Ga0.95,750,0.00015534399098246298,2.267098210764246,0.20474094108892155,22786.7970719174
2914,CrSi2,750,0.00015490984350443847,6.0528951174607135,0.1929555936554359,64893.50442555144
8289,Mg2.1Si0.49Sn0.5Sb0.01,750,-0.00022704931378446976,2.210744562295254,0.9681606194717846,54108.48213206961
8362,Mg2(1.08)(Si0.3Sn0.7)0.05Ga0.95,750,0.0001462613926323205,2.2573077467779297,0.2942993713765137,40088.4848385398
8619,Mg2.08Si0.352Sn0.6Sb0.048,750,-0.00018714863082081588,2.4540838788047328,1.145165122333593,109795.25539358363
10054,Mg2(Si0.3Sn0.7)0.96Sb0.04,750,-0.00026883531674200956,2.03226431188708,0.5823993339411127,18908.169305637064
10051,Mg2(Si0.3Sn0.7)0.98Sb0.02,750,-0.00025303629597415344,2.2193586716251232,0.6972531853983455,26558.68288756905
8363,Mg2(1.12)(Si0.3Sn0.7)0.05Ga0.95,750,0.00011354969828023899,2.435990569523632,0.19217739820928684,45569.524701608585
9405,Mg2Si0.5375Sn0.4Ge0.05Sb0.0125,750,-0.0002175716249914953,2.092244937135624,1.097575363384645,67765.04410648932
10053,Mg2(Si0.3Sn0.7)0.97Sb0.03,750,-0.00026544984282630133,2.0502769339683686,0.6167470818517107,20926.205910249504
9403,Mg2Si0.5425Sn0.4Ge0.05Sb0.0075,750,-0.000249162855615512,1.6771246379772569,0.8641657620526044,30218.55887987897
9401,Mg2Si0.53Sn0.4Ge0.05Bi0.02,750,-0.00020614892959720758,2.022721400822954,1.1901564408650211,78314.41575675213
10058,Mg2Si:Te0.03,750,-0.0003556919759099216,2.7006101634171147,0.1593322739233374,5382.99654145134
5348,Mg2Si0.385Sn0.6Sb0.015,750,-0.00032776505933278027,1.9791077647061104,0.7224070310532562,19449.61452825844
9331,Mg2(Si0.3Sn0.7)0.96Bi0.04,750,-0.00019153996852695992,2.6947996596885857,1.1650447535275148,106414.82715027443
9325,Mg2(Si0.3Sn0.7)0.995Bi0.005 ,750,-0.00027290431644410657,2.044991942547767,0.8436675119735846,29265.181280073633
8588,Mg2Si,750,-0.00021408936879715621,2.64354116706098,0.6696093738038238,51493.94155466071
9330,Mg2(Si0.3Sn0.7)0.97Bi0.03,750,-0.0002039878427564496,2.6345663953914444,1.2480095337861796,102355.9878025684
8590,Mg2Si0.8Sn0.2,750,-0.00020811329185679652,1.817930943910797,0.906955477691829,50757.76015401993
5346,Mg2Si0.3925Sn0.6Sb0.0075,750,-0.00025729886458941773,2.2136151450431347,1.1646306433046478,49995.33713363837
9329,Mg2(Si0.3Sn0.7)0.975Bi0.025,750,-0.00020510719383466804,2.5382223918129103,1.2729598277926373,97703.90086376408
9326,Mg2(Si0.3Sn0.7)0.99Bi0.01,750,-0.0002370821528002586,2.212221712881393,1.2598113117826648,62537.35662528262
9328,Mg2(Si0.3Sn0.7)0.98Bi0.02,750,-0.00020907406942660038,2.4832319523565154,1.2278654904161872,88985.84436318932
8589,Mg2Si,750,-0.00016872097394586292,2.107346503099051,0.887531567749232,87603.27636087078
9327,Mg2(Si0.3Sn0.7)0.985Bi0.015,750,-0.00022505009739474878,2.3411683323439734,1.3210290475754625,78986.4186907692
5344,Mg2Si0.398Sn0.6Sb0.002,750,-0.00031945848084765456,2.040194555108793,0.5899035052259279,16883.30019036991
10059,Mg2Si:Te0.05,750,-0.0003412327647870968,2.8811645385363867,0.13816812761283614,5103.712700965687
8591,Mg2Si0.8Sn0.2,750,-0.0001819016329472824,1.612020670958736,1.1020966101692848,71590.56898495303
8311,Mg2Si:Bi0.005,750,-0.0002552979148088337,2.7655283179003782,0.4010959678990312,23341.125767019814
5345,Mg2Si0.395Sn0.6Sb0.005,750,-0.00028170396774881116,1.9378793307950144,1.108432364047753,34321.418045801474
8364,Mg2(Si0.3Sn0.7)0.05Ga0.95,750,0.00015218389596653077,2.3094636862384585,0.19240404786770526,20507.609810362475
10050,Mg2(Si0.3Sn0.7)0.985Sb0.015,750,-0.0002688409168573415,2.0663076395810336,0.7931390745202328,27927.27401125664
9443,Mg2Si0.99Sb0.01,750,-0.0001978340169360954,4.30101076518199,0.4153764417710848,61344.15181327589
8337,(Mg2Si)0.98Sb0.02,750,-0.00018588146489402976,3.762886884882226,0.4622703245431746,65372.79003534329
9988,Mg2Si0.6Ge0.4Bi0.02,750,-0.00018005410903712736,1.937027843267488,0.826840977457703,63288.97771242191
8574,Mg2Si0.5Sn0.5,750,-0.00010019198120768088,2.4982171874405874,0.020391276771725284,6766.24032270616
9442,Mg2Si0.995Sb0.005 ,750,-0.00022498635624452066,4.088647517098232,0.3921887712407149,43131.399208998664
8312,Mg2Si:Sb0.001,750,-0.0003013043254809585,2.7204834851159,0.35243760231618165,16301.292309379753
8707,Mg2.16(Si0.4Sn0.6)0.975Sb0.025,750,-0.0001953952296131932,2.4770761338401077,1.2465645263545628,91328.57689726763
9305,Mg2Si0.5825Sn0.41Sb0.0075,750,-0.00029961323480542587,1.7468162071827589,0.7086041132089813,20168.792236579488
9238,Mg2Si,750,-0.00027460415700979635,2.2882997149409423,0.056135802764468,2471.928586341373
9440,Mg2Si ,750,-0.00029930241849230856,4.448052317076007,0.20375490653039896,13382.622601113977
8669,Mg2Si0.5Ge0.5Sb0.02,750,-0.00023381003403739526,2.303343355418284,0.5014860423788747,32008.415143001625
9306,Mg2Si0.58Sn0.41Sb0.01,750,-0.00030197195847750564,1.5951824604961482,0.6519758177660999,16801.034440324067
8575,Mg2Si0.3Sn0.7,750,-2.1168425746885674e-05,2.939651828711792,0.0013810722644130224,12080.194108483898
9212,Mg2Si0.5Ge0.5Bi0.02,750,-0.0002027241295987638,2.6574601406431912,0.5029988345263741,51150.115952187385
9444,Mg2Si0.985Sb0.015,750,-0.00018864013372326218,4.029076561058933,0.4400285419805972,68048.49495767527
5347,Mg2Si0.390Sn0.6Sb0.010,750,-0.00030743697339353864,1.8779801537754413,0.8915899466925141,24693.490841207666
9300,Mg2Si0.595Sb0.005Sn0.4,750,-0.00023435440293517236,1.800369347076655,0.6241236094471692,31981.032480355763
8704,Mg2.16(Si0.4Sn0.6)0.9925Sb0.075,750,-0.00024075754539156416,2.1765139139777903,1.1472078891639976,49411.928056478464
9301,Mg2Si0.59Sb0.01Sn0.4,750,-0.00018798432675824642,2.5710719620178235,0.6154523415206248,61341.83492677392
9208,Mg2Si0.7Ge0.3,750,-0.00021979691243342989,2.3837788305276253,0.049666049907752016,3835.173375289723
8572,Mg2Si,750,-0.00017531253541524532,2.2905879609286357,0.015142509765860785,1504.726714838476
9987,Mg2Si0.98Bi0.02,750,-0.00018354102068871974,3.4149276644360844,0.6267310051502731,74465.48925083345
9302,Mg2Si0.585Sb0.015Sn0.4,750,-0.00020553939896783704,2.393154520722152,0.4887053452083546,36012.672391251486
8705,Mg2.16(Si0.4Sn0.6)0.995Sb0.005,750,-0.0002747985244346949,1.6051174009735896,1.1014284671629635,30973.388863216416
8668,Mg2Si0.5Ge0.5Sb0.01,750,-0.00023468567686057388,2.345734928760793,0.43325659614334705,28104.62538678056
9446,Mg2Si0.975Sb0.025,750,-0.00017721607843366942,3.831449609984503,0.4938182480517777,82233.71605084595
8573,Mg2Si0.7Sn0.3,750,-0.00013751050787830457,1.9352563064841648,0.03283948605863024,4481.277184566272
9445,Mg2Si0.98Sb0.02,750,-0.0001828692158768855,3.8607729645552884,0.4979484155732853,77301.30442988602
8706,Mg2.16(Si0.4Sn0.6)0.985Sb0.015,750,-0.00022558370307448715,2.2028921741869616,1.3435318006474826,68258.95509577327
9304,Mg2Si0.5895Sn0.41Sb0.005,750,-0.00030080066721032865,1.6491350565254692,0.763746262379488,19408.443972849785
9213,Mg2Si0.3Ge0.7Bi0.02,750,-0.0002169789939119278,2.2787846614363527,0.5759653748425607,43894.69567674583
8670,Mg2Si0.5Ge0.5Sb0.03,750,-0.00021162703775724136,2.412716069422605,0.4423788054819425,36388.35082301924
8365,Mg2(1.05)(Si0.3Sn0.7)0.05Ga0.95,750,0.00015882384843333844,2.162226898217688,0.3005457128121233,32844.01395654879
10048,Mg2(Si0.3Sn0.7)0.995Sb0.05,750,-0.00026517396372323197,2.4130735743603253,0.4849931669545025,20237.535462673102
10049, Mg2(Si0.3Sn0.7)0.99Sb0.01,750,-0.00025360918169925527,2.2632629765290417,0.6098942448512985,24915.01809876995
8366,Mg2(1.1)(Si0.3Sn0.7)0.05Ga0.95,750,0.00012479386370099006,2.4550281356631376,0.20831735857155328,41735.572142234836
8576,Mg2Sn,750,-3.685180682881382e-05,4.880830028591918,0.011377247492947487,54519.52383016592
9211,Mg2Si0.7Ge0.3Bi0.02,750,-0.00019325836436023602,2.2766787842377547,0.6649112253783874,63109.06718178122
8336,(Mg2Si)0.99Sb0.01,750,-0.00020476328771932545,4.065621519735399,0.3492059526305258,46840.419260210656
9777,Mg2(Si0.4Sn0.6)Sb0.018,750,-0.0002426357943856753,1.9641245409510453,1.3949007189827227,67057.73998332956
8811,Mg2Si,750,-0.00017585114562663942,3.184102402763675,0.4816330188868192,76081.23707214447
8421,Mg2Si0.777Ge0.2Bi0.023,750,-0.00019456632895097426,1.8335827177135116,0.6592517045225219,50801.16242659762
5453,Mg2(Si0.4Sn0.6)Bi0.02,750,-0.00027184946716313186,2.0875668133651084,0.6973655451752416,27039.47635276974
8316,Mg2Si:Sb0.03,750,-0.0001788168004512566,2.7962309065006306,0.4708167813822612,58162.2201038986
9750,Al0.05Mg2Si0.73Sn0.27,750,-0.00029627859751173835,1.75385727456507,0.5737516133170445,16305.80452935449
5415,Mg2Si0.52Sn0.4Ge0.05Bi0.03,750,-0.0001852188157459824,2.5029428719392435,0.9364201888996848,92976.72174422305
5416,Mg2Si0.515Sn0.4Ge0.05Bi0.035,750,-0.00018829134709692137,2.5007729180900187,0.9171818775332484,88070.34475258412
8317,Mg2Si:Te0.03,750,-0.0003480799054468265,2.6938507037041464,0.16337459631499904,5274.10919524488
9751,Mg2Si0.50Sn0.40,750,-0.0001879779745764688,1.7038715050718691,0.09695468019230824,7015.649986798855
5452,Mg2(Si0.4Sn0.6)Bi0.01,750,-0.00028550871757971734,2.143452678124338,0.7099722950832557,22187.102814840568
5501,2 at. % Pb doped Mg2Si,750,-0.00028013745778707503,2.305586235518274,0.4879248171223149,19231.16651162792
9545,Mg2.16(Si0.3Ge0.03Sn0.67)0.98Sb0.02,750,-0.0002184141816406552,2.379774684694114,1.4412669044340407,93281.69839780094
9891,CuO,750,-0.00016410833615535306,4.283820672614576,0.051588666315436266,12930.478222238347
8320,Mg2.04Si0.995Bi0.005,750,-0.00022317730385679858,3.6873653659186947,0.3078628236139994,30876.563043542836
9544,Mg2.16(Si0.3Ge0.02Sn0.68)0.98Sb0.02,750,-0.00022230343987755748,2.423315771536445,1.417847028852596,88762.15131157855
8805,Mg2Si,750,-0.00017716266366449843,3.015418678084358,0.636707926599781,84893.80130158065
9543,Mg2.16(Si0.25Ge0.05Sn0.7)0.98Sb0.02,750,-0.00021687741769729093,2.4487440027484606,1.222634518105312,79086.84787919154
9542,Mg2.16(Si0.26Ge0.04Sn0.7)0.98Sb0.02,750,-0.00021925853260213466,2.452809571977263,1.2562241519370931,82726.70533761394
