Repository: starrydata/starrydata_datasets

> [!NOTE]
> **The duplicated `sample_id` issue was fixed on 2026-09-08**
>
> Datasets published between **2026-04-01 and 2026-09-08** contain duplicated
> `sample_id` values: the same `sample_id` can refer to samples belonging to
> **different papers**. Joining tables on `sample_id` alone mixes data from
> unrelated papers.

# starrydata_datasets

Daily per-project splits of the [Starrydata2](https://starrydata.nims.go.jp/) dataset, with a browsable download page at **https://starrydata.github.io/starrydata_datasets/**.

Historically this repository also hosted the raw CSVs (from 2019/7/11 until 2022/12/22); those older archives are still available via git tags.

File: datasets/20190711/20190711_preprocessing_interpolated_data.csv (part 85 of 94)
sampleid,composition,Temperature,Seebeck coefficient,Thermal conductivity,ZT,Electrical conductivity
8290,Mg2.2Si0.49Sn0.5Sb0.01,750,-0.0002187220576465448,2.1127278262160103,1.1727344602710137,67935.30417516419
5455,Mg2(Si0.4Sn0.6)Bi0.04,750,-0.00029070342626163586,2.0147947432619744,0.5549048619556212,17315.47585174594
8809,Mg2Si,750,-0.00017875366995190564,3.018078667690696,0.5905287947158848,83155.66022743774
8808,Mg2Si,750,-0.00017560857322765746,3.0988897258682453,0.628665305414755,87508.64994189603
5454,Mg2(Si0.4Sn0.6)Bi0,750,-0.00028207420934307363,2.0558677346725167,0.9866171191897908,33598.94813679189
9547,Mg2.16(Si0.3Ge0.05Sn0.65)0.98Sb0.02,750,-0.00021959290235451731,2.2755179021570955,1.492567415213891,89568.74873585587
9749,Mg2Si0.73Sn0.27,750,-0.00019299417707130105,1.763845955903554,0.14755159811154114,9753.94544081134
8818,Mg2.1Si0.7Sn0.3Sb0.01,750,-0.00025872038586011165,1.7407436580501794,0.5759412493777487,22330.985190971933
9122,Mg2Si ,750,-0.0002324862992234898,3.043956083559713,0.04678368143599301,3512.9889524899586
8319,Mg2.04Si,750,-0.00023466136601374223,3.4311831682867813,0.0301732071715279,2735.968580184478
8645,Mg2(Si0.3Sn0.7)0.98Sb0.02,750,-0.00020659757623772506,2.775653846855474,1.1370995169419345,92630.58743250652
9747,Al0.05Mg2Si,750,-0.00025046963811650583,3.5039523129672836,0.4783954996836478,37615.6169804352
8495,Mg2Si ,750,-0.0003199686589209601,3.6694841100051976,0.15642343936245895,7394.127438286858
5414,Mg2Si0.525Sn0.4Ge0.05Bi0.025,750,-0.0002082800749284983,2.2398291396219867,1.090861639819131,76963.73905146228
8820,Mg2.2Si0.7Sn0.3Sb0.01,750,-0.00025640330861138253,1.7190973472839883,0.5778516983877027,22110.890633612402
9070,CrSi2,750,0.00013306936092391284,6.095202434361774,0.15639224106769864,71556.64320606884
8819,Mg2Si0.7Sn0.3Sb0.01,750,-0.00023791299282114014,1.6574870773181691,0.21953469696628855,9971.907893818146
8815,Mg2Si,750,-0.00017616331543213577,3.1956132456137265,0.5936992288427718,81513.30150984481
5413,Mg2Si0.5275Sn0.4Ge0.05Bi0.0225,750,-0.0001977908637482259,2.2073200116863223,1.0998602031093825,84090.24607933214
8814,Mg2Si,750,-0.000174814092667231,3.171524602322432,0.4790429672581391,77173.95380158769
9541,Mg2.16(Si0.27Ge0.03Sn0.7)0.98Sb0.02,750,-0.00021486324624502663,2.4613647733564137,1.2588797794634303,81338.33045778082
5411,Mg2Si0.5325Sn0.4Ge0.05Bi0.0175,750,-0.00019615275522339432,1.9235369416133177,0.9088843747073768,60766.780607514855
9915,Mg2Si0.48Sn0.4Ge0.10Bi0.02,750,-0.00019967044444662668,2.4064060270642917,0.9600376999674598,76848.01653238322
9913,Mg2Si0.53Sn0.4Bi0.02Ge0.05,750,-0.0002043111483711935,2.132508010089395,1.196718891844342,80555.41620090997
8322,Mg2.04Si0.98Bi0.02,750,-0.00018177303510834576,3.560680707418318,0.4841020840089089,71163.28297641309
9918,Mg2Si0.38Sn0.4Ge0.20Bi0.02,750,-0.00019097425905716936,2.5045624077683666,0.8444875621223519,76407.65108661028
8335,(Mg2Si)0.995Sb0.005,750,-0.00024368126882856202,3.6973512451726647,0.5109064550504114,42434.7740852268
9159,Mg2Si0.3Sn0.7Bi0.01,750,-0.00016376695801396512,2.7723695550964047,0.1098611211168688,14225.06738008433
9911,Mg2Si0.58Sn0.4Bi0.02,750,-0.00019933460347737868,2.438380603461338,0.9643632427101692,79129.60589044259
8527,Mg2Si0.5Sn0.492GaSb,750,-0.00022179447909035526,1.9763082537613057,0.58989191419353,31598.349709820228
8332,Mg2Si,750,-0.00031517169410879246,4.068365823271612,0.04449878661022071,2161.4174904033694
8829,Mg2.04Si0.975Bi0.025 ,750,-0.00018528673110555725,3.497840338386159,0.5086346338772261,76094.39075330508
8857,Mg1.992La0.008Si0.58Sn0.42,750,-0.00020241651410319791,2.7713723058301296,0.43569990480912735,43314.15270727169
8526,Mg2Si0.5Sn0.494GaSb,750,-0.00023252487449558482,1.9381661768182001,0.5293148841212665,25299.09675898023
9158,Mg2Si0.5Sn0.5Bi0.01,750,-0.00027828886066420973,1.9091835000198127,0.3777293348939769,13148.714052660478
9157,Mg2Si0.7Sn0.3Bi0.01,750,-0.000267512937659223,1.6276837662351529,0.5230679418951745,16611.240741354613
8334,(Mg2Si)0.997Sb0.003,750,-0.00024743731006537315,4.086646315300434,0.3680265187169486,32261.864688231963
8621,Mg2.08Si0.328Sn0.6Sb0.072,750,-0.0002071971296612769,2.118116121590016,1.2503222553457332,80188.00982385696
8831,Mg2.12Si0.975Bi0.025,750,-0.00017253123174096593,3.5164425860042323,0.6220603348015544,106274.9083228876
8830,Mg2.08Si0.975Bi0.025,750,-0.00017696251892611542,3.320654879589409,0.6034275760522506,92151.1192671617
9917,Mg2Si0.43Sn0.4Ge0.15Bi0.02,750,-0.0002041106038240661,2.477018370050584,0.9285623076876106,71992.16152066662
8806,Mg2Si,750,-0.00017748138012078641,2.9442484124758184,0.6618687468351723,88951.5930638882
8310,Mg2Si,750,-0.00023709043656898,2.41514733250741,0.03144988375895055,2149.260147259168
8333,(Mg2Si)0.999Sb0.001,750,-0.00031125342480115426,3.6263659179572283,0.30144754834612536,15465.78489030403
8323,Mg2.04Si0.95Bi0.05,750,-0.00017083601307183165,3.604910091217588,0.4653219397106347,76652.17741337745
9776,Mg2(Si0.4Sn0.6)Sb0.015,750,-0.0002952737264253952,2.002711989132179,0.6700903797712846,21196.79780712068
9524,Mg2.08Si0.38Sn0.6Bi0.02,750,-0.00022982333320154864,2.110369946639992,1.5516836617398106,77141.11622724214
8828,Mg2Si0.975Bi0.025 ,750,-0.0001904961389062806,4.113774895480427,0.4630344345517037,72375.53331826182
9779,Mg2(Si0.4Sn0.6)Sb0.018,750,-0.0002177110864412144,2.2499890392985797,1.2189045217965742,78836.44024461809
8620,Mg2.08Si0.34Sn0.6Sb0.06,750,-0.0001956794318630137,2.170332303308113,1.2529077266769442,97844.12500609645
8622,Mg2.08Si0.364Sn0.6Sb0.036,750,-0.00021699192885476097,2.2152858027964277,1.560218614040756,90344.0534817452
9774, Mg2(Si0.4Sn0.6),750,-0.00025121990564274234,2.3062762522772933,0.27045929916016936,13649.158405384931
9539,Mg2.16(Si0.3Sn0.7)0.98Sb0.02,750,-0.00021477583436425117,2.5258540790548643,1.3129947381771458,91853.42446941133
9525,Mg2.08Si0.37Sn0.6Bi0.03,750,-0.00021190928575099484,2.155097982374528,1.5200696964883262,93286.38951237891
8528,Mg2Si0.5Sn0.49GaSb,750,-0.0002125144819871806,1.9714855164732756,0.4724195191282766,27496.859789797163
9775,Mg2(Si0.4Sn0.6)Sb0.01,750,-0.0002857795166661462,2.1288828237467747,0.5062166437446958,18188.127860772187
8854,Mg1.998La0.002Si0.58Sn0.42,750,-0.0002500803131572096,2.119060644090969,0.5613184635866331,27052.094344975805
9778,Mg2(Si0.4Sn0.6)Sb0.02,750,-0.000281988268273673,1.8586820609314127,0.9782557136106976,30583.453713812152
9540,Mg2.16(Si0.28Ge0.02Sn0.7)0.98Sb0.02,750,-0.00021804488536549945,2.3300018307649197,1.2410107426035084,81666.02076084456
8529,Mg2Si0.5Sn0.485GaSb,750,-0.00021731839357440333,1.7986150480723084,0.5091249959786587,25852.848832471907
8321,Mg2.04Si0.99Bi0.01,750,-0.00019985792861824557,3.6484673602712943,0.4675607603831871,59203.75576995521
9522,Mg2.08Si0.39Sn0.6Bi0.01,750,-0.0002374739654626275,1.9871777701141717,1.4211408690304244,64122.90853143486
8856,Mg1.995La0.005Si0.58Sn0.42,750,-0.00021710690644415796,2.2824941762078352,0.7157274623563089,49606.44665379826
9523,Mg2.08Si0.385Sn0.6Bi0.015,750,-0.00023098210428633618,2.0121332817487168,1.5421523437531797,75157.42400952018
8804,Mg2Si,750,-0.00018332379819348892,2.736837468616324,0.55776954310588,66724.08520655002
5412,Mg2Si0.53Sn0.4Ge0.05Bi0.02,800,-0.00021681257147013528,1.991929905345424,1.3313940322495297,71474.01206206117
8333,(Mg2Si)0.999Sb0.001,800,-0.00031641512488533586,3.1086716979485605,0.32455477683943784,14508.96181199844
5413,Mg2Si0.5275Sn0.4Ge0.05Bi0.0225,800,-0.0002088910311526472,2.1300942948112507,1.2099480115446006,74490.36486825286
9747,Al0.05Mg2Si,800,-0.000261330927594676,2.89109657689821,0.5275481639013833,31326.25092176412
8468,Mg2Si,800,-0.00020796343221308038,5.142949207424348,0.0230041031528464,3738.197607403296
8831,Mg2.12Si0.975Bi0.025,800,-0.00018195641988924186,3.17991080404196,0.6866536651396777,92947.48908228439
8820,Mg2.2Si0.7Sn0.3Sb0.01,800,-0.0002632347955810361,1.7240786520403062,0.6423593904855132,23905.46480012277
8590,Mg2Si0.8Sn0.2,800,-0.00021687774462416065,1.7271471460648469,0.975620790577511,44780.65301866879
8589,Mg2Si,800,-0.0001795765305281692,1.8993679972515836,0.9676277018525848,71240.71493221313
8854,Mg1.998La0.002Si0.58Sn0.42,800,-0.0002621046739629642,2.0630408333350867,0.6162588217138707,25309.265346194727
8819,Mg2Si0.7Sn0.3Sb0.01,800,-0.0002326909819333981,1.6990711073914078,0.245899408925678,11221.013583346708
8288,Mg2Si0.49Sn0.5Sb0.01,800,-0.00026641571506191467,1.6969194639588228,0.8149893979009946,22664.890098370677
8332,Mg2Si,800,-0.0002743361050471297,3.5528476501354214,0.04803154059014151,2628.0131113265093
8323,Mg2.04Si0.95Bi0.05,800,-0.00017918489716549468,3.4592436649689753,0.5176015839178814,74999.41564406165
8856,Mg1.995La0.005Si0.58Sn0.42,800,-0.0002294425066738605,2.200360863734085,0.7942463859628982,47509.59227951421
9070,CrSi2,800,0.00013247184983161074,5.8136711651468636,0.1628530256726395,72950.94746332895
8588,Mg2Si,800,-0.00022541394318415303,2.317093028549171,0.7486024230550476,42672.01584520246
16595,Mn(Al0.0075Si0.9925)1.80,800,0.00022641974846774267,2.3304503126228875,0.5075117910445357,28988.084399173094
8337,(Mg2Si)0.98Sb0.02,800,-0.000196923923016964,3.5121152594578744,0.5107954814684001,60837.638290137336
8321,Mg2.04Si0.99Bi0.01,800,-0.00020990987743733992,3.3542118725024954,0.5190980840289982,57780.410425972725
8829,Mg2.04Si0.975Bi0.025 ,800,-0.00019567060442860946,3.0790547213472577,0.5623302635164615,65147.858339626575
8320,Mg2.04Si0.995Bi0.005,800,-0.00022928536688498325,3.338842179532828,0.3419616351323351,29568.24895092091
9301,Mg2Si0.59Sb0.01Sn0.4,800,-0.000197860016605785,2.4794179356912567,0.6705814349266845,52777.79061080272
8314,Mg2Si:Se0.005,800,-0.00024294596960007975,2.146499754464853,0.03714840395698975,2013.5918990028945
8828,Mg2Si0.975Bi0.025 ,800,-0.00020099239251670508,3.683104471041552,0.5119828191208622,62172.019789999205
9302,Mg2Si0.585Sb0.015Sn0.4,800,-0.00021222327444260985,2.378308759166244,0.516062157795746,29974.299920492213
5501,2 at. % Pb doped Mg2Si,800,-0.0002898036329215344,1.9936612613295184,0.5377783166348503,17242.23935216838
16581,Mn15Si26,800,0.00019994010211759293,2.088511923490953,0.3616040639367392,24389.835062582504
5416,Mg2Si0.515Sn0.4Ge0.05Bi0.035,800,-0.00019842724428060802,2.4220553540205634,1.0110502546992175,79110.10572199768
16594,Mn(Al0.0045Si0.9955)1.80,800,0.00022313425905517314,2.322425782289017,0.49270531125154493,29049.678323894088
8334,(Mg2Si)0.997Sb0.003,800,-0.00025775765096011774,3.57238549595634,0.4029163387994429,29956.968705509884
9750,Al0.05Mg2Si0.73Sn0.27,800,-0.0003056254485450097,1.7703684091242875,0.618512067869621,14918.460825556318
5415,Mg2Si0.52Sn0.4Ge0.05Bi0.03,800,-0.00019533793110900388,2.4190775763909382,1.0308178096944731,83948.07644478488
9749,Mg2Si0.73Sn0.27,800,-0.0001877635143435284,1.7150392978480196,0.15873688409401066,10037.818028670776
16596,Mn(Al0.009Si0.991)1.80,800,0.00023545726244864903,2.3336776935404715,0.4865456654132604,25759.32406646166
5414,Mg2Si0.525Sn0.4Ge0.05Bi0.025,800,-0.0002209072814591453,2.1605116323923763,1.1985749672496808,66320.12435405857
8591,Mg2Si0.8Sn0.2,800,-0.00018970720495360075,1.5362699385044578,1.1018556849783727,58794.217049326544
8830,Mg2.08Si0.975Bi0.025,800,-0.00018685057721755063,2.9126233878421672,0.6686876457477913,80369.47064034673
16591,MnSi1.80,800,0.0002182094149128421,2.4363139531791367,0.4841156990364728,27283.45650800689
8322,Mg2.04Si0.98Bi0.02,800,-0.0001917085065147581,3.3586519109409934,0.5385320099144835,69928.37405164652
16592,Mn(Al0.0015Si0.9985)1.80,800,0.00022169135883058066,2.178312933531523,0.6194028025825229,34764.178420515265
9287,Mg2Si,800,-0.00026939482691024465,3.655355981246656,0.05036384756101196,2737.341355367716
16593,Mn(Al0.003Si0.997)1.80,800,0.0002246762497717189,2.2873415883422403,0.544243586402153,30998.115332069945
8495,Mg2Si ,800,-0.0003162505259872877,3.2893470218393146,0.1624259212743018,6427.935572840226
8857,Mg1.992La0.008Si0.58Sn0.42,800,-0.00021162276997837307,2.6795376830129056,0.4775573762291203,40922.89320248328
8290,Mg2.2Si0.49Sn0.5Sb0.01,800,-0.00022905403777400223,2.047669284258804,1.2788769639247757,60174.68682794626
9206,Mg2Si0.7Ge0.3Bi0.02,800,-0.00019989871873082527,2.1685401263840687,0.7424256456656987,59513.161947795146
8808,Mg2Si,800,-0.00018331319030581578,2.7506896764609365,0.7018159013614239,72803.01174813876
8666,Mg2Si0.5Ge0.5,800,-0.00014319166991157422,2.4655368104491826,0.03571229433564479,4420.534743808452
8804,Mg2Si,800,-0.00019509332772200638,2.408560289025564,0.7093105759212825,56107.26986594175
9205,Mg2Si0.7Ge0.3Bi0.01,800,-0.0002163913886268001,2.1010954713562433,0.8465023796662021,51078.454686305784
9443,Mg2Si0.99Sb0.01,800,-0.00020618825220581697,3.798697047729286,0.4599712140925213,53575.08121997632
9988,Mg2Si0.6Ge0.4Bi0.02,800,-0.0001887510851958836,1.8426933534067624,0.911745242679797,61387.785577169365
8574,Mg2Si0.5Sn0.5,800,-0.00011463973510713684,2.633402961585294,0.030882233675469956,7735.095672411408
9987,Mg2Si0.98Bi0.02,800,-0.0001938325736140286,3.1024020952108518,0.7054301000233253,72992.06588419809
9440,Mg2Si ,800,-0.00030535047978781,3.7057597389251513,0.22028633669935505,11462.179918382382
9442,Mg2Si0.995Sb0.005 ,800,-0.00023517540737229463,3.5060784972074046,0.4328731229450502,38107.04393655156
9444,Mg2Si0.985Sb0.015,800,-0.00019882326773035708,3.604325318635401,0.4861545154098653,58771.78419128581
9209,Mg2Si0.5Ge0.5,800,-0.00015060408150527186,2.475813980014538,0.03191215081388101,4056.163429713703
8809,Mg2Si,800,-0.000189953170319646,2.6781131079300162,0.7968023265805239,73925.8674054321
8572,Mg2Si,800,-0.00011615206743891201,2.0393033964003697,0.009160625825949295,1730.8646612959255
9208,Mg2Si0.7Ge0.3,800,-0.00018208511702899003,2.3274788864848035,0.052495881484951816,4294.806305783581
9446,Mg2Si0.975Sb0.025,800,-0.00018690480652645445,3.49209530554514,0.5466293612518885,71403.32445064581
8573,Mg2Si0.7Sn0.3,800,-0.000122275165713921,1.9978481955738363,0.0307211036559086,5131.363636887816
9445,Mg2Si0.98Sb0.02,800,-0.00019326080451104383,3.48027825463546,0.5516017365961319,66592.10628976204
9158,Mg2Si0.5Sn0.5Bi0.01,800,-0.000271449208129988,1.990900468632688,0.4001180580818878,14220.33191538834
8803,Mg2Si,800,-0.00020703051050951943,2.0116559134091463,0.8037777752775831,47155.35283607722
9171,Mg2Si0.7Ge0.3,800,-0.0001843136073072995,2.3085508649971125,0.04943215888888143,4193.68000510686
9918,Mg2Si0.38Sn0.4Ge0.20Bi0.02,800,-0.00020235086586366092,2.420855392884274,0.9296534978226868,66357.99172684681
9157,Mg2Si0.7Sn0.3Bi0.01,800,-0.0002731920663422648,1.6214103109887188,0.5820527284539591,17993.257858356326
8291,Mg2.24Si0.49Sn0.5Sb0.01,800,-0.00021368969519632995,2.432360832936038,1.1330879180205249,72462.77548989365
9168,Mg2Si0.5Ge0.5,800,-0.0001541021987239282,2.441017033797916,0.0347447848232982,4423.459436485803
9165,Mg2Si,800,-0.00019739717534655168,2.134797632801108,0.033262545908001866,2354.6220827597613
5410,Mg2Si0.54Sn0.4Ge0.05Bi0.01,800,-0.00029971991090921784,1.3770363055015489,0.8881082945872096,20128.182432855952
8530,Mg2Si,800,-0.0002610865585390033,3.3712184501952187,0.5245734337957602,30712.881613249283
8335,(Mg2Si)0.995Sb0.005,800,-0.00025360375951641794,3.275920820804662,0.5550490955661042,39183.87688328409
5411,Mg2Si0.5325Sn0.4Ge0.05Bi0.0175,800,-0.00020548665726666078,1.8458338097122529,1.003031349635492,54499.96551967937
8289,Mg2.1Si0.49Sn0.5Sb0.01,800,-0.00023811757515068994,2.20511972662472,1.0495086129568851,48243.01481120552
9176,Mg2Si0.3Ge0.7Sb0.02,800,-0.00022946051063371192,2.314170111223566,0.3216137968733366,16316.11908703007
8394,Mg2Si1,800,-0.0002723188320046508,3.7962170486403055,0.040267665091963264,2864.738000804506
8567,Mg2Si,800,-0.00019475079236426103,2.101442757990335,0.029969771956445318,2345.267997100682
9203,Mg2Si0.7Ge0.3,800,-0.0001844499875876429,2.315485139951343,0.04689407590669775,4216.386592516123
9911,Mg2Si0.58Sn0.4Bi0.02,800,-0.00021030331846255565,2.3643125438979684,1.0620246399343751,71304.74265042403
8310,Mg2Si,800,-0.0001975393610881347,2.1759958173338148,0.035642312236421635,2462.3185125333207
8806,Mg2Si,800,-0.00018849040563119818,2.597544335234767,0.7386146017573627,75211.25976393756
9915,Mg2Si0.48Sn0.4Ge0.10Bi0.02,800,-0.0002110180642191836,2.3490027597962793,1.0555784768656638,68137.56016087536
9913,Mg2Si0.53Sn0.4Bi0.02Ge0.05,800,-0.00021637389590622148,2.0422049047509656,1.3221675155544097,71020.99500099728
8315,Mg2Si:Bi0.02,800,-0.00019568282658741522,2.7408055386781376,0.5677058843007887,60363.498553061945
9917,Mg2Si0.43Sn0.4Ge0.15Bi0.02,800,-0.00021804616488981307,2.4086596977070305,1.0201242594545568,62486.83177904229
8575,Mg2Si0.3Sn0.7,800,-6.035815223885796e-05,3.1234208492164086,0.012736663441489498,13649.73810378721
8814,Mg2Si,800,-0.0001846367084733401,2.828601087862752,0.7350530218147625,76236.73451351185
8336,(Mg2Si)0.99Sb0.01,800,-0.00021548750769101392,3.6517745892531335,0.38463142384768606,43597.57327945424
8364,Mg2(Si0.3Sn0.7)0.05Ga0.95,800,0.00014813175364189956,2.3734372593064403,0.1424664343484252,19262.11606170473
9122,Mg2Si ,800,-0.00018616077862775601,2.6837539028040123,0.04122729403634861,3990.810987458316
9399,Mg2Si0.5325Sn0.4Ge0.05Bi0.0175,800,-0.0002098598060708017,1.8962381187292179,0.9431198590840204,52137.97230661204
10055,Mg2Si,800,-0.0001967150169098713,2.121166879998256,0.03369884303218193,2497.033837733356
9401,Mg2Si0.53Sn0.4Ge0.05Bi0.02,800,-0.0002183687567730914,1.9252215073492158,1.3148510904318784,68545.83303945552
9405,Mg2Si0.5375Sn0.4Ge0.05Sb0.0125,800,-0.00021951374830165297,1.9691137933910523,1.2074724291297323,59031.78639705668
8576,Mg2Sn,800,-4.8500572951428116e-05,4.961713745819788,0.02298515363097116,60603.176865203066
16593,Mn(Al0.003Si0.997)1.80,850,0.00023264381487905108,2.2623072225428267,0.5848932401520782,28566.26714129256
8334,(Mg2Si)0.997Sb0.003,850,-0.0002680779918548624,3.0581246766122465,0.55848911109455,27959.45156813228
9287,Mg2Si,850,-0.00022788354592917504,3.1479916565798463,0.054626657038414544,3511.1544853379187
16594,Mn(Al0.0045Si0.9955)1.80,850,0.00023118127201244423,2.3026292076560613,0.5302081240614902,26996.749659784386
16595,Mn(Al0.0075Si0.9925)1.80,850,0.00023427064373102944,2.3119271087508237,0.546113754787755,27035.208520402884
9440,Mg2Si ,850,-0.00031139854108331124,2.963467160774295,0.2368177668683111,9541.73723565079
8289,Mg2.1Si0.49Sn0.5Sb0.01,850,-0.0002491858365169101,2.1994948909541847,1.1308566064419856,42377.547490341436
16591,MnSi1.80,850,0.00022588690244597167,2.410678439429816,0.5176850959821894,25133.84099752296
16592,Mn(Al0.0015Si0.9985)1.80,850,0.00022988761148979453,2.149886320268612,0.6683379990019382,32293.936081932807
16596,Mn(Al0.009Si0.991)1.80,850,0.0002424160127045,2.3244617204366547,0.5214608561427585,24303.356856085116
8323,Mg2.04Si0.95Bi0.05,850,-0.00018711819000848202,3.3135772387203613,0.5698812281251282,73416.42269123747
8530,Mg2Si,850,-0.00027378088132872533,3.0012376998702823,0.5747332016863693,23103.760117216807
16581,Mn15Si26,850,0.0002073742484859279,2.10165335875454,0.3882486282659148,23397.175288823986
8332,Mg2Si,850,-0.0002335005159854668,3.0373294769992314,0.05156429457006231,3351.5224261134413
8291,Mg2.24Si0.49Sn0.5Sb0.01,850,-0.00022344273090994703,2.3714726778443733,1.2258812085652102,62899.479458009104
8394,Mg2Si1,850,-0.00023114298828309882,3.3471342976628846,0.04305463940141239,3731.736978428493
5501,2 at. % Pb doped Mg2Si,850,-0.0002994698080559939,1.6817362871407626,0.5876318161473858,15253.312192708845
8290,Mg2.2Si0.49Sn0.5Sb0.01,850,-0.00023938601790145963,1.9826107423015984,1.3850194675785374,52414.06948072836
9443,Mg2Si0.99Sb0.01,850,-0.00021405248847928532,3.2963833302765835,0.5045659864139579,45806.010626676725
8337,(Mg2Si)0.98Sb0.02,850,-0.00020796638113989825,3.261343634033524,0.5593206383936257,56890.90613870543
9987,Mg2Si0.98Bi0.02,850,-0.00020412412653933744,2.7898765259856195,0.7841291948963777,71575.81943365274
9445,Mg2Si0.98Sb0.02,850,-0.00020365239314520207,3.099783544715629,0.6052550576189785,55882.90814963807
9446,Mg2Si0.975Sb0.025,850,-0.00019644710073910668,3.152741001105776,0.5994404744519994,60572.932850445715
9988,Mg2Si0.6Ge0.4Bi0.02,850,-0.00019744806135463976,1.7483588635460368,0.9966495079018908,59597.48536146824
9444,Mg2Si0.985Sb0.015,850,-0.00020900640173745195,3.179574076211868,0.5322804888391335,49495.07342489636
8288,Mg2Si0.49Sn0.5Sb0.01,850,-0.00027653198322443297,1.6912873910685855,0.8715848034860649,20204.842837699864
8320,Mg2.04Si0.995Bi0.005,850,-0.0002337608265538204,2.9903189931469605,0.3760604466506706,28314.09623139916
16581,Mn15Si26,900,0.00021480839485426293,2.1147947940181258,0.4148931925950905,22404.515515065454
16596,Mn(Al0.009Si0.991)1.80,900,0.000249374762960351,2.315245747332838,0.5563760468722567,22847.38964570858
16583,PbTe/Mn15Si26,950,0.00021786694318618244,2.0424933939814154,0.3790188393660248,14196.57099559765
11807,CoTiSb0.85Bi0.15,50,7.436994930830518e-06,4.052782279350529,3.1996395932236524e-05,46890.985515732995
11805,CoTiSb0.9Bi0.1,50,1.0481982021858847e-05,4.512636570948188,5.265523271692311e-05,43252.88393764375
11804,CoTiSb0.95Bi0.05,50,3.993779229644502e-05,4.368275201659486,0.0002250155598670714,12324.929094338342
11803,CoTiSb,50,2.6862486000395602e-05,5.529989898963135,3.9785810873357236e-05,6098.038236507243
11802,Co0.95Cu0.05TiSb,50,2.5079404644402784e-06,9.415327242368782,8.147614725613182e-07,24392.788708315173
11801,Co0.96Cu0.04TiSb,50,4.822945202348621e-07,4.1469322939408295,1.652092355955862e-08,5890.695950569898
11800,Co0.97Cu0.03TiSb,50,-1.5362043410788568e-05,7.48017488312741,3.369369547041047e-06,2135.9565675397675
11799,Co0.98Cu0.02TiSb,50,-1.263423940806513e-05,4.239423259249513,2.53047994652233e-06,1344.1306041787293
11798,CoTiSb,50,2.6033661274152623e-05,5.650841681304322,3.825024872416188e-05,6378.3287427254445
11734,Co1.4TiSb,50,2.200056616024787e-06,3.583669417448603,1.0610571071223918e-05,157119.09927061407
11733,Co1.2TiSb,50,4.329412896860011e-06,2.8853100688739413,2.189108388744132e-05,67395.63027385445
11731,Co1.05TiSb,50,3.254128154249845e-05,4.198046409405043,5.877411592746053e-05,4660.0870743426785
11730,CoTiSb,50,2.8331298832147626e-05,5.538530932918276,4.426689627452362e-05,6109.007865725306
11649,Hf,50,9.570236376101956e-05,5.031129092029578,0.021799232877064825,239492.18057997178
11648,Ti0.15Hf0.85,50,0.0001138039939255588,3.7798887178430003,0.028916286001882494,168786.03601600367
11647,Ti0.25Hf0.75,50,0.00011755845636166894,2.8689089177986222,0.01754256522470591,72833.65531078489
12057,TiCo0.1Ni0.9Sn0.9Sb0.1,50,-6.7921442122862705e-06,1.0235409929468169,4.129825396621983e-10,0.18325385967983174
12056,TiCo0.2Ni0.8Sn0.8Sb0.2,50,-3.515214530201405e-06,2.24968911816207,2.791154032657915e-11,0.1016325068468666
12055,TiCo0.5Ni0.5Sn0.5Sb0.5,50,1.5341957506564369e-06,3.649164436324329,5.0517281845768415e-12,0.1566397037204338
12054,TiCo0.8Ni0.2Sn0.2Sb0.8 ,50,-1.9613378940786136e-05,6.565931844640456,3.7069155759977814e-11,0.012654186264722405
12058,TiCo0.05Ni0.95Sn0.95Sb0.0.5,50,-4.824917667855131e-06,3.6198065245787103,8.592103399053678e-11,0.2671991270867521
11646,Ti0.5Hf0.5,50,0.00012660597290201103,2.0991289236804698,0.028552391542959663,74783.05609694103
11644,Ti,50,0.00012458629755206016,6.446106299165202,0.006044521857944203,50205.21735680122
11645,Ti0.75Hf0.25,50,0.00013264235125470518,2.7409336589561257,0.018815539952719968,58624.72009910697
11428,ZrCo0.95Ni0.05Bi,50,-4.872085304258215e-05,12.73985176982109,0.00023979723360782613,25740.013592129144
12782,Ti(Ni0.5Fe0.5)Sb,50,-6.646018830789377e-06,4.147203108315481,1.7856568379932517e-06,3353.205480327915
12178,(Zr0.5Hf0.5)0.96Nb0.04NiSn,100,-4.0062234246865134e-05,8.487423852458392,0.004193021547308885,255783.92806933343
11645,Ti0.75Hf0.25,100,0.0001420288491170308,2.763942965891823,0.04137343350254656,56688.831472166064
11798,CoTiSb,100,2.007321608449151e-06,6.358568711546415,3.5243094061516303e-07,5561.596514245097
11734,Co1.4TiSb,100,-1.1285919171599798e-06,4.272847620069902,4.291488862268343e-06,143963.21065664163
11733,Co1.2TiSb,100,-9.498094803622084e-07,3.3848821044265582,1.6259979287185483e-06,61008.52632189458
11731,Co1.05TiSb,100,8.169089108705016e-06,4.835416598361865,6.446951463398727e-06,4671.335186905464
11730,CoTiSb,100,4.103659660508568e-06,6.321931291760823,1.4270899582117759e-06,5357.454008406211
11728,YPtSb,100,3.290382002581585e-05,4.458486071076408,0.0015705897582625626,64678.141659098124
11644,Ti,100,0.00013522410855797972,6.41591588765508,0.013802877454773259,48430.62121586952
11726,YPdSb,100,3.567633476746604e-05,3.1211667927111857,0.00016696618147608622,4094.350628658463
12174,(Zr0.5Hf0.5)0.98Nb0.02NiSn,100,-3.6066509951697355e-05,9.570521553181912,0.003297024765072061,235968.38122437012
12175,(Zr0.5Hf0.5)0.97Nb0.03NiSn,100,-4.1072960250836056e-05,6.045927899204424,0.005286319032036555,160967.00514523394
11649,Hf,100,0.00010764371142568404,5.054077038245545,0.05183274412445316,226083.42964300004
11648,Ti0.15Hf0.85,100,0.00012346489957475932,3.7867166377071078,0.064361863740508,159883.77890529507
11647,Ti0.25Hf0.75,100,0.00012794339185011108,2.8954014144919764,0.040136524532609914,70992.55819328237
11646,Ti0.5Hf0.5,100,0.00013689344128640463,2.174470340162186,0.06205719667981206,72007.93543071639
11725,ScNiSb,100,-3.7308558353839364e-06,4.560166596096039,2.2200997991859306e-05,72733.79884042668
12782,Ti(Ni0.5Fe0.5)Sb,100,-1.7507751676181416e-05,4.140470407835323,2.6642682172918106e-05,3598.875914277989
12784,TiCo0.6(Ni0.5Fe0.5)0.4Sb,100,-4.116966248816153e-05,3.4651697442195664,0.0001422859139856147,2908.9202063738694
11428,ZrCo0.95Ni0.05Bi,100,-5.659454704255272e-05,11.7799757630036,0.0007064431956575973,25981.99330887125
11799,Co0.98Cu0.02TiSb,100,-4.197797181260124e-05,4.536501590623628,5.796232307888211e-05,1492.1893897252335
11803,CoTiSb,100,3.0933932003652108e-06,6.441682105338862,7.866149526065249e-07,5295.308090122207
12054,TiCo0.8Ni0.2Sn0.2Sb0.8 ,100,-2.975929058624127e-05,6.58052656478301,1.756183967203056e-10,0.01304924864613408
11807,CoTiSb0.85Bi0.15,100,-8.99331209759863e-06,4.862372084514287,6.822781481518052e-05,41017.607140365355
11800,Co0.97Cu0.03TiSb,100,-3.7432229291971305e-05,8.219838685857379,4.153019794597604e-05,2436.328865602444
11801,Co0.96Cu0.04TiSb,100,-4.765860861586969e-06,4.715502393274729,3.1394200583298262e-06,6517.704706063257
12058,TiCo0.05Ni0.95Sn0.95Sb0.0.5,100,-8.230516264411505e-06,4.250455329145195,4.1428529858642115e-10,0.25994461403287605
11802,Co0.95Cu0.05TiSb,100,-2.8192582591731494e-06,9.675894159843534,1.8793762961148896e-06,22878.89953925151
12057,TiCo0.1Ni0.9Sn0.9Sb0.1,100,-1.1611284653754918e-05,1.1578728089640102,2.0769989746908887e-09,0.17837607084130075
11804,CoTiSb0.95Bi0.05,100,-7.187847069083941e-06,5.225039353546079,1.1682180641851579e-05,11814.513055508534
12056,TiCo0.2Ni0.8Sn0.8Sb0.2,100,-1.0155492227649023e-05,2.4387298388106937,4.279244515180176e-10,0.10118795956289343
12055,TiCo0.5Ni0.5Sn0.5Sb0.5,100,-6.890659723286528e-06,3.7956108685560386,1.776105962359994e-10,0.14198057994180227
11805,CoTiSb0.9Bi0.1,100,-9.159675044399637e-06,5.410708998948334,5.927236024112102e-05,38224.891846704944
12784,TiCo0.6(Ni0.5Fe0.5)0.4Sb,150,-6.989093505805984e-05,3.3805257217611437,0.0006779250720864853,3127.7568214667963
12055,TiCo0.5Ni0.5Sn0.5Sb0.5,150,-1.5315515197229494e-05,3.9420573007877495,1.1587985841199145e-09,0.1298304039837086
12056,TiCo0.2Ni0.8Sn0.8Sb0.2,150,-1.6795769925096647e-05,2.627770559459317,1.6223217790760536e-09,0.100747284300686
12057,TiCo0.1Ni0.9Sn0.9Sb0.1,150,-1.6430425095223565e-05,1.2922046249812036,5.444843862957468e-09,0.17375122002931315
12058,TiCo0.05Ni0.95Sn0.95Sb0.0.5,150,-1.163611486096788e-05,4.8811041337116805,1.0530186141954745e-09,0.2530736117214473
12054,TiCo0.8Ni0.2Sn0.2Sb0.8 ,150,-3.9905202231696414e-05,6.595121284925562,4.878516744985896e-10,0.013469773578816506
12782,Ti(Ni0.5Fe0.5)Sb,150,-2.8369484521573456e-05,4.1337377073551655,0.00011341284286160144,3883.389972654805
11807,CoTiSb0.85Bi0.15,150,-2.5423619126027773e-05,5.6719618896780455,0.0006230912853212503,36451.7996706731
12174,(Zr0.5Hf0.5)0.98Nb0.02NiSn,150,-5.099084633173603e-05,9.088359178536408,0.010492798438342658,220618.59490568688
11805,CoTiSb0.9Bi0.1,150,-2.8801332110658118e-05,6.308781426948482,0.0006753938810718178,34244.134460106514
11798,CoTiSb,150,-2.201901805725432e-05,7.0662957417885055,5.074196057113286e-05,4930.283571496439
11800,Co0.97Cu0.03TiSb,150,-5.9502415173154055e-05,8.959502488587349,0.00016804691860255514,2835.006121866965
11734,Co1.4TiSb,150,-4.457240450344746e-06,4.962025822691198,7.977999628255843e-05,132840.23841369333
11733,Co1.2TiSb,150,-6.229031857584428e-06,3.884454139979175,8.349681184185211e-05,55727.2392611409
11801,Co0.96Cu0.04TiSb,150,-1.8792274346775392e-05,5.284072492608629,7.312272960176508e-05,7294.091631229411
11802,Co0.95Cu0.05TiSb,150,-8.146456982786578e-06,9.936461077318283,2.1581514611553697e-05,21541.94238957343
11731,Co1.05TiSb,150,-1.6203103325088422e-05,5.472786787318689,3.36953283787895e-05,4682.637730278723
11730,CoTiSb,150,-2.0123979511130494e-05,7.105331650603371,4.078534101456215e-05,4770.561070485001
11803,CoTiSb,150,-2.0675699599665174e-05,7.353374311714591,4.080458244340216e-05,4679.332708471144
11728,YPtSb,150,4.8173045036615036e-05,4.02501286511828,0.005696742810689915,65871.02607323386
11804,CoTiSb0.95Bi0.05,150,-5.431348643461292e-05,6.0818035054326725,0.0008254047092494741,11344.691878755557
11726,YPdSb,150,5.2197380889490306e-05,2.912862735848641,0.0006078293776489535,4332.245141382483
11725,ScNiSb,150,1.1398230145813374e-05,4.376840805259168,0.00032575781936269036,73162.66176334633
11428,ZrCo0.95Ni0.05Bi,150,-6.44682410425233e-05,10.820099756186108,0.0015112147405358669,26228.565864700526
11799,Co0.98Cu0.02TiSb,150,-7.132170421713735e-05,4.833579921997744,0.00026471218842334253,1676.9038403179627
11725,ScNiSb,200,2.6527316127010683e-05,4.193515014422298,0.0024698252145391947,73591.52468626597
11726,YPdSb,200,6.87184270115146e-05,2.704558678986096,0.0015959139766045336,4570.139654106503
11727,ScPdSb,200,8.404180512539706e-05,5.364333997582495,0.007885655650699663,29945.59034405264
11728,YPtSb,200,6.34422700474142e-05,3.591539659160153,0.015031268450120018,67063.9104873696
11730,CoTiSb,200,-4.4351618682769535e-05,7.888732009445918,0.00021442010496381224,4299.55750567469
11731,Co1.05TiSb,200,-4.0575295758881846e-05,6.110156976275513,0.00025295522120917724,4693.995100515431
11733,Co1.2TiSb,200,-1.1508254234806647e-05,4.38402617553179,0.00030987534194224024,51287.46891599726
11734,Co1.4TiSb,200,-7.785888983529511e-06,5.651204025312498,0.00026455348432935977,123312.77273624607
11798,CoTiSb,200,-4.6045357722957786e-05,7.774022772030596,0.00024150856453572305,4427.68429215582
11799,Co0.98Cu0.02TiSb,200,-0.00010066543662167348,5.130658253371859,0.0007559906157523055,1913.8096212935316
11800,Co0.97Cu0.03TiSb,200,-8.157260105433678e-05,9.69916629131732,0.0004650976996218545,3389.689982925177
11801,Co0.96Cu0.04TiSb,200,-3.581814287738426e-05,5.852642591942527,0.00036302658524432687,8280.457059788829
12173,(Zr0.5Hf0.5)0.99Nb0.01NiSn,200,-3.7416871335222266e-05,7.296159898499891,0.01078848823586092,290528.21860724024
12176,(Zr0.5Hf0.5)0.95Nb0.05NiSn,200,-4.3081274994545286e-05,5.382626955135171,0.023496203422133405,362656.6235648232
12178,(Zr0.5Hf0.5)0.96Nb0.04NiSn,200,-7.058710114576973e-05,7.334410858000454,0.0380649256478303,243324.90923151156
11802,Co0.95Cu0.05TiSb,200,-1.3473655706400004e-05,10.197027994793034,7.246819243457119e-05,20352.61201544465
11803,CoTiSb,200,-4.4444792399695566e-05,8.26506651809032,0.00020036357813321253,4191.730690273874
12057,TiCo0.1Ni0.9Sn0.9Sb0.1,200,-2.124956553669221e-05,1.426536440998397,1.0721570719353929e-08,0.16936013028082084
12056,TiCo0.2Ni0.8Sn0.8Sb0.2,200,-2.343604762254426e-05,2.816811280107941,3.911894044445245e-09,0.10031043069144197
12055,TiCo0.5Ni0.5Sn0.5Sb0.5,200,-2.374037067117246e-05,4.08850373301946,3.2972861172864005e-09,0.11959583240905833
12054,TiCo0.8Ni0.2Sn0.2Sb0.8 ,200,-5.0051113877151536e-05,6.609716005068116,1.0550208191239155e-09,0.013918304701676204
12058,TiCo0.05Ni0.95Sn0.95Sb0.0.5,200,-1.5041713457524253e-05,5.511752938278166,2.0241901987051334e-09,0.2465564917907466
11804,CoTiSb0.95Bi0.05,200,-0.00010143912580014186,6.9385676573192665,0.003236145734927129,10910.807845025898
11805,CoTiSb0.9Bi0.1,200,-4.84429891769166e-05,7.206853854948628,0.0020197983869362913,31014.29215993939
11807,CoTiSb0.85Bi0.15,200,-4.1853926154456926e-05,6.4815516948418015,0.001772988241223424,32800.64934233936
12784,TiCo0.6(Ni0.5Fe0.5)0.4Sb,200,-9.861220762795816e-05,3.2958816993027225,0.0019958079881250337,3382.1978796785525
11428,ZrCo0.95Ni0.05Bi,200,-7.234193504249389e-05,9.860223749368618,0.0028108599430961443,26479.86327238839
11724,YNiSb,250,2.1610163077072206e-05,2.377898317519288,0.0015867933495854628,32318.973176982934
11428,ZrCo0.95Ni0.05Bi,250,-8.021562904246447e-05,8.900347742551126,0.004832232490916231,26736.022652936495
11725,ScNiSb,250,4.165640210820798e-05,4.010189223585426,0.008007372125413522,74020.38760918562
11726,YPdSb,250,8.523947313353887e-05,2.4962546221235504,0.003498647476231674,4808.034166830523
11807,CoTiSb0.85Bi0.15,250,-5.828423318288607e-05,7.291141500005558,0.003472735858435562,29814.332833982546
11805,CoTiSb0.9Bi0.1,250,-6.808464624317508e-05,8.104926282948773,0.004052356029080042,28341.203222282104
11804,CoTiSb0.95Bi0.05,250,-0.00014856476516567082,7.795331809205859,0.007438645659295389,10508.889535527123
11803,CoTiSb,250,-6.821388519972597e-05,9.176758724466048,0.0004812165883630957,3796.158372751128
11801,Co0.96Cu0.04TiSb,250,-5.227112212018692e-05,6.421212691276428,0.0010185897235713275,9575.306632205156
11800,Co0.97Cu0.03TiSb,250,-0.00010364278693551952,10.438830094047288,0.0010841368314186033,4214.2253391043705
11799,Co0.98Cu0.02TiSb,250,-0.00013000916902620958,5.427736584745976,0.001735058798789331,2228.6659921265255
11798,CoTiSb,250,-7.007169738866125e-05,8.481749802272686,0.000581511131026453,4018.076539608306
11734,Co1.4TiSb,250,-1.111453751671428e-05,6.3403822279337945,0.0005604457615208203,115060.49236595002
11733,Co1.2TiSb,250,-1.678747661202887e-05,4.883598211084408,0.0006853166643068447,47502.92677137758
11731,Co1.05TiSb,250,-6.494748819267529e-05,6.747527165232334,0.0007353893649104888,4705.4076975202815
11730,CoTiSb,250,-6.857925785440861e-05,8.672132368288464,0.0005305568776379822,3913.202084500797
11728,YPtSb,250,7.871149505821339e-05,3.1580664532020264,0.03347657038183237,68256.79490150535
11727,ScPdSb,250,0.00010128750211697496,4.558306773107281,0.017518386291458767,31134.788341851498
11802,Co0.95Cu0.05TiSb,250,-1.8800854430013432e-05,10.457594912267783,0.00016298387077938527,19287.736330107782
12456,Zr0.25Hf0.25Ti0.5NiSn,250,-0.00021637034645408348,3.7887336224445702,0.05703635551248646,19151.45539794863
12178,(Zr0.5Hf0.5)0.96Nb0.04NiSn,250,-8.584953459522202e-05,6.757904360771483,0.05500087769809102,237539.72955353648
12058,TiCo0.05Ni0.95Sn0.95Sb0.0.5,250,-1.8447312054080626e-05,6.142401742844652,3.3292169869566146e-09,0.2403666012023326
12057,TiCo0.1Ni0.9Sn0.9Sb0.1,250,-2.6068705978160854e-05,1.5608682570155905,1.7979792300239152e-08,0.16518551543044074
12056,TiCo0.2Ni0.8Sn0.8Sb0.2,250,-3.0076325319991884e-05,3.0058520007565646,7.514307621367527e-09,0.09987734923621044
12055,TiCo0.5Ni0.5Sn0.5Sb0.5,250,-3.2165226145115425e-05,4.23495016525117,6.770610453343627e-09,0.11085694460401672
12054,TiCo0.8Ni0.2Sn0.2Sb0.8 ,250,-6.0197025522606665e-05,6.6243107252106705,1.968990348875753e-09,0.014397736127460797
12175,(Zr0.5Hf0.5)0.97Nb0.03NiSn,250,-8.484275704608481e-05,5.419614882036918,0.048438612691628205,150157.41022400674
10306,Er0.25Dy0.75PdSb1.05,250,0.00022161491066012402,3.4508657804419576,0.020515984833480837,5766.104040386082
12782,Ti(Ni0.5Fe0.5)Sb,250,-5.009295021235753e-05,4.12027230639485,0.0006218009447956067,4612.719704849689
10304,HoPdSb,250,0.0001459340431342869,6.803145120964217,0.008374433962093033,10700.694344754367
12173,(Zr0.5Hf0.5)0.99Nb0.01NiSn,250,-4.7672651338509996e-05,7.255302984445912,0.019646911145337027,281988.1081211552
12174,(Zr0.5Hf0.5)0.98Nb0.02NiSn,250,-8.083951909181336e-05,8.124034429245395,0.04201643598247444,195220.35532954143
10302,Ho0.5Dy0.5PdSb1.05,250,0.00017191416325836975,3.4509039328656583,0.024613432699576887,11495.867030437916
12784,TiCo0.6(Ni0.5Fe0.5)0.4Sb,250,-0.00012733348019785648,3.2112376768443007,0.00464730754390454,3681.7020339355404
10299,Er0.25Dy0.75Pd1.02Sb,250,5.948059488307935e-05,3.638263364340933,0.038655196855029855,159005.2291939678
12544,TiNiSn,300,-0.0001116059591383733,2.2276864150728093,0.03929425461995678,26726.854584138888
11423,(Ti0.5(Zr0.5Hf0.5)0.5)0.99Ta0.01NiSn,300,-0.00017429551975298488,3.123015161605056,0.28787309739769346,98646.45231457207
11422,(Ti0.4(Zr0.5Hf0.5)0.6)0.99Ta0.01NiSn,300,-0.0001802483925996344,2.4170374764471547,0.33296693463831034,82569.64862318574
10290,Hf0.45Zr0.45Ti0.1,300,0.00015824645044519486,3.0080384040557173,0.17264176372299786,69125.77786604383
10291,Hf0.72Zr0.1Ti0.18,300,0.00018360966679055923,2.7282911021930127,0.1497501744027425,40396.6827683689
11363,TiFe0.5Co0.5Sb,300,9.182367182442516e-05,5.035857106583896,0.010449637241981072,20803.865983520638
10871,FeVSb,300,-0.00022214481807516714,9.86984443831834,0.11691553261954077,77945.11307620782
10604,FeNb0.88Ti0.12Sb,300,0.00010843268613942713,10.087583839850506,0.2313780723699028,661709.9548579485
12784,TiCo0.6(Ni0.5Fe0.5)0.4Sb,300,-0.00015605475276775477,3.126593654385879,0.009438893468474421,4039.4038207873277
10605,FeNb0.84Ti0.16Sb,300,8.309629963508888e-05,8.043810699831718,0.14704113162969504,570973.6336685208
12782,Ti(Ni0.5Fe0.5)Sb,300,-6.0954683057749576e-05,4.113539605914692,0.0013891198225024633,5090.761257564152
11807,CoTiSb0.85Bi0.15,300,-7.471454021131522e-05,8.100731305169317,0.0056492389106299135,27326.41489483054
11805,CoTiSb0.9Bi0.1,300,-8.772630330943357e-05,9.002998710948921,0.00669124039717309,26092.332744820622
11804,CoTiSb0.95Bi0.05,300,-0.00019569040453119982,8.652095961092451,0.013458152620896571,10135.529917417829
11733,Co1.2TiSb,300,-2.2066698989251085e-05,5.383170246637025,0.0012004900941252547,44238.53121187671
11734,Co1.4TiSb,300,-1.4443186049899046e-05,7.029560430555093,0.0009600919828214873,107843.44330825527
11798,CoTiSb,300,-9.409803705436475e-05,9.189476832514778,0.0010631245305114847,3677.837561737416
11799,Co0.98Cu0.02TiSb,300,-0.00015935290143074567,5.724814916120089,0.003549667778918718,2667.521653402277
11800,Co0.97Cu0.03TiSb,300,-0.00012571297281670227,11.178493896777264,0.0023619045264109983,5568.832876118895
11801,Co0.96Cu0.04TiSb,300,-6.678532646667621e-05,6.989782790610327,0.0021728137522735056,11350.181862581074
11802,Co0.95Cu0.05TiSb,300,-2.4128053153626865e-05,10.718161829742533,0.0002986609172115909,18328.751703616283
11803,CoTiSb,300,-9.198297799975634e-05,10.088450930841775,0.0008727542410111902,3468.8080401831
10268,ZrNiSn,300,-0.0001872765952044834,5.2863251270332725,0.06110387876661945,30699.717901421827
12058,TiCo0.05Ni0.95Sn0.95Sb0.0.5,300,-2.1852910650637e-05,6.773050547411136,4.959765398130194e-09,0.23447989790495616
12057,TiCo0.1Ni0.9Sn0.9Sb0.1,300,-3.0887846419629506e-05,1.6952000730327836,2.7219005313508998e-08,0.16121175268187854
12056,TiCo0.2Ni0.8Sn0.8Sb0.2,300,-3.6716603017439495e-05,3.1948927214051883,1.2588847657076976e-08,0.0994479912871952
12055,TiCo0.5Ni0.5Sn0.5Sb0.5,300,-4.059008161905839e-05,4.3813965974828815,1.1654222885266035e-08,0.10330819708122613
12054,TiCo0.8Ni0.2Sn0.2Sb0.8 ,300,-7.034293716806181e-05,6.638905445353223,3.334137138762011e-09,0.014911374958481091
11731,Co1.05TiSb,300,-8.931968062646874e-05,7.384897354189158,0.0015287116210716608,4716.875925096641
12156,Zr0.5Hf0.5Ni0.8Pd0.2Sn0.99Sb0.01,300,-0.0001176945328763463,3.9408794694381406,0.2265901948614311,198597.72538567212
10289,Hf0.65Zr0.25Ti0.1,300,0.00015553796492250293,2.9213994949035627,0.15378393775054214,69794.19404645609
11715,MS Hf0.75Zr0.25NiSn,300,-0.0001356009506500269,2.991727502027853,0.03855833011459522,18747.454521982432
