Repository: starrydata/starrydata_datasets

> [!NOTE]
> **The duplicated `sample_id` issue was fixed on 2026-09-08**
>
> Datasets published between **2026-04-01 and 2026-09-08** contain duplicated
> `sample_id` values: the same `sample_id` can refer to samples belonging to
> **different papers**. Joining tables on `sample_id` alone mixes data from
> unrelated papers.

# starrydata_datasets

Daily per-project splits of the [Starrydata2](https://starrydata.nims.go.jp/) dataset, with a browsable download page at **https://starrydata.github.io/starrydata_datasets/**.

Historically this repository also hosted the raw CSVs (from 2019/7/11 until 2022/12/22); those older archives are still available via git tags.

File: datasets/20190711/20190711_preprocessing_interpolated_data.csv (part 86 of 94)
sampleid,composition,Temperature,Seebeck coefficient,Thermal conductivity,ZT,Electrical conductivity
11718,Hf0.5Zr0.5NiSn0.99Sb0.01,300,-0.00011266761114894246,3.724058060047077,0.1804996215261859,175336.1280883438
11724,YNiSb,300,3.0012633444868292e-05,2.580344089576476,0.003530534128594587,33712.31485001103
11725,ScNiSb,300,5.6785488089405284e-05,3.826863432748556,0.01881972819743932,74449.25053210527
11726,YPdSb,300,0.00010176051925556316,2.287950565261005,0.00685132161537492,5045.928679554543
11727,ScPdSb,300,0.00011853319910855289,3.7522795486320666,0.036310396771636895,32323.986339650368
11728,YPtSb,300,9.398072006901256e-05,2.7245932472438987,0.06754098032994174,69449.67931564109
11730,CoTiSb,300,-9.280689702604769e-05,9.455532727131011,0.0009812000940693144,3590.5569856485968
11710, ZrNiSn,300,-0.00016373945255943091,4.796905011699058,0.07491742758265996,51699.964793566825
11428,ZrCo0.95Ni0.05Bi,300,-8.808932304243502e-05,7.9404717357336345,0.007914801036227818,26997.186485068818
12174,(Zr0.5Hf0.5)0.98Nb0.02NiSn,300,-9.576385547185203e-05,7.641872054599888,0.057778254754540334,184594.81547006732
10306,Er0.25Dy0.75PdSb1.05,300,0.000244670555822398,3.5148524174336395,0.030496198093921626,5968.540190297224
10304,HoPdSb,300,0.00016090842277869158,6.022828824115488,0.015043694517155516,11664.770954025005
10315,(Zr0.5Hf0.5)0.5Ti0.5NiSn0.99Sb0.01,300,-0.00016580248554792662,2.6650571048298692,0.4150536877784736,141784.28812184706
10302,Ho0.5Dy0.5PdSb1.05,300,0.00019020407679869536,3.155246616985507,0.04355510408259612,12662.267041830082
10299,Er0.25Dy0.75Pd1.02Sb,300,6.643387163544628e-05,3.8665935421458233,0.059351319342453975,173323.92609630176
10314,(Zr0.5Hf0.5)0.5Ti0.5NiSn0.994Sb0.006,300,-0.0002288330556933452,2.647274297985285,0.45269163291568304,87838.59274678046
11726,YPdSb,350,0.00011828156537758745,2.0796465083984597,0.012441161474645666,5283.8231922785635
11725,ScNiSb,350,7.191457407060258e-05,3.643537641911685,0.037199191661828016,74878.11345502491
12596,NbCoSn,350,-0.0001235351508064915,8.67053575901668,0.01705099356454088,30577.944322577132
11727,ScPdSb,350,0.00013577889610013078,2.946252324156852,0.07339700666605592,33513.184337449224
10882,Zr0.98Yb0.02NiSn,350,-0.00018693289919885901,5.684169574974827,0.013396314248958568,5102.23879697088
11733,Co1.2TiSb,350,-2.734592136647331e-05,5.882742282189642,0.0018416629575861555,41393.94421739868
10880,ZrNiSn,350,-0.00016244672365882675,6.252785729021628,0.04324232533900319,29876.82694568036
12158,ZrNi0.5Pd0.5Sn0.99Sb0.01,350,-7.198898489002242e-05,5.03112395424903,0.07215615254132934,174986.60515719853
11731,Co1.05TiSb,350,-0.00011369187306026215,8.022267543145983,0.002666514636717761,4728.400190994151
10277,ZrNi1.1Sn,350,-0.00018194084051660305,4.580463107376693,0.14184896988620274,52818.166355325564
12157,Zr0.5Hf0.5NiSn0.99Sb0.01,350,-0.00012268710264192473,5.561213986824408,0.2079539333029234,206358.7160855837
11730,CoTiSb,350,-0.00011703453619768672,10.23893308597356,0.0015530850265787696,3317.0637354383693
10570,ErNiSn0.03Sb0.97,350,0.00013085399790419054,4.5134521238460685,0.1304718978635407,87894.28900662885
10291,Hf0.72Zr0.1Ti0.18,350,0.00018818620959807042,2.7063440014120754,0.16714818186257768,40184.91821978396
10576,ZrNiSn,350,-0.00028471502430490016,7.672776731950189,0.06376688502818373,16609.134481707682
11728,YPtSb,350,0.00010924994507981176,2.2911200412857715,0.12880392780691124,70642.56372977684
12156,Zr0.5Hf0.5Ni0.8Pd0.2Sn0.99Sb0.01,350,-0.00012017232302634476,3.8799845734692986,0.2616162823343305,185417.4596305469
12155,Zr0.5Hf0.5Ni0.5Pd0.5Sn0.99Sb0.01,350,-7.403643676197142e-05,2.471752943656522,0.14357476633978175,165300.7233186875
11724,YNiSb,350,3.841510381266438e-05,2.7827898616336664,0.006515815126527935,35105.656523039135
12150,NbCoSn0.95Sb0.05,350,-0.0001224044613265459,8.65288003325228,0.08546380785372468,160598.2431402685
12149,NbCoSn0.98Sb0.02,350,-0.00016409509816433864,8.866886693284046,0.05539613161371729,55739.376074299085
10571,ErNiSn0.05Sb0.95,350,9.384684925786002e-05,4.587776104982128,0.13316629057555007,171706.2510756583
10290,Hf0.45Zr0.45Ti0.1,350,0.0001637651656804785,2.9887750626392857,0.2049104253848651,67338.71153579297
11720,Hf0.5Zr0.5NiSn0.98Sb0.02,350,-0.00010073367403194224,5.02092353869219,0.18356794063582554,257756.56999833696
11719,Hf0.4Zr0.6NiSn0.98Sb0.02,350,-9.874561855085034e-05,4.8493116797047735,0.17930740421891594,258832.66805581
11718,Hf0.5Zr0.5NiSn0.99Sb0.01,350,-0.00011844741644717053,3.7891845725000715,0.2298179638323219,171084.62985348122
11717,Hf0.5Zr0.5NiSn0.995Sb0.005,350,-0.00013323315180876862,3.5375578863563937,0.1541357163002105,89565.8604250965
11734,Co1.4TiSb,350,-1.7771834583083814e-05,7.71873863317639,0.0014533141750515065,101478.32170174661
10578,ZrNiSn,350,-0.00034381094451912996,9.09827666528479,0.0533644123243973,11127.416381908479
12613,(Hf0.6Zr0.4)0.975Y0.025NiSn0.98Sb0.02,350,-0.00011071168429797339,4.607285857554309,0.14546621618823444,164637.424199705
10867,Ti0.5Hf0.5Ni0.5Pd0.5Sn0.99Sb0.01,350,-4.918065302454267e-05,5.360837138120823,0.05324018083968248,303814.5074936891
10315,(Zr0.5Hf0.5)0.5Ti0.5NiSn0.99Sb0.01,350,-0.0001762258129294492,2.7204376381739745,0.5203317008995083,134408.2193550437
12054,TiCo0.8Ni0.2Sn0.2Sb0.8 ,350,-8.048884881351694e-05,6.653500165495776,5.269671665149826e-09,0.015463017678857525
11421,(Ti0.34(Zr0.5Hf0.5)0.66)0.99Ta0.01NiSn ,350,-0.00017507308921712743,3.2066136380500145,0.3526545054235861,99449.71568694069
10868,Ti0.95Hf0.05Ni0.95Pt0.05Sn0.99Sb0.01,350,-0.00017613950422146294,3.3971975968713592,0.1900226474466632,56858.13464875794
12609,(Hf0.6Zr0.4)NiSn0.98Sb0.02,350,-8.696025614503091e-05,5.821991486878598,0.12168104697504765,283753.33000131854
12055,TiCo0.5Ni0.5Sn0.5Sb0.5,350,-4.901493709300136e-05,4.527843029714591,1.7962165239844108e-08,0.09672196391292803
12053,Zr0.25Hf0.25Ti0.5NiSn0.97Sb0.03,350,-0.00010810509593326152,4.1595144050581805,0.15284456203606672,159141.83634061547
10580,Zr0.25Hf0.75NiSn,350,-0.00010823825137997393,4.313642888057763,0.16169782356465778,186718.06450249517
10872,FeVSb,350,-0.0002398741829233048,10.071256637224131,0.15616009737012124,77106.21002793593
11802,Co0.95Cu0.05TiSb,350,-2.9455251877240282e-05,10.978728747217279,0.0004829486116868917,17460.61156654293
12058,TiCo0.05Ni0.95Sn0.95Sb0.0.5,350,-2.525850924719337e-05,7.403699351977623,6.9029125491686985e-09,0.22887463875535874
10873,FeVSb,350,-0.0002297547629983311,10.640041566421086,0.16974665165580272,96832.67568785438
12544,TiNiSn,350,-0.00011573676043976738,2.286647882554459,0.07124587486876062,28746.80285214956
11801,Co0.96Cu0.04TiSb,350,-8.020132903306437e-05,7.558352889944227,0.004149931216846399,13932.751416802526
11803,CoTiSb,350,-0.00011575207079978671,11.000143137217504,0.0013613974113608365,3193.4320080908624
11800,Co0.97Cu0.03TiSb,350,-0.00014778315869788498,11.91815769950723,0.005263598483801179,8206.801831568813
10568,ErNiSb,350,0.00029173602733083954,4.6336596667674605,0.13237892286812222,16509.16158496656
11799,Co0.98Cu0.02TiSb,350,-0.00018869663383528176,6.021893247494208,0.006873995234792836,3321.589271066984
10276,ZrNi1.1Sn,350,-0.00020576426847261132,5.408595218629883,0.14477557749396502,51146.18292083515
11798,CoTiSb,350,-0.00011812437672006821,9.897203862756868,0.001673118379548044,3390.7212004363264
12600,NbCoSn0.85Sb0.15,350,-0.00010136285605112014,8.543095908440549,0.025202645393621232,65392.60260900088
11804,CoTiSb0.95Bi0.05,350,-0.00024281604389672875,9.508860112979043,0.021241195975364058,9787.789526081726
10871,FeVSb,350,-0.00022250567629728883,9.366972412541436,0.13172539168521402,71598.03985326254
11422,(Ti0.4(Zr0.5Hf0.5)0.6)0.99Ta0.01NiSn,350,-0.00018454272523857668,2.442277538597528,0.4211865358202917,81644.38907054799
10316,Zr0.5Hf0.5NiSn0.994Sb00.006,350,-0.0002012607930926452,4.114488457458217,0.2207788353472088,65549.99530083327
11423,(Ti0.5(Zr0.5Hf0.5)0.5)0.99Ta0.01NiSn,350,-0.00017927761640461367,3.120001929971195,0.3612333637887592,95524.94485355132
10322,Hf0.60Zr0.25Ti0.15NiSn0.975Sb0.025,350,-7.971984239257085e-05,5.831010578259085,0.14648034165911827,391316.59696756
12056,TiCo0.2Ni0.8Sn0.8Sb0.2,350,-4.3356880714887124e-05,3.383933442053812,1.925286387694116e-08,0.09902230902953812
12057,TiCo0.1Ni0.9Sn0.9Sb0.1,350,-3.5706986861098164e-05,1.8295318890499768,3.839788532442398e-08,0.15742468723484004
10870,FeVSb,350,-0.0002197510914353319,9.266930786738584,0.12681107753000154,69465.40332063941
11425,(Ti0.8(Zr0.5Hf0.5)0.2)0.99Ta0.01NiSn,350,-0.00018198813022082184,3.9131096524573703,0.2885775071610277,92001.25759304527
11807,CoTiSb0.85Bi0.15,350,-9.114484723974437e-05,8.910321110333077,0.008230266548162526,25221.735616998234
11805,CoTiSb0.9Bi0.1,350,-0.00010736796037569203,9.901071138949069,0.009851127470817159,24174.119752793053
11424,(Ti0.6(Zr0.5Hf0.5)0.4)0.99Ta0.01NiSn,350,-0.00018396165403817308,3.059675196401823,0.41095289424476733,101792.27041000745
12545, (Ti0.2Zr0.8)Ni1.1Sn,350,-0.00023867404448141627,4.059082912441983,0.16948867383346933,33553.38462311677
12565,FeV0.8Nb0.2Sb,350,-0.00026435165074613484,5.610693134184134,0.07998625739210438,18348.46741903052
12564,FeV0.9Nb0.1Sb,350,-0.0002282605281639193,6.60680325180791,0.06032479220255246,21855.338053764124
10572,NbCo1.00Sn,350,-0.00013847234439867903,7.907397689561727,0.07184799679854391,78327.83036541872
11043,Zr0.3Hf0.7,350,-0.0001896688615071522,3.326675253061381,0.10811607403734497,27056.027118326856
12567,FeV0.6Nb0.4Sb,350,-0.00032933884023726945,4.861783750173601,0.05145384344827607,6589.606943195941
11567,HfNiSn0.985Sb0.015,350,-0.0001215565162600838,6.656616240947192,0.14860061313310574,193928.9271118844
11566,Zr0.2Hf0.8NiSn0.985Sb0.015,350,-0.00012717043198493878,5.056957204847502,0.23517286741686805,203637.19939747872
12570,Fe0.99Co0.01V0.6Nb0.4Sb,350,-0.00015775934007265094,5.419233236730358,0.21440779741383809,126201.40020330444
11044,Zr0.4Hf0.6,350,-0.00019844887361692047,3.3816972904320184,0.10731681686076844,25923.04451319061
11547,Ti0.15Zr0.85NiSn0.975Ge0.025,350,-0.00014886982821486183,4.201774134056077,0.07280289380814367,46609.61886938932
11548,Ti0.25Zr0.75NiSn0.975Ge0.025,350,-0.00013342405149743334,3.1922321940875467,0.1019983482250652,55830.88851275855
11564,Zr0.5Hf0.5NiSn0.985Sb0.015,350,-0.00011645558217902517,4.215313455339056,0.24342982584706224,191499.57940206316
11047,Zr0.7Hf0.3,350,-0.00013768852352390528,3.44607684101583,0.08839290785617722,43925.979239469714
11045,Zr0.5Hf0.5,350,-0.0001583913152728239,3.62602582811583,0.08122306374956631,34697.52503192217
12568,FeV0.6Nb0.4Sb ,350,-0.0003105487813128511,4.769894548390941,0.07507298661362499,8528.950557339624
11560,ZrNiSn0.985Sb0.015,350,-0.0001249113659320388,6.9053738890106375,0.1623398349273499,181740.71297876298
11563,Zr0.6Hf0.4NiSn0.985Sb0.015,350,-0.00012164486280834448,4.224920523476651,0.2464449496107247,190507.51311672124
11562,Zr0.8Hf0.2NiSn0.985Sb0.015,350,-0.000124451230514115,4.774721281133159,0.2255677051513841,186007.32149946663
12569,Fe0.995Co0.005V0.6Nb0.4Sb,350,-0.00022592899623209638,4.967823544587367,0.22337385527209644,56537.865353234854
11565,Zr0.4Hf0.6NiSn0.985Sb0.015,350,-0.00012106606260112297,4.5189338334585845,0.2308810422889504,180739.10811615342
11538,Ti0.1Zr0.9NiSn0.975Sb0.025,350,-8.280055491141522e-05,11.64499750019082,0.07615108455555095,386397.1910034821
12572,Fe0.98Co0.02V0.6Nb0.4Sb,350,-8.885525223188646e-05,6.245061416508312,0.11642087099026108,234816.7106851739
11037,CoNb0.95Hf0.05Sn,350,-2.265803008762836e-05,9.896119239490707,0.0014582190675593994,81467.91518711095
11042,CoNb0.9Hf0.1Sn0.9Sb0.1,350,-8.588710184937141e-05,8.273792104229939,0.020512726433868075,71139.8618892642
12566,FeV0.7Nb0.3Sb,350,-0.0003574444002908705,5.36776664801501,0.06276501077516533,7534.010051794558
10573,NbCo1.05Sn,350,-0.0001880009882043207,6.936504976821071,0.12135561921243147,68093.49039362588
12571,Fe0.985Co0.015V0.6Nb0.4Sb,350,-0.00011538561382649475,5.7835886221894,0.16640371516854954,174379.96753183994
11491,Zr0.5Hf0.5CoSb0.8Sn0.2,350,0.00015852751175005682,3.8413238113635817,0.16808850087993638,59269.459482684455
10320,Hf0.75Zr0.25NiSn0.975Sb0.025,350,-8.47532644830864e-05,6.468484030665077,0.1286126647085174,346007.88444903557
11492,Zr0.5Hf0.5CoSb0.8Sn0.2,350,0.00016707295806935336,3.8894785466947104,0.15204501311998805,50099.58861464916
10289,Hf0.65Zr0.25Ti0.1,350,0.0001608050912085326,2.905738583695685,0.2048353592350821,67991.19005848434
11493,Ti0.3Zr0.35Hf0.35NiSn,350,-0.00021917605440131764,3.44995265591222,0.11523729053844177,26071.431471415228
11710, ZrNiSn,350,-0.00016672126104379858,4.749306432088903,0.11686083097464922,53644.31583328682
12148,NbCoSn0.99Sb0.01 ,350,-0.00017989284523874528,8.758090113401938,0.04247193963332671,31073.069728613817
11480,Ti0.3Zr0.35Hf0.35NiSn,350,-0.00025373254071902506,3.799550437057108,0.13224844084146953,24393.19335520799
11481,Ti0.3Zr0.35Hf0.35NiSn,350,-0.00025770381721821104,3.8224780673404615,0.16911021050418096,30539.688069525586
11482,Ti0.3Zr0.35Hf0.35NiSn,350,-0.0002544353700211935,3.868809575567101,0.2042813552892553,32268.07765660556
12546,(Ti0.2Zr0.8)Ni1.1Sn,350,-0.00019198054151245336,3.868642570734768,0.1412301231716729,43136.5657081857
11517,La0.01Zr0.99NiSn,350,-0.00012581451997606405,5.699288765795464,0.04589472873175815,48269.988883414815
11666,Ti0.3Zr0.35Hf0.35Ni1.01Sn ,350,-0.00021748583363621508,2.657837039618395,0.14973235280318226,27389.85970414131
11494,Ti0.3Zr0.35Hf0.35NiSn0.985Sb0.015,350,-0.00011102068675183535,4.854629249726057,0.14836389610648068,177939.06844688047
12563,FeVSb ,350,-0.00024372409348933442,10.43023492985476,0.1230254391340282,61719.73356629117
11515,La0.005Zr0.995NiSn,350,-0.00014755609456200888,6.049520323982844,0.061445663811964035,44549.201306838244
11496,Ti0.3Zr0.35Hf0.35NiSn0.99Sb0.01,350,-0.00013078729122909373,4.217397214495207,0.15307879028301574,121231.15385320039
10311,(Zr0.5Hf0.5)0.5Ti0.5NiSn,350,-0.0003297144258656501,2.9908585819612377,0.3196788652695676,26306.4029748878
11497,Ti0.3Zr0.35Hf0.35NiSn0.985Bi0.015,350,-0.00022514105098254112,3.5804420279563325,0.16079831172784356,35682.659331362716
11234,TiCo0.99Ni0.01Sb ,350,-0.0002646131281264411,12.304766888806856,0.017080917141819217,7868.412163167915
10588,Hf0.6Zr0.4NiSn0.995Sb0.005,350,-0.0002162538291943216,3.4315736896633946,0.3914849085754678,71893.25880553499
11498,Ti0.3Zr0.35Hf0.35NiSn0.99Bi0.01,350,-0.00021292094074962684,3.4288525172239503,0.13498905624812962,32891.55183542187
10581,Zr0.25Hf0.75NiSn,350,-0.0001381778736131526,3.668892159877527,0.3047545925136185,182386.27925795235
11046,Zr0.6Hf0.4,350,-0.0001915970728951848,3.647801144129119,0.11746471722635725,33147.88611590431
11903,NbCoSb,350,-5.302434248924005e-05,6.3567813070206896,0.03737644689923342,287958.57094311307
11289,Ti0.3(ZrHf)0.69V0.01Ni0.9Pd0.1Sn0.99Sb0.01,350,-0.00015190870806899135,4.701079172068786,0.2866330288798196,175674.96012914993
11901,NbCoSb,350,-6.913367672416259e-05,5.197118167077112,0.060963099520445714,206709.20677764885
11288,Ti0.2(ZrHf)0.79V0.01Ni0.9Pd0.1Sn0.99Sb0.01,350,-0.00014695682654768778,5.100683637888066,0.2339708462680861,163002.68417805948
11366,Ti0.5Zr0.25Hf0.25Co0.99Ni0.01Sb,350,-0.00015654142220615,3.2768547136353394,0.02201604738216636,7168.457328326564
11900,NbCoSb,350,-8.250566662651898e-05,3.9696941050632817,0.060699914635058826,112439.44108609276
11367,Ti0.5Zr0.25Hf0.25Co0.97Ni0.03Sb,350,-0.00023061885846106266,3.7473821181407634,0.06473535258113658,13183.230603886115
11883,Zr0.9Sc0.1NiSn,350,8.830707466518095e-05,3.9193401494267417,0.026261855158679556,37711.97848542592
11904,NbCoSb,350,-5.160378993507879e-05,6.5075082236590935,0.03529508070597824,274478.29684825946
11882,Zr0.95Sc0.05NiSn,350,3.776104644043252e-05,4.216313128991823,0.001879781570431239,15881.230814699074
11291,Ti0.5(ZrHf)0.49V0.01Ni0.9Pd0.1Sn0.99Sb0.01,350,-0.00012311900588489434,4.5262800526334175,0.22024796170735775,202986.03320587036
11290,Ti0.4(ZrHf)0.59V0.01Ni0.9Pd0.1Sn0.99Sb0.01,350,-0.00013523180066820763,4.578190922974571,0.2518992988872635,191588.3186097045
11287,Ti0.1(ZrHf)0.89V0.01Ni0.9Pd0.1Sn0.99Sb0.01,350,-0.00013478332375024043,4.776535977620983,0.2029294541458809,163282.00980036054
12770,(Ti0.5Hf0.5)NiSn,350,-0.00023481712959482666,1.836252187700376,0.2716148389964965,29049.088997237446
11870,Zr0.5Hf0.5Co0.4Rh0.6Sb0.8Sn0.2,350,7.079100763707249e-05,3.038351424187874,0.0300398226869011,58996.01175659671
11280,Ti0.98Nb0.02NiSn,350,-0.00015573137066889788,6.310320722442675,0.19262027792422465,137382.19895916607
11379,Zr0.5Ti0.5CoSn0.3Sb0.7,350,7.872549010110052e-05,4.431786766444153,0.022293220260531568,38307.04212082787
11279,Ti0.99Nb0.01NiSn,350,-0.0001999890756322524,5.764862230586837,0.2027795854431756,76846.61739229686
12251,Hf0.25Zr0.75NiSn0.9875Sb0.0125,350,-0.00013280918056337996,5.123260215552205,0.17433451905622585,159780.30741896242
10818,Ti0.95Hf0.05NiSn0.999Sb0.001,350,-0.00019405199072038265,4.314205135631988,0.1387838864612951,39649.98773946017
11871,Zr0.5Hf0.5Co0.4Rh0.6Sb0.75Sn0.25,350,4.382244889454253e-05,3.2652639473392133,0.01629854532988937,88230.41039749904
12250,Hf0.25Zr0.75NiSn0.99Sb0.01,350,-0.0001458868358786441,5.5008449684939995,0.16967427517708633,122353.39078339926
11872,Zr0.5Hf0.5Co0.4Rh0.6Sb0.6Sn0.4,350,4.085330400128456e-05,2.8098693951198723,0.01832290396280228,95717.101282391
11881,Zr0.96Sc0.04NiSn,350,8.326355179854791e-05,4.979660565469354,0.0037939249354999056,7785.931248089504
10584,Hf0.6Zr0.4NiSn0.995Sb0.005 ,350,-0.0002012361620824065,3.4939552633745485,0.34503496656506416,75493.74407629968
11880,Zr0.97Sc0.03NiSn,350,5.259117868073156e-05,5.2560585531323465,0.0016500164994990025,8958.898753214582
11879,Zr0.98Sc0.02NiSn,350,-1.2705123500689665e-05,5.321519042233388,6.937458520988725e-05,6534.467371123743
11286,(ZrHf)0.99V0.01Ni0.9Pd0.1Sn0.99Sb0.01,350,-0.00014507629599838558,5.301406984959527,0.20920023937945448,152186.73956968135
10325,LaPdSb,350,9.286848688479975e-05,6.8025568605338975,0.2798149513833934,570907.2395008914
12249,Hf0.25Zr0.75NiSn0.9925Sb0.0075,350,-0.00015467554295506798,5.960085473815575,0.1171237160904049,78577.29703313009
11878,Zr0.99Sc0.01NiSn,350,-9.877660998078353e-05,6.095460303915184,0.0017493134912312208,3122.4671235834658
11375,Zr0.85Ti0.15CoSn0.3Sb0.7 ,350,8.165649261745284e-05,9.954074456037995,0.01812003035357804,87846.7310517777
11877, ZrNiSn,350,-0.00029325135155056515,8.125238584326178,0.005871988199448728,1585.1603737505757
11281,Ti0.95Nb0.05NiSn,350,-0.00010663685189538792,6.398611856658078,0.16056558809923552,257488.72943765495
12227,Nb0.6Ti0.4FeSb0.95Sn0.05,350,0.00010831267218413594,4.26857365319401,0.19507593123957254,226753.0814055449
11964,Ti0.5Zr0.25Hf0.25NiSn0.994Sb0.006,350,-8.28542723478831e-05,4.795734568444707,0.0855485271425945,170753.57905018394
12216,TiCoSb,350,-0.00022863699483482782,10.286734299511425,0.01494681778152771,6815.691063142043
12783,TiCo0.4(Ni0.5Fe0.5)0.6Sb,350,-8.828967126162794e-05,7.56418856014709,0.003710655592566432,10206.409200494185
12782,Ti(Ni0.5Fe0.5)Sb,350,-7.181641590314159e-05,4.106806905434533,0.0021564387002093195,5679.342841552216
10598,ZrNiSn,350,-0.0002242676387587829,6.4095735895543395,0.11075885204624343,40327.96602802188
10596,TiCoSb,350,-0.0003161002029277753,10.331661209945237,0.004171049171883903,1165.6348424770324
12217,Hf0.9Ti0.1,350,0.00015798022785787114,3.3861866871222674,0.19918518197134105,73733.28129033437
10592,TiNiSn,350,-0.00019299886020229416,4.4260309358578205,0.05717247733665926,17331.37174357952
10593,TiNiSn,350,-0.0002730721345119045,4.073038799797302,0.0978585401350144,14539.975455674185
12219,Hf0.7Ti0.3,350,0.0001759443107410587,2.7885525459690643,0.1869645405230347,52271.07405805191
12785,TiCo0.8(Ni0.5Fe0.5)0.2Sb,350,-0.0001526016058180601,4.347827654640123,0.020929439588686156,8980.695240747438
12784,TiCo0.6(Ni0.5Fe0.5)0.4Sb,350,-0.00018477602533765309,3.041949631927457,0.017575679697054026,4474.091503430922
12218,Hf0.8Ti0.2,350,0.0001756794352818212,2.7873529363847958,0.2167916776175415,57617.49729469711
12220,Hf0.5Ti0.5,350,0.00020173169995199672,2.5010099869268654,0.23182236528251246,40367.284481730734
11350,Ti0.99Ta0.01CoSb ,350,-0.00023697652845320992,13.385404463650332,0.014755360236091943,8214.979042489418
11354,TiCoSb,350,-0.0002021550500726972,13.712606429416835,0.003003259921695034,2481.527914427571
12226,Nb0.6Ti0.4FeSb0.95Sn0.05,350,0.00010191339352848852,4.5038076031930165,0.18858319399110304,256374.5465709503
10585,Hf0.6Zr0.4NiSn0.995Sb0.005,350,-0.0001987470883839545,3.5364065984912365,0.3485846313128562,76890.85319449996
10602,FeNb0.94Ti0.06Sb,350,0.0001501696004143237,12.26630680059041,0.14902291075056207,239293.52931099324
11972,TiNi1.1Sn,350,-0.00011926483458928057,3.5255600853661253,0.13161852084576545,84964.80788414828
11382,ErNi0.75Pd0.25Sb,350,0.00023654234734986235,2.9867256848807937,0.1685975599137432,21301.171751745904
11967,TiNiSn,350,-0.00015145877198198207,4.884160682754963,0.09051725059726168,45801.57534258424
12781,Zr0.5Hf0.5Co0.3Ir0.7Sb0.99Sn0.01,350,0.00014097442019149432,4.597894334550264,0.02544588177616597,17051.875943533803
10599,ZrNiSn,350,-0.00020742490275509035,6.481151213440943,0.0983095583768482,42311.465199001264
11351,Ti0.97Ta0.03CoSb,350,-0.00019591711316715795,10.732398697403507,0.027545126787154248,19286.33541401856
11352,Ti0.95Ta0.05CoSb,350,-0.0001630235748735284,8.912881668170257,0.038850551275105116,36776.47533405828
10600,ZrNiSn,350,-0.0002156434983127185,7.091435637024063,0.0990612495616351,43161.56523589253
12208,Ti9Ni7Sn8,350,-7.195614422693706e-05,2.8422520588751023,0.05798943823259407,89038.73720026227
12225,Nb0.6Ti0.4FeSb0.95Sn0.05,350,0.00010370900188864826,4.395901824817485,0.18636899238538784,240054.2708647257
11969,TiNi1.04Sn,350,-0.00011911349348021722,4.1193600542428745,0.1018709580547958,71177.57293686838
11353,Ti0.92Ta0.08CoSb,350,-0.00014234043035782216,7.519637322503272,0.048767408711307886,58536.02105418964
11926,Ti0:50(Zr0:25Hf0:75)0:50CoSb,350,-6.195545206455117e-05,6.112277093365304,0.0031462238086673662,11663.715394663592
11968,TiNi1.02Sn,350,-0.00021550372247331455,4.1053364081057575,0.1301601480438175,30597.502780507217
11368,Ti0.5Zr0.25Hf0.25Co0.95Ni0.05Sb,350,-0.00019924490276055032,3.160194439905233,0.08653522036883449,21528.295247321013
12256,Hf0.25Zr0.75NiSn0.97Sb0.03,350,-8.31772128516417e-05,6.656738233510604,0.09378384173097393,278950.77595098823
11385,TiCoSb,350,-0.00020796874587266905,12.354360045749269,0.005290693830070143,4317.861359906612
10313,(Zr0.5Hf0.5)0.5Ti0.5NiSn0.998Sb0.002,350,-0.0002765116290384638,2.7430750223988856,0.4174971531750011,43920.539622705466
11388,Ti0.6Zr0.4CoSb,350,-0.00032468755223804917,5.289044545024653,0.006099351382267885,874.3021690664688
12254,Hf0.25Zr0.75NiSn0.98Sb0.02,350,-0.00010502417794869384,5.899980185958519,0.14646547234439314,220928.52799255343
11391,Ti0.6Zr0.4Co0.99Ni0.01Sb ,350,-0.0002827228910446222,5.6755551296028575,0.07624040630708012,15793.271767334729
11389,Ti0.5Zr0.5CoSb,350,-0.00035888674962858186,5.46163631950317,0.006606575639431147,800.4169868516377
10820,Ti0.95Hf0.05NiSn0.99Sb0.01,350,-0.00017257000593981378,4.005444586910459,0.34752758998264643,131319.58663319872
10822,Ti0.95Hf0.05NiSn0.95Sb0.05,350,-7.79218540875229e-05,8.508019854589488,0.11575713303329528,497156.6523432103
12049,Zr0.25Hf0.25Ti0.5NiSn0.998Sb0.002,350,-0.00023517685978234352,2.9481605976680507,0.22795606241681865,37020.60928851563
11387,Ti0.8Zr0.2CoSb,350,-0.0003947916129446749,5.587373227987463,0.022931416572122155,2348.73860609278
12255,Hf0.25Zr0.75NiSn0.975Sb0.025,350,-9.031712037116429e-05,6.61750150338891,0.09883374229661923,256920.8813276177
12050,Zr0.25Hf0.25Ti0.5NiSn0.995Sb0.005,350,-0.0002104824489301504,2.9596330086742437,0.2463304519834612,52757.32759039425
11386,Ti0.9Zr0.1CoSb,350,-0.00031125076778588164,7.199812021876191,0.015343162418672313,3257.97038996188
11394,Ti0.6Hf0.4Co0.92Ni0.08Sb,350,-0.0001324506192712675,4.309909459780817,0.09034430909762817,72112.0712419021
11392,Ti0.6Zr0.4Co0.97Ni0.03Sb,350,-0.00019894402700360502,6.38493819268257,0.07798774269822421,40240.88495977811
10835,Ti0.8Hf0.2NiSn0.99Sb0.01,350,-0.00018293290822538521,2.6233212810091637,0.3940241348329188,95578.47416124973
11384,ErNi0.25Pd0.75Sb,350,0.00025619972483287984,3.2606274795999646,0.1712186110607302,20251.65458149933
12252,Hf0.25Zr0.75NiSn0.985Sb0.015,350,-0.00012152518288644988,5.180116711414474,0.20072454360713024,188697.4380820693
10819,Ti0.95Hf0.05NiSn0.995Sb0.005,350,-0.0001861117334420537,4.265498456507502,0.25991287562009424,87831.94506813065
11383,ErNi0.5Pd0.5Sb,350,0.00023839805875658214,2.7718027641409373,0.20187278830457595,24931.420279084283
10314,(Zr0.5Hf0.5)0.5Ti0.5NiSn0.994Sb0.006,350,-0.00023670458761880167,2.6711860570952823,0.5695297739161822,86569.68784543997
11284,Zr0.99Nb0.01NiSn,350,-0.0001472081805879104,8.87402885970589,0.10524395149224784,146210.59031510074
11283,Zr0.99Nb0.01NiSn,350,-0.00019167789306309056,8.38329085763787,0.11224476788537256,80414.49395321401
10268,ZrNiSn,350,-0.00018738468304599945,5.4165704126288094,0.07389850642795638,32570.455536850634
11282,ZrNiSn,350,-0.0003533208625068418,8.598231280247363,0.06236789721996457,10177.973408125825
12213,TiNiSn0.95,400,-0.00015163099803003046,4.241231221071743,0.16622762785396678,67756.3987644553
11392,Ti0.6Zr0.4Co0.97Ni0.03Sb,400,-0.00020493350134754282,6.113238854819019,0.1056941167677219,38828.310364719066
11352,Ti0.95Ta0.05CoSb,400,-0.00016885487118168177,8.473807414281215,0.05318146577714749,35363.17773710168
12564,FeV0.9Nb0.1Sb,400,-0.00022045753159903882,6.574263851576169,0.06508702386175966,22010.58936358375
11351,Ti0.97Ta0.03CoSb,400,-0.0001985070812685824,10.155247084612624,0.03554127345847004,18891.76252431333
11422,(Ti0.4(Zr0.5Hf0.5)0.6)0.99Ta0.01NiSn,400,-0.000188837057877519,2.4675176007479007,0.4942640022896356,80739.63628313584
12256,Hf0.25Zr0.75NiSn0.97Sb0.03,400,-8.852994028406627e-05,6.570361169287474,0.14675673062447234,275563.41245223745
12226,Nb0.6Ti0.4FeSb0.95Sn0.05,400,0.00010754490717875634,4.446511454262632,0.24868005055642475,238200.0936779673
11520,La0.03Zr0.97NiSn,400,-4.340925461441109e-05,8.317362557904719,0.011721444902629094,150706.9927203795
10585,Hf0.6Zr0.4NiSn0.995Sb0.005,400,-0.0001988934509232488,3.603371728997845,0.3942721184793233,78634.04081163782
11421,(Ti0.34(Zr0.5Hf0.5)0.66)0.99Ta0.01NiSn ,400,-0.00017990713982651133,3.164361534586871,0.43254109717562106,97253.37283596086
11263,Zr0.92Y0.08NiSn0.94Sb0.06,400,-8.148394233154612e-05,6.106019108579647,0.07232624965091608,166283.8412426506
11353,Ti0.92Ta0.08CoSb,400,-0.00014783429388600544,7.177195143047575,0.07074464800914426,56210.88947548294
11391,Ti0.6Zr0.4Co0.99Ni0.01Sb ,400,-0.00028432939802981077,5.445284150173909,0.09282376459899994,15436.572390972302
11046,Zr0.6Hf0.4,400,-0.0001918901784539964,3.9700723509532403,0.13579765574941965,34945.89310235692
12225,Nb0.6Ti0.4FeSb0.95Sn0.05,400,0.00011014265796674598,4.336951193847928,0.24817097194857626,221054.95669451
10315,(Zr0.5Hf0.5)0.5Ti0.5NiSn0.99Sb0.01,400,-0.00018664914031097177,2.7758181715180803,0.6256097140205431,127761.65260321909
10314,(Zr0.5Hf0.5)0.5Ti0.5NiSn0.994Sb0.006,400,-0.0002445761195442582,2.6950978162052794,0.6863679149166813,85336.92175825416
11262,Zr0.96Y0.04NiSn0.94Sb0.06,400,-6.658625596265515e-05,7.973162146758402,0.06393881337850439,287452.43055453285
12208,Ti9Ni7Sn8,400,-7.820670245991329e-05,2.7966011780821485,0.08403055874023765,90239.76006221918
12207,TiNiSn,400,-5.8153683510140736e-05,4.712454287211628,0.02807101794519229,79968.15377594705
11382,ErNi0.75Pd0.25Sb,400,0.0002245949715151816,3.2341433327877014,0.17160184026183342,23122.541484362657
11545,ZrNiSn0.975Ge0.025,400,-6.266685837970976e-05,4.693064446974697,0.023838115331447543,70318.24661831793
12567,FeV0.6Nb0.4Sb,400,-0.0003119506404895452,4.861738782486247,0.06032546286672887,7534.605686998352
12218,Hf0.8Ti0.2,400,0.00018016968940150544,2.7809894833854405,0.2721039085553487,56803.502737754025
11395,Ti0.6Hf0.4Co0.87Ni0.13Sb,400,-0.00011914157678021485,4.119702429604221,0.1266455700620362,93888.91290616564
12220,Hf0.5Ti0.5,400,0.00020436223078967232,2.5051935276312407,0.27937786119834085,40462.52385922131
11538,Ti0.1Zr0.9NiSn0.975Sb0.025,400,-8.938231211653241e-05,11.422408786891436,0.1036002444437844,365101.3402329402
11537,Ti0.1Zr0.9NiSn,400,-0.00014421897002125112,10.829376639212894,0.019074656713268343,26560.96140896188
12168,Zr0.50Hf0.50CoSb0.8Sn0.2,400,0.00012685312570616446,3.955810511717158,0.1535623221502595,93570.69757454016
12132,Hf0.75Zr0.25NiSn0.99Sb0.01,400,-0.0001510931341457371,4.178431964246282,0.3783079600728602,153259.13953929654
11546,Ti0.1Zr0.9NiSn0.975Ge0.025,400,-0.00013403992767849462,4.8053738516827735,0.07767435269306261,50143.77465790008
11562,Zr0.8Hf0.2NiSn0.985Sb0.015,400,-0.00012966723173467128,4.803150023428238,0.28106832251226505,182310.76978550592
11560,ZrNiSn0.985Sb0.015,400,-0.00013118890033817082,6.840761120545308,0.20773627762929614,176897.310050638
12131,Hf0.75Zr0.25NiSn0.99Sb0.01,400,-0.0001565751129376025,4.0285174310431735,0.38530509520071693,149769.47338440758
12568,FeV0.6Nb0.4Sb ,400,-0.0002896149679748156,4.727622436713009,0.07283323188827306,9458.235491687808
12219,Hf0.7Ti0.3,400,0.00018053689093573068,2.7954377374359733,0.2399948087475493,51805.29751826809
11047,Zr0.7Hf0.3,400,-0.00014109671235238002,3.663881735602681,0.11010779570091274,45634.98441764242
11548,Ti0.25Zr0.75NiSn0.975Ge0.025,400,-0.00013799460473448531,3.2229991525400847,0.14741726636438462,59104.88909985357
11547,Ti0.15Zr0.85NiSn0.975Ge0.025,400,-0.00015361741270393696,4.1823291455258085,0.11732333387892015,50169.25899175645
10581,Zr0.25Hf0.75NiSn,400,-0.00014451244863304485,3.5433011978479607,0.3950016530149976,173243.55788199647
10580,Zr0.25Hf0.75NiSn,400,-0.0001153107919054944,4.202082615418725,0.2170898741559686,176279.58326262867
12217,Hf0.9Ti0.1,400,0.00016273612303356388,3.3762622927008774,0.2444549048081536,72200.15114333754
11393,Ti0.6Zr0.4Co0.93Ni0.07Sb,400,-0.00015512548746214036,5.896336740214032,0.10077094279019178,64335.58918530754
12141,Ti0.3Zr0.35Hf0.35CoSb0.9Sn0.1,400,0.00020841944789251385,3.4665581075976832,0.17595185857764606,35103.94047614938
12566,FeV0.7Nb0.3Sb,400,-0.000331626650876093,5.361366970307108,0.06835889697998848,8331.280173650515
11394,Ti0.6Hf0.4Co0.92Ni0.08Sb,400,-0.00014327663007930927,4.192877842349317,0.12832404549929996,69421.25761882031
12565,FeV0.8Nb0.2Sb,400,-0.0002512838462663146,5.601155621312307,0.08349077309936596,18515.139496637294
12215,Ti0.5Zr0.5NiSn0.95 ,400,-0.0001528292518639193,4.18062776875458,0.12619776425637536,55441.7016517064
12214,Ti0.95Zr0.05NiSn0.95,400,-0.00017268646741346955,3.9045632752889503,0.16888252918206864,54229.214241973066
11514,ZrNiSn,400,-0.000183629553424928,7.435722769812138,0.07950966818126877,43368.27853086652
11286,(ZrHf)0.99V0.01Ni0.9Pd0.1Sn0.99Sb0.01,400,-0.0001498174060906411,5.283865661097429,0.2560473013500057,146924.32467417823
12150,NbCoSn0.95Sb0.05,400,-0.0001301652765504483,8.339711628437632,0.12187010429429156,151929.54995614392
12254,Hf0.25Zr0.75NiSn0.98Sb0.02,400,-0.00010907028307955284,5.811301519636565,0.19690186858077874,218056.7088033433
12249,Hf0.25Zr0.75NiSn0.9925Sb0.0075,400,-0.00015792034589888146,5.9072351374937435,0.16266376466845295,81617.42371215491
12151,NbCoSn0.9Sb0.1,400,-0.00010339023168703324,8.342560469145791,0.11737724122453395,237872.50672019017
11249,Zr0.94Y0.06NiSn,400,-0.0001620554175832728,4.155898306511147,0.006946257035914144,2260.673300465216
12543,V0.98Ti0.02CoSb,400,-6.382300001960071e-05,4.620446662895388,0.07844154825718118,222106.14630397028
12158,ZrNi0.5Pd0.5Sn0.99Sb0.01,400,-7.369603808895101e-05,4.937274236817245,0.08274613235896665,164645.33186216833
11384,ErNi0.25Pd0.75Sb,400,0.00024231026227436724,3.515134777223023,0.1736049195102592,22032.3638263048
12149,NbCoSn0.98Sb0.02,400,-0.00017234385987025105,8.527765672198779,0.08668394799410384,54451.20964601439
11252,ZrNiSn0.98Sb0.02 ,400,-0.00013481358026628967,8.033911955067989,0.14442151148036173,174148.71005376428
11480,Ti0.3Zr0.35Hf0.35NiSn,400,-0.0002533825815390578,3.7421890057794363,0.21428389909653872,26887.52404746141
11368,Ti0.5Zr0.25Hf0.25Co0.95Ni0.05Sb,400,-0.0002054365942927688,3.0728036671446755,0.13056250431118893,21823.07409022245
11287,Ti0.1(ZrHf)0.89V0.01Ni0.9Pd0.1Sn0.99Sb0.01,400,-0.00013887702599850934,4.838612265223086,0.24292387341781904,156745.5861862845
11375,Zr0.85Ti0.15CoSn0.3Sb0.7 ,400,8.974830708250132e-05,9.862254453127212,0.03104012401719242,84918.13455534108
11385,TiCoSb,400,-0.00021242974782799173,11.600840623039266,0.007175947506088748,4611.88059902296
10584,Hf0.6Zr0.4NiSn0.995Sb0.005 ,400,-0.0002016507481167069,3.5526049222747984,0.3974256793061989,77199.75111937488
11251,ZrNiSn,400,-0.00033063868479052026,7.711144355925327,0.13896857986056627,22782.317295781966
11281,Ti0.95Nb0.05NiSn,400,-0.0001112947511080087,6.275586663336427,0.20169908075546694,246942.5594388407
11248,Zr0.98Y0.02NiSn,400,-0.0003302741073830545,4.750966481532427,0.13435560761856788,12642.414595101533
10290,Hf0.45Zr0.45Ti0.1,400,0.00016928388091576207,2.9695117212228546,0.25696094939669983,65551.64520554213
12252,Hf0.25Zr0.75NiSn0.985Sb0.015,400,-0.0001260146998326705,5.147695440862943,0.26015916993046884,186137.94765736413
10575,ZrNiSn,400,-0.000261804360046585,6.246318962686567,0.13257753691362845,25736.247959163116
10291,Hf0.72Zr0.1Ti0.18,400,0.0001927627524055816,2.6843969006311377,0.22144966617715084,39973.15367119901
11279,Ti0.99Nb0.01NiSn,400,-0.00020016505336219398,5.7193392829147625,0.2326632951541917,77020.81852309374
12541,VcoSb,400,-6.617757935545135e-05,4.678730558770839,0.08422446360601779,232779.4885104953
10576,ZrNiSn,400,-0.0002810360328196189,7.360070828878371,0.08961839850489363,18451.221423931158
12154,ZrNi0.8Pd0.2Sn,400,-9.21338882557245e-05,4.747895819961992,0.02797712477274469,44840.70968803828
11283,Zr0.99Nb0.01NiSn,400,-0.00019569655773553514,8.128537992626494,0.15738730438399726,79853.5990805504
12155,Zr0.5Hf0.5Ni0.5Pd0.5Sn0.99Sb0.01,400,-7.623129628511586e-05,2.4647916985825917,0.16314759758433234,155986.36784377738
12251,Hf0.25Zr0.75NiSn0.9875Sb0.0125,400,-0.00013754815923059722,5.058444744599306,0.2134585292934084,156417.40691788454
11481,Ti0.3Zr0.35Hf0.35NiSn,400,-0.0002565723436630109,3.8015612804245538,0.2647896724999338,33795.44009689413
11383,ErNi0.5Pd0.5Sb,400,0.0002263946362685584,3.016927553404348,0.2061159144913078,27068.695332801475
12152,NbCoSn0.85Sb0.15,400,-9.196898244083608e-05,7.7611809633335485,0.1129560630912329,268831.9137320438
11282,ZrNiSn,400,-0.0003430451765660201,8.33208623794363,0.10257777717540137,14537.885014733063
11247,ZrNiSn,400,-0.00033663269061626883,7.7654322983936215,0.1398465472991585,22945.87175698929
12542,VCoSb0.98Sn0.02,400,-6.355794765325826e-05,4.56132297233478,0.0794121415372327,227152.70848807128
11280,Ti0.98Nb0.02NiSn,400,-0.00015946380330254592,6.208849297755829,0.2310493120423785,133884.19474702794
12157,Zr0.5Hf0.5NiSn0.99Sb0.01,400,-0.0001261653858142111,5.4791346308127915,0.2402470363306637,188310.64129848094
12153,ZrNiSn,400,-0.00015748682505087783,9.353517773441695,0.03386526124980882,29834.87590159469
12250,Hf0.25Zr0.75NiSn0.99Sb0.01,400,-0.00014953775489672243,5.42052047204976,0.2230808070023104,122358.09417010176
11367,Ti0.5Zr0.25Hf0.25Co0.97Ni0.03Sb,400,-0.00023572275605028746,3.6289441812686487,0.09093611751256836,13327.6405630425
12545, (Ti0.2Zr0.8)Ni1.1Sn,400,-0.00023550619413922403,4.214274954519837,0.20103652208511286,35725.00311393191
11258,Zr0.96Y0.04NiSn0.96Sb0.04,400,-6.509348091259415e-05,8.345270624721872,0.05808065500951332,285980.8458306514
11497,Ti0.3Zr0.35Hf0.35NiSn0.985Bi0.015,400,-0.00022193177062777194,3.542536619220145,0.21116737421289047,38318.19220888297
11389,Ti0.5Zr0.5CoSb,400,-0.0003577306159542173,5.238744073675051,0.011387034461988108,1165.374754085999
10313,(Zr0.5Hf0.5)0.5Ti0.5NiSn0.998Sb0.002,400,-0.000283408225321426,2.7542132886011164,0.5710388207474546,46230.038502030344
11496,Ti0.3Zr0.35Hf0.35NiSn0.99Sb0.01,400,-0.00013732850583452854,4.174342437872356,0.20985887812331552,120405.07328542766
12143,Ti0.3Zr0.35Hf0.35CoSb0.8Sn0.2,400,0.00015726792289285068,3.2611865444155983,0.18935822020789686,62419.38876963522
11360,TiFe0.15Co0.85Sb,400,0.0001888705297810576,6.495530118045764,0.027197648262320077,14762.751262935884
11425,(Ti0.8(Zr0.5Hf0.5)0.2)0.99Ta0.01NiSn,400,-0.00018518136956885802,3.917566822007396,0.338111355872566,91189.78579848453
11291,Ti0.5(ZrHf)0.49V0.01Ni0.9Pd0.1Sn0.99Sb0.01,400,-0.00012745358137620244,4.586440051784163,0.2564075162406149,191000.85818982782
11257,Zr0.96Y0.04NiSn0.98Sb0.02,400,-0.00015669681231634508,7.035366132985767,0.11442381007081368,81963.93379198518
11494,Ti0.3Zr0.35Hf0.35NiSn0.985Sb0.015,400,-0.00012152665890837663,4.795823937660707,0.20191814807574726,173063.08772824053
11235,TiCo0.975Ni0.025Sb,400,-0.00022149137929304932,11.507855247751564,0.03140605843610453,15486.467071449255
10311,(Zr0.5Hf0.5)0.5Ti0.5NiSn,400,-0.00033171231955790825,3.0117421375016185,0.4579250940338114,28739.34877562584
11256,ZrNiSn0.8Sb0.2,400,-0.00013674120238396648,7.952527105314513,0.14849508784228316,160169.99820033644
11284,Zr0.99Nb0.01NiSn,400,-0.0001530422050051343,8.599749128126577,0.1542899898482412,142119.99822646048
12142,Ti0.3Zr0.35Hf0.35CoSb0.85Sn0.15,400,0.00018725025455953507,3.551093703368177,0.2553931642305907,64664.59714150808
12563,FeVSb ,400,-0.00024349935028706318,10.032275776794537,0.1338542564054299,56620.805430205124
11498,Ti0.3Zr0.35Hf0.35NiSn0.99Bi0.01,400,-0.00021328113146422135,3.4090652187585024,0.19563650373456426,35560.33972325921
11423,(Ti0.5(Zr0.5Hf0.5)0.5)0.99Ta0.01NiSn,400,-0.00018425971305624248,3.116988698337334,0.42332228226204,92594.92809059883
11259,Zr0.98Y0.02NiSn0.96Sb0.04,400,-7.7833277835551e-05,7.947941217567854,0.08544226607565918,280244.2897279889
10588,Hf0.6Zr0.4NiSn0.995Sb0.005,400,-0.00021624275522002425,3.4878605324532024,0.4494988439513217,73622.15069838324
12227,Nb0.6Ti0.4FeSb0.95Sn0.05,400,0.00011383603164187251,4.2068912906526075,0.2567048921765139,211748.14781460568
12156,Zr0.5Hf0.5Ni0.8Pd0.2Sn0.99Sb0.01,400,-0.00012265011317634322,3.8190896775004566,0.2966423698072299,173877.77422505984
11424,(Ti0.6(Zr0.5Hf0.5)0.4)0.99Ta0.01NiSn,400,-0.00018795646123590326,3.032694681659806,0.4768915194597797,95955.85244594127
11260,Zr0.94Y0.06NiSn0.96Sb0.04,400,-0.00010948971594580559,6.548191419610998,0.10107000872094324,127052.0581102928
10316,Zr0.5Hf0.5NiSn0.994Sb00.006,400,-0.00020890580518896016,4.009052977791241,0.2915782139425788,65119.136358746575
11493,Ti0.3Zr0.35Hf0.35NiSn,400,-0.00021888622802978644,3.428776262364772,0.17551217697581833,28704.2133051489
11388,Ti0.6Zr0.4CoSb,400,-0.0003294196699454017,5.088842138102652,0.010990457756144757,1288.4741599139231
11387,Ti0.8Zr0.2CoSb,400,-0.0003902440973030348,5.374823789758587,0.029785492442937333,2628.0664285153666
10578,ZrNiSn,400,-0.0003359862369216465,8.654541492503629,0.07356981409008022,12403.29344983136
12546,(Ti0.2Zr0.8)Ni1.1Sn,400,-0.00019193963335517003,3.908981172638528,0.19535977322444464,45510.20961348154
11288,Ti0.2(ZrHf)0.79V0.01Ni0.9Pd0.1Sn0.99Sb0.01,400,-0.00015244133276062798,5.084395431493478,0.2930821886496068,156818.4837190931
11253,ZrNiSn0.94Sb0.06,400,-5.10854878856236e-05,9.662051453700998,0.0491408674601042,417506.081523321
11482,Ti0.3Zr0.35Hf0.35NiSn,400,-0.0002526316962461901,3.8796019692306234,0.30218706741440066,43379.01738210826
11386,Ti0.9Zr0.1CoSb,400,-0.0003129631975586892,6.8950143876526715,0.01964092610231336,3456.6117856767796
12146,Ti0.3Zr0.35Hf0.35CoSb0.5Sn0.5,400,5.398998960469369e-05,3.52228468599771,0.028492881486654163,86074.46801656044
11361,TiFe0.2Co0.8Sb,400,0.0001618386086107117,5.363410071197295,0.03952245951387917,20726.02107181565
11237,TiCo0.9Ni0.1Sb,400,-0.00010219533158491588,10.055631165127533,0.04130784388640382,94670.99729949338
11364,TiFe0.1Co0.9Sb,400,0.00018613313850095257,8.32206561186538,0.017779338747478973,9294.730643154393
