Repository: starrydata/starrydata_datasets

> [!NOTE]
> **The duplicated `sample_id` issue was fixed on 2026-09-08**
>
> Datasets published between **2026-04-01 and 2026-09-08** contain duplicated
> `sample_id` values: the same `sample_id` can refer to samples belonging to
> **different papers**. Joining tables on `sample_id` alone mixes data from
> unrelated papers.

# starrydata_datasets

Daily per-project splits of the [Starrydata2](https://starrydata.nims.go.jp/) dataset, with a browsable download page at **https://starrydata.github.io/starrydata_datasets/**.

Historically this repository also hosted the raw CSVs (from 2019/7/11 until 2022/12/22); those older archives are still available via git tags.

File: datasets/20190711/20190711_preprocessing_interpolated_data.csv (part 87 of 94)
sampleid,composition,Temperature,Seebeck coefficient,Thermal conductivity,ZT,Electrical conductivity
11362,TiFe0.3Co0.7Sb,400,0.0001459332562702422,4.748561807559407,0.05377623427102096,27767.606294284084
12144,Ti0.3Zr0.35Hf0.35CoSb0.7Sn0.3,400,0.00010986586343462296,3.4180410454796184,0.09360957794354162,66269.24505439497
11290,Ti0.4(ZrHf)0.59V0.01Ni0.9Pd0.1Sn0.99Sb0.01,400,-0.0001383765171446012,4.644871949116575,0.28707238063506024,181527.1788386216
12255,Hf0.25Zr0.75NiSn0.975Sb0.025,400,-9.528379695782194e-05,6.5289315879035215,0.15139890372094167,254299.61443207102
10289,Hf0.65Zr0.25Ti0.1,400,0.00016607221749456226,2.890077672487808,0.2558867807196221,66188.18607051263
11289,Ti0.3(ZrHf)0.69V0.01Ni0.9Pd0.1Sn0.99Sb0.01,400,-0.00015689183975638516,4.749793375706085,0.3528741519518011,171004.40248990292
11255,Zr0.98Y0.02NiSn0.98Sb0.02,400,-0.00012425236914501454,8.230712059576161,0.12492753640598317,147112.4341064166
11236,TiCo0.95Ni0.05Sb,400,-0.00014551425151189054,11.241051375035514,0.03595011518483532,49421.02256183501
11363,TiFe0.5Co0.5Sb,400,0.00010725654386847996,4.7765941815007205,0.02254524358236704,23287.23539103996
11285,Zr0.95Nb0.05NiSn,400,-9.180651993727212e-05,8.126961001701527,0.11329010539347585,270073.0172310448
11254,ZrNiSn0.9Sb0.1,400,-4.8292994181673026e-05,10.842518128379043,0.05366504520507101,523242.0072528861
11717,Hf0.5Zr0.5NiSn0.995Sb0.005,400,-0.00013813871933186921,3.5966959711248485,0.197391219060207,89778.51507172006
11978,Ti0.5Zr0.5CoSb0.8Sn0.2,400,0.00018457006680065296,5.013411597338402,0.1150170045761475,50044.00730221581
11903,NbCoSb,400,-5.9856790288962795e-05,6.2647266583530525,0.06327542415700874,272646.16962728184
12031,ZrNiSn,400,-0.000147381295122583,9.346307346153507,0.024931540063931,23693.31649528076
10822,Ti0.95Hf0.05NiSn0.95Sb0.05,400,-8.272563225329376e-05,8.39519969838688,0.1447385579946467,455922.30992350343
12052,Zr0.25Hf0.25Ti0.5NiSn0.98Sb0.02,400,-0.00014072281616192206,3.9633950638044846,0.21601548043058827,119903.85188874352
11904,NbCoSb,400,-5.6792723540750095e-05,6.467097791554793,0.053668363851200426,260817.3396239231
10818,Ti0.95Hf0.05NiSn0.999Sb0.001,400,-0.0001919584550114184,4.4336143231041545,0.15863117603125998,41861.72770747142
11977,ZrCoSb0.8Sn0.2,400,0.00012947315753095832,5.892812312956308,0.12108877598479045,113150.85509728006
11902,NbCoSb,400,-6.34210370840937e-05,6.219024744914211,0.06779019407829731,278108.76613559644
10571,ErNiSn0.05Sb0.95,400,9.51774720064146e-05,4.700723167447928,0.14267557462820907,161627.1714708975
12030,Hf0.19Zr0.76Ti0.05CoSb0.8Sn0.2,400,0.00017646059377738617,3.6298616602569913,0.2934552906513427,90947.18258707473
12767,Hf0.65Zr0.25Ti0.15NiSn0.995Sb0.005,400,-0.0002260683406687994,2.973932537053978,0.4609115714363068,68201.29799251513
11901,NbCoSb,400,-7.517736711545379e-05,5.148150530412521,0.08852900041981768,196408.1721332795
11720,Hf0.5Zr0.5NiSn0.98Sb0.02,400,-0.00010793532940054672,4.99329217294443,0.24903813845323725,248124.0589602897
11719,Hf0.4Zr0.6NiSn0.98Sb0.02,400,-0.00010541697528885664,4.862226800668823,0.2362752413335008,249528.2660096712
11980,Zr0.5Hf0.5CoSb0.8Sn0.2,400,0.00013988041018845858,4.245094959327768,0.21524441458627472,111209.65332521492
11718,Hf0.5Zr0.5NiSn0.99Sb0.01,400,-0.00012422722174539863,3.854311084953065,0.279136306138458,166833.13161861865
11900,NbCoSb,400,-8.792413630219885e-05,3.955012790200701,0.08540465057541848,107873.00806134172
11905,ZrNiSn,400,-0.0003305060707932733,7.687091973143468,0.13668664152982982,24743.125764230448
12766,Hf0.6Zr0.4NiSn0.995Sb0.005/nano-ZrO2,400,-0.000225060111581706,3.355223012278694,0.397330971826118,68852.12101981459
11916,ZrFe0.1Co0.9Sb,400,9.654767081991788e-05,9.58015424458276,0.00025059297551916106,552.8717354767743
10819,Ti0.95Hf0.05NiSn0.995Sb0.005,400,-0.00018644075160907707,4.378503797932597,0.2779723929381022,87478.63995976951
11906,ZrNiSn0.98Sb0.02,400,-0.0001282572510973516,6.892301582162223,0.2351668548322217,242570.6298019886
10320,Hf0.75Zr0.25NiSn0.975Sb0.025,400,-9.474686174280185e-05,6.437682852647897,0.1837872957511359,325472.298471498
11710, ZrNiSn,400,-0.00016970306952816632,4.701707852478749,0.15880423436663854,55588.6668730068
11907,ZrNiSn0.98Sb0.02,400,-0.00016495202040067505,6.337118867497604,0.3580826795008607,209251.6373959545
11908,ZrNiSn0.98Sb0.02,400,-0.0001437731619730215,6.495981283762788,0.27828244747741165,223510.3099393115
12051,Zr0.25Hf0.25Ti0.5NiSn0.99Sb0.01,400,-0.00017074004873999694,3.3456893608754616,0.2709264393434979,90318.99020370713
12596,NbCoSn,400,-0.00012895859495268744,8.443123355832721,0.024352859233981877,29650.278281119063
12029,Hf0.2Zr0.8CoSb0.8Sn0.2,400,0.0001758209779203728,3.6932243116027736,0.2475897941393587,79428.89775685551
10325,LaPdSb,400,9.024444374664182e-05,6.988245710120244,0.2688595591946453,570491.6760880903
11877, ZrNiSn,400,-0.000283606950746406,7.7976612122419295,0.007238266194085359,1754.30532105034
12053,Zr0.25Hf0.25Ti0.5NiSn0.97Sb0.03,400,-0.00011384376209566812,4.170828960473807,0.20787668700913514,156960.94578237447
11878,Zr0.99Sc0.01NiSn,400,-0.0001162633753202987,5.9416927747840695,0.003243994320171016,3564.8760304566413
12601,NbCoSn0.85Sb0.15,400,-8.961810809234853e-05,5.10715717777265,0.037380881871503034,64182.735228092664
10870,FeVSb,400,-0.0002199711004270512,8.780733948973133,0.13493939065574714,63766.928086851214
12771,(Zr0.5Hf0.5)NiSn,400,-0.0003262016204201545,2.7917985361099604,0.23536451160425534,13775.829139888721
10871,FeVSb,400,-0.00022286653451941054,8.864100386764537,0.1386923894091219,65250.96663031728
11879,Zr0.98Sc0.02NiSn,400,-2.7667458660917133e-05,5.2799567720425165,0.0004196586731690808,7236.491216754413
10872,FeVSb,400,-0.00024073847632025377,9.510341768046256,0.16478408133403175,70029.76398936195
10322,Hf0.60Zr0.25Ti0.15NiSn0.975Sb0.025,400,-8.459759472353754e-05,5.841451350046679,0.1846760406644065,359875.85951979435
12609,(Hf0.6Zr0.4)NiSn0.98Sb0.02,400,-9.237634191962016e-05,5.814922089491991,0.16405495607509174,274542.9854313163
12768,Hf0.65Zr0.25Ti0.15NiSn0.995Sb0.005/nano- ZrO2,400,-0.00022189905886344888,2.8240890340007816,0.4572249574750112,70274.22896863281
11870,Zr0.5Hf0.5Co0.4Rh0.6Sb0.8Sn0.2,400,7.660677925899756e-05,3.0822076507607346,0.04694095759499939,58998.965651482904
12028,Hf0.44Zr0.44Ti0.12CoSb0.8Sn0.2,400,0.000182559164935774,3.0438046122170044,0.2828586224599734,67007.61541626972
11871,Zr0.5Hf0.5Co0.4Rh0.6Sb0.75Sn0.25,400,4.7666240711597946e-05,3.3721566911223864,0.02429672029552147,88549.8934921217
10868,Ti0.95Hf0.05Ni0.95Pt0.05Sn0.99Sb0.01,400,-0.0001734875862756871,3.481511622745562,0.20196500852079904,57887.25973326121
11869,Zr0.5Hf0.5Co0.4Rh0.6Sb0.85Sn0.15 ,400,5.117441947586264e-05,2.9779370522890978,0.01710421878317285,49658.50839596669
11872,Zr0.5Hf0.5Co0.4Rh0.6Sb0.6Sn0.4,400,4.454884173409572e-05,2.973538105452575,0.02673349884069389,96949.82409537556
12613,(Hf0.6Zr0.4)0.975Y0.025NiSn0.98Sb0.02,400,-0.00011545125745082287,4.617026285615832,0.1915507076672328,163283.48508138605
12027,Hf0.25Zr0.75CoSb0.8Sn0.2,400,0.00018503393677586096,3.5357917524323432,0.2580132863515208,70474.64116390549
10873,FeVSb,400,-0.0002345227352029873,10.020926182510161,0.182360641856141,86823.87687915079
12025,Hf0.15Zr0.85CoSb0.8Sn0.2,400,0.0001799445919626998,4.1306490388327965,0.2299634812765073,74176.2745904805
10277,ZrNi1.1Sn,400,-0.0001809000042075461,4.600149242658041,0.19507882988677305,56131.498360228936
11882,Zr0.95Sc0.05NiSn,400,3.562528090405174e-05,4.428732353296606,0.0019145238998174079,16701.81392418297
11830,FeV1.15Sb,400,-0.00015996175193443472,4.0672794171402895,0.23155114406086025,92779.27836277454
11883,Zr0.9Sc0.1NiSn,400,8.986124418081141e-05,4.041671691944614,0.030780825634704093,38515.58080032637
12597,NbCoSn,400,-7.173663522617413e-05,7.208874087379869,0.016333320828239392,66717.6934356262
10570,ErNiSn0.03Sb0.97,400,0.0001294531971067476,4.628347730114598,0.13693791821934032,82841.91317308134
12769,(Ti0.5Zr0.5)NiSn,400,-0.00020439954352003095,3.5087173338563598,0.21092567093314268,50007.702655630164
11982,Ti0.5Hf0.5CoSb0.8Sn0.2,400,0.0002001200390611149,3.3832578909133617,0.2472528823375112,55414.08837434506
10569,ErNiSn0.01Sb0.99 ,400,0.00018528750407519043,4.326825851292926,0.18303550691707474,48466.35429571788
10880,ZrNiSn,400,-0.00016236975477436282,6.145263011045604,0.07289783386236706,36128.264858641436
12026,Hf0.2Zr0.8CoSb0.8Sn0.2,400,0.0001755050726030141,3.6852386268074335,0.25247142722122473,80150.14127164091
12600,NbCoSn0.85Sb0.15,400,-0.00010437584509712988,8.237248621691192,0.03390150196866332,62958.12049929214
11880,Zr0.97Sc0.03NiSn,400,3.968420693112844e-05,5.238842524869296,0.0011669049581958374,9704.550555625783
10590,TiNiSn,400,-0.0001535176577291829,4.0952135293694845,0.07461217473432304,27434.550867564583
10568,ErNiSb,400,0.00027688591643505354,4.783148619203477,0.13505074572944362,17763.879884548987
10276,ZrNi1.1Sn,400,-0.00020269219312404592,5.559405973675738,0.1797453632810153,54479.992469936115
11881,Zr0.96Sc0.04NiSn,400,7.140501371154969e-05,4.974849969889619,0.003470290559299946,8465.028441455865
12770,(Ti0.5Hf0.5)NiSn,400,-0.00022899837858783595,2.02420888614089,0.3083836221266122,31172.904462930805
10867,Ti0.5Hf0.5Ni0.5Pd0.5Sn0.99Sb0.01,400,-5.389404172883623e-05,5.887120505999527,0.05646852891893505,288763.1167474391
11965,Ti0.5Zr0.25Hf0.25NiSn0.998Te0.002,400,-0.0001271415646111466,4.064508010430966,0.0864636015776881,56999.11082546008
10572,NbCo1.00Sn,400,-0.00014203297709571702,8.086117483051071,0.07887542270971028,72824.97327088747
12572,Fe0.98Co0.02V0.6Nb0.4Sb,400,-0.00010100123511248123,5.980032321410327,0.14247497085494992,210442.59398624225
11035,CoNbSn,400,-5.946366981805472e-05,13.347589306549208,0.004736389139265211,41939.8607098819
11964,Ti0.5Zr0.25Hf0.25NiSn0.994Sb0.006,400,-9.032815534099799e-05,4.8024856040934365,0.11333698632995855,166775.1954330643
11037,CoNb0.95Hf0.05Sn,400,-2.246220108953252e-05,9.679829448798914,0.0014450532927929105,75378.95458576531
12781,Zr0.5Hf0.5Co0.3Ir0.7Sb0.99Sn0.01,400,0.0001474672025221245,4.480822576088479,0.03499520834341385,16808.766235157807
11973,TiNi1.15Sn,400,-0.00011857858134800122,3.7223284245218253,0.1447478070560279,83868.78355735223
11966,Ti0.5Zr0.25Hf0.25NiSn0.998Bi0.002,400,-0.00020991956021634533,3.541411195460989,0.20373834749343545,37793.164810935334
11649,Hf,400,0.00017929179741367086,5.1917647155413515,0.4404889465317532,145630.92402116946
10598,ZrNiSn,400,-0.00022223933469801293,6.256635909222419,0.13884522176652156,43971.36762520012
10268,ZrNiSn,400,-0.0001874927708875155,5.546815698224348,0.0879253785503619,34683.980760901715
11044,Zr0.4Hf0.6,400,-0.00019812147409624552,3.651752893216532,0.1243781108027784,27412.525071338583
11565,Zr0.4Hf0.6NiSn0.985Sb0.015,400,-0.00012651662633331322,4.530665739210903,0.2870852359980289,176795.4852067745
10593,TiNiSn,400,-0.00026565211550745534,4.003407762723998,0.1256577132910624,15977.006387465552
11564,Zr0.5Hf0.5NiSn0.985Sb0.015,400,-0.00012247334821271916,4.277976844731537,0.2993178626776331,187290.94549515066
11045,Zr0.5Hf0.5,400,-0.00016087556260544226,3.930733345918837,0.10000055039985957,36381.66688328878
12129,Hf0.75Zr0.25NiSn0.99Sb0.01,400,-0.0001067882502399622,6.349498445658868,0.21058375026040585,299679.20838619577
11563,Zr0.6Hf0.4NiSn0.985Sb0.015,400,-0.00012674030810899925,4.264383287668261,0.3025385072248199,186118.27926553992
10592,TiNiSn,400,-0.0001963214409992775,4.418397026112501,0.08172799877004182,20505.145663454765
12569,Fe0.995Co0.005V0.6Nb0.4Sb,400,-0.0002252641982008709,4.862509743710211,0.22093331487004236,51799.57266759428
12130,Hf0.75Zr0.25NiSn0.99Sb0.01,400,-0.0001556663712830141,4.292031550974344,0.33492962285169026,143687.19320215352
12570,Fe0.99Co0.01V0.6Nb0.4Sb,400,-0.00016537995343966774,5.259008775115372,0.22402578374211307,113168.79005211519
12571,Fe0.985Co0.015V0.6Nb0.4Sb,400,-0.00012630100226698472,5.5572814961787484,0.1864367272765628,155969.7476418303
11042,CoNb0.9Hf0.1Sn0.9Sb0.1,400,-9.120242296635966e-05,8.12345081634194,0.026723456714243504,64910.1706930204
10573,NbCo1.05Sn,400,-0.00019390010454771255,6.996221634797144,0.13483325671927807,63111.23763422616
11567,HfNiSn0.985Sb0.015,400,-0.0001270335700225403,6.580734369732873,0.2003672278770741,189260.5699626275
11043,Zr0.3Hf0.7,400,-0.00018916295535003746,3.5883379182089543,0.1249353998437438,28602.363656255762
11566,Zr0.2Hf0.8NiSn0.985Sb0.015,400,-0.0001324727883642144,5.038261761959095,0.2996768922251256,198668.9851642755
10599,ZrNiSn,400,-0.00020590926956497076,6.3330544077414,0.12082010100639895,45117.042819487586
10835,Ti0.8Hf0.2NiSn0.99Sb0.01,400,-0.00018242103445492824,2.678319163481317,0.410509630026241,89356.44930155881
11971,TiNi1.08Sn,400,-0.0002009704325395996,4.235005886050943,0.19881530335016145,42799.324513115964
12049,Zr0.25Hf0.25Ti0.5NiSn0.998Sb0.002,400,-0.00023361779306262223,2.972614792476024,0.2918117698850883,39475.273732467605
12779,Zr0.5Hf0.5Co0.5Ir0.5Sb0.99Sn0.01,400,7.658579012868909e-05,3.838945728998334,0.006360566146347543,8540.629111676679
11970,TiNi1.06Sn,400,-0.00019331048627777893,3.8198118498129796,0.20448163714365494,43816.61483002541
10602,FeNb0.94Ti0.06Sb,400,0.00016005197132763782,11.771790043870494,0.18330478856346394,221625.56582883265
12050,Zr0.25Hf0.25Ti0.5NiSn0.995Sb0.005,400,-0.0002110391120205577,2.9949578047286893,0.30866224727647873,55411.9805379318
11972,TiNi1.1Sn,400,-0.00012156780420268848,3.657182364234317,0.16232580666838378,87740.69189320049
10600,ZrNiSn,400,-0.00021486859716596523,6.887158075738513,0.1220026226160981,45499.154831845095
11665,Ti0.3Zr0.35Hf0.35NiSn ,400,-0.0002583398922790124,3.861740882388541,0.1610153903783097,21647.220597346808
12780,Zr0.5Hf0.5Co0.5Ir0.5Sb0.99Sn0.01,400,6.87423243628181e-05,1.7828366377707794,0.012213638341927456,9367.298718936763
10820,Ti0.95Hf0.05NiSn0.99Sb0.01,400,-0.00017469258447820078,4.060974920588263,0.38193939843679897,122537.37145303852
11968,TiNi1.02Sn,400,-0.00021333499531949292,4.133531892499913,0.18008524333337242,33190.88248111194
11667,Ti0.3Zr0.35Hf0.35Ni1.03Sn,400,-0.00020353575445793265,2.7319891993934475,0.18232354131949685,29765.015756302484
12765,Hf0.6Zr0.4NiSn0.995Sb0.005 ,400,-0.00022308032708403476,3.2741329195192264,0.5102914078012385,72248.62877617338
11928,Ti0:25(Zr0:50Hf0:50)0:75CoSb,400,-0.00032568763707146466,5.4358449390692245,0.0347295937846212,3653.06960737569
11666,Ti0.3Zr0.35Hf0.35Ni1.01Sn ,400,-0.00022165881250166513,2.6809662289402683,0.22631242949863145,30036.288863326885
11668,Ti0.3Zr0.35Hf0.35Ni1.05Sn,400,-0.00018524127633037888,2.7575290337024763,0.18300735879855573,36190.10046265788
11869,Zr0.5Hf0.5Co0.4Rh0.6Sb0.85Sn0.15 ,450,5.606532090047293e-05,3.0471439933087794,0.025377944213142628,50281.99764881186
11384,ErNi0.25Pd0.75Sb,450,0.00022842079971585464,3.7696420748460806,0.1759912279597882,24156.415044867997
12030,Hf0.19Zr0.76Ti0.05CoSb0.8Sn0.2,450,0.00018190897100355325,3.592938045558141,0.35184320944263003,85289.3325072616
11382,ErNi0.75Pd0.25Sb,450,0.00021264759568050075,3.48156098069461,0.17460612060992367,25284.5088985816
12029,Hf0.2Zr0.8CoSb0.8Sn0.2,450,0.00018117678362481317,3.6601758370638455,0.3001959848792026,74289.94241503491
11385,TiCoSb,450,-0.00021689074978331442,10.847321200329269,0.009573941089673287,4905.899838139309
11386,Ti0.9Zr0.1CoSb,450,-0.00031467562733149664,6.590216753429152,0.02471476538169481,3655.2531813916803
11383,ErNi0.5Pd0.5Sb,450,0.00021439121378053467,3.2620523426677583,0.21035904067803968,29606.770206830268
12028,Hf0.44Zr0.44Ti0.12CoSb0.8Sn0.2,450,0.00018766039865345983,3.018500926124532,0.3454722201715361,65234.46620543907
12130,Hf0.75Zr0.25NiSn0.99Sb0.01,450,-0.0001612661408900329,4.312225342128277,0.4033933320492021,141163.58223752488
11903,NbCoSb,450,-6.688796214115512e-05,6.172672009685416,0.08917440141478405,257333.76831145052
11351,Ti0.97Ta0.03CoSb,450,-0.00020109704937000682,9.578095471821744,0.04353742012978583,18497.189634608094
12208,Ti9Ni7Sn8,450,-8.445726069288955e-05,2.750950297289195,0.11517391247322392,91440.78292417609
11352,Ti0.95Ta0.05CoSb,450,-0.00017468616748983517,8.03473316039217,0.06751238027918985,33949.880140145084
11928,Ti0:25(Zr0:50Hf0:50)0:75CoSb,450,-0.0003177215944105236,5.302705081874955,0.0375269402459878,3763.186496599732
11353,Ti0.92Ta0.08CoSb,450,-0.00015332815741418872,6.834752963591878,0.0927218873069806,53885.757896776224
10585,Hf0.6Zr0.4NiSn0.995Sb0.005,450,-0.00019903981346254315,3.6703368595044537,0.4399596056457903,80458.10128211572
11972,TiNi1.1Sn,450,-0.00012387077381609642,3.788804643102509,0.19303309249100206,90704.08369937199
12213,TiNiSn0.95,450,-0.00015771935860785507,4.243086778360921,0.23033962261957225,72961.58666165489
11966,Ti0.5Zr0.25Hf0.25NiSn0.998Bi0.002,450,-0.00020857865690010314,3.6706664739173487,0.2383351251956943,40600.78867942081
12218,Hf0.8Ti0.2,450,0.00018465994352118967,2.7746260303860857,0.32741613949315584,55989.508180810946
12217,Hf0.9Ti0.1,450,0.00016749201820925663,3.3663378982794865,0.2897246276449661,70667.02099634071
11347,ErPdSb,450,0.00021736928025244774,5.8132193560992595,0.1173889670746872,25743.033594406363
11348,ErPdBi,450,7.389235817115073e-05,7.061395228957758,0.07115751885107552,168046.86304931602
12215,Ti0.5Zr0.5NiSn0.95 ,450,-0.00015823632849875011,4.226007660353544,0.1789105804602299,59103.02195346433
11964,Ti0.5Zr0.25Hf0.25NiSn0.994Sb0.006,450,-9.78020383341129e-05,4.809236639742164,0.14586835909892246,162977.9754217711
11965,Ti0.5Zr0.25Hf0.25NiSn0.998Te0.002,450,-0.00012934808089632604,4.195085038044939,0.11065550946073532,59641.020276455165
12214,Ti0.95Zr0.05NiSn0.95,450,-0.00017596155441812884,3.936998458326389,0.22763398558826986,62413.483813718776
11973,TiNi1.15Sn,450,-0.00012136049901394393,3.8840436093010102,0.1750570026688914,87227.47239014518
11982,Ti0.5Hf0.5CoSb0.8Sn0.2,450,0.00020435855414780576,3.3439586763100757,0.3023393384149372,54613.52930922538
11367,Ti0.5Zr0.25Hf0.25Co0.97Ni0.03Sb,450,-0.00024082665363951225,3.5105062443965336,0.11713688244400018,13472.050522198882
11883,Zr0.9Sc0.1NiSn,450,9.141541369644188e-05,4.164003234462487,0.03554112281534083,39354.176617922785
11882,Zr0.95Sc0.05NiSn,450,3.3489515367670974e-05,4.64115157760139,0.001915175757955948,17611.816380397497
12025,Hf0.15Zr0.85CoSb0.8Sn0.2,450,0.000185120401613238,4.086017787560243,0.2765102338067713,71420.8800605636
11881,Zr0.96Sc0.04NiSn,450,5.9546475624551465e-05,4.970039374309885,0.002977334430733793,9273.908599919483
11368,Ti0.5Zr0.25Hf0.25Co0.95Ni0.05Sb,450,-0.00021162828582498724,2.9854128943841185,0.17458978825354338,22117.852933123882
11880,Zr0.97Sc0.03NiSn,450,2.67772351815253e-05,5.221626496606244,0.0006541138584910671,10585.592566993186
10584,Hf0.6Zr0.4NiSn0.995Sb0.005 ,450,-0.00020206533415100732,3.611254581175048,0.4498163920473337,78984.64552634118
11879,Zr0.98Sc0.02NiSn,450,-4.2629793821144595e-05,5.238394501851649,0.0012656932587619533,8107.513691409063
12026,Hf0.2Zr0.8CoSb0.8Sn0.2,450,0.00018088795333347148,3.652456339955948,0.30511872092090914,74725.74581763374
11878,Zr0.99Sc0.01NiSn,450,-0.0001337501406598139,5.787925245652956,0.005776651576151952,4153.345675608082
11877, ZrNiSn,450,-0.00027396254994224684,7.470083840157682,0.008879322712930245,1963.859451276522
11375,Zr0.85Ti0.15CoSn0.3Sb0.7 ,450,9.78401215475498e-05,9.770434450216431,0.0439602176808068,82178.50300501019
12027,Hf0.25Zr0.75CoSb0.8Sn0.2,450,0.00018978091898261973,3.5028992868742983,0.31111177954939745,68306.06830386205
11872,Zr0.5Hf0.5Co0.4Rh0.6Sb0.6Sn0.4,450,4.824437946690687e-05,3.137206815785277,0.035144093718585505,98182.54690836012
10325,LaPdSb,450,8.762040060848388e-05,7.173934559706592,0.2579041670058972,562213.3145016202
11871,Zr0.5Hf0.5Co0.4Rh0.6Sb0.75Sn0.25,450,5.151003252865338e-05,3.4790494349055594,0.03229489526115357,88869.37658674433
11870,Zr0.5Hf0.5Co0.4Rh0.6Sb0.8Sn0.2,450,8.242255088092263e-05,3.1260638773335954,0.06384209250309769,59001.91954636909
11900,NbCoSb,450,-9.334260597787872e-05,3.940331475338119,0.11010938651577812,103306.57503659069
11981,HfCoSb0.8Sn0.2,450,0.00014849513706991334,5.742829364919434,0.1952481149820396,122446.1847447142
11908,ZrNiSn0.98Sb0.02,450,-0.00015054127460583682,6.253970503539992,0.3543770038447586,215459.65100146766
11907,ZrNiSn0.98Sb0.02,450,-0.00017335487201424764,6.154298300880351,0.4527586264714658,201681.6374887915
11906,ZrNiSn0.98Sb0.02,450,-0.00013577364242849192,6.799881115663637,0.2874210175826939,230801.5202697109
11905,ZrNiSn,450,-0.0003178641070104671,7.5271930253606785,0.1707705290736278,28092.195351574428
11975,TiCoSb0.8Sn0.2,450,0.00023797391199762308,6.916038179161379,0.11204004845140278,30913.157080867964
11904,NbCoSb,450,-6.198165714642139e-05,6.426687359450492,0.07204164699642264,247156.38239958676
11977,ZrCoSb0.8Sn0.2,450,0.00014121623104536323,5.7188594216884505,0.1697128317795379,107968.10353307432
11978,Ti0.5Zr0.5CoSb0.8Sn0.2,450,0.00018950847847752162,4.824465925351065,0.1564127205296857,48524.439531873184
11902,NbCoSb,450,-6.927220510526704e-05,6.114928137385831,0.09608853172887813,262581.08660899807
11980,Zr0.5Hf0.5CoSb0.8Sn0.2,450,0.00014661436211606266,4.142764344466015,0.2538337625670426,106378.74336786829
11901,NbCoSb,450,-8.122105750674497e-05,5.09918289374793,0.11609490131918968,186107.13748891008
10315,(Zr0.5Hf0.5)0.5Ti0.5NiSn0.99Sb0.01,450,-0.0001970724676924943,2.831198704862185,0.7308877271415778,121741.46444946619
12144,Ti0.3Zr0.35Hf0.35CoSb0.7Sn0.3,450,0.0001183563828570436,3.4110049041132364,0.12020619013666782,65044.90663704952
11493,Ti0.3Zr0.35Hf0.35NiSn,450,-0.00021859640165825526,3.407599868817325,0.23578706341319486,31928.45755597459
11494,Ti0.3Zr0.35Hf0.35NiSn0.985Sb0.015,450,-0.00013075206064956798,4.737018625595356,0.2554724000450138,168447.20800322312
12075,Ti0.25Hf0.75NiSn,450,-0.0002881868367479308,2.9958144359546965,0.3556489915552196,26017.36846075534
11496,Ti0.3Zr0.35Hf0.35NiSn0.99Sb0.01,450,-0.00014386972043996333,4.131287661249507,0.26663896596361525,119590.1745063901
12143,Ti0.3Zr0.35Hf0.35CoSb0.8Sn0.2,450,0.00016470368370644341,3.20169278705387,0.22798969015099615,59796.494820767315
11497,Ti0.3Zr0.35Hf0.35NiSn0.985Bi0.015,450,-0.0002187224902730027,3.5046312104839585,0.26153643669793736,41374.096494984966
12076,Ti0.5Hf0.5NiSn,450,-0.0002397560988870881,2.721197898202686,0.3351917162058795,30314.90769824652
11498,Ti0.3Zr0.35Hf0.35NiSn0.99Bi0.01,450,-0.00021364132217881592,3.3892779202930545,0.2562839512209989,38700.45636200893
11514,ZrNiSn,450,-0.00018374348713125785,7.3600962701232175,0.11041378417072563,49126.998191831066
12142,Ti0.3Zr0.35Hf0.35CoSb0.85Sn0.15,450,0.00019472051297408157,3.453160891826433,0.30623464556927416,61977.66534000393
12078,HfNiSn,450,-0.00024937723806344017,3.4663592651303197,0.24786862658413455,26865.332388730483
12141,Ti0.3Zr0.35Hf0.35CoSb0.9Sn0.1,450,0.00021682967561134587,3.3290779003537883,0.21361451463627504,33612.805505281634
11668,Ti0.3Zr0.35Hf0.35Ni1.05Sn,450,-0.00018779802931458928,2.7905599950068236,0.24060705340013286,39681.79369104022
11667,Ti0.3Zr0.35Hf0.35Ni1.03Sn,450,-0.0002030897343478114,2.7501193158506068,0.2484969847285336,35202.02146696545
11666,Ti0.3Zr0.35Hf0.35Ni1.01Sn ,450,-0.00022417183143715283,2.704095418262141,0.3028925061940808,33248.81473103984
12077,Ti0.75Hf0.25NiSn,450,-0.00029703146177047766,2.5364109367418743,0.4684009003924473,25536.208928630986
10289,Hf0.65Zr0.25Ti0.1,450,0.00017133934378059192,2.8744167612799307,0.3069382022041621,64385.1820825409
12066,Ti50Zr0.50NiSn0.98Sb0.02,450,-0.00011080970034261875,3.974407125458456,0.3484468480586564,290836.3285999789
11710, ZrNiSn,450,-0.00017268487801253398,4.6541092728685935,0.2007476377586278,57533.017912726784
12068,Ti0.25Zr0.75NiSn,450,-0.00022999964468182877,3.085806309322497,0.4928547411303216,60432.78388917389
12069,Ti0.5Zr0.5NiSn,450,-0.00028597424643125044,2.422763158251121,0.5034699161523282,28395.847091479678
11481,Ti0.3Zr0.35Hf0.35NiSn,450,-0.0002554408701078109,3.780644493508647,0.3604691344956866,37828.20034238315
12070,Ti0.75Zr0.25NiSn,450,-0.0002716745375759786,3.64281978099778,0.42304650256649096,41404.751058425514
11482,Ti0.3Zr0.35Hf0.35NiSn,450,-0.00025082802247118656,3.890394362894145,0.40009277953954586,52011.5036451096
12073,Ti0.5Zr0.25Hf0.25NiSn0.98Sb0.02,450,-0.00010668118822194436,3.7740741490227516,0.4508533484504291,290836.3285999789
12072,ZrNiSn,450,-0.0002564911067257739,3.421806004970607,0.34892849955656835,35965.91785099065
12071,TiNiSn,450,-0.0002465884086009297,3.3501374940888304,0.4212736705949704,47068.8929335158
12146,Ti0.3Zr0.35Hf0.35CoSb0.5Sn0.5,450,5.90325281751431e-05,3.5710620816102674,0.03812435232618922,86816.96407712523
11665,Ti0.3Zr0.35Hf0.35NiSn ,450,-0.00025485926325752957,3.8790827936417918,0.2151580546775432,26741.253609087675
11537,Ti0.1Zr0.9NiSn,450,-0.00015180694383015633,10.185021429434356,0.031449097515451496,26119.82720309064
11538,Ti0.1Zr0.9NiSn0.975Sb0.025,450,-9.596406932164955e-05,11.19982007359205,0.13104940433201784,343805.48946239834
10573,NbCo1.05Sn,450,-0.0001997992208911045,7.055938292773218,0.14831089422612465,58808.35785107018
11567,HfNiSn0.985Sb0.015,450,-0.00013251062378499676,6.504852498518559,0.2521338426210423,184592.2128133705
12132,Hf0.75Zr0.25NiSn0.99Sb0.01,450,-0.00016085528042259685,4.208493128274439,0.4392428056496925,150281.94196188095
12125,TiCoSb0.85Sn0.15,450,0.00022272207765107783,6.099886758503673,0.08289202143690387,25745.849337477168
11560,ZrNiSn0.985Sb0.015,450,-0.00013746643474430283,6.776148352079977,0.2531327203312425,172053.90712251302
12129,Hf0.75Zr0.25NiSn0.99Sb0.01,450,-0.00011258746743934138,6.294231644580452,0.2650351551804905,287723.32937777985
11563,Zr0.6Hf0.4NiSn0.985Sb0.015,450,-0.00013183575340965404,4.303846051859873,0.3586320648389152,181729.04541435855
12131,Hf0.75Zr0.25NiSn0.99Sb0.01,450,-0.00016084987068923335,4.05771983968196,0.4440325027770165,146687.62357932428
11548,Ti0.25Zr0.75NiSn0.975Ge0.025,450,-0.00014256515797153726,3.2537661109926237,0.19283618450370396,62378.88968694858
11564,Zr0.5Hf0.5NiSn0.985Sb0.015,450,-0.00012849111424641308,4.340640234124018,0.355205899508204,183082.31158823808
12127,HfCoSb0.85Sn0.15,450,0.0001747978613664194,5.078944061937649,0.2059220862758628,84797.88155667474
11546,Ti0.1Zr0.9NiSn0.975Ge0.025,450,-0.00014039019855427388,4.752000859086818,0.11323179048695485,52882.94087863228
11565,Zr0.4Hf0.6NiSn0.985Sb0.015,450,-0.00013196719006550352,4.5423976449632235,0.3432894297071075,172851.86229739554
11545,ZrNiSn0.975Ge0.025,450,-6.844334493510284e-05,4.6427080720920415,0.037611483566059985,71985.08187335789
11566,Zr0.2Hf0.8NiSn0.985Sb0.015,450,-0.00013777514474348998,5.019566319070688,0.3641809170333831,193700.7709310723
11547,Ti0.15Zr0.85NiSn0.975Ge0.025,450,-0.00015836499719301206,4.162884156995543,0.1618437739496966,53728.89911412357
12149,NbCoSn0.98Sb0.02,450,-0.00018059262157616346,8.188644651113513,0.11797176437449043,53163.043217729675
10572,NbCo1.00Sn,450,-0.00014559360979275504,8.264837276540415,0.08590284862087663,68044.55892662711
11649,Hf,450,0.00019123314507833527,5.214712661757319,0.4946847852836216,132222.17308419765
11387,Ti0.8Zr0.2CoSb,450,-0.0003856965816613948,5.1622743515297085,0.03770222137788132,2907.394250937953
12051,Zr0.25Hf0.25Ti0.5NiSn0.99Sb0.01,450,-0.00017345863835080888,3.378939865273452,0.33479190923363833,91833.31220523964
12052,Zr0.25Hf0.25Ti0.5NiSn0.98Sb0.02,450,-0.00014637698782219327,3.932724002934487,0.2801289079571262,118091.56750237133
10580,Zr0.25Hf0.75NiSn,450,-0.00012238333243101487,4.0905223427796855,0.2724819247472794,165841.1020227622
12168,Zr0.50Hf0.50CoSb0.8Sn0.2,450,0.00013132828669466635,3.922549666329,0.1835161788190202,89184.40104250715
11830,FeV1.15Sb,450,-0.00016326169465052273,4.021976927657469,0.2515218539620748,83174.21097855491
11829,FeV1.10Sb,450,-0.00015744742182849478,4.1269663002573465,0.21279491229177308,78989.41979066096
10581,Zr0.25Hf0.75NiSn,450,-0.0001508470236529371,3.4177102358183937,0.4852487135163766,164100.83650604062
12053,Zr0.25Hf0.25Ti0.5NiSn0.97Sb0.03,450,-0.00011958242825807475,4.182143515889433,0.2629088119822036,154839.02129442574
11395,Ti0.6Hf0.4Co0.87Ni0.13Sb,450,-0.00012802749256983422,3.994176061896392,0.18175021529210872,90668.44105026855
11388,Ti0.6Zr0.4CoSb,450,-0.00033415178765275403,4.888639731180648,0.017499935957162822,1702.6461507613772
10268,ZrNiSn,450,-0.0001876008587290316,5.677060983819888,0.10347257048238236,37090.837507652126
10313,(Zr0.5Hf0.5)0.5Ti0.5NiSn0.998Sb0.002,450,-0.0002903048216043881,2.7653515548033467,0.7245804883199083,48795.901316422176
11389,Ti0.5Zr0.5CoSb,450,-0.00035657448227985285,5.015851827846932,0.01745637823497865,1530.3325213203607
10314,(Zr0.5Hf0.5)0.5Ti0.5NiSn0.994Sb0.006,450,-0.00025244765146971475,2.7190095753152765,0.8032060559171803,84138.77229412722
11391,Ti0.6Zr0.4Co0.99Ni0.01Sb ,450,-0.0002859359050149994,5.215013170744958,0.10940712289091976,15079.873014609875
12050,Zr0.25Hf0.25Ti0.5NiSn0.995Sb0.005,450,-0.0002115957751109649,3.0302826007831336,0.3709940425694962,58347.943109041495
11394,Ti0.6Hf0.4Co0.92Ni0.08Sb,450,-0.00015306020811178703,4.075846224917816,0.1663037819009718,66730.44399573849
11562,Zr0.8Hf0.2NiSn0.985Sb0.015,450,-0.00013488323295522765,4.8315787657233145,0.33656893987314596,178614.21807154527
11393,Ti0.6Zr0.4Co0.93Ni0.07Sb,450,-0.00016390491467950324,5.627548572983691,0.1426983851223298,61940.8304986974
12049,Zr0.25Hf0.25Ti0.5NiSn0.998Sb0.002,450,-0.00023205872634290097,2.9970689872839973,0.3556674773533579,42278.56903604149
11392,Ti0.6Zr0.4Co0.97Ni0.03Sb,450,-0.00021092297569148051,5.841539516955468,0.1334004908372196,37415.73576966003
11421,(Ti0.34(Zr0.5Hf0.5)0.66)0.99Ta0.01NiSn ,450,-0.00018474119043589523,3.1221094311237283,0.5124276889276561,95151.94604938016
12156,Zr0.5Hf0.5Ni0.8Pd0.2Sn0.99Sb0.01,450,-0.00012512790332634168,3.7581947815316155,0.3316684572801293,163690.305203835
12155,Zr0.5Hf0.5Ni0.5Pd0.5Sn0.99Sb0.01,450,-7.842615580826032e-05,2.4578304535086613,0.18272042882888287,147665.70911616294
10570,ErNiSn0.03Sb0.97,450,0.00012805239630930463,4.743243336383128,0.14340393857513994,80001.5074714808
12154,ZrNi0.8Pd0.2Sn,450,-9.505843070502543e-05,4.616358031862618,0.04942069621604176,46386.06585215335
10290,Hf0.45Zr0.45Ti0.1,450,0.00017480259615104576,2.9502483798064234,0.30901147340853463,63764.57887529128
10571,ErNiSn0.05Sb0.95,450,9.650809475496918e-05,4.813670229913728,0.15218485868086806,153656.85376250301
11720,Hf0.5Zr0.5NiSn0.98Sb0.02,450,-0.0001151369847691512,4.96566080719667,0.3145083362706489,238491.54792224246
11719,Hf0.4Zr0.6NiSn0.98Sb0.02,450,-0.00011208833202686291,4.875141921632872,0.2932430784480856,240223.86396353238
12150,NbCoSn0.95Sb0.05,450,-0.0001379260917743507,8.026543223622982,0.15827640073485835,143260.85677201932
12151,NbCoSn0.9Sb0.1,450,-0.00011063741595562417,8.033002387637232,0.15957251446871196,224255.14867219146
11717,Hf0.5Zr0.5NiSn0.995Sb0.005,450,-0.00014304428685496973,3.6558340558933033,0.2406467218202035,89991.16971834363
12152,NbCoSn0.85Sb0.15,450,-9.861670905279504e-05,7.499284091373861,0.15276993896913482,253781.3301934283
11718,Hf0.5Zr0.5NiSn0.99Sb0.01,450,-0.00013000702704362671,3.9194375974060582,0.32845464844459393,162581.633383756
10320,Hf0.75Zr0.25NiSn0.975Sb0.025,450,-0.0001033341780148924,6.406881674630716,0.23896192679375436,307237.72356339806
10576,ZrNiSn,450,-0.0002773570413343378,7.047364925806551,0.1213268697189428,20752.88355119245
10322,Hf0.60Zr0.25Ti0.15NiSn0.975Sb0.025,450,-8.947534705450424e-05,5.851892121834274,0.2228717396696947,333111.6581876065
11422,(Ti0.4(Zr0.5Hf0.5)0.6)0.99Ta0.01NiSn,450,-0.00019313139051646127,2.492757662898274,0.5673414687589795,79854.7159879315
11423,(Ti0.5(Zr0.5Hf0.5)0.5)0.99Ta0.01NiSn,450,-0.00018924180970787119,3.113975466703473,0.4854112007353209,89839.30575308167
10316,Zr0.5Hf0.5NiSn0.994Sb00.006,450,-0.00021655081728527508,3.9036174981242686,0.3623775925379487,64693.904486212305
11424,(Ti0.6(Zr0.5Hf0.5)0.4)0.99Ta0.01NiSn,450,-0.00019195126843363344,3.0057141669177883,0.5428301446747918,91397.87520589904
11425,(Ti0.8(Zr0.5Hf0.5)0.2)0.99Ta0.01NiSn,450,-0.00018837460891689422,3.9220239915574218,0.3876452045841042,90392.50357636092
10578,ZrNiSn,450,-0.000328161529324163,8.210806319722467,0.09845060937374207,14009.649286719912
10569,ErNiSn0.01Sb0.99 ,450,0.0001808739403946932,4.449688273029381,0.18934231064634294,50147.80732100514
12157,Zr0.5Hf0.5NiSn0.99Sb0.01,450,-0.00012964366898649742,5.397055274801175,0.2725401393584041,175833.71891346597
12158,ZrNi0.5Pd0.5Sn0.99Sb0.01,450,-7.54030912878796e-05,4.8434245193854615,0.09333611217660394,155458.14217566626
10291,Hf0.72Zr0.1Ti0.18,450,0.0001973392952130928,2.6624497998502,0.27575115049172394,39761.38912261407
10276,ZrNi1.1Sn,450,-0.0001996201177754805,5.710216728721592,0.21471514906806555,58278.71456471909
12219,Hf0.7Ti0.3,450,0.00018512947113040264,2.8023229289028824,0.2930250769720639,51339.52097848426
10568,ErNiSb,450,0.00026203580553926743,4.93263757163949,0.13772256859076498,19225.005980450722
12564,FeV0.9Nb0.1Sb,450,-0.00021265453503415825,6.541724451344428,0.06895309614719049,22165.84067340337
10588,Hf0.6Zr0.4NiSn0.995Sb0.005,450,-0.0002162316812457269,3.5441473752430106,0.5075127793271754,75436.24444820471
12563,FeVSb ,450,-0.00024327460708479194,9.634316623734314,0.14242192038007687,51521.87729411909
11236,TiCo0.95Ni0.05Sb,450,-0.00015320940006572658,10.567715592869117,0.05692764430860092,47640.825199644416
12546,(Ti0.2Zr0.8)Ni1.1Sn,450,-0.00019189872519788668,3.949319774542289,0.2494894232772163,48160.29029710217
11237,TiCo0.9Ni0.1Sb,450,-0.00010907594555104649,9.511382686441477,0.060448209748415936,91504.11231187047
10311,(Zr0.5Hf0.5)0.5Ti0.5NiSn,450,-0.0003337102132501664,3.0326256930419992,0.5961713227980555,31668.17795229471
12545, (Ti0.2Zr0.8)Ni1.1Sn,450,-0.00023233834379703173,4.3694669965976916,0.2338319810030201,38197.17364186111
12543,V0.98Ti0.02CoSb,450,-7.144534427744828e-05,4.5981875633016704,0.11890933726575018,212349.57043667138
12542,VCoSb0.98Sn0.02,450,-7.1112663744397e-05,4.539036276171019,0.1216105069524907,217104.45482544703
12572,Fe0.98Co0.02V0.6Nb0.4Sb,450,-0.00011314721799307604,5.715003226312341,0.16852907071963874,186068.4772873105
11035,CoNbSn,450,-6.465209559785677e-05,12.85106376758678,0.006848301296069229,39661.33231581047
11037,CoNb0.95Hf0.05Sn,450,-2.2266372091436672e-05,9.463539658107123,0.0014318875180264208,70136.8821555855
12571,Fe0.985Co0.015V0.6Nb0.4Sb,450,-0.00013721639070747474,5.330974370168097,0.206469739384576,137559.52775182066
11042,CoNb0.9Hf0.1Sn0.9Sb0.1,450,-9.651774408334793e-05,7.973109528453943,0.03293418699461893,59683.69202296676
11043,Zr0.3Hf0.7,450,-0.00018865704919292264,3.850000583356529,0.14175472565014266,30336.170652205143
12570,Fe0.99Co0.01V0.6Nb0.4Sb,450,-0.00017300056680668457,5.098784313500383,0.2336437700703881,100136.17990092596
11044,Zr0.4Hf0.6,450,-0.0001977940745755705,3.9218084960010455,0.14160389775484775,29083.60437923776
12569,Fe0.995Co0.005V0.6Nb0.4Sb,450,-0.00022459940016964535,4.757195942833056,0.21849277446798826,47061.27998195371
11045,Zr0.5Hf0.5,450,-0.00016335980993806062,4.235440863721845,0.11877803705015284,38237.638065809515
11046,Zr0.6Hf0.4,450,-0.000192183284012808,4.292343557777361,0.15413059427248202,36950.14197637683
12568,FeV0.6Nb0.4Sb ,450,-0.00026868115463678,4.685350325035079,0.07059347716292111,10387.520426035997
11047,Zr0.7Hf0.3,450,-0.00014450490118085474,3.8816866301895314,0.1318226835456483,47482.35568026166
12567,FeV0.6Nb0.4Sb,450,-0.0002945624407418209,4.861693814798891,0.06810127493338686,8479.604430800762
12566,FeV0.7Nb0.3Sb,450,-0.00030580890146131556,5.354967292599206,0.07173940151856137,9128.550295506473
12565,FeV0.8Nb0.2Sb,450,-0.00023821604178649437,5.591618108440479,0.08531708462928406,18681.811574244082
12541,VcoSb,450,-7.268786252671977e-05,4.661640507869715,0.1204278562224452,222846.7846647104
12256,Hf0.25Zr0.75NiSn0.97Sb0.03,450,-9.388266771649084e-05,6.483984105064347,0.1997296195179708,272176.0489534867
11284,Zr0.99Nb0.01NiSn,450,-0.0001588762294223582,8.32546939654726,0.20333602820423452,138029.4061378202
12255,Hf0.25Zr0.75NiSn0.975Sb0.025,450,-0.0001002504735444796,6.440361672418133,0.2039640651452641,251678.3475365242
11285,Zr0.95Nb0.05NiSn,450,-9.929096128696742e-05,7.9294176640716625,0.1568102537816229,260932.5317619666
12254,Hf0.25Zr0.75NiSn0.98Sb0.02,450,-0.00011311638821041183,5.7226228533146095,0.2473382648171643,215184.8896141332
11278,TiNiSn,450,-0.00028936614155428787,5.2967228490591625,0.1395118158701693,17601.93039050912
11282,ZrNiSn,450,-0.00033276949062519847,8.065941195639896,0.1427876571308382,18897.796621340294
12252,Hf0.25Zr0.75NiSn0.985Sb0.015,450,-0.0001305042167788911,5.115274170311414,0.31959379625380746,183578.45723265898
11283,Zr0.99Nb0.01NiSn,450,-0.0001997152224079797,7.8737851276151165,0.202529840882622,79292.7042078868
12251,Hf0.25Zr0.75NiSn0.9875Sb0.0125,450,-0.00014228713789781443,4.993629273646407,0.25655256569767376,153054.5064168067
11279,Ti0.99Nb0.01NiSn,450,-0.00020034103109213552,5.673816335242691,0.2625470048652078,77195.0196538906
12250,Hf0.25Zr0.75NiSn0.99Sb0.01,450,-0.00015318867391480077,5.3401959756055195,0.2764873388275345,122362.7975568043
11280,Ti0.98Nb0.02NiSn,450,-0.00016319623593619398,6.10737787306898,0.2694783461605325,130386.1905348898
11281,Ti0.95Nb0.05NiSn,450,-0.00011595265032062944,6.15256147001478,0.2428325734116984,236396.38944002645
12249,Hf0.25Zr0.75NiSn0.9925Sb0.0075,450,-0.00016116514884269485,5.854384801171914,0.208203813246501,84657.55039117968
11286,(ZrHf)0.99V0.01Ni0.9Pd0.1Sn0.99Sb0.01,450,-0.00015455851618289656,5.26632433723533,0.3028943633205569,142013.68061703222
11287,Ti0.1(ZrHf)0.89V0.01Ni0.9Pd0.1Sn0.99Sb0.01,450,-0.00014297072824677833,4.900688552825186,0.2829182926897572,149727.53153604185
11288,Ti0.2(ZrHf)0.79V0.01Ni0.9Pd0.1Sn0.99Sb0.01,450,-0.00015792583897356822,5.068107225098889,0.35219353103112744,151086.37900500355
11289,Ti0.3(ZrHf)0.69V0.01Ni0.9Pd0.1Sn0.99Sb0.01,450,-0.000161874971443779,4.798507579343385,0.4191152750237827,166575.75947023116
11247,ZrNiSn,450,-0.0003239075073801797,7.59601831886136,0.17395848229424324,27444.464864955404
11248,Zr0.98Y0.02NiSn,450,-0.00031629103169914115,4.612423334807589,0.18028210716402512,15337.765491805225
11251,ZrNiSn,450,-0.00031752373287546507,7.563366482215503,0.17294178274264746,27676.28488988594
11252,ZrNiSn0.98Sb0.02 ,450,-0.00013975675259765672,7.700623489497541,0.1824070494808687,170460.42629503022
11253,ZrNiSn0.94Sb0.06,450,-4.857848082703526e-05,9.460301547082171,0.0488749044792233,414338.2340721628
11254,ZrNiSn0.9Sb0.1,450,-5.125815558194933e-05,10.584813069773503,0.06517823318536492,586060.7012847613
11255,Zr0.98Y0.02NiSn0.98Sb0.02,450,-0.00012945214380914876,7.740007110990982,0.1536602608259835,141285.54065441721
11256,ZrNiSn0.8Sb0.2,450,-0.00014393096957583326,7.636213943104942,0.18614431491889788,155949.9741731641
11258,Zr0.96Y0.04NiSn0.96Sb0.04,450,-6.911426203192009e-05,8.102047319369515,0.07257085425267633,273532.63330737234
11259,Zr0.98Y0.02NiSn0.96Sb0.04,450,-8.30178239752012e-05,7.598374035011594,0.10885950665074412,266705.4097514013
11260,Zr0.94Y0.06NiSn0.96Sb0.04,450,-0.0001166047133490032,6.170543105261579,0.13186471526597374,124706.54804994148
11261,Zr0.94Y0.06NiSn0.94Sb0.06,450,-8.632745494698017e-05,7.350553024901773,0.10913802496612914,239213.5170164289
11262,Zr0.96Y0.04NiSn0.94Sb0.06,450,-6.985400213343683e-05,7.813098152840693,0.07776468014973839,276700.89905691287
11263,Zr0.92Y0.08NiSn0.94Sb0.06,450,-8.353482942632911e-05,5.8517075574101085,0.08682967332851586,161809.15388721865
11257,Zr0.96Y0.04NiSn0.98Sb0.02,450,-0.00015751966906806027,6.800468135589329,0.13501779701701014,82233.30259772013
12768,Hf0.65Zr0.25Ti0.15NiSn0.995Sb0.005/nano- ZrO2,450,-0.0002212320471806267,2.85717415662545,0.5455357009984734,71138.62029906242
12767,Hf0.65Zr0.25Ti0.15NiSn0.995Sb0.005,450,-0.0002253992909286815,3.0185777216046272,0.5433329768972153,70029.63145445909
10818,Ti0.95Hf0.05NiSn0.999Sb0.001,450,-0.0001898649193024542,4.55302351057632,0.17847846560122482,44334.793671077445
12766,Hf0.6Zr0.4NiSn0.995Sb0.005/nano-ZrO2,450,-0.00022433186463201432,3.3503220036125803,0.4827404014348004,70746.58740306666
