Repository: starrydata/starrydata_datasets

> [!NOTE]
> **The duplicated `sample_id` issue was fixed on 2026-09-08**
>
> Datasets published between **2026-04-01 and 2026-09-08** contain duplicated
> `sample_id` values: the same `sample_id` can refer to samples belonging to
> **different papers**. Joining tables on `sample_id` alone mixes data from
> unrelated papers.

# starrydata_datasets

Daily per-project splits of the [Starrydata2](https://starrydata.nims.go.jp/) dataset, with a browsable download page at **https://starrydata.github.io/starrydata_datasets/**.

Historically this repository also hosted the raw CSVs (from 2019/7/11 until 2022/12/22); those older archives are still available via git tags.

File: datasets/20190711/20190711_preprocessing_interpolated_data.csv (part 88 of 94)
sampleid,composition,Temperature,Seebeck coefficient,Thermal conductivity,ZT,Electrical conductivity
10819,Ti0.95Hf0.05NiSn0.995Sb0.005,450,-0.00018676976977610038,4.4915091393576905,0.2960319102561102,87128.16581235353
12765,Hf0.6Zr0.4NiSn0.995Sb0.005 ,450,-0.00022228472836092846,3.320479322670057,0.5771948508938266,74134.21413346883
10820,Ti0.95Hf0.05NiSn0.99Sb0.01,450,-0.0001768151630165878,4.116505254266067,0.4163512068909515,116085.96802787385
10822,Ti0.95Hf0.05NiSn0.95Sb0.05,450,-8.752941041906463e-05,8.282379542184273,0.1737199829559981,423988.09539778257
10835,Ti0.8Hf0.2NiSn0.99Sb0.01,450,-0.0001819091606844713,2.7333170459534717,0.4269951252195633,82733.006874067
10590,TiNiSn,450,-0.0001633229591481532,4.130291185240522,0.10564653087373836,30297.909188845653
12769,(Ti0.5Zr0.5)NiSn,450,-0.000201183889733998,3.792051715009328,0.2410001067385716,52885.07527108299
10592,TiNiSn,450,-0.00019964402179626077,4.410763116367182,0.1104443442571892,23985.562626535484
10593,TiNiSn,450,-0.0002582320965030061,3.933776725650695,0.15746211395761478,17729.242484807477
10591,TiNiSn,450,-0.0001952455468787693,3.676087870578114,0.1348198091992099,24268.74601436936
10598,ZrNiSn,450,-0.000220211030637243,6.103698228890496,0.17023124793852767,47614.76922237835
12781,Zr0.5Hf0.5Co0.3Ir0.7Sb0.99Sn0.01,450,0.00015395998485275475,4.363750817626691,0.044544534910661716,16565.656526781808
10599,ZrNiSn,450,-0.00020439363637485118,6.184957602041859,0.14566361538493894,47922.620439973885
10600,ZrNiSn,450,-0.00021409369601921202,6.68288051445296,0.1476448124780302,47836.74442779767
10601,FeNb0.96Ti0.04Sb,450,0.0001931979750504728,11.504397135307697,0.19137916084114973,105748.98167027262
10602,FeNb0.94Ti0.06Sb,450,0.00016993434224095192,11.277273287150578,0.2175866663763658,203957.60234667207
12770,(Ti0.5Hf0.5)NiSn,450,-0.00022317962758084517,2.2121655845814034,0.345152405256728,33631.76515124998
12613,(Hf0.6Zr0.4)0.975Y0.025NiSn0.98Sb0.02,450,-0.00012019083060367236,4.626766713677355,0.2376351991462312,161929.5459630671
10867,Ti0.5Hf0.5Ni0.5Pd0.5Sn0.99Sb0.01,450,-5.831055365738374e-05,6.413403873878233,0.05969687699818765,275132.66417392425
12609,(Hf0.6Zr0.4)NiSn0.98Sb0.02,450,-9.779242769420944e-05,5.807852692105382,0.2064288651751359,265332.6408613141
10868,Ti0.95Hf0.05Ni0.95Pt0.05Sn0.99Sb0.01,450,-0.0001708356683299113,3.5658256486197644,0.21390736959493484,58954.32561047495
12601,NbCoSn0.85Sb0.15,450,-9.314041350870816e-05,5.022254216473473,0.047649087599500886,61237.28020136923
10870,FeVSb,450,-0.00022019110941877052,8.294537111207681,0.14306770378149275,58068.452853063005
10871,FeVSb,450,-0.00022322739274153227,8.361228360987639,0.14565938713302978,58903.893407372
12600,NbCoSn0.85Sb0.15,450,-0.00010738883414313963,7.931401334941838,0.042600358543705405,60475.39307994606
10873,FeVSb,450,-0.0002392907074076436,9.401810798599227,0.1949746320564793,76815.0780704472
10880,ZrNiSn,450,-0.00016229278588989878,6.0377402930695805,0.10255334238573094,42379.702771602526
12597,NbCoSn,450,-7.735723486477105e-05,7.059227425481278,0.026025529466129405,64523.01848501344
12596,NbCoSn,450,-0.00013438203909888334,8.215710952648765,0.03165472490342286,28777.241512005254
10872,FeVSb,450,-0.00024160276971720279,8.949426898868381,0.17340806529794225,62953.317950787976
11290,Ti0.4(ZrHf)0.59V0.01Ni0.9Pd0.1Sn0.99Sb0.01,450,-0.0001415212336209948,4.71155297525858,0.32224546238285706,172379.90969349846
12226,Nb0.6Ti0.4FeSb0.95Sn0.05,450,0.00011317642082902416,4.3892153053322485,0.3087769071217465,222431.84688010172
11291,Ti0.5(ZrHf)0.49V0.01Ni0.9Pd0.1Sn0.99Sb0.01,450,-0.00013178815686751058,4.646600050934908,0.2925670707738721,180352.08930326925
12220,Hf0.5Ti0.5,450,0.00020699276162734789,2.5093770683356182,0.3269333571141692,40557.76323671189
12227,Nb0.6Ti0.4FeSb0.95Sn0.05,450,0.00011935939109960913,4.145208928111204,0.3183338531134552,198605.80423601228
12225,Nb0.6Ti0.4FeSb0.95Sn0.05,450,0.0001165763140448437,4.278000562878371,0.30997295151176474,204842.50948766683
10290,Hf0.45Zr0.45Ti0.1,500,0.0001803213113863294,2.9309850383899914,0.36106199742036943,61977.51254504042
10570,ErNiSn0.03Sb0.97,500,0.00012665159551186164,4.8581389426516575,0.14986995893093955,78777.86410128798
12596,NbCoSn,500,-0.00013980548324507932,7.988298549464806,0.03895659057286386,27954.14644804177
10571,ErNiSn0.05Sb0.95,500,9.783871750352375e-05,4.926617292379528,0.16169414273352706,147369.99396432028
12541,VcoSb,500,-7.919814569798822e-05,4.644550456968591,0.15663124883887256,212914.0808189254
10873,FeVSb,500,-0.00024405867961229985,8.7826954146883,0.2075886222568176,66806.2792617436
10568,ErNiSb,500,0.00024718569464348143,5.0821265240755045,0.14039439145208638,20948.03745697738
10576,ZrNiSn,500,-0.00027367804984905665,6.734659022734733,0.15970815523515156,23710.61912922108
10291,Hf0.72Zr0.1Ti0.18,500,0.000201915838020604,2.6405026990692626,0.33005263480629704,39549.62457402912
10276,ZrNi1.1Sn,500,-0.0001965480424269151,5.861027483767447,0.24968493485511575,62646.889218468204
12156,Zr0.5Hf0.5Ni0.8Pd0.2Sn0.99Sb0.01,500,-0.00012760569347634014,3.6972998855627726,0.3666945447530288,154630.52898574894
10880,ZrNiSn,500,-0.00016221581700543483,5.930217575093557,0.1322088509090948,48631.140684563616
10569,ErNiSn0.01Sb0.99 ,500,0.0001764603767141959,4.572550694765839,0.1956491143756112,51950.123453811015
12597,NbCoSn,500,-8.297783450336793e-05,6.909580763582688,0.03571773810401942,62468.13261005254
12155,Zr0.5Hf0.5Ni0.5Pd0.5Sn0.99Sb0.01,500,-8.062101533140476e-05,2.45086920843473,0.2022932600734335,140187.78198811706
11719,Hf0.4Zr0.6NiSn0.98Sb0.02,500,-0.00011875968876486919,4.888057042596923,0.3502109155626705,230919.4619173936
12066,Ti50Zr0.50NiSn0.98Sb0.02,500,-0.00011762482083342735,3.932428651142669,0.4302645616397599,270179.6866410749
12543,V0.98Ti0.02CoSb,500,-7.906768853529587e-05,4.575928463707953,0.1593771262743192,202592.99456937247
11710, ZrNiSn,500,-0.00017566668649690166,4.606510693258438,0.2426910411506171,59477.36895244678
12150,NbCoSn0.95Sb0.05,500,-0.0001456869069982531,7.713374818808337,0.1946826971754252,134592.16358789476
12151,NbCoSn0.9Sb0.1,500,-0.00011788460022421508,7.723444306128675,0.20176778771288995,210637.79062419265
12068,Ti0.25Zr0.75NiSn,500,-0.00022902241953178505,3.1038844381553194,0.5699462485747143,63454.88858181424
12069,Ti0.5Zr0.5NiSn,500,-0.00027562951005500897,2.4767249483739437,0.5305840929796108,30663.493991466992
10311,(Zr0.5Hf0.5)0.5Ti0.5NiSn,500,-0.00033570810694242447,3.0535092485823796,0.7344175515622996,35261.700477210135
12213,TiNiSn0.95,500,-0.00016380771918567968,4.2449423356501015,0.2944516173851777,79033.0721307001
11714,MS Hf0.5Zr0.5NiSn,500,-0.00020467577442992267,3.3963367640990962,0.26132320715113777,35527.293117449786
11720,Hf0.5Zr0.5NiSn0.98Sb0.02,500,-0.00012233864013775568,4.938029441448911,0.3799785340880605,228859.0368841952
11718,Hf0.5Zr0.5NiSn0.99Sb0.01,500,-0.00013578683234185477,3.9845641098590527,0.3777729907507299,158330.13514889346
12542,VCoSb0.98Sn0.02,500,-7.866737983553573e-05,4.5167495800072555,0.16380887236774874,207056.20116282286
11717,Hf0.5Zr0.5NiSn0.995Sb0.005,500,-0.00014794985437807027,3.714972140661758,0.28390222458020004,90203.82436496716
12152,NbCoSn0.85Sb0.15,500,-0.00010526443566475396,7.237387219414173,0.19258381484703674,238730.74665481286
10320,Hf0.75Zr0.25NiSn0.975Sb0.025,500,-0.00011090059626558435,6.376080496613534,0.2941365578363728,290937.93522974005
12157,Zr0.5Hf0.5NiSn0.99Sb0.01,500,-0.00013312195215878377,5.314975918789559,0.30483324238614445,165851.96451139305
11830,FeV1.15Sb,500,-0.00016656163736661076,3.9766744381746464,0.2692713609830509,75371.31987005973
11262,Zr0.96Y0.04NiSn0.94Sb0.06,500,-7.22435647745716e-05,7.653034158922986,0.09094898021382447,266724.64518302964
11829,FeV1.10Sb,500,-0.00016110865925140122,4.092576125573819,0.2324835242328844,72911.25526058045
11261,Zr0.94Y0.06NiSn0.94Sb0.06,500,-8.573205521611465e-05,7.201358838727874,0.1176141786192674,230471.72780875888
11422,(Ti0.4(Zr0.5Hf0.5)0.6)0.99Ta0.01NiSn,500,-0.00019742572315540358,2.5179977250486467,0.6404189352283234,78988.9831520333
11348,ErPdBi,500,6.996846335990476e-05,7.366893082988467,0.06910918428098486,174113.11774669186
11260,Zr0.94Y0.06NiSn0.96Sb0.04,500,-0.00012207263129223009,5.792894790912162,0.16265942181100426,123097.92733626359
11259,Zr0.98Y0.02NiSn0.96Sb0.04,500,-8.820237011485141e-05,7.248806852455338,0.1356609603248995,252808.05067455227
11423,(Ti0.5(Zr0.5Hf0.5)0.5)0.99Ta0.01NiSn,500,-0.0001942239063595,3.1109622350696124,0.5475001192086016,87242.95789133692
12053,Zr0.25Hf0.25Ti0.5NiSn0.97Sb0.03,500,-0.00012532109442048138,4.193458071305062,0.3179409369552721,152773.70332262677
10316,Zr0.5Hf0.5NiSn0.994Sb00.006,500,-0.00022419582938159,3.7981820184572945,0.43317697113331866,64274.190163096784
12613,(Hf0.6Zr0.4)0.975Y0.025NiSn0.98Sb0.02,500,-0.0001249304037565218,4.6365071417388775,0.2837196906252296,160575.60684474814
11258,Zr0.96Y0.04NiSn0.96Sb0.04,500,-7.348117024935327e-05,7.858824014017157,0.09004706322181341,262122.91211519513
12227,Nb0.6Ti0.4FeSb0.95Sn0.05,500,0.0001248827505573457,4.083526565569802,0.3799628140503965,186999.5077678838
11424,(Ti0.6(Zr0.5Hf0.5)0.4)0.99Ta0.01NiSn,500,-0.0001959460756313636,2.978733652175772,0.6087687698898041,87825.10571105072
11421,(Ti0.34(Zr0.5Hf0.5)0.66)0.99Ta0.01NiSn ,500,-0.0001895752410452792,3.079857327660584,0.5923142806796912,93139.41269434248
11263,Zr0.92Y0.08NiSn0.94Sb0.06,500,-8.54576307610741e-05,5.597396006240568,0.1027913094602352,157568.98280565307
12051,Zr0.25Hf0.25Ti0.5NiSn0.99Sb0.01,500,-0.00017617722796162076,3.4121903696714417,0.3986573791237786,93399.2794900833
12052,Zr0.25Hf0.25Ti0.5NiSn0.98Sb0.02,500,-0.00015203115948246446,3.9020529420644885,0.3442423354836641,116333.25089377454
10315,(Zr0.5Hf0.5)0.5Ti0.5NiSn0.99Sb0.01,500,-0.00020749579507401688,2.8865792382062905,0.8361657402626125,116263.09370832349
10867,Ti0.5Hf0.5Ni0.5Pd0.5Sn0.99Sb0.01,500,-6.232320243921752e-05,6.939687241756937,0.06292522507744025,262731.0025285766
11251,ZrNiSn,500,-0.0003044087809604099,7.415588608505682,0.20691498562472851,33017.267425023354
11250,Zr0.9Y0.1NiSn,500,4.010993120141736e-05,3.2415011037725883,0.0012967745664679323,5975.255937697769
12601,NbCoSn0.85Sb0.15,500,-9.666271892506782e-05,4.937351255174297,0.05791729332749875,58638.62079873508
10870,FeVSb,500,-0.00022041111841048975,7.808340273442229,0.15119601690723833,52369.977619274825
12158,ZrNi0.5Pd0.5Sn0.99Sb0.01,500,-7.711014448680818e-05,4.749574801953676,0.10392609199424124,147242.05333478056
11248,Zr0.98Y0.02NiSn,500,-0.00030230795601522784,4.47388018808275,0.2262086067094824,19493.83216889172
11247,ZrNiSn,500,-0.00031118232414409065,7.426604339329099,0.20807041728932804,30418.512531892135
10871,FeVSb,500,-0.000223588250963654,7.858356335210736,0.15262638485693766,52556.82018442672
12600,NbCoSn0.85Sb0.15,500,-0.00011040182318914942,7.625554048192482,0.051299215118747486,57858.08676210192
10872,FeVSb,500,-0.00024246706311415172,8.388512029690505,0.18203204926185276,55876.871912214
12214,Ti0.95Zr0.05NiSn0.95,500,-0.00017795289398019518,3.9694336413638287,0.28638544199447113,71088.65603306747
11252,ZrNiSn0.98Sb0.02 ,500,-0.00014469992492902376,7.367335023927094,0.2203925874813756,166925.13024479605
11257,Zr0.96Y0.04NiSn0.98Sb0.02,500,-0.00015834252581977543,6.565570138192892,0.1579046647512446,82699.38197674682
11425,(Ti0.8(Zr0.5Hf0.5)0.2)0.99Ta0.01NiSn,500,-0.00019156784826493046,3.926481161107448,0.4371790532956425,89609.04196957799
12609,(Hf0.6Zr0.4)NiSn0.98Sb0.02,500,-0.00010320851346879872,5.800783294718773,0.2488027742751801,256122.29629131203
11256,ZrNiSn0.8Sb0.2,500,-0.0001450094618956933,7.319900780895371,0.22379354199551252,151946.61296467876
10578,ZrNiSn,500,-0.0003203368217266795,7.767071146941308,0.12880811820114466,16093.988634713083
11255,Zr0.98Y0.02NiSn0.98Sb0.02,500,-0.00013465191847328298,7.249302162405804,0.1823929852459838,135902.64925006626
12215,Ti0.5Zr0.5NiSn0.95 ,500,-0.00016364340513358092,4.271387551952508,0.2316233966640844,63282.11620754091
10322,Hf0.60Zr0.25Ti0.15NiSn0.975Sb0.025,500,-9.435309938547092e-05,5.862332893621868,0.2610674386749829,310052.8280545201
10868,Ti0.95Hf0.05Ni0.95Pt0.05Sn0.99Sb0.01,500,-0.0001681837503841355,3.650139674493967,0.22584973066907066,60061.469829878035
11253,ZrNiSn0.94Sb0.06,500,-4.607147376844692e-05,9.258551640463343,0.04860894149834241,411218.09700561647
12070,Ti0.75Zr0.25NiSn,500,-0.0002653775538215979,3.6047931066394576,0.5012447902261379,44756.44796728789
10572,NbCo1.00Sn,500,-0.00014915424248979303,8.44355707002976,0.09293027453204303,63853.08207768954
12571,Fe0.985Co0.015V0.6Nb0.4Sb,500,-0.0001481317791479647,5.104667244157447,0.2265027514925893,119149.30786181102
11042,CoNb0.9Hf0.1Sn0.9Sb0.1,500,-0.00010183306520033616,7.822768240565942,0.03914491727499437,55236.152168399414
10573,NbCo1.05Sn,500,-0.00020569833723449636,7.115654950749293,0.16178853173297125,55054.76285091184
11567,HfNiSn0.985Sb0.015,500,-0.0001379876775474533,6.428970627304242,0.3039004573650107,179923.8556641136
11043,Zr0.3Hf0.7,500,-0.0001881511430358079,4.111663248504103,0.15857405145654152,32293.740073297675
11035,CoNbSn,500,-6.984052137765886e-05,12.354538228624357,0.008960213452873247,37617.62440017775
11649,Hf,500,0.0002031744927429998,5.237660607973286,0.5488806240354902,118813.42214722588
12141,Ti0.3Zr0.35Hf0.35CoSb0.9Sn0.1,500,0.00022523990333017798,3.1915976931098933,0.2552999029483347,32121.670534413883
12563,FeVSb ,500,-0.0002430498638825207,9.236357470674092,0.14845429356804993,46422.949158033036
10588,Hf0.6Zr0.4NiSn0.995Sb0.005,500,-0.00021622060727142955,3.6004342180328184,0.5655267147030293,77341.99744276801
12572,Fe0.98Co0.02V0.6Nb0.4Sb,500,-0.00012529320087367081,5.449974131214354,0.1945831705843276,161694.36058837886
12125,TiCoSb0.85Sn0.15,500,0.00022964053073459408,5.824378389003085,0.12136155610526544,25662.836750246464
11566,Zr0.2Hf0.8NiSn0.985Sb0.015,500,-0.00014307750112276562,5.000870876182282,0.4286849418416407,188732.5566978691
12564,FeV0.9Nb0.1Sb,500,-0.0002048515384692777,6.509185051112684,0.07195107433472135,22321.091983223
12568,FeV0.6Nb0.4Sb ,500,-0.00024774734129874435,4.643078213357146,0.06835372243756918,11316.805360384185
11548,Ti0.25Zr0.75NiSn0.975Ge0.025,500,-0.00014713571120858918,3.2845330694451613,0.2382551026430234,65652.89027404362
11047,Zr0.7Hf0.3,500,-0.00014791309000932945,4.099491524776382,0.15353757139038382,49485.605755908204
12131,Hf0.75Zr0.25NiSn0.99Sb0.01,500,-0.00016512462844086423,4.086922248320748,0.5027599103533158,143605.77377424098
11547,Ti0.15Zr0.85NiSn0.975Ge0.025,500,-0.00016311258168208716,4.143439168465276,0.20636421402047306,57288.53923649067
11546,Ti0.1Zr0.9NiSn0.975Ge0.025,500,-0.00014674046943005312,4.698627866490865,0.14878922828084712,55622.107099364504
11545,ZrNiSn0.975Ge0.025,500,-7.421983149049591e-05,4.592351697209387,0.05138485180067241,73651.91712839785
12567,FeV0.6Nb0.4Sb,500,-0.0002771742409940967,4.861648847111537,0.0744655196433829,9424.603174603173
12132,Hf0.75Zr0.25NiSn0.99Sb0.01,500,-0.00016954080208202632,4.238554292302597,0.5001776512265247,147304.74438446536
12225,Nb0.6Ti0.4FeSb0.95Sn0.05,500,0.0001230099701229414,4.219049931908813,0.3717749310749532,190845.65060111362
11538,Ti0.1Zr0.9NiSn0.975Sb0.025,500,-0.00010254582652676676,10.977231360292663,0.15849856422025127,322509.63869185647
12566,FeV0.7Nb0.3Sb,500,-0.00027999115204653806,5.3485676148913015,0.0727423860494371,9925.820417362427
12565,FeV0.8Nb0.2Sb,500,-0.00022514823730667406,5.582080595568651,0.0855829833072288,18848.483651850856
11560,ZrNiSn0.985Sb0.015,500,-0.0001437439691504348,6.711535583614645,0.29852916303318866,167210.50419438802
11046,Zr0.6Hf0.4,500,-0.0001924763895716196,4.614614764601481,0.17246353279554444,39198.27749559064
12570,Fe0.99Co0.01V0.6Nb0.4Sb,500,-0.00018062118017370143,4.9385598518853975,0.243261756398663,87103.56974973674
11353,Ti0.92Ta0.08CoSb,500,-0.000158822020942372,6.4923107841361825,0.11469912660481694,51560.626318069524
12126,ZrCoSb0.85Sn0.15,500,0.0001761052437448611,5.332453411127043,0.21357436605345506,71309.36135284974
11565,Zr0.4Hf0.6NiSn0.985Sb0.015,500,-0.00013741775379769375,4.554129550715544,0.3994936234161862,168908.23938801663
11044,Zr0.4Hf0.6,500,-0.0001974666750548955,4.191864098785558,0.15896238594753556,30971.649437930537
12127,HfCoSb0.85Sn0.15,500,0.00018371604410917944,4.853927361847802,0.2799038180194525,79057.53910985692
11564,Zr0.5Hf0.5NiSn0.985Sb0.015,500,-0.00013450888028010712,4.403303623516499,0.4110939363387748,178873.6776813256
12569,Fe0.995Co0.005V0.6Nb0.4Sb,500,-0.00022393460213841987,4.651882141955898,0.21605223406593416,42322.987296313135
11563,Zr0.6Hf0.4NiSn0.985Sb0.015,500,-0.00013693119871030884,4.343308816051483,0.4147256224530104,177339.81156317727
11045,Zr0.5Hf0.5,500,-0.00016584405727067898,4.540148381524851,0.1375555237004461,40293.14926977987
12129,Hf0.75Zr0.25NiSn0.99Sb0.01,500,-0.00011838668463872055,6.238964843502039,0.3194865601005751,275767.45036936394
12130,Hf0.75Zr0.25NiSn0.99Sb0.01,500,-0.00016686591049705176,4.332419133282209,0.471857041246714,138639.97127289625
11562,Zr0.8Hf0.2NiSn0.985Sb0.015,500,-0.00014009923417578396,4.860007508018391,0.39206955723402703,174917.66635758462
11352,Ti0.95Ta0.05CoSb,500,-0.00018051746379798856,7.595658906503128,0.0818432947812322,32536.582543188462
12146,Ti0.3Zr0.35Hf0.35CoSb0.5Sn0.5,500,6.407506674559252e-05,3.6198394772228246,0.049654876032612816,87559.46013769
12226,Nb0.6Ti0.4FeSb0.95Sn0.05,500,0.00011880793447929196,4.331919156401866,0.36887376368706826,208621.6205710306
12545, (Ti0.2Zr0.8)Ni1.1Sn,500,-0.0002291704934548395,4.524659038675548,0.26774667456237217,41036.92952381122
10289,Hf0.65Zr0.25Ti0.1,500,0.00017660647006662158,2.8587558500720536,0.3579896236887021,62582.17809456917
12075,Ti0.25Hf0.75NiSn,500,-0.0002795625707530028,3.003015944447703,0.3905127893312795,27747.31979891377
11237,TiCo0.9Ni0.1Sb,500,-0.0001155398229533228,8.967134207755416,0.07958857561042804,88337.22732424756
12076,Ti0.5Hf0.5NiSn,500,-0.00023605810720911006,2.688257889267741,0.3925046983666203,32968.303793214734
11351,Ti0.97Ta0.03CoSb,500,-0.00020368701747143126,9.000943859030864,0.05153356680110162,18102.616744902858
11482,Ti0.3Zr0.35Hf0.35NiSn,500,-0.0002490243486961832,3.901186756557668,0.4979984916646911,59943.60519220027
12050,Zr0.25Hf0.25Ti0.5NiSn0.995Sb0.005,500,-0.0002121524382013722,3.0656073968375783,0.4333258378625137,61612.431988088916
12071,TiNiSn,500,-0.00024081058601758946,3.3387393694962944,0.4997029102175459,51151.743751565125
12072,ZrNiSn,500,-0.0002544311855364315,3.3332147697814354,0.4441823610496267,38759.52955829072
12073,Ti0.5Zr0.25Hf0.25NiSn0.98Sb0.02,500,-0.00011363739485866648,3.7506508366305606,0.5261742954444741,270179.6866410749
11481,Ti0.3Zr0.35Hf0.35NiSn,500,-0.00025430939655261077,3.7597277065927392,0.4561485964914394,42953.81615590522
11497,Ti0.3Zr0.35Hf0.35NiSn0.985Bi0.015,500,-0.00021551320991823348,3.4667258017477725,0.31190549918298416,44959.663009826436
11498,Ti0.3Zr0.35Hf0.35NiSn0.99Bi0.01,500,-0.00021400151289341045,3.3694906218276066,0.3169313987074335,42448.85582961211
11514,ZrNiSn,500,-0.00018385742083758773,7.284469770434297,0.14131790016018242,54885.71785279561
12142,Ti0.3Zr0.35Hf0.35CoSb0.85Sn0.15,500,0.000202190771388628,3.355228080284689,0.36120806473460976,59290.73353849978
10585,Hf0.6Zr0.4NiSn0.995Sb0.005,500,-0.0001991861760018375,3.7373019900110633,0.4856470928122573,82368.79623902842
11496,Ti0.3Zr0.35Hf0.35NiSn0.99Sb0.01,500,-0.00015041093504539812,4.088232884626657,0.32341905380391495,118786.23200805069
11665,Ti0.3Zr0.35Hf0.35NiSn ,500,-0.00025137863423604684,3.8964247048950433,0.26930071897677665,32052.308407219603
12077,Ti0.75Hf0.25NiSn,500,-0.00028676509004725803,2.5217466138937357,0.5155219946106121,27514.115578052348
12078,HfNiSn,500,-0.000245527660015392,3.4093315009235163,0.293179727974306,28730.926149836636
12144,Ti0.3Zr0.35Hf0.35CoSb0.7Sn0.3,500,0.00012659885309270077,3.403968762746855,0.15024659808231808,63820.56821970407
11668,Ti0.3Zr0.35Hf0.35Ni1.05Sn,500,-0.00018909443162848767,2.82359095631117,0.29820674800171004,43919.20652061165
11493,Ti0.3Zr0.35Hf0.35NiSn,500,-0.00021830657528672405,3.3864234752698783,0.2960619498505714,35968.695811095866
11667,Ti0.3Zr0.35Hf0.35Ni1.03Sn,500,-0.00020264371423769011,2.7682494323077664,0.3146704281375705,40778.45915182898
11666,Ti0.3Zr0.35Hf0.35Ni1.01Sn ,500,-0.00022502489044267813,2.7272246075840143,0.3794725828895301,37230.831624483406
12208,Ti9Ni7Sn8,500,-9.070781892586578e-05,2.7052994164962416,0.1516777940654048,92641.80578613305
11494,Ti0.3Zr0.35Hf0.35NiSn0.985Sb0.015,500,-0.00013869689197540942,4.678213313530006,0.3090266520142804,164071.15796588588
12143,Ti0.3Zr0.35Hf0.35CoSb0.8Sn0.2,500,0.0001721394445200361,3.142199029692141,0.2695830944359902,57173.60087189941
11384,ErNi0.25Pd0.75Sb,500,0.00021453133715734204,4.024149372469139,0.1783775364093172,26733.70342802399
10818,Ti0.95Hf0.05NiSn0.999Sb0.001,500,-0.00018777138359349,4.672432698048487,0.1983257551711897,47118.408660193265
10599,ZrNiSn,500,-0.00020287800318473156,6.036860796342316,0.17293312996573776,50728.19806046021
11391,Ti0.6Zr0.4Co0.99Ni0.01Sb ,500,-0.00028754241200018793,4.984742191316006,0.12599048118283954,14723.173638247452
11287,Ti0.1(ZrHf)0.89V0.01Ni0.9Pd0.1Sn0.99Sb0.01,500,-0.00014706443049504724,4.962764840427288,0.3229127119616953,143349.15302478833
12030,Hf0.19Zr0.76Ti0.05CoSb0.8Sn0.2,500,0.00018735734822972032,3.5560144308592894,0.4102311282339173,80163.79565172507
12256,Hf0.25Zr0.75NiSn0.97Sb0.03,500,-9.92353951489154e-05,6.397607040841218,0.25270250841146924,268788.685454736
11973,TiNi1.15Sn,500,-0.00012414241667988666,4.0457587940801965,0.20536619828175484,90866.3941729582
11368,Ti0.5Zr0.25Hf0.25Co0.95Ni0.05Sb,500,-0.0002178199773572057,2.8980221216235607,0.21861707219589785,22412.63177602532
11282,ZrNiSn,500,-0.00032249380468437683,7.799796153336162,0.182997537086275,23257.708227947525
10314,(Zr0.5Hf0.5)0.5Ti0.5NiSn0.994Sb0.006,500,-0.0002603191833951713,2.7429213344252736,0.9200441969176794,82973.80156593032
11967,TiNiSn,500,-0.00015796733451710262,5.077150380840283,0.1939295340836248,65752.45840405225
12029,Hf0.2Zr0.8CoSb0.8Sn0.2,500,0.0001865325893292535,3.627127362524917,0.3528021756190465,69971.21753007428
11883,Zr0.9Sc0.1NiSn,500,9.296958321207234e-05,4.2863347769803575,0.04056176307874236,40230.102542777655
12767,Hf0.65Zr0.25Ti0.15NiSn0.995Sb0.005,500,-0.0002247302411885636,3.063222906155276,0.6257543823581236,71958.6927736475
11981,HfCoSb0.8Sn0.2,500,0.0001553175739956513,5.590707979963577,0.2465317031732895,117232.54683041573
11907,ZrNiSn0.98Sb0.02,500,-0.00018175772362782018,5.9714777342630985,0.5474345734420709,194640.2278026712
12769,(Ti0.5Zr0.5)NiSn,500,-0.00019796823594796497,4.0753860961622985,0.2710745425440004,56113.7831375769
11900,NbCoSb,500,-9.876107565355858e-05,3.9256501604755374,0.13481412245613775,98740.14201183963
12781,Zr0.5Hf0.5Co0.3Ir0.7Sb0.99Sn0.01,500,0.00016045276718338502,4.2466790591649035,0.0540938614779096,16322.54681840581
12217,Hf0.9Ti0.1,500,0.00017224791338494937,3.356413503858096,0.3349943504817787,69133.89084934388
12765,Hf0.6Zr0.4NiSn0.995Sb0.005 ,500,-0.00022148912963782216,3.3668257258208887,0.6440982939864146,76120.85913704707
11965,Ti0.5Zr0.25Hf0.25NiSn0.998Te0.002,500,-0.00013155459718150548,4.325662065658911,0.13484741734378247,62539.73785482877
11393,Ti0.6Zr0.4Co0.93Ni0.07Sb,500,-0.00017268434189686617,5.358760405753347,0.18462582745446784,59546.07181208726
11980,Zr0.5Hf0.5CoSb0.8Sn0.2,500,0.0001533483140436667,4.040433729604262,0.2956770903865573,101547.83341052162
12252,Hf0.25Zr0.75NiSn0.985Sb0.015,500,-0.00013499373372511173,5.082852899759884,0.3790284225771461,181018.9668079539
10598,ZrNiSn,500,-0.00021818272657647312,5.950760548558577,0.2050224234269843,51258.17081955658
11966,Ti0.5Zr0.25Hf0.25NiSn0.998Bi0.002,500,-0.000207237753583861,3.799921752373708,0.2729319028979531,43859.04166922565
12766,Hf0.6Zr0.4NiSn0.995Sb0.005/nano-ZrO2,500,-0.00022360361768232256,3.345420994946466,0.5681498310434827,72748.2559545175
11392,Ti0.6Zr0.4Co0.97Ni0.03Sb,500,-0.00021691245003541831,5.569840179091917,0.16110686490671733,36003.161174600995
11901,NbCoSb,500,-8.726474789803616e-05,5.050215257083338,0.14366080221856165,175806.10284454064
10819,Ti0.95Hf0.05NiSn0.995Sb0.005,500,-0.0001870987879431237,4.604514480782785,0.31409142757411823,86780.48873580077
11383,ErNi0.5Pd0.5Sb,500,0.00020238779129251093,3.5071771319311686,0.21460216686477154,32670.051858812567
11280,Ti0.98Nb0.02NiSn,500,-0.00016692866856984198,6.005906448382134,0.3079073802786864,126888.18632275164
11367,Ti0.5Zr0.25Hf0.25Co0.97Ni0.03Sb,500,-0.000245930551228737,3.3920683075244185,0.14333764737543198,13616.460481355263
12028,Hf0.44Zr0.44Ti0.12CoSb0.8Sn0.2,500,0.0001927616323711457,2.9931972400320586,0.4080858178830988,63552.739593380495
10584,Hf0.6Zr0.4NiSn0.995Sb0.005 ,500,-0.00020247992018530776,3.6699042400752986,0.5022071047884684,80854.02853894576
11285,Zr0.95Nb0.05NiSn,500,-0.0001066600215660693,7.731874326441799,0.20033040216977,251792.0462928884
12768,Hf0.65Zr0.25Ti0.15NiSn0.995Sb0.005/nano- ZrO2,500,-0.00022056503549780455,2.8902592792501176,0.6338464445219354,72258.61482154496
11872,Zr0.5Hf0.5Co0.4Rh0.6Sb0.6Sn0.4,500,5.193991719971801e-05,3.30087552611798,0.04355468859647712,99415.26972134467
10601,FeNb0.96Ti0.04Sb,500,0.0002032497698217682,10.916195561146292,0.223456070854576,99919.21504611158
11385,TiCoSb,500,-0.00022135175173863722,10.09380177761927,0.01262053437655716,5199.919077255658
12025,Hf0.15Zr0.85CoSb0.8Sn0.2,500,0.00019029621126377607,4.041386536287688,0.3230569863370354,68862.86065853102
11877, ZrNiSn,500,-0.0002643181491380876,7.1425064680734325,0.010907629459619234,2230.2679587716066
11387,Ti0.8Zr0.2CoSb,500,-0.00038114906601975466,4.949724913300832,0.046765205761591384,3186.722073360539
12249,Hf0.25Zr0.75NiSn0.9925Sb0.0075,500,-0.00016440995178650824,5.801534464850084,0.2537438618245491,87697.67707020449
11878,Zr0.99Sc0.01NiSn,500,-0.00015123690599932904,5.634157716521843,0.010097337082610116,4974.509703471749
11281,Ti0.95Nb0.05NiSn,500,-0.00012061054953325019,6.02953627669313,0.28396606606792985,225850.21944121216
10602,FeNb0.94Ti0.06Sb,500,0.0001798167131542661,10.782756530430666,0.2518685441892677,186289.63886451148
11879,Zr0.98Sc0.02NiSn,500,-5.7592128981372085e-05,5.196832231660777,0.00294132432169363,9216.90986078812
12254,Hf0.25Zr0.75NiSn0.98Sb0.02,500,-0.00011716249334127084,5.633944186992655,0.29777466105354994,212313.07042492312
11278,TiNiSn,500,-0.00028013117580742404,5.283762166639686,0.16579375150702222,21816.997952730188
11386,Ti0.9Zr0.1CoSb,500,-0.00031638805710430416,6.285419119205631,0.030688506655318595,3853.8945771065796
11375,Zr0.85Ti0.15CoSn0.3Sb0.7 ,500,0.00010593193601259828,9.678614447305652,0.056880311344421175,79610.11882647572
12026,Hf0.2Zr0.8CoSb0.8Sn0.2,500,0.0001862708340639289,3.6196740531044624,0.3577660146205935,70462.0972346084
11880,Zr0.97Sc0.03NiSn,500,1.3870263431922165e-05,5.204410468343194,0.00021518756543567342,11642.5816003192
12220,Hf0.5Ti0.5,500,0.00020962329246502343,2.513560609039994,0.3744888530299976,40653.00261420248
11291,Ti0.5(ZrHf)0.49V0.01Ni0.9Pd0.1Sn0.99Sb0.01,500,-0.00013612273235881866,4.706760050085653,0.3287266253071292,170828.0066404683
12255,Hf0.25Zr0.75NiSn0.975Sb0.025,500,-0.00010521715013113728,6.351791756932744,0.2565292265695866,249057.08064097745
11388,Ti0.6Zr0.4CoSb,500,-0.0003388839053601064,4.688437324258646,0.025925510999556558,2116.8181416088314
11284,Zr0.99Nb0.01NiSn,500,-0.0001647102538395821,8.051189664967946,0.2523820665602279,133938.8140491799
11286,(ZrHf)0.99V0.01Ni0.9Pd0.1Sn0.99Sb0.01,500,-0.00015929962627515205,5.248783013373231,0.349741425291108,137420.67649826762
11389,Ti0.5Zr0.5CoSb,500,-0.00035541834860548837,4.792959582018813,0.024975929754710063,1895.2902885547214
11870,Zr0.5Hf0.5Co0.4Rh0.6Sb0.8Sn0.2,500,8.82383225028477e-05,3.169920103906455,0.080743227411196,59004.87344125528
11972,TiNi1.1Sn,500,-0.00012617374342950436,3.9204269219707006,0.22374037831362045,93874.64631631169
11882,Zr0.95Sc0.05NiSn,500,3.1353749831290195e-05,4.853570801906173,0.00188635510593938,18626.696541363774
10600,ZrNiSn,500,-0.0002133187948724587,6.4786029531674085,0.17620916751276858,50174.334023750234
11869,Zr0.5Hf0.5Co0.4Rh0.6Sb0.85Sn0.15 ,500,6.095622232508321e-05,3.1163509343284614,0.03365166964311242,50905.48690165703
11982,Ti0.5Hf0.5CoSb0.8Sn0.2,500,0.00020859706923449664,3.3046594617067893,0.3574257944923633,53812.97024410572
11928,Ti0:25(Zr0:50Hf0:50)0:75CoSb,500,-0.00030975555174958254,5.169565224680687,0.040324286707354405,3880.14837092914
12770,(Ti0.5Hf0.5)NiSn,500,-0.0002173608765738544,2.400122283021917,0.3819211883868437,36511.74352901888
10590,TiNiSn,500,-0.00017312826056712342,4.165368841111559,0.14109861168735435,33421.84813872803
11881,Zr0.96Sc0.04NiSn,500,4.768793753755325e-05,4.965228778730151,0.0023481655766222844,10253.7068458004
12027,Hf0.25Zr0.75CoSb0.8Sn0.2,500,0.0001945279011893785,3.470006821316253,0.3642102727472741,66266.96956779575
10313,(Zr0.5Hf0.5)0.5Ti0.5NiSn0.998Sb0.002,500,-0.0002972014178873502,2.776489821005577,0.878122155892362,51663.3226454818
10325,LaPdSb,500,8.499635747032593e-05,7.359623409292941,0.2469487748171491,547507.2548062564
11871,Zr0.5Hf0.5Co0.4Rh0.6Sb0.75Sn0.25,500,5.535382434570881e-05,3.5859421786887324,0.04029307022678567,89188.85968136699
10820,Ti0.95Hf0.05NiSn0.99Sb0.01,500,-0.00017893774155497484,4.172035587943872,0.4507630153451041,111336.31774859113
12218,Hf0.8Ti0.2,500,0.0001891501976408739,2.7682625773867295,0.38272837043096297,55175.51362386787
10591,TiNiSn,500,-0.00019682140748573978,3.6478341280926836,0.17219781258872074,26925.921241969932
11905,ZrNiSn,500,-0.00030522214322766086,7.367294077577889,0.2048544166174258,32489.80543148662
11975,TiCoSb0.8Sn0.2,500,0.00024374740658709122,6.7110147361338885,0.14892689330394435,30941.86567923612
10580,Zr0.25Hf0.75NiSn,500,-0.00012945587295653535,3.978962070140649,0.32787397533859025,155402.6207828957
11977,ZrCoSb0.8Sn0.2,500,0.00015171444134585182,5.544906530420589,0.21833688757428535,102785.35196886858
11347,ErPdSb,500,0.00020407497240464958,6.070524127279488,0.1215098219529864,28430.07794358359
11289,Ti0.3(ZrHf)0.69V0.01Ni0.9Pd0.1Sn0.99Sb0.01,500,-0.0001668581031311728,4.847221782980683,0.4853563980957643,162370.71034575425
11904,NbCoSb,500,-6.717059075209268e-05,6.386276927346192,0.09041493014164484,233495.42517525036
11279,Ti0.99Nb0.01NiSn,500,-0.0002005170088220771,5.628293387570619,0.29243071457622394,77369.22078468747
11906,ZrNiSn0.98Sb0.02,500,-0.00014329003375963226,6.707460649165047,0.33967518033316607,218821.73399134763
12049,Zr0.25Hf0.25Ti0.5NiSn0.998Sb0.002,500,-0.00023049965962317968,3.0215231820919706,0.4195231848216275,45510.44577403551
12219,Hf0.7Ti0.3,500,0.00018972205132507456,2.809208120369792,0.3460553451965785,50873.744438700436
11290,Ti0.4(ZrHf)0.59V0.01Ni0.9Pd0.1Sn0.99Sb0.01,500,-0.00014466595009738842,4.778234001400584,0.3574185441306538,164176.936403049
10835,Ti0.8Hf0.2NiSn0.99Sb0.01,500,-0.00018139728691401427,2.7883149284256263,0.4434806204128855,76560.20261777827
12168,Zr0.50Hf0.50CoSb0.8Sn0.2,500,0.00013580344768316825,3.8892888209408416,0.21347003548778087,85190.92173485715
11908,ZrNiSn0.98Sb0.02,500,-0.00015717513536856164,6.0119597233171955,0.4304715602121057,207262.32215614174
12251,Hf0.25Zr0.75NiSn0.9875Sb0.0125,500,-0.00014702611656503171,4.928813802693508,0.3037732495937559,149691.60591572884
10592,TiNiSn,500,-0.00020296660259324406,4.4031292066218635,0.14334315524022267,27712.529033970743
10593,TiNiSn,500,-0.00025081207749855683,3.8641456885773913,0.1934882620340859,19913.166585288523
10822,Ti0.95Hf0.05NiSn0.95Sb0.05,500,-9.233318858483549e-05,8.169559385981668,0.20270140791734956,396068.7058564873
11978,Ti0.5Zr0.5CoSb0.8Sn0.2,500,0.00019444689015439022,4.635520253363729,0.19780843648322388,47004.871761530565
11395,Ti0.6Hf0.4Co0.87Ni0.13Sb,500,-0.00013691340835945352,3.868649694188562,0.2368548605221813,87447.96919437149
11964,Ti0.5Zr0.25Hf0.25NiSn0.994Sb0.006,500,-0.00010527592132722778,4.815987675390892,0.18335565821894745,159349.8200247838
12250,Hf0.25Zr0.75NiSn0.99Sb0.01,500,-0.0001568395929328791,5.259871479161283,0.3298938706527586,122367.50094350682
11394,Ti0.6Hf0.4Co0.92Ni0.08Sb,500,-0.00016143893582896293,3.9588146074863166,0.2042835183026436,64039.63037265669
11902,NbCoSb,500,-7.512337312644037e-05,6.01083152985745,0.12438686937945895,247053.40708239988
11288,Ti0.2(ZrHf)0.79V0.01Ni0.9Pd0.1Sn0.99Sb0.01,500,-0.00016341034518650848,5.0518190187043,0.411304873412648,145758.54258388042
11382,ErNi0.75Pd0.25Sb,500,0.00020070021984582,3.728978628601518,0.1776104009580139,27892.466301863125
10268,ZrNiSn,500,-0.00018770894657054764,5.807306269415425,0.12091104203047692,39856.64565272651
11903,NbCoSb,500,-7.39065790203103e-05,6.08061736101778,0.1150733786725594,242021.3669956193
11283,Zr0.99Nb0.01NiSn,500,-0.0002037338870804242,7.619032262603737,0.24767237738124676,78731.80933522321
10581,Zr0.25Hf0.75NiSn,500,-0.0001571815986728294,3.292119273788828,0.5754957740177555,154958.11513008474
11973,TiNi1.15Sn,550,-0.0001269243343458293,4.207473978859381,0.23567539389461836,94822.14766645934
11666,Ti0.3Zr0.35Hf0.35Ni1.01Sn ,550,-0.00022421798951824105,2.7503537969058875,0.4560526595849794,42296.4285274421
10602,FeNb0.94Ti0.06Sb,550,0.00018969908406758017,10.288239773710746,0.2861504220021696,168621.6753823509
12078,HfNiSn,550,-0.00024167808196734375,3.352303736716712,0.3384908293644775,30874.958028502333
12208,Ti9Ni7Sn8,550,-9.695837715884204e-05,2.659648535703288,0.19381823188857725,93842.82864808996
11667,Ti0.3Zr0.35Hf0.35Ni1.03Sn,550,-0.00020219769412756886,2.7863795487649257,0.3808438715466072,46130.95667646561
11908,ZrNiSn0.98Sb0.02,550,-0.00016367474426119604,5.7699489430943975,0.5065661165794526,199014.61161458128
11665,Ti0.3Zr0.35Hf0.35NiSn ,550,-0.00024789800521456405,3.913766616148294,0.3234433832760101,37064.85087086775
11668,Ti0.3Zr0.35Hf0.35Ni1.05Sn,550,-0.00018913048327207413,2.8566219176155174,0.35580644260328714,49169.79362784332
11907,ZrNiSn0.98Sb0.02,550,-0.00019016057524139275,5.788657167645846,0.6421105204126761,188073.9113181774
11972,TiNi1.1Sn,550,-0.0001284767130429123,4.0520492008388915,0.2544476641362388,97274.8916235768
12776,Zr0.5Hf0.5Co0.9Ir0.1Sb0.99Sn0.01,550,4.903932225383145e-05,3.5637744731804686,0.00038639438944284687,968.5649170764303
12077,Ti0.75Hf0.25NiSn,550,-0.0002764987183240384,2.507082291045598,0.562643088828777,29824.1441832462
12129,Hf0.75Zr0.25NiSn0.99Sb0.01,550,-0.00012418590183809974,6.183698042423623,0.3739379650206598,263811.57136094803
11045,Zr0.5Hf0.5,550,-0.00016832830460329734,4.844855899327858,0.15633301035073935,42582.208176779466
11563,Zr0.6Hf0.4NiSn0.985Sb0.015,550,-0.00014202664401096366,4.3827715802430935,0.4708191800671056,172950.57771199592
10596,TiCoSb,550,-0.0003014932803345971,7.296292927799826,0.021601942270367696,2904.6615544766514
12569,Fe0.995Co0.005V0.6Nb0.4Sb,550,-0.00022326980410719438,4.546568341078744,0.21361169366388005,37584.694610672566
11564,Zr0.5Hf0.5NiSn0.985Sb0.015,550,-0.00014052664631380104,4.465967012908981,0.4669819731693457,174665.04377441312
12127,HfCoSb0.85Sn0.15,550,0.00019263422685193948,4.628910661757956,0.35388554976304204,74045.09986126103
11353,Ti0.92Ta0.08CoSb,550,-0.00016431588447055528,6.149868604680483,0.13667636590265336,49235.49473936281
11964,Ti0.5Zr0.25Hf0.25NiSn0.994Sb0.006,550,-0.00011274980432034267,4.82273871103962,0.2259904397270221,155879.68416189167
11565,Zr0.4Hf0.6NiSn0.985Sb0.015,550,-0.00014286831752988402,4.5658614564678635,0.4556978171252648,164964.61647863768
12126,ZrCoSb0.85Sn0.15,550,0.00018541594480599348,4.992814562232079,0.2973202161385573,67133.42348977276
10591,TiNiSn,550,-0.00019839726809271023,3.619580385607255,0.21444005709519728,30236.503874320268
11566,Zr0.2Hf0.8NiSn0.985Sb0.015,550,-0.00014837985750204124,4.982175433293875,0.4931889666498983,183764.34246466585
12125,TiCoSb0.85Sn0.15,550,0.0002365589838181104,5.5488700195024965,0.15983109077362695,25580.357759088158
11043,Zr0.3Hf0.7,550,-0.00018764523687869318,4.3733259136516764,0.17539337726294038,34521.37763532417
11965,Ti0.5Zr0.25Hf0.25NiSn0.998Te0.002,550,-0.00013376111346668498,4.456239093272882,0.15903932522682968,65734.62119312515
11044,Zr0.4Hf0.6,550,-0.0001971392755342205,4.461919701570073,0.17642948033929762,33121.84863007121
11562,Zr0.8Hf0.2NiSn0.985Sb0.015,550,-0.00014531523539634028,4.88843625031347,0.447570174594908,171221.11464362388
10595,TiCoSb,550,-4.2073690892872455e-05,7.6338092496311925,0.0017546814873741427,12599.217268738745
10594,TiCoSb,550,-0.00029190260573684314,7.237911191502849,0.02177876543347117,3765.6907620199654
11538,Ti0.1Zr0.9NiSn0.975Sb0.025,550,-0.00010912758373188393,10.754642646993279,0.1859477241084847,301213.7879213147
12132,Hf0.75Zr0.25NiSn0.99Sb0.01,550,-0.00017714969912402536,4.268615456330754,0.5611124968033568,144327.54680704974
10592,TiNiSn,550,-0.0002062891833902273,4.395495296876542,0.18044622350501766,31624.25595182976
12567,FeV0.6Nb0.4Sb,550,-0.00025978604124637244,4.861603879424181,0.0791729501555979,10369.601918405584
11545,ZrNiSn0.975Ge0.025,550,-7.999631804588898e-05,4.5419953223267315,0.06515822003528482,75318.75238343781
11546,Ti0.1Zr0.9NiSn0.975Ge0.025,550,-0.00015309074030583236,4.645254873894911,0.18434666607473935,58361.27332009671
11047,Zr0.7Hf0.3,550,-0.00015132127883780416,4.317296419363233,0.17525245923511934,51665.33295493818
10593,TiNiSn,550,-0.00024339205849410766,3.794514651504088,0.23396857036697585,22710.71909256641
11547,Ti0.15Zr0.85NiSn0.975Ge0.025,550,-0.00016786016617116232,4.12399417993501,0.2508846540912495,60848.1793588578
12131,Hf0.75Zr0.25NiSn0.99Sb0.01,550,-0.0001693993861924951,4.116124656959534,0.5614873179296154,140523.9239691577
11548,Ti0.25Zr0.75NiSn0.975Ge0.025,550,-0.00015170626444564115,3.3153000278977003,0.2836740207823428,68926.89086113863
12568,FeV0.6Nb0.4Sb ,550,-0.00022681352796070868,4.600806101679214,0.06611396771221724,12246.090294732374
11046,Zr0.6Hf0.4,550,-0.00019276949513043117,4.936885971425603,0.19079647131860686,41737.69953271745
11560,ZrNiSn0.985Sb0.015,550,-0.00015002150355656685,6.646922815149313,0.34392560573513503,162367.10126626305
12130,Hf0.75Zr0.25NiSn0.99Sb0.01,550,-0.00017246568010407056,4.352612924436142,0.5403207504442259,136116.36030826764
12570,Fe0.99Co0.01V0.6Nb0.4Sb,550,-0.00018824179354071823,4.778335390270412,0.25287974272693803,74070.95959854753
11567,HfNiSn0.985Sb0.015,550,-0.00014346473130990979,6.353088756089928,0.35566707210897897,175255.49851485668
10600,ZrNiSn,550,-0.00021254389372570538,6.274325391881858,0.20794613091156125,52511.923619702786
11926,Ti0:50(Zr0:25Hf0:75)0:50CoSb,550,-6.788236662721495e-05,5.6213659501358135,0.006491187363819725,11701.047059435836
12779,Zr0.5Hf0.5Co0.5Ir0.5Sb0.99Sn0.01,550,0.0001014391821749782,3.486871419408777,0.01966111027331701,9762.930615902163
11352,Ti0.95Ta0.05CoSb,550,-0.00018634876010614198,7.156584652614082,0.09617420928327458,31123.284946231866
11649,Hf,550,0.0002151158404076643,5.260608554189254,0.6030764627873587,105404.6712102541
10601,FeNb0.96Ti0.04Sb,550,0.0002133015645930636,10.327993986984891,0.2555329808680022,94089.44842195055
11042,CoNb0.9Hf0.1Sn0.9Sb0.1,550,-0.00010714838631732444,7.672426952677943,0.0453556475553698,51405.491490447246
11966,Ti0.5Zr0.25Hf0.25NiSn0.998Bi0.002,550,-0.00020589685026761885,3.9291770308300684,0.30752868060021193,47685.880179511056
10598,ZrNiSn,550,-0.0002161544225157032,5.797822868226656,0.24333847439743786,54901.572416734816
12781,Zr0.5Hf0.5Co0.3Ir0.7Sb0.99Sn0.01,550,0.00016694554951401523,4.129607300703118,0.06364318804515746,16079.437110029812
12571,Fe0.985Co0.015V0.6Nb0.4Sb,550,-0.00015904716758845472,4.878360118146797,0.2465357636006025,100739.08797180136
10599,ZrNiSn,550,-0.00020136236999461198,5.888763990642777,0.20273234482110405,53533.775680946535
10572,NbCo1.00Sn,550,-0.00015271487518683102,8.622276863519103,0.09995770044320937,60148.02389739997
11967,TiNiSn,550,-0.0001601368553621428,5.141480280202057,0.2284002952457459,73305.0662595324
11035,CoNbSn,550,-7.502894715746093e-05,11.85801268966193,0.011072125609677266,35774.21563405987
