Repository: starrydata/starrydata_datasets

> [!NOTE]
> **The duplicated `sample_id` issue was fixed on 2026-09-08**
>
> Datasets published between **2026-04-01 and 2026-09-08** contain duplicated
> `sample_id` values: the same `sample_id` can refer to samples belonging to
> **different papers**. Joining tables on `sample_id` alone mixes data from
> unrelated papers.

# starrydata_datasets

Daily per-project splits of the [Starrydata2](https://starrydata.nims.go.jp/) dataset, with a browsable download page at **https://starrydata.github.io/starrydata_datasets/**.

Historically this repository also hosted the raw CSVs (from 2019/7/11 until 2022/12/22); those older archives are still available via git tags.

File: datasets/20190711/20190711_preprocessing_interpolated_data.csv (part 89 of 94)
sampleid,composition,Temperature,Seebeck coefficient,Thermal conductivity,ZT,Electrical conductivity
12780,Zr0.5Hf0.5Co0.5Ir0.5Sb0.99Sn0.01,550,9.355869830470444e-05,1.6192437707446277,0.03397975354006122,9395.75657417384
11928,Ti0:25(Zr0:50Hf0:50)0:75CoSb,550,-0.00030178950908864153,5.036425367486418,0.043121633168721016,4004.6139409788234
11906,ZrNiSn0.98Sb0.02,550,-0.00015080642509077258,6.615040182666461,0.3919293430836381,206862.9147711409
12765,Hf0.6Zr0.4NiSn0.995Sb0.005 ,550,-0.00022069353091471591,3.4131721289717203,0.7110017370790027,78216.91207821327
12600,NbCoSn0.85Sb0.15,550,-0.00011341481223515913,7.319706761443127,0.059998071693789574,55121.4138042033
10870,FeVSb,550,-0.00022063112740220903,7.322143435676777,0.1593243300329839,46671.50238548664
10820,Ti0.95Hf0.05NiSn0.99Sb0.01,550,-0.0001810603200933619,4.227565921621676,0.4851748237992566,107881.3857099572
10871,FeVSb,550,-0.0002239491091857757,7.355484309433836,0.15959338258084552,46209.74696148145
12601,NbCoSn0.85Sb0.15,550,-0.00010018502434142744,4.8524482938751206,0.06818549905549663,56333.04649990738
10868,Ti0.95Hf0.05Ni0.95Pt0.05Sn0.99Sb0.01,550,-0.00016553183243835966,3.734453700368169,0.2377920917432064,61210.9935842241
10322,Hf0.60Zr0.25Ti0.15NiSn0.975Sb0.025,550,-9.923085171643762e-05,5.872773665409461,0.29926313768027113,289979.70091784705
12214,Ti0.95Zr0.05NiSn0.95,550,-0.00017895842166652318,4.001868824401268,0.3451368984006724,79525.80688603435
12597,NbCoSn,550,-8.859843414196483e-05,6.759934101684094,0.045409946741909415,60540.092300439675
10569,ErNiSn0.01Sb0.99 ,550,0.00017204681303369858,4.695413116502296,0.20195591810487934,53886.819995740334
10880,ZrNiSn,550,-0.0001621388481209708,5.822694857117533,0.16186435943245864,54882.578597524676
12030,Hf0.19Zr0.76Ti0.05CoSb0.8Sn0.2,550,0.00019280572545588733,3.519090816160438,0.4686190470252046,75808.4989102361
12766,Hf0.6Zr0.4NiSn0.995Sb0.005/nano-ZrO2,550,-0.00022287537073263086,3.340519986280352,0.6535592606521652,74866.49099718832
10276,ZrNi1.1Sn,550,-0.0001934759670783497,6.0118382388133025,0.284654720642166,67722.93843022277
10818,Ti0.95Hf0.05NiSn0.999Sb0.001,550,-0.0001856778478845258,4.791841885520653,0.21817304474115454,50274.985988930704
10568,ErNiSb,550,0.00023233558374769546,5.23161547651152,0.14306621431340774,23010.326366250963
10873,FeVSb,550,-0.00024882665181695605,8.163580030777371,0.22020261245715586,56797.48045304002
12217,Hf0.9Ti0.1,550,0.00017700380856064212,3.3464891094367046,0.3802640733185912,67600.76070234706
10872,FeVSb,550,-0.00024333135651110065,7.827597160512631,0.19065603322576324,48800.42587364002
10819,Ti0.95Hf0.05NiSn0.995Sb0.005,550,-0.00018742780611014705,4.71751982220788,0.3321509448921262,86435.57537882062
11830,FeV1.15Sb,550,-0.00016986158008269875,3.9313719486918255,0.28472287817401515,68906.89983295074
12052,Zr0.25Hf0.25Ti0.5NiSn0.98Sb0.02,550,-0.00015768533114273567,3.8713818811944902,0.4083557630102019,114626.52678055648
11829,FeV1.10Sb,550,-0.0001647698966743077,4.058185950890292,0.2513073431046122,67701.67267859979
12051,Zr0.25Hf0.25Ti0.5NiSn0.99Sb0.01,550,-0.00017889581757243265,3.4454408740694333,0.4625228490139189,95019.57990147153
12049,Zr0.25Hf0.25Ti0.5NiSn0.998Sb0.002,550,-0.00022894059290345844,3.045977376899944,0.4833788922898973,49277.324410262474
12050,Zr0.25Hf0.25Ti0.5NiSn0.995Sb0.005,550,-0.00021270910129177943,3.1009321928920226,0.4956576331555312,65263.856936792676
10268,ZrNiSn,550,-0.00018781703441206367,5.9375515550109625,0.14072839076849886,43068.174884565626
12215,Ti0.5Zr0.5NiSn0.95 ,550,-0.0001690504817684117,4.316767443551472,0.284336212867939,68097.17476774089
12609,(Hf0.6Zr0.4)NiSn0.98Sb0.02,550,-0.00010862459924338798,5.793713897332166,0.2911766833752242,246911.95172130983
12053,Zr0.25Hf0.25Ti0.5NiSn0.97Sb0.03,550,-0.00013105976058288798,4.20477262672069,0.3729730619283405,150762.75654724706
12613,(Hf0.6Zr0.4)0.975Y0.025NiSn0.98Sb0.02,550,-0.00012966997690937128,4.6462475698004,0.329804182104228,159221.66772642918
11348,ErPdBi,550,6.61965440806441e-05,7.67239093701918,0.0670608497108942,180633.7409814852
10822,Ti0.95Hf0.05NiSn0.95Sb0.05,550,-9.713696675060637e-05,8.05673922977906,0.2316828328787009,369650.4363005279
12029,Hf0.2Zr0.8CoSb0.8Sn0.2,550,0.00019188839503369386,3.5940788879859875,0.4054083663588904,66488.82239594485
11901,NbCoSb,550,-9.330843828932733e-05,5.001247620418749,0.17122670311793364,165505.06820017126
12769,(Ti0.5Zr0.5)NiSn,550,-0.00019475258216193202,4.358720477315267,0.3011489783494292,59762.358788688376
12072,ZrNiSn,550,-0.0002523712643470891,3.244623534592264,0.5394362225426853,42023.67028683874
12071,TiNiSn,550,-0.00023503276343424923,3.3273412449037587,0.5781321498401215,56010.179851816916
11981,HfCoSb0.8Sn0.2,550,0.0001621400109213893,5.43858659500772,0.2978152913645394,112018.90891611726
11900,NbCoSb,550,-0.00010417954532923844,3.910968845612956,0.15951885839649746,94173.7089870886
11980,Zr0.5Hf0.5CoSb0.8Sn0.2,550,0.00016008226597127075,3.9381031147425065,0.3410280595777536,96716.92345317497
11883,Zr0.9Sc0.1NiSn,550,9.452375272770279e-05,4.40866631949823,0.04586316489787964,41145.90794302514
12770,(Ti0.5Hf0.5)NiSn,550,-0.00021154212556686368,2.588078981462431,0.41868997151695947,39931.15563254247
11982,Ti0.5Hf0.5CoSb0.8Sn0.2,550,0.00021283558432118747,3.265360247103503,0.4125122505697893,53012.41117898605
12070,Ti0.75Zr0.25NiSn,550,-0.00025908057006721714,3.566766432281136,0.5794430778857851,48698.57696734191
11882,Zr0.95Sc0.05NiSn,550,2.921798429490943e-05,5.065990026210956,0.0018319386472797421,19765.693795690582
10590,TiNiSn,550,-0.00018293356198609363,4.200446496982596,0.1808577407797218,36771.064307270935
11881,Zr0.96Sc0.04NiSn,550,3.5829399450555016e-05,4.960418183150416,0.0016319143266466313,11464.99576678763
12069,Ti0.5Zr0.5NiSn,550,-0.0002652847736787675,2.5306867384967657,0.5576982698068936,33324.75563914721
10835,Ti0.8Hf0.2NiSn0.99Sb0.01,550,-0.00018088541314355733,2.8433128108977805,0.4599661156062077,71296.42243636053
12073,Ti0.5Zr0.25Hf0.25NiSn0.98Sb0.02,550,-0.0001205936014953886,3.7272275242383714,0.601495242438519,252262.73319747052
10585,Hf0.6Zr0.4NiSn0.995Sb0.005,550,-0.0001993325385411318,3.8042671205176717,0.5313345799787244,84372.44793096697
12076,Ti0.5Hf0.5NiSn,550,-0.00023236011553113197,2.655317880332796,0.44981768052736093,35871.28550410705
11351,Ti0.97Ta0.03CoSb,550,-0.0002062769855728557,8.423792246239984,0.0595297134724174,17708.043855197633
12075,Ti0.25Hf0.75NiSn,550,-0.0002709383047580748,3.01021745294071,0.42537658710733933,29724.427171934287
11905,ZrNiSn,550,-0.00029258017944485483,7.207395129795102,0.23893830416122375,38519.76941784797
11975,TiCoSb0.8Sn0.2,550,0.0002495209011765593,6.5059912931064,0.185813738156486,30970.574277604286
11904,NbCoSb,550,-7.235952435776396e-05,6.345866495241891,0.10878821328686708,219834.467950914
11977,ZrCoSb0.8Sn0.2,550,0.00016110892979320446,5.370953639152728,0.2669609433690329,97602.60040466284
11903,NbCoSb,550,-8.074451232506953e-05,5.988562712350142,0.14097235593033475,226708.965679788
12218,Hf0.8Ti0.2,550,0.00019364045176055813,2.7618991243873747,0.4380406013687701,54361.51906692478
11978,Ti0.5Zr0.5CoSb0.8Sn0.2,550,0.00019938530183125888,4.4465745813763915,0.2392041524367621,45485.30399118793
11902,NbCoSb,550,-8.097454114761371e-05,5.906734922329067,0.15268520703003974,231525.7275558017
12068,Ti0.25Zr0.75NiSn,550,-0.0002280451943817413,3.121962566988141,0.6470377560191072,66795.16114500053
12596,NbCoSn,550,-0.00014522892739127525,7.760886146280848,0.04625845624230485,27176.826909811407
12027,Hf0.25Zr0.75CoSb0.8Sn0.2,550,0.00019927488339613718,3.437114355758208,0.4173087659451508,64346.08573775326
11871,Zr0.5Hf0.5Co0.4Rh0.6Sb0.75Sn0.25,550,5.9197616162764246e-05,3.6928349224719055,0.048291245192417766,89508.34277598967
11719,Hf0.4Zr0.6NiSn0.98Sb0.02,550,-0.00012543104550287551,4.900972163560973,0.40717875267725534,221615.05987125484
11720,Hf0.5Zr0.5NiSn0.98Sb0.02,550,-0.00012954029550636017,4.910398075701152,0.44544873190547213,219226.52584614788
11870,Zr0.5Hf0.5Co0.4Rh0.6Sb0.8Sn0.2,550,9.405409412477276e-05,3.2137763304793148,0.0976443623192943,59007.82733614148
10571,ErNiSn0.05Sb0.95,550,9.916934025207832e-05,5.039564354845329,0.17120342678618608,142471.75640208428
11869,Zr0.5Hf0.5Co0.4Rh0.6Sb0.85Sn0.15 ,550,6.584712374969351e-05,3.185557875348142,0.0419253950730822,51528.976154502205
12028,Hf0.44Zr0.44Ti0.12CoSb0.8Sn0.2,550,0.0001978628660888316,2.9678935539395863,0.4706994155946617,61955.542727520085
12767,Hf0.65Zr0.25Ti0.15NiSn0.995Sb0.005,550,-0.0002240611914484456,3.107868090705924,0.7081757878190321,73997.0417997023
10570,ErNiSn0.03Sb0.97,550,0.00012525079471441866,4.973034548920189,0.1563359792867392,78836.17802477667
10325,LaPdSb,550,8.2372314332168e-05,7.54531225887929,0.23599338262840105,528083.856509991
11718,Hf0.5Zr0.5NiSn0.99Sb0.01,550,-0.00014156663764008288,4.049690622312046,0.42709133305686603,154078.63691403082
12213,TiNiSn0.95,550,-0.00016989607976350426,4.24679789293928,0.3585636121507832,86206.75165069106
11880,Zr0.97Sc0.03NiSn,550,9.632916823190424e-07,5.187194440080141,1.272567975841472e-06,12934.070014928948
11879,Zr0.98Sc0.02NiSn,550,-7.255446414159954e-05,5.155269961469909,0.0059969627924324935,10678.046296534098
11710, ZrNiSn,550,-0.00017864849498126935,4.558912113648283,0.2846344445426064,61421.719992166756
12066,Ti50Zr0.50NiSn0.98Sb0.02,550,-0.0001244399413242359,3.8904501768268815,0.5120822752208634,252262.73319747052
12026,Hf0.2Zr0.8CoSb0.8Sn0.2,550,0.00019165371479438619,3.5868917662529767,0.410413308320278,67070.51764569205
11714,MS Hf0.5Zr0.5NiSn,550,-0.00020638452140484337,3.4943574501320716,0.30425854342449593,40911.9990637458
11878,Zr0.99Sc0.01NiSn,550,-0.00016872367133884423,5.480390187390728,0.017714256770208832,6200.399782878091
12220,Hf0.5Ti0.5,550,0.00021225382330269905,2.5177441497443698,0.422044348945826,40748.24199169306
11877, ZrNiSn,550,-0.0002546737483339284,6.814929095989184,0.013506409867723586,2580.3000821664828
12768,Hf0.65Zr0.25Ti0.15NiSn0.995Sb0.005/nano- ZrO2,550,-0.0002198980238149824,2.923344401874786,0.7221571880453976,73631.76749542907
11872,Zr0.5Hf0.5Co0.4Rh0.6Sb0.6Sn0.4,550,5.563545493252916e-05,3.4645442364506818,0.05196528347436875,100647.99253432924
11717,Hf0.5Zr0.5NiSn0.995Sb0.005,550,-0.00015285542190117085,3.774110225430213,0.3271577273401965,90416.47901159072
10320,Hf0.75Zr0.25NiSn0.975Sb0.025,550,-0.00011775067276207824,6.345279318596356,0.3493111888789912,276280.510393064
12025,Hf0.15Zr0.85CoSb0.8Sn0.2,550,0.0001954720209143143,3.9967552850151336,0.36960373886729947,66481.74205682689
11290,Ti0.4(ZrHf)0.59V0.01Ni0.9Pd0.1Sn0.99Sb0.01,550,-0.00014781066657378197,4.844915027542589,0.39259162587845065,156915.4037904091
12566,FeV0.7Nb0.3Sb,550,-0.0002541734026317606,5.342167937183398,0.07132229866917797,10723.090539218383
12157,Zr0.5Hf0.5NiSn0.99Sb0.01,550,-0.0001366002353310701,5.232896562777941,0.3371263454138848,157012.59829068434
12156,Zr0.5Hf0.5Ni0.8Pd0.2Sn0.99Sb0.01,550,-0.0001300834836263386,3.636404989593931,0.40172063222592813,146521.02201727705
10291,Hf0.72Zr0.1Ti0.18,550,0.00020649238082811515,2.6185555982883253,0.3843541191208702,39337.86002544418
10576,ZrNiSn,550,-0.00026999905836377555,6.4219531196629145,0.20573701851730086,27651.566508885648
12155,Zr0.5Hf0.5Ni0.5Pd0.5Sn0.99Sb0.01,550,-8.281587485454921e-05,2.443907963360799,0.2218660913179841,133430.72740742253
10290,Hf0.45Zr0.45Ti0.1,550,0.00018584002662161303,2.9117216969735606,0.41311252143220417,60190.44621478956
12541,VcoSb,550,-8.570842886925666e-05,4.627460406067467,0.1928346414552999,202981.3769731404
12152,NbCoSn0.85Sb0.15,550,-0.00011191216227671291,6.975490347454487,0.2323976907249386,223680.1631161973
12542,VCoSb0.98Sn0.02,550,-8.622209592667447e-05,4.494462883843494,0.2060072377830068,197007.94750019864
12151,NbCoSn0.9Sb0.1,550,-0.00012513178449280598,7.413886224620117,0.24396306095706796,197020.43257619388
12543,V0.98Ti0.02CoSb,550,-8.669003279314347e-05,4.553669364114238,0.1998449152828882,192836.4187020735
11247,ZrNiSn,550,-0.00029845714090800165,7.257190359796841,0.2421823522844128,33514.441150645755
11259,Zr0.98Y0.02NiSn0.96Sb0.04,550,-9.338691625450162e-05,6.899239669899077,0.1660602947330468,238853.8673395841
11423,(Ti0.5(Zr0.5Hf0.5)0.5)0.99Ta0.01NiSn,550,-0.0001992060030111288,3.1079490034357518,0.6095890376818824,84792.46332224643
11258,Zr0.96Y0.04NiSn0.96Sb0.04,550,-7.742335007298437e-05,7.6156007086648,0.10893302508000888,251626.93179465388
11424,(Ti0.6(Zr0.5Hf0.5)0.4)0.99Ta0.01NiSn,550,-0.00019994088282909375,2.9517531374337547,0.6747073951048164,85034.51186572001
10316,Zr0.5Hf0.5NiSn0.994Sb00.006,550,-0.000231840841477905,3.692746538790321,0.5039763497286887,63859.88669307929
11257,Zr0.96Y0.04NiSn0.98Sb0.02,550,-0.00015916538257149067,6.3306721407964535,0.18317556357132134,83225.6957378388
11425,(Ti0.8(Zr0.5Hf0.5)0.2)0.99Ta0.01NiSn,550,-0.00019476108761296671,3.930938330657473,0.4867129020071808,88839.04470261467
11256,ZrNiSn0.8Sb0.2,550,-0.00014765342092889523,7.003587618685801,0.2614427690721272,148143.6464641545
10578,ZrNiSn,550,-0.00031251211412919604,7.323335974160146,0.16563787475473402,18906.941417478996
11255,Zr0.98Y0.02NiSn0.98Sb0.02,550,-0.00013985169313741717,6.758597213820622,0.21112570966598404,130914.87381531164
11253,ZrNiSn0.94Sb0.06,550,-4.3564466709858584e-05,9.05680173384452,0.04834297851746152,408144.60054319794
11252,ZrNiSn0.98Sb0.02 ,550,-0.00014964309726039083,7.034046558356646,0.2583781254818825,163533.49655584682
11251,ZrNiSn,550,-0.00029129382904535475,7.267810734795859,0.24088818850680965,37937.43729560458
11249,Zr0.94Y0.06NiSn,550,-0.00024103368055264701,3.897247166919157,0.06150992245965611,8685.112090633274
11248,Zr0.98Y0.02NiSn,550,-0.0002883248803313145,4.33533704135791,0.27213510625493964,26739.391866779693
12158,ZrNi0.5Pd0.5Sn0.99Sb0.01,550,-7.881719768573676e-05,4.655725084521891,0.11451607181187852,139850.823916445
11493,Ti0.3Zr0.35Hf0.35NiSn,550,-0.0002180167489151928,3.365247081722432,0.35633683628794793,41179.57353817842
12143,Ti0.3Zr0.35Hf0.35CoSb0.8Sn0.2,550,0.00017957520533362883,3.082705272330412,0.31385121241341457,54550.70692303151
11494,Ti0.3Zr0.35Hf0.35NiSn0.985Sb0.015,550,-0.00014536115288590093,4.619408001464655,0.3625809039835469,159916.71946563452
11496,Ti0.3Zr0.35Hf0.35NiSn0.99Sb0.01,550,-0.0001569521496508329,4.045178108003807,0.3801991416442148,117993.02630577266
11497,Ti0.3Zr0.35Hf0.35NiSn0.985Bi0.015,550,-0.00021230392956346432,3.428820393011585,0.3622745616680311,49225.66283282292
11498,Ti0.3Zr0.35Hf0.35NiSn0.99Bi0.01,550,-0.00021436170360800494,3.3497033233621587,0.37757884619386817,47001.242233444886
11514,ZrNiSn,550,-0.0001839713545439176,7.208843270745377,0.17222201614963922,60644.437513760146
12142,Ti0.3Zr0.35Hf0.35CoSb0.85Sn0.15,550,0.0002096610298031744,3.2572952687429457,0.4201328028028216,56603.801736995614
12141,Ti0.3Zr0.35Hf0.35CoSb0.9Sn0.1,550,0.00023365013104901,3.0541174858659983,0.3011366385376046,30630.53556354613
12563,FeVSb ,550,-0.00024282512068024946,8.83839831761387,0.15162783007637265,41324.02102194698
12144,Ti0.3Zr0.35Hf0.35CoSb0.7Sn0.3,550,0.0001345593723949078,3.3969326213804734,0.18350666340825367,62596.22980235861
12150,NbCoSn0.95Sb0.05,550,-0.00015344772222215553,7.400206413993688,0.23108899361599206,125923.47040377016
10311,(Zr0.5Hf0.5)0.5Ti0.5NiSn,550,-0.00033770600063468264,3.0743928041227613,0.8726637803265437,39775.15622591723
11480,Ti0.3Zr0.35Hf0.35NiSn,550,-0.0002523327039991559,3.570104711946421,0.4603902738617463,38785.61598012728
12226,Nb0.6Ti0.4FeSb0.95Sn0.05,550,0.00012443944812955978,4.274623007471481,0.42897062025239,196426.02918395356
11481,Ti0.3Zr0.35Hf0.35NiSn,550,-0.0002531779229974107,3.738810919676832,0.5518280584871922,49686.15130652687
11482,Ti0.3Zr0.35Hf0.35NiSn,550,-0.00024722067492117974,3.91197915022119,0.5959042037898363,69040.46583887728
12146,Ti0.3Zr0.35Hf0.35CoSb0.5Sn0.5,550,6.911760531604193e-05,3.668616872835382,0.06324235316046466,88301.95619825479
12545, (Ti0.2Zr0.8)Ni1.1Sn,550,-0.00022600264311264722,4.679851080753403,0.3026692554318717,44332.83938871499
10289,Hf0.65Zr0.25Ti0.1,550,0.0001818735963526512,2.8430949388641764,0.409041045173242,60779.17410659744
11237,TiCo0.9Ni0.1Sb,550,-0.0001215869637917448,8.422885729069357,0.09872894147244016,85170.34233662466
11487,Zr0.4Hf0.6NiSn0.98Sb0.02,550,0.000135838193020999,4.397698467068303,0.4740053723975191,205400.84748690575
11488,Zr0.4Hf0.6NiSn0.98Sb0.02,550,0.00013756787039911786,4.606893110042988,0.4430599898850279,196098.35518864405
11260,Zr0.94Y0.06NiSn0.96Sb0.04,550,-0.00012589346977548622,5.4152464765627455,0.1934541283560348,122172.39645195704
11422,(Ti0.4(Zr0.5Hf0.5)0.6)0.99Ta0.01NiSn,550,-0.00020172005579434586,2.54323778719902,0.7134964016976673,78141.82041464356
11280,Ti0.98Nb0.02NiSn,550,-0.00017066110120349004,5.904435023695284,0.3463364143968403,123390.18211061352
12250,Hf0.25Zr0.75NiSn0.99Sb0.01,550,-0.00016049051195095743,5.179546982717043,0.3833004024779825,122372.20433020935
11279,Ti0.99Nb0.01NiSn,550,-0.00020069298655201864,5.582770439898547,0.32231442428724005,77543.42191548436
12251,Hf0.25Zr0.75NiSn0.9875Sb0.0125,550,-0.00015176509523224895,4.863998331740611,0.35528555056988004,146328.705414651
11283,Zr0.99Nb0.01NiSn,550,-0.00020775255175286875,7.364279397592359,0.29281491387987146,78170.9144625596
11382,ErNi0.75Pd0.25Sb,550,0.00018875284401113917,3.976396276508426,0.1806146813061041,31100.289325694637
11383,ErNi0.5Pd0.5Sb,550,0.00019038436880448718,3.7523019211945785,0.2188452930515034,36440.37655526745
11282,ZrNiSn,550,-0.0003122181187435552,7.5336511110324285,0.22320741704171185,27617.61983455476
12252,Hf0.25Zr0.75NiSn0.985Sb0.015,550,-0.00013948325067133233,5.0504316292083535,0.4384630489004846,178459.47638324875
11384,ErNi0.25Pd0.75Sb,550,0.0002006418745988295,4.278656670092197,0.1807638448588462,29926.625197468627
11278,TiNiSn,550,-0.00027089621006056005,5.270801484220211,0.1920756871438752,26032.065514951253
11385,TiCoSb,550,-0.00022581275369395988,9.34028235490927,0.01649618039134863,5493.938316372007
12254,Hf0.25Zr0.75NiSn0.98Sb0.02,550,-0.00012120859847212984,5.5452655206707,0.34821105728993546,209441.25123571305
11375,Zr0.85Ti0.15CoSn0.3Sb0.7 ,550,0.00011402375047764673,9.586794444394867,0.06980040500803557,77197.4122783009
11289,Ti0.3(ZrHf)0.69V0.01Ni0.9Pd0.1Sn0.99Sb0.01,550,-0.0001718412348185666,4.8959359866179835,0.551597521167746,158372.73879966288
11288,Ti0.2(ZrHf)0.79V0.01Ni0.9Pd0.1Sn0.99Sb0.01,550,-0.00016889485139944866,5.035530812309712,0.4704162157941687,140793.66346625955
11367,Ti0.5Zr0.25Hf0.25Co0.97Ni0.03Sb,550,-0.0002510344488179618,3.273630370652304,0.16953841230686384,13760.870440511646
11287,Ti0.1(ZrHf)0.89V0.01Ni0.9Pd0.1Sn0.99Sb0.01,550,-0.00015115813274331615,5.024841128029389,0.3629071312336335,138051.93080716973
11368,Ti0.5Zr0.25Hf0.25Co0.95Ni0.05Sb,550,-0.00022401166888942416,2.8106313488630037,0.2626443561382523,22707.410618926748
10584,Hf0.6Zr0.4NiSn0.995Sb0.005 ,550,-0.00020289450621960816,3.728553898975549,0.5545978175296032,82814.04452701849
11286,(ZrHf)0.99V0.01Ni0.9Pd0.1Sn0.99Sb0.01,550,-0.00016404073636740754,5.231241689511132,0.3965884872616592,133115.4585315875
12249,Hf0.25Zr0.75NiSn0.9925Sb0.0075,550,-0.00016765475473032166,5.748684128528254,0.2992839104025972,90737.8037492293
11281,Ti0.95Nb0.05NiSn,550,-0.00012526844874587097,5.906511083371482,0.3250995587241613,215304.0494423979
11386,Ti0.9Zr0.1CoSb,550,-0.00031810048687711163,5.980621484982112,0.03771133605606127,4052.5359728214803
11285,Zr0.95Nb0.05NiSn,550,-0.0001136879390107592,7.534330988811934,0.24385055055791705,242651.56082381023
10580,Zr0.25Hf0.75NiSn,550,-0.00013652841348205582,3.8674017975016097,0.38326602592990106,144964.13954302925
12168,Zr0.50Hf0.50CoSb0.8Sn0.2,550,0.00014027860867167011,3.856027975552684,0.24342389215654156,81539.75278929522
12227,Nb0.6Ti0.4FeSb0.95Sn0.05,550,0.0001304061100150823,4.021844203028398,0.4415917749873377,176674.83226500786
10315,(Zr0.5Hf0.5)0.5Ti0.5NiSn0.99Sb0.01,550,-0.00021791912245553943,2.9419597715503967,0.9414437533836474,111256.54476969203
11263,Zr0.92Y0.08NiSn0.94Sb0.06,550,-8.725234633578107e-05,5.343084455071027,0.1203265829334004,153545.36244844995
11421,(Ti0.34(Zr0.5Hf0.5)0.66)0.99Ta0.01NiSn ,550,-0.00019440929165466303,3.0376052241974407,0.6722008724317262,91210.24911661368
11262,Zr0.96Y0.04NiSn0.94Sb0.06,550,-7.464200280407665e-05,7.492970165005278,0.10528242694155346,257442.73084990625
11261,Zr0.94Y0.06NiSn0.94Sb0.06,550,-8.513665548524913e-05,7.0521646525539765,0.12466193782419467,220526.3335510418
10581,Zr0.25Hf0.75NiSn,550,-0.0001635161736927217,3.166528311759261,0.6657428345191346,145815.39375412892
11387,Ti0.8Zr0.2CoSb,550,-0.0003766015503781147,4.737175475071956,0.05707451566608311,3466.049895783125
11388,Ti0.6Zr0.4CoSb,550,-0.0003436160230674588,4.488234917336644,0.036620508929068735,2530.990132456285
12255,Hf0.25Zr0.75NiSn0.975Sb0.025,550,-0.00011018382671779497,6.263221841447353,0.30909438799390904,246435.8137454307
11284,Zr0.99Nb0.01NiSn,550,-0.000170544278256806,7.776909933388628,0.3014281049162213,129848.22196053961
11389,Ti0.5Zr0.5CoSb,550,-0.00035426221493112383,4.570067336190696,0.03413861217994972,2260.2480557890835
10313,(Zr0.5Hf0.5)0.5Ti0.5NiSn0.998Sb0.002,550,-0.0003040980141703123,2.787628087207808,1.0316638234648154,54888.783477725876
11291,Ti0.5(ZrHf)0.49V0.01Ni0.9Pd0.1Sn0.99Sb0.01,550,-0.00014045730785012682,4.766920049236399,0.3648861798403864,162259.3693042571
12256,Hf0.25Zr0.75NiSn0.97Sb0.03,550,-0.00010458812258133997,6.311229976618089,0.3056753973049676,265401.32195598533
11391,Ti0.6Zr0.4Co0.99Ni0.01Sb ,550,-0.0002891489189853765,4.754471211887057,0.14257383947475935,14366.474261885025
11392,Ti0.6Zr0.4Co0.97Ni0.03Sb,550,-0.00022290192437935606,5.298140841228365,0.18881323897621502,34590.58657954196
11393,Ti0.6Zr0.4Co0.93Ni0.07Sb,550,-0.00018146376911422902,5.089972238523004,0.22655326978660584,57151.31312547712
11394,Ti0.6Hf0.4Co0.92Ni0.08Sb,550,-0.00016881631337593815,3.8417829900548166,0.24226325470431545,61348.816749574886
11395,Ti0.6Hf0.4Co0.87Ni0.13Sb,550,-0.00014579932414907285,3.7431233264807333,0.2919595057522538,84227.49733847441
10314,(Zr0.5Hf0.5)0.5Ti0.5NiSn0.994Sb0.006,550,-0.00026819071532062784,2.7668330935352707,1.0368823379181784,81840.65023391637
10588,Hf0.6Zr0.4NiSn0.995Sb0.005,550,-0.00021620953329713215,3.656721060822626,0.6235406500788832,79346.5365165343
12219,Hf0.7Ti0.3,550,0.0001943146315197465,2.816093311836701,0.3990856134210932,50407.96789891662
12564,FeV0.9Nb0.1Sb,550,-0.00019704854190439716,6.476645650880943,0.07411133912830913,22476.343293042617
12225,Nb0.6Ti0.4FeSb0.95Sn0.05,550,0.0001294436262010391,4.160099300939256,0.43357691063814174,178639.25620132565
12133,Hf0.75Zr0.25NiSn0.99Sb0.01,550,-0.0001647977348470571,4.620800715166332,0.5520231516188296,138640.68125368774
12565,FeV0.8Nb0.2Sb,550,-0.00021208043282685383,5.572543082696823,0.08441319595573096,19015.155729457638
10573,NbCo1.05Sn,550,-0.00021159745357788822,7.175371608725366,0.17526616923981786,51751.58459073978
12766,Hf0.6Zr0.4NiSn0.995Sb0.005/nano-ZrO2,600,-0.00022214712378293915,3.3356189776142373,0.7389686902608475,77111.78021988264
12207,TiNiSn,600,-8.316440670487921e-05,4.421829567290678,0.11988881106327905,105981.01189809668
12157,Zr0.5Hf0.5NiSn0.99Sb0.01,600,-0.00014007851850335646,5.150817206766323,0.3694194484416252,148818.12921111318
10291,Hf0.72Zr0.1Ti0.18,600,0.00021106892363562636,2.5966084975073875,0.43865560343544335,39126.095476859235
12132,Hf0.75Zr0.25NiSn0.99Sb0.01,600,-0.0001836819715485941,4.298676620358912,0.6220473423801891,141350.34922963422
12155,Zr0.5Hf0.5Ni0.5Pd0.5Sn0.99Sb0.01,600,-8.501073437769367e-05,2.4369467182868685,0.2414389225625347,127295.10040013047
11391,Ti0.6Zr0.4Co0.99Ni0.01Sb ,600,-0.00029075542597056505,4.5242002324581065,0.15915719776667914,14009.7748855226
12597,NbCoSn,600,-9.421903378056172e-05,6.6102874397855045,0.05510215537979943,58727.504175854316
12568,FeV0.6Nb0.4Sb ,600,-0.00020587971462267303,4.5585339900012825,0.0638742129868653,13175.375229080559
10881,Zr0.99Yb0.01NiSn,600,-0.0001795497245765678,5.5140169336857,0.18480633330914106,43097.79993388784
10872,FeVSb,600,-0.00024419564990804963,7.2666822913347575,0.19928001718967367,41723.979835066035
10882,Zr0.98Yb0.02NiSn,600,-0.00018387965140794895,5.192314502316212,0.17342460099398466,36116.213698130734
10570,ErNiSn0.03Sb0.97,600,0.00012384999391697567,5.087930155188717,0.1628019996425388,79984.17500115429
12596,NbCoSn,600,-0.00015065237153747118,7.53347374309689,0.05356032191174585,26441.56757587437
12256,Hf0.25Zr0.75NiSn0.97Sb0.03,600,-0.00010994085001376452,6.22485291239496,0.3586482861984661,262013.9584572345
12030,Hf0.19Zr0.76Ti0.05CoSb0.8Sn0.2,600,0.0001982541026820544,3.482167201461587,0.527006965816492,72243.19653206192
10314,(Zr0.5Hf0.5)0.5Ti0.5NiSn0.994Sb0.006,600,-0.00027606224724608443,2.790744852645268,1.1537204789186777,80738.03221447648
10819,Ti0.95Hf0.05NiSn0.995Sb0.005,600,-0.00018775682427717041,4.830525163632974,0.3502104622101342,86093.39291824878
10276,ZrNi1.1Sn,600,-0.00019040389172978418,6.162648993859157,0.31962450642921625,73694.10314132209
12570,Fe0.99Co0.01V0.6Nb0.4Sb,600,-0.00019586240690773503,4.618110928655424,0.26249772905521296,61038.34944735827
11291,Ti0.5(ZrHf)0.49V0.01Ni0.9Pd0.1Sn0.99Sb0.01,600,-0.0001447918833414349,4.827080048387144,0.4010457343736436,154509.27064493502
10568,ErNiSb,600,0.0002174854728519094,5.381104428947535,0.14573803717472913,25523.011566099947
11567,HfNiSn0.985Sb0.015,600,-0.00014894178507236628,6.277206884875611,0.4074336868529472,170587.14136559973
10576,ZrNiSn,600,-0.0002663200668784944,6.109247216591095,0.260587798707429,33163.715114957384
11392,Ti0.6Zr0.4Co0.97Ni0.03Sb,600,-0.00022889139872329375,5.026441503364816,0.2165196130457127,33178.011984482924
11965,Ti0.5Zr0.25Hf0.25NiSn0.998Te0.002,600,-0.00013596762975186442,4.586816120886853,0.18323123310987688,69273.5033373325
11562,Zr0.8Hf0.2NiSn0.985Sb0.015,600,-0.0001505312366168966,4.916864992608548,0.5030707919557889,167524.5629296632
10569,ErNiSn0.01Sb0.99 ,600,0.00016763324935320132,4.818275538238752,0.2082627218341476,55973.50799904778
12217,Hf0.9Ti0.1,600,0.0001817597037363349,3.336564715015314,0.42553379615540377,66067.63055535023
10575,ZrNiSn,600,-0.00024325915476003856,5.3982217291820165,0.3893850259493524,47416.250974729664
12765,Hf0.6Zr0.4NiSn0.995Sb0.005 ,600,-0.00021989793219160964,3.4595185321225514,0.7779051801715907,80431.66679403986
10880,ZrNiSn,600,-0.0001620618792365068,5.715172139141508,0.19151986795582251,61134.01651048577
10818,Ti0.95Hf0.05NiSn0.999Sb0.001,600,-0.0001835843121755616,4.911251072992822,0.23802033431111935,53884.864744406914
12156,Zr0.5Hf0.5Ni0.8Pd0.2Sn0.99Sb0.01,600,-0.00013256127377633706,3.575510093625089,0.4367467196988277,139219.72555319752
10873,FeVSb,600,-0.0002535946240216123,7.544464646866442,0.2328166026574941,46788.681644336415
12779,Zr0.5Hf0.5Co0.5Ir0.5Sb0.99Sn0.01,600,0.00010972364619040788,3.3695133162122577,0.024094624982306828,10170.364450643992
12542,VCoSb0.98Sn0.02,600,-9.377681201781321e-05,4.4721761876797315,0.2482056031982649,186959.69383757445
11716,HfNiSn,600,-0.00018051559762935493,4.368030160223967,0.2439675041661063,44787.220438328586
12027,Hf0.25Zr0.75CoSb0.8Sn0.2,600,0.000204021865602896,3.404221890200163,0.4704072591430274,62533.426305595545
11870,Zr0.5Hf0.5Co0.4Rh0.6Sb0.8Sn0.2,600,9.986986574669784e-05,3.2576325570521747,0.1145454972273926,59010.78123102768
11284,Zr0.99Nb0.01NiSn,600,-0.00017637830267402992,7.502630201809312,0.3504741432722147,125757.62987189929
11560,ZrNiSn0.985Sb0.015,600,-0.00015629903796269886,6.582310046683984,0.3893220484370813,157523.69833813806
10585,Hf0.6Zr0.4NiSn0.995Sb0.005,600,-0.00019947890108042613,3.871232251024282,0.5770220671451914,86476.00910792506
12152,NbCoSn0.85Sb0.15,600,-0.00011855988888867186,6.713593475494801,0.2722115666028405,208629.57957758178
11389,Ti0.5Zr0.5CoSb,600,-0.0003531060812567593,4.347175090362575,0.04517705024203426,2625.205823023445
10313,(Zr0.5Hf0.5)0.5Ti0.5NiSn0.998Sb0.002,600,-0.00031099461045327434,2.798766353410038,1.1852054910372691,58543.809001345224
11718,Hf0.5Zr0.5NiSn0.99Sb0.01,600,-0.00014734644293831097,4.11481713476504,0.4764096753630019,149827.13867916825
11717,Hf0.5Zr0.5NiSn0.995Sb0.005,600,-0.00015776098942427142,3.8332483101986674,0.370413230100193,90629.13365821428
11387,Ti0.8Zr0.2CoSb,600,-0.0003720540347364746,4.5246260368430775,0.06875055679218113,3745.3777182057124
12768,Hf0.65Zr0.25Ti0.15NiSn0.995Sb0.005/nano- ZrO2,600,-0.00021923101213216023,2.956429524499454,0.8104679315688597,75258.2649005305
11872,Zr0.5Hf0.5Co0.4Rh0.6Sb0.6Sn0.4,600,5.93309926653403e-05,3.6282129467833846,0.06037587835226036,101880.71534731377
11714,MS Hf0.5Zr0.5NiSn,600,-0.0002080932683797641,3.592378136165045,0.3471938796978541,46296.705010041835
11046,Zr0.6Hf0.4,600,-0.00019306260068924282,5.2591571782497235,0.2091294098416692,44628.94184366334
12151,NbCoSn0.9Sb0.1,600,-0.0001323789687613969,7.104328143111559,0.2861583342012459,183403.07452819517
11388,Ti0.6Zr0.4CoSb,600,-0.0003483481407748112,4.288032510414643,0.050006836505716704,2945.162123303741
11715,MS Hf0.75Zr0.25NiSn,600,-0.00015607708703225615,3.8301906923686593,0.22980550419598464,49880.36356871028
11871,Zr0.5Hf0.5Co0.4Rh0.6Sb0.75Sn0.25,600,6.304140797981967e-05,3.7997276662550794,0.056289420158049865,89827.8258706123
12255,Hf0.25Zr0.75NiSn0.975Sb0.025,600,-0.0001151505033044526,6.174651925961966,0.3616595494182315,243814.54684988392
11869,Zr0.5Hf0.5Co0.4Rh0.6Sb0.85Sn0.15 ,600,7.073802517430379e-05,3.2547648163678238,0.050199120503051975,52152.46540734738
11969,TiNi1.04Sn,600,-0.00013933030852397623,4.541798806276611,0.2807864711388468,90411.08649755738
12767,Hf0.65Zr0.25Ti0.15NiSn0.995Sb0.005,600,-0.00022339214170832768,3.1525132752565717,0.7905971932799405,76154.23654445143
10571,ErNiSn0.05Sb0.95,600,0.00010049996300063289,5.152511417311129,0.18071271083884508,138757.04041166892
11538,Ti0.1Zr0.9NiSn0.975Sb0.025,600,-0.00011570934093700112,10.532053933693897,0.21339688399671813,279917.9371507729
11042,CoNb0.9Hf0.1Sn0.9Sb0.1,600,-0.00011246370743431267,7.522085664789946,0.051566377835745233,48071.690572569816
12029,Hf0.2Zr0.8CoSb0.8Sn0.2,600,0.0001972442007381342,3.5610304134470585,0.4580145570987342,63765.759095171066
12130,Hf0.75Zr0.25NiSn0.99Sb0.01,600,-0.00017806544971108942,4.372806715590075,0.6087844596417378,133592.749343639
10290,Hf0.45Zr0.45Ti0.1,600,0.00019135874185689667,2.892458355557129,0.4651630454440389,58403.379884538714
11390,Ti0.6Zr0.4CoSb,600,-0.000347096370381431,4.3413038972070845,0.06670528395832914,3240.054580343029
11393,Ti0.6Zr0.4Co0.93Ni0.07Sb,600,-0.00019024319633159198,4.821184071292661,0.26848071211874386,54756.55443886698
12225,Nb0.6Ti0.4FeSb0.95Sn0.05,600,0.00013587728227913685,4.1011486699697,0.4953788902013302,167900.4270677975
11964,Ti0.5Zr0.25Hf0.25NiSn0.994Sb0.006,600,-0.00012022368731345756,4.829489746688347,0.2739451092833511,152557.46435561898
12028,Hf0.44Zr0.44Ti0.12CoSb0.8Sn0.2,600,0.0002029640998065174,2.9425898678471127,0.5333130133062244,60436.65868794801
12541,VcoSb,600,-9.221871204052512e-05,4.610370355166341,0.2290380340717273,193048.67312735546
12213,TiNiSn0.95,600,-0.00017598444034132884,4.248653450228458,0.4226756069163887,94812.71930966827
11719,Hf0.4Zr0.6NiSn0.98Sb0.02,600,-0.00013210240224088181,4.913887284525024,0.4641465897918402,212310.657825116
11925,Ti0:75(Zr0:25Hf0:75)0:25CoSb,600,-0.00032172638868120716,5.6621709225960375,0.026700583162879044,1960.5784484398575
10320,Hf0.75Zr0.25NiSn0.975Sb0.025,600,-0.0001241081370725482,6.3144781405791734,0.40448581992160976,263029.12851984205
10325,LaPdSb,600,7.974827119401006e-05,7.731001108465638,0.22503799043965286,505646.4478611425
11288,Ti0.2(ZrHf)0.79V0.01Ni0.9Pd0.1Sn0.99Sb0.01,600,-0.0001743793576123889,5.0192426059151245,0.5295275581756893,136155.87385303446
11720,Hf0.5Zr0.5NiSn0.98Sb0.02,600,-0.00013674195087496466,4.882766709953391,0.510918929722884,209594.01480810068
10871,FeVSb,600,-0.00022430996740789743,6.852612283656934,0.1665603803047534,39862.673738536185
11926,Ti0:50(Zr0:25Hf0:75)0:50CoSb,600,-6.93640952678809e-05,5.498638164328443,0.007327428252607815,11710.417344972502
11928,Ti0:25(Zr0:50Hf0:50)0:75CoSb,600,-0.0002938234664277004,4.903285510292148,0.04591897963008761,4137.329237615727
12052,Zr0.25Hf0.25Ti0.5NiSn0.98Sb0.02,600,-0.00016333950280300691,3.840710820324493,0.4724691905367399,112969.1572558745
11854,Zr0.5Hf0.5Co0.9Rh0.1Sb0.99Sn0.01,600,3.171153133410298e-05,4.351615864042508,0.002533909347236194,16191.599879959304
11564,Zr0.5Hf0.5NiSn0.985Sb0.015,600,-0.000146544412347495,4.52863040230146,0.5228700099999166,170456.40986750062
10580,Zr0.25Hf0.75NiSn,600,-0.00014360095400757633,3.755841524862572,0.4386580765212119,134525.65830316278
11563,Zr0.6Hf0.4NiSn0.985Sb0.015,600,-0.0001471220893116184,4.422234344434704,0.5269127376812008,168561.34386081458
10599,ZrNiSn,600,-0.00019984673680449236,5.740667184943233,0.2351770081659153,56339.35330143284
12051,Zr0.25Hf0.25Ti0.5NiSn0.99Sb0.01,600,-0.00018161440718324453,3.478691378467424,0.5263883189040592,96697.09109139524
10315,(Zr0.5Hf0.5)0.5Ti0.5NiSn0.99Sb0.01,600,-0.000228342449837062,2.9973403048945015,1.0467217665046822,106663.3809409332
11422,(Ti0.4(Zr0.5Hf0.5)0.6)0.99Ta0.01NiSn,600,-0.00020601438843328808,2.5684778493493936,0.7865738681670111,77312.63661888799
12246,Hf0.25Zr0.75NiSn,600,-0.00019982502340874293,5.24035535550038,0.3666088029317943,65974.97504898264
11829,FeV1.10Sb,600,-0.00016843113409721415,4.0237957762067635,0.2692441955266148,63186.904730665214
11421,(Ti0.34(Zr0.5Hf0.5)0.66)0.99Ta0.01NiSn ,600,-0.00019924334226404693,2.9953531207342974,0.7520874641837613,89359.38001337
11830,FeV1.15Sb,600,-0.0001731615227987868,3.8860694592090033,0.2977960379595563,63463.762830945496
12127,HfCoSb0.85Sn0.15,600,0.00020155240959469952,4.403893961668111,0.4278672815066317,69630.36618393911
11855,Zr0.5Hf0.5Co0.8Rh0.2Sb0.99Sn0.01,600,5.102383709809618e-05,3.297755153368142,0.002113909112382568,3593.2643989921166
11287,Ti0.1(ZrHf)0.89V0.01Ni0.9Pd0.1Sn0.99Sb0.01,600,-0.0001552518349915851,5.086917415631491,0.40290155050557175,133897.5809113019
11045,Zr0.5Hf0.5,600,-0.0001708125519359157,5.149563417130866,0.17511049700103262,45147.01585869757
12049,Zr0.25Hf0.25Ti0.5NiSn0.998Sb0.002,600,-0.0002273815261837372,3.0704315717079176,0.5472345997581669,53724.03831850725
12227,Nb0.6Ti0.4FeSb0.95Sn0.05,600,0.00013592946947281888,3.9601618404869963,0.5032207359242791,167430.6013632218
11353,Ti0.92Ta0.08CoSb,600,-0.00016980974799873854,5.807426425224787,0.15865360520048968,46910.3631606561
12168,Zr0.50Hf0.50CoSb0.8Sn0.2,600,0.000144753769660172,3.8227671301645247,0.2733777488253022,78188.69012369442
12780,Zr0.5Hf0.5Co0.5Ir0.5Sb0.99Sn0.01,600,0.00010183082295199987,1.5647128150692438,0.04123512527277247,9405.242525919533
11929,Ti0:25(Zr0:75Hf0:25)0:75CoSb,600,-0.0003551467030722972,5.388497566183438,0.018235940102810856,1083.7029165718436
11368,Ti0.5Zr0.25Hf0.25Co0.95Ni0.05Sb,600,-0.00023020336042164262,2.723240576102446,0.3066716400806068,23002.189461828184
12569,Fe0.995Co0.005V0.6Nb0.4Sb,600,-0.00022260500607596884,4.4412545402015855,0.21117115326182595,32846.401925032005
11967,TiNiSn,600,-0.000162306376207183,5.20581017956383,0.2628710564078669,80675.44606490499
10584,Hf0.6Zr0.4NiSn0.995Sb0.005 ,600,-0.0002033090922539086,3.787203557875799,0.606988530270738,84871.44845491805
10835,Ti0.8Hf0.2NiSn0.99Sb0.01,600,-0.00018037353937310036,2.8983106933699347,0.4764516107995299,67153.47828061559
12050,Zr0.25Hf0.25Ti0.5NiSn0.995Sb0.005,600,-0.00021326576438218672,3.136256988946468,0.5579894284485487,69375.34649917562
12564,FeV0.9Nb0.1Sb,600,-0.0001892455453395166,6.4441062506492015,0.07546664511855636,22631.594602862246
11394,Ti0.6Hf0.4Co0.92Ni0.08Sb,600,-0.0001759437161264256,3.724751372623316,0.2802429911059873,58658.00312649309
12566,FeV0.7Nb0.3Sb,600,-0.00022835565321698315,5.335768259475496,0.06755288507047467,11520.36066107434
11566,Zr0.2Hf0.8NiSn0.985Sb0.015,600,-0.00015368221388131688,4.963479990405469,0.5576929914581559,178796.12823146264
12601,NbCoSn0.85Sb0.15,600,-0.00010370732975778709,4.767545332575946,0.07845370478349448,54277.590951501035
11043,Zr0.3Hf0.7,600,-0.00018713933072157842,4.63498857879925,0.19221270306933924,37079.11246259422
11966,Ti0.5Zr0.25Hf0.25NiSn0.998Bi0.002,600,-0.0002045559469513767,4.0584323092864265,0.3421254583024708,52244.36430648459
10868,Ti0.95Hf0.05Ni0.95Pt0.05Sn0.99Sb0.01,600,-0.00016287991449258384,3.8187677262423714,0.24973445281734225,62405.377675049676
12125,TiCoSb0.85Sn0.15,600,0.00024347743690162667,5.273361650001911,0.1983006254419885,25498.407235636427
12220,Hf0.5Ti0.5,600,0.00021488435414037464,2.5219276904487464,0.4695998448616544,40843.48136918364
12781,Zr0.5Hf0.5Co0.3Ir0.7Sb0.99Sn0.01,600,0.00017343833184464545,4.012535542241332,0.07319251461240532,15836.327401653814
12214,Ti0.95Zr0.05NiSn0.95,600,-0.0001792760730439676,4.034304007438707,0.4038883548068736,86617.91115265098
12158,ZrNi0.5Pd0.5Sn0.99Sb0.01,600,-8.052425088466534e-05,4.561875367090106,0.12510605162951582,133166.17294411824
12600,NbCoSn0.85Sb0.15,600,-0.0001164278012811689,7.013859474693774,0.06869692826883167,52347.66071108629
10870,FeVSb,600,-0.00022085113639392842,6.835946597911326,0.1674526431587295,40973.02715169845
10820,Ti0.95Hf0.05NiSn0.99Sb0.01,600,-0.0001831828986317489,4.283096255299482,0.5195866322534092,105447.03063121617
12129,Hf0.75Zr0.25NiSn0.99Sb0.01,600,-0.00012998511903747893,6.12843124134521,0.4283893699407444,251855.69235253212
10316,Zr0.5Hf0.5NiSn0.994Sb00.006,600,-0.00023948585357421988,3.587311059123348,0.5747757283240585,63450.89011322503
10822,Ti0.95Hf0.05NiSn0.95Sb0.05,600,-0.00010194074491637724,7.943919073576453,0.2606642578400524,343834.7834002291
12609,(Hf0.6Zr0.4)NiSn0.98Sb0.02,600,-0.00011404068501797725,5.786644499945559,0.3335505924752683,237701.6071513077
11424,(Ti0.6(Zr0.5Hf0.5)0.4)0.99Ta0.01NiSn,600,-0.000203935690026824,2.9247726226917377,0.7406460203198286,82881.87734098732
11565,Zr0.4Hf0.6NiSn0.985Sb0.015,600,-0.00014831888126207426,4.577593362220184,0.5119020108343434,161020.99356925875
11858,Zr0.5Hf0.5Co0.1Rh0.9Sb0.99Sn0.01,600,6.065148640663033e-05,3.1759107084091127,0.008565916514737364,10739.570924126165
11859,	Zr0.5Hf0.5RhSb0.99Sn0.01,600,5.079420438421682e-05,3.2612258482740213,0.008404822326625053,14976.906971614673
12053,Zr0.25Hf0.25Ti0.5NiSn0.97Sb0.03,600,-0.00013679842674529463,4.2160871821363175,0.4280051869014089,148804.06181276214
11348,ErPdBi,600,6.255522233772286e-05,7.9778887910498915,0.06501251514080354,187661.7679337775
10581,Zr0.25Hf0.75NiSn,600,-0.00016985074871261397,3.0409373497296954,0.7559898950205136,136672.67237817304
11423,(Ti0.5(Zr0.5Hf0.5)0.5)0.99Ta0.01NiSn,600,-0.00020418809966275757,3.1049357718018906,0.6716779561551632,82475.8675711503
12613,(Hf0.6Zr0.4)0.975Y0.025NiSn0.98Sb0.02,600,-0.00013440955006222075,4.6559879978619225,0.3758886735832264,157867.72860811022
11286,(ZrHf)0.99V0.01Ni0.9Pd0.1Sn0.99Sb0.01,600,-0.00016878184645966298,5.213700365649035,0.4434355492322104,129071.80041338252
11857,Zr0.5Hf0.5Co0.4Rh0.6Sb0.99Sn0.01,600,0.00010480558856872275,3.536661419039578,0.015574778559071082,6711.510635943093
10322,Hf0.60Zr0.25Ti0.15NiSn0.975Sb0.025,600,-0.00010410860404740433,5.883214437197057,0.3374588366855593,272347.6446918915
10600,ZrNiSn,600,-0.00021176899257895206,6.070047830596308,0.2431401363861722,54849.51321565536
11367,Ti0.5Zr0.25Hf0.25Co0.97Ni0.03Sb,600,-0.00025613834640718657,3.155192433780189,0.19573917723829565,13905.280399668027
10598,ZrNiSn,600,-0.00021412611845493328,5.644885187894736,0.2853152884405151,58544.974013913044
12126,ZrCoSb0.85Sn0.15,600,0.00019472664586712583,4.6531757133371165,0.3810660662236597,63419.52147254696
11395,Ti0.6Hf0.4Co0.87Ni0.13Sb,600,-0.00015468523993869218,3.617596958772904,0.34706415098232635,81007.02548257733
12215,Ti0.5Zr0.5NiSn0.95 ,600,-0.00017445755840324247,4.362147335150435,0.33704902907179346,73705.32228678666
11425,(Ti0.8(Zr0.5Hf0.5)0.2)0.99Ta0.01NiSn,600,-0.00019795432696100292,3.9353955002074987,0.536246750718719,88082.1676413127
10268,ZrNiSn,600,-0.0001879251222535797,6.067796840606501,0.16358030343392144,46842.61241166006
