Repository: starrydata/starrydata_datasets

> [!NOTE]
> **The duplicated `sample_id` issue was fixed on 2026-09-08**
>
> Datasets published between **2026-04-01 and 2026-09-08** contain duplicated
> `sample_id` values: the same `sample_id` can refer to samples belonging to
> **different papers**. Joining tables on `sample_id` alone mixes data from
> unrelated papers.

# starrydata_datasets

Daily per-project splits of the [Starrydata2](https://starrydata.nims.go.jp/) dataset, with a browsable download page at **https://starrydata.github.io/starrydata_datasets/**.

Historically this repository also hosted the raw CSVs (from 2019/7/11 until 2022/12/22); those older archives are still available via git tags.

File: datasets/20190711/20190711_preprocessing_interpolated_data.csv (part 90 of 94)
sampleid,composition,Temperature,Seebeck coefficient,Thermal conductivity,ZT,Electrical conductivity
10578,ZrNiSn,600,-0.0003046874065317125,6.879600801378985,0.21019226156918566,22911.47344847204
12776,Zr0.5Hf0.5Co0.9Ir0.1Sb0.99Sn0.01,600,5.977219015856067e-05,3.3817237936932862,0.0007006015039702987,1005.6186494753526
10592,TiNiSn,600,-0.0002096117641872106,4.387861387131223,0.22177549248902792,35671.04385091662
12142,Ti0.3Zr0.35Hf0.35CoSb0.85Sn0.15,600,0.00021713128821772087,3.159362457201202,0.482748893708682,53916.86993549146
11980,Zr0.5Hf0.5CoSb0.8Sn0.2,600,0.0001668162178988748,3.835772499880752,0.39227676351998975,91886.0134958283
10588,Hf0.6Zr0.4NiSn0.995Sb0.005,600,-0.0002161984593228348,3.7130079036124335,0.6815545854547371,81457.74701206728
11901,NbCoSb,600,-9.935212868061852e-05,4.952279983754156,0.1987926040173056,155204.03355580178
11282,ZrNiSn,600,-0.00030194243280273357,7.267506068728694,0.26341729699714866,31977.531441162
11487,Zr0.4Hf0.6NiSn0.98Sb0.02,600,0.00014261962820037098,4.2675330505613385,0.5634053668278068,197009.88732713967
12075,Ti0.25Hf0.75NiSn,600,-0.0002623140387631468,3.0174189614337177,0.4602403848833994,32005.731173149263
12769,(Ti0.5Zr0.5)NiSn,600,-0.000191536928375899,4.642054858468236,0.3312234141548581,63918.398525796925
12543,V0.98Ti0.02CoSb,600,-9.431237705099107e-05,4.5314102645205185,0.2403127042914572,183079.8428347746
11351,Ti0.97Ta0.03CoSb,600,-0.00020886695367428008,7.846640633449101,0.06752586014373319,17313.470965492394
11514,ZrNiSn,600,-0.00018408528825024752,7.133216771056457,0.20312613213909606,66403.15717472469
11902,NbCoSb,600,-8.682570916878702e-05,5.802638314800688,0.18098354468062056,215998.04802920335
12250,Hf0.25Zr0.75NiSn0.99Sb0.01,600,-0.00016414143096903577,5.0992224862728035,0.4367069343032068,122376.90771691187
12218,Hf0.8Ti0.2,600,0.00019813070588024242,2.7555356713880195,0.4933528323065773,53547.52450998171
10573,NbCo1.05Sn,600,-0.0002174965699212801,7.235088266701441,0.18874380674666444,48822.33955750269
12778,Zr0.5Hf0.5Co0.7Ir0.3Sb0.99Sn0.01,600,0.0001934380672080151,2.9091147140123894,0.03334493203186208,3572.9482469230543
12076,Ti0.5Hf0.5NiSn,600,-0.00022866212385315392,2.62237787139785,0.5071306626881018,39027.5413499219
11488,Zr0.4Hf0.6NiSn0.98Sb0.02,600,0.00014336341203283797,4.5174670720787,0.5147956991213791,188582.76453311712
11237,TiCo0.9Ni0.1Sb,600,-0.0001272173680663125,7.878637250383298,0.11786930733445225,82003.45734900175
11383,ErNi0.5Pd0.5Sb,600,0.00017838094631646346,3.997426710457989,0.22308841923823527,41194.47166843501
11900,NbCoSb,600,-0.00010959801500491832,3.8962875307503744,0.1842235943368571,89607.27596233758
11973,TiNi1.15Sn,600,-0.000129706252011772,4.369189163638569,0.26598458950748183,99137.9948281008
12146,Ti0.3Zr0.35Hf0.35CoSb0.5Sn0.5,600,7.416014388649134e-05,3.717394268447939,0.07904249122262005,89044.45225881957
12252,Hf0.25Zr0.75NiSn0.985Sb0.015,600,-0.00014397276761755293,5.0180103586568245,0.4978976752238232,175899.9859585436
11035,CoNbSn,600,-8.021737293726299e-05,11.361487150699507,0.013184037766481287,34103.035297171366
11962,Ti0.5Zr0.25Hf0.25NiSn0.999Sb0.001,600,-0.00026677393652543456,3.0261294158311878,0.572108260681467,37851.78531150117
11482,Ti0.3Zr0.35Hf0.35NiSn,600,-0.0002454170011461763,3.922771543884712,0.6938099159149815,78520.96247194645
10591,TiNiSn,600,-0.00019997312869968068,3.5913266431218247,0.26166134682550257,34475.29317326104
10289,Hf0.65Zr0.25Ti0.1,600,0.0001871407226386809,2.827434027656299,0.4600924666577819,58976.170118625705
11547,Ti0.15Zr0.85NiSn0.975Ge0.025,600,-0.0001726077506602374,4.104549191404743,0.295405094162026,64407.81948122492
12545, (Ti0.2Zr0.8)Ni1.1Sn,600,-0.00022283479277045498,4.835043122831259,0.3385026720945793,48204.410533348186
11981,HfCoSb0.8Sn0.2,600,0.00016896244784712723,5.286465210051863,0.3490988795557894,106805.27100181881
11883,Zr0.9Sc0.1NiSn,600,9.607792224333326e-05,4.530997862016101,0.05146735765891482,42104.37973143579
11978,Ti0.5Zr0.5CoSb0.8Sn0.2,600,0.0002043237135081275,4.257628909389055,0.2805998683903003,43965.73622084531
11382,ErNi0.75Pd0.25Sb,600,0.00017680546817645842,4.223813924415333,0.18361896165419436,35141.839492051346
11666,Ti0.3Zr0.35Hf0.35Ni1.01Sn ,600,-0.0002217511286638417,2.7734829862277603,0.5326327362804286,48957.55378301022
11971,TiNi1.08Sn,600,-0.00019290203636116942,4.383395179332532,0.3815605932474733,61346.907729928105
11497,Ti0.3Zr0.35Hf0.35NiSn0.985Bi0.015,600,-0.00020909464920869508,3.390914984275399,0.41264362415307787,54386.089604126006
11493,Ti0.3Zr0.35Hf0.35NiSn,600,-0.00021772692254366164,3.344070688174985,0.4166117227253245,48156.06718849958
11289,Ti0.3(ZrHf)0.69V0.01Ni0.9Pd0.1Sn0.99Sb0.01,600,-0.00017682436650596044,4.944650190255283,0.6178386442397275,154566.91611598484
11904,NbCoSb,600,-7.754845796343525e-05,6.305456063137591,0.1271614964320893,206173.51072657763
11667,Ti0.3Zr0.35Hf0.35Ni1.03Sn,600,-0.0002017516740174477,2.8045096652220853,0.4470173149556441,51003.459256168
10593,TiNiSn,600,-0.00023597203948965843,3.7248836144307855,0.2791528302223072,26422.793275234453
11375,Zr0.85Ti0.15CoSn0.3Sb0.7 ,600,0.00012211556494269522,9.494974441484088,0.08272049867164996,74926.64555872907
12143,Ti0.3Zr0.35Hf0.35CoSb0.8Sn0.2,600,0.0001870109661472216,3.0232115149686822,0.36042665146927777,51927.812974163615
11668,Ti0.3Zr0.35Hf0.35Ni1.05Sn,600,-0.00018790618424534863,2.889652878919864,0.4134061372048644,55846.274154020706
12251,Hf0.25Zr0.75NiSn0.9875Sb0.0125,600,-0.00015650407389946618,4.799182860787711,0.4112633502160553,142965.80491357314
12133,Hf0.75Zr0.25NiSn0.99Sb0.01,600,-0.0001714055463782645,4.5962599252722685,0.6112751691296248,134532.27392831608
11279,Ti0.99Nb0.01NiSn,600,-0.00020086896428196018,5.5372474922264745,0.35219813399825617,77717.62304628122
11546,Ti0.1Zr0.9NiSn0.975Ge0.025,600,-0.00015944101118161154,4.591881881298956,0.21990410386863166,61100.439540828906
10308,Zr0.5Hf0.5NiSn,600,-0.00023314668799736944,3.2565103280096284,0.3617322194844021,29834.081874064967
11665,Ti0.3Zr0.35Hf0.35NiSn ,600,-0.00024441737619308127,3.931108527401545,0.3775860475752435,41474.39512590174
11494,Ti0.3Zr0.35Hf0.35NiSn0.985Sb0.015,600,-0.00015074484338104257,4.560602689399304,0.41613515595281336,155967.47398731243
12131,Hf0.75Zr0.25NiSn0.99Sb0.01,600,-0.00017367414394412595,4.1453270655983205,0.6202147255059147,137442.0741640744
11975,TiCoSb0.8Sn0.2,600,0.00025529439576602747,6.3009678500789095,0.2227005830090276,30999.28287597245
11903,NbCoSb,600,-8.7276783878222e-05,5.896508063682507,0.16687133318811004,211396.56436395668
11283,Zr0.99Nb0.01NiSn,600,-0.0002117712164253133,7.10952653258098,0.3379574503784962,77610.019589896
11047,Zr0.7Hf0.3,600,-0.00015472946766627887,4.535101313950083,0.1969673470798549,54045.932045882335
12565,FeV0.8Nb0.2Sb,600,-0.0001990126283470336,5.563005569824996,0.0819394443474095,19181.827807064416
12077,Ti0.75Hf0.25NiSn,600,-0.0002662323466008187,2.49241796819746,0.6097641830469418,32557.614602663307
10572,NbCo1.00Sn,600,-0.00015627550788386904,8.800996657008447,0.10698512635437574,56849.355119391475
12144,Ti0.3Zr0.35Hf0.35CoSb0.7Sn0.3,600,0.00014188398751186496,3.389896480014091,0.21867598575642494,61371.89138501316
11379,Zr0.5Ti0.5CoSn0.3Sb0.7,600,0.00011564626652011099,4.537375069261328,0.07353577166756083,34647.57240487956
11498,Ti0.3Zr0.35Hf0.35NiSn0.99Bi0.01,600,-0.00021472189432259948,3.3299160248967117,0.4382262936803028,52647.35701270798
12078,HfNiSn,600,-0.00023782850391929552,3.295275972509908,0.3838019307546491,33364.789807664085
11977,ZrCoSb0.8Sn0.2,600,0.00016954083774820108,5.1970007478848705,0.31558499916378024,92419.84884045711
12208,Ti9Ni7Sn8,600,-0.00010320893539181827,2.6139976549103343,0.2418905365633537,95043.85151004688
12571,Fe0.985Co0.015V0.6Nb0.4Sb,600,-0.00016996255602894469,4.652052992136147,0.2665687757086157,82328.8680817917
11281,Ti0.95Nb0.05NiSn,600,-0.0001299263479584917,5.783485890049832,0.36623305138039264,204757.8794435836
11280,Ti0.98Nb0.02NiSn,600,-0.00017439353383713808,5.802963599008436,0.3847654485149943,119892.17789847539
10311,(Zr0.5Hf0.5)0.5Ti0.5NiSn,600,-0.00033970389432694075,3.0952763596631416,1.0109100090907877,45613.64909302953
11879,Zr0.98Sc0.02NiSn,600,-8.7516799301827e-05,5.113707691279037,0.011403816743448229,12689.719620573162
12069,Ti0.5Zr0.5NiSn,600,-0.00025494003730252597,2.584648528619588,0.5848124466341764,36491.85649782056
12149,NbCoSn0.98Sb0.02,600,-0.00020533890669390057,7.171281587857711,0.21183521351565016,49298.54393287559
11548,Ti0.25Zr0.75NiSn0.975Ge0.025,600,-0.0001562768176826931,3.3460669863502384,0.3290929389216622,72200.89144823365
11385,TiCoSb,600,-0.00023027375564928256,8.586762932199273,0.02144549147101525,5787.957555488354
12025,Hf0.15Zr0.85CoSb0.8Sn0.2,600,0.0002006478305648525,3.9521240337425785,0.4161504913975636,64259.7871024724
10602,FeNb0.94Ti0.06Sb,600,0.00019958145498089432,9.793723016990832,0.32043229981507143,150953.7119001903
11880,Zr0.97Sc0.03NiSn,600,-1.194368006728408e-05,5.16997841181709,0.00024084471651699503,14547.832086078452
12070,Ti0.75Zr0.25NiSn,600,-0.0002527835863128364,3.528739757922813,0.6576413655454321,53402.22209439748
11386,Ti0.9Zr0.1CoSb,600,-0.00031981291664991916,5.675823850758593,0.045964608671513855,4251.177368536381
12068,Ti0.25Zr0.75NiSn,600,-0.00022706796923169765,3.1400406958209626,0.7241292634634999,70506.6386342207
11972,TiNi1.1Sn,600,-0.00013077968265632023,4.183671479707085,0.28515494995885715,100930.71570275162
12150,NbCoSn0.95Sb0.05,600,-0.0001612085374460579,7.087038009179039,0.2674952900565588,117254.77721964556
11710, ZrNiSn,600,-0.0001816303034656371,4.511313534038128,0.3265778479345957,63366.07103188675
11350,Ti0.99Ta0.01CoSb ,600,-0.000259145442300037,9.892530154273526,0.04263202310823945,8491.831238312683
12026,Hf0.2Zr0.8CoSb0.8Sn0.2,600,0.0001970365955248436,3.554109479401492,0.4630606020199623,64354.00085760001
12066,Ti50Zr0.50NiSn0.98Sb0.02,600,-0.00013125506181504447,3.848471702511096,0.5938999888019669,236574.31820961428
11877, ZrNiSn,600,-0.00024502934752976925,6.487351723904936,0.016995539240318616,3060.658928521383
11285,Zr0.95Nb0.05NiSn,600,-0.0001202093618691606,7.336787651182072,0.2873706989460641,233511.0753547321
11545,ZrNiSn0.975Ge0.025,600,-8.577280460128205e-05,4.491638947444075,0.07893158826989725,76985.58763847778
12254,Hf0.25Zr0.75NiSn0.98Sb0.02,600,-0.00012525470360298885,5.456586854348744,0.39864745352632097,206569.4320465029
12219,Hf0.7Ti0.3,600,0.00019890721171441847,2.8229785033036103,0.4521158816456078,49942.191359132805
12563,FeVSb ,600,-0.00024260037747797817,8.440439164553645,0.1515579277990746,36225.09288586093
12249,Hf0.25Zr0.75NiSn0.9925Sb0.0075,600,-0.00017089955767413508,5.695833792206424,0.3448239589806452,93777.93042825408
11878,Zr0.99Sc0.01NiSn,600,-0.0001862104366783594,5.3266226582596135,0.0321370460958045,8228.081795047718
10601,FeNb0.96Ti0.04Sb,600,0.00022335335936435894,9.739792412823489,0.2876098908814284,88259.68179778951
11496,Ti0.3Zr0.35Hf0.35NiSn0.99Sb0.01,600,-0.0001634933642562677,4.0021233313809566,0.4369792294845145,117210.34373854485
12567,FeV0.6Nb0.4Sb,600,-0.00024239784149864815,4.861558911736827,0.08204883605376898,11314.600662207995
11982,Ti0.5Hf0.5CoSb0.8Sn0.2,600,0.00021707409940787832,3.2260610325002164,0.4675987066472153,52211.852113866385
10590,TiNiSn,600,-0.00019273886340506389,4.235524152853634,0.2248169081431841,40274.146670820985
11352,Ti0.95Ta0.05CoSb,600,-0.0001921800564142953,6.717510398725039,0.11050512378531692,29709.98734927525
11384,ErNi0.25Pd0.75Sb,600,0.00018675241204031687,4.533163967715254,0.1831501533083752,33985.68213384627
12073,Ti0.5Zr0.25Hf0.25NiSn0.98Sb0.02,600,-0.00012754980813211073,3.703804211846181,0.6768161894325639,236574.31820961428
11537,Ti0.1Zr0.9NiSn,600,-0.00017457086525687185,8.251955800098745,0.06857241992200096,24796.42458547691
11480,Ti0.3Zr0.35Hf0.35NiSn,600,-0.00025198274481918857,3.512743280668749,0.5424257321168156,45496.563597112385
12072,ZrNiSn,600,-0.00025031134315774676,3.156032299403092,0.6346900840357436,45888.148977417375
11378,Zr0.7Ti0.3CoSn0.3Sb0.7,600,0.0001270823469537373,5.48358244199158,0.09368503482421163,44371.08783812334
12141,Ti0.3Zr0.35Hf0.35CoSb0.9Sn0.1,600,0.00024206035876784198,2.916637278622103,0.3512341921394487,29139.400592678383
11481,Ti0.3Zr0.35Hf0.35NiSn,600,-0.00025204644944221057,3.717894132760924,0.6475075204829449,58921.10839983959
12071,TiNiSn,600,-0.0002292549408509089,3.3159431203112235,0.6565613894626972,61888.39192133067
12226,Nb0.6Ti0.4FeSb0.95Sn0.05,600,0.00013007096177982758,4.217326858541099,0.4890674768177117,185577.54700056266
11649,Hf,600,0.00022705718807232875,5.283556500405221,0.6572723015392272,91995.92027328232
11290,Ti0.4(ZrHf)0.59V0.01Ni0.9Pd0.1Sn0.99Sb0.01,600,-0.00015095538305017554,4.911596053684594,0.4277647076262474,150574.09341811278
12544,TiNiSn,600,-0.0001363907669467379,2.581455219962708,0.2310039761127799,46208.35910055568
11881,Zr0.96Sc0.04NiSn,600,2.3970861363556822e-05,4.9556075875706815,0.000904465157835425,13000.804271431842
11882,Zr0.95Sc0.05NiSn,600,2.708221875852866e-05,5.2784092505157405,0.0017552213803697426,21053.05988048162
11970,TiNi1.06Sn,600,-0.000187420448286836,4.096438849326811,0.4030170762880816,62998.4938497599
12770,(Ti0.5Hf0.5)NiSn,600,-0.00020572337455987289,2.7760356799029444,0.4554587546470752,44057.21961763856
11278,TiNiSn,600,-0.0002616612443136961,5.257840801800736,0.21835762278072804,30247.13307717233
11279,Ti0.99Nb0.01NiSn,650,-0.00020104494201190172,5.491724544554403,0.3820818437092722,77891.8241770781
11045,Zr0.5Hf0.5,650,-0.00017329679926853404,5.4542709349338745,0.19388798365132587,48040.592444336486
11928,Ti0:25(Zr0:50Hf0:50)0:75CoSb,650,-0.00028585742376675935,4.77014565309788,0.048716326091454216,4279.142577140277
12133,Hf0.75Zr0.25NiSn0.99Sb0.01,650,-0.00017801335790947192,4.571719135378205,0.6705271866404199,130423.86660294436
11973,TiNi1.15Sn,650,-0.00013248816967771472,4.530904348417754,0.2962937851203453,103865.44950477176
12567,FeV0.6Nb0.4Sb,650,-0.00022500964175092391,4.861513944049472,0.08298896660777855,12259.599406010406
11858,Zr0.5Hf0.5Co0.1Rh0.9Sb0.99Sn0.01,650,6.562626217039572e-05,3.0482726924416186,0.010189772414012777,11643.846210664931
11545,ZrNiSn0.975Ge0.025,650,-9.154929115667512e-05,4.441282572561419,0.0927049565045097,78652.42289351772
12777,Zr0.5Hf0.5Co0.9Ir0.1Sb0.99Sn0.01,650,8.214167978232455e-05,2.4941875959309163,0.003429485734594332,1615.1469928838721
11971,TiNi1.08Sn,650,-0.0001908849373165619,4.4204925026529285,0.4272469157218012,68800.81537358124
11378,Zr0.7Ti0.3CoSn0.3Sb0.7,650,0.00013542409978469934,5.5136539476045,0.10585105415450508,43544.515672701134
10580,Zr0.25Hf0.75NiSn,650,-0.0001506734945330968,3.644281252223534,0.4940501271125226,124087.17706329633
12776,Zr0.5Hf0.5Co0.9Ir0.1Sb0.99Sn0.01,650,7.050505806328991e-05,3.199673114206104,0.0010148086184977505,1042.6723818742748
12249,Hf0.25Zr0.75NiSn0.9925Sb0.0075,650,-0.0001741443606179485,5.642983455884592,0.3903640075586933,96818.05710727887
11280,Ti0.98Nb0.02NiSn,650,-0.00017812596647078608,5.701492174321588,0.4231944826331482,116394.17368633726
12168,Zr0.50Hf0.50CoSb0.8Sn0.2,650,0.0001492289306486739,3.7895062847763668,0.30333160549406285,75102.19367597264
11375,Zr0.85Ti0.15CoSn0.3Sb0.7 ,650,0.0001302073794077437,9.403154438573306,0.09564059233526434,72785.65107150834
11855,Zr0.5Hf0.5Co0.8Rh0.2Sb0.99Sn0.01,650,6.030329744962385e-05,3.1592311571637106,0.0025817428204154163,3541.857278190669
11563,Zr0.6Hf0.4NiSn0.985Sb0.015,650,-0.0001522175346122732,4.461697108626316,0.583006295295296,164172.11000963324
11286,(ZrHf)0.99V0.01Ni0.9Pd0.1Sn0.99Sb0.01,650,-0.00017352295655191852,5.196159041786936,0.4902826112027616,125266.56860436224
12250,Hf0.25Zr0.75NiSn0.99Sb0.01,650,-0.0001677923499871141,5.018897989828566,0.4901134661284308,122381.61110361437
11353,Ti0.92Ta0.08CoSb,650,-0.00017530361152692185,5.46498424576909,0.18063084449832606,44585.2315819494
11854,Zr0.5Hf0.5Co0.9Rh0.1Sb0.99Sn0.01,650,3.605055454449908e-05,4.213495387345794,0.003053822598889121,16081.458042368911
11972,TiNi1.1Sn,650,-0.00013308265226972814,4.315293758575277,0.31586223578147543,104872.05960280131
11379,Zr0.5Ti0.5CoSn0.3Sb0.7,650,0.00012303042180391308,4.558492729824763,0.08378428194896669,34249.36963348812
10602,FeNb0.94Ti0.06Sb,650,0.0002094638258942084,9.299206260270916,0.35471417762797336,133285.74841802972
11857,Zr0.5Hf0.5Co0.4Rh0.6Sb0.99Sn0.01,650,0.00011748734231104344,3.4156786974679982,0.018970710735974044,7049.9951211897815
11046,Zr0.6Hf0.4,650,-0.0001933557062480544,5.5814283850738455,0.2274623483647316,47950.55967394583
11390,Ti0.6Zr0.4CoSb,650,-0.00035229961881511925,4.144437088475022,0.0785708622715302,3611.646938853978
10590,TiNiSn,650,-0.00020254416482403412,4.2706018087246695,0.27287261958391296,43813.27654589069
11970,TiNi1.06Sn,650,-0.00018594793878910025,4.1655955992052665,0.4526509360741882,70740.63907080669
11969,TiNi1.04Sn,650,-0.00014337367153272805,4.6262865566833575,0.316569573755657,95576.3928492602
12029,Hf0.2Zr0.8CoSb0.8Sn0.2,650,0.00020260000644257452,3.527981938908129,0.5106207478385782,61690.51971600888
11278,TiNiSn,650,-0.0002524262785668322,5.2448801193812615,0.24463955841758095,34462.2006393934
11881,Zr0.96Sc0.04NiSn,650,1.2112323276558596e-05,4.9507969919909485,0.00028915024368032864,15011.718683672425
12255,Hf0.25Zr0.75NiSn0.975Sb0.025,650,-0.0001201171798911103,6.086082010476576,0.4142247108425539,241193.27995433714
12028,Hf0.44Zr0.44Ti0.12CoSb0.8Sn0.2,650,0.00020806533352420327,2.9172861817546405,0.5959266110177871,58990.46561521624
10325,LaPdSb,650,7.712422805585212e-05,7.916689958051987,0.2140825982509048,481696.4508764208
11391,Ti0.6Zr0.4Co0.99Ni0.01Sb ,650,-0.00029236193295575366,4.293929253029154,0.17574055605859898,13653.075509160175
11883,Zr0.9Sc0.1NiSn,650,9.763209175896374e-05,4.653329404533974,0.057398213011327824,43108.5706926568
12217,Hf0.9Ti0.1,650,0.00018651559891202764,3.3266403205939232,0.4708035189922163,64534.5004083534
12252,Hf0.25Zr0.75NiSn0.985Sb0.015,650,-0.0001484622845637735,4.985589088105295,0.5573323015471618,173340.49553383846
12770,(Ti0.5Hf0.5)NiSn,650,-0.0001999046235528821,2.9639923783434585,0.492227537777191,49134.232377101
12766,Hf0.6Zr0.4NiSn0.995Sb0.005/nano-ZrO2,650,-0.00022141887683324742,3.3307179689481234,0.8243781198695298,79495.90833728987
12225,Nb0.6Ti0.4FeSb0.95Sn0.05,650,0.00014231093835723456,4.042198039000144,0.5571808697645186,158379.5049688156
11384,ErNi0.25Pd0.75Sb,650,0.00017286294948180432,4.7876712653383136,0.1855364617579042,39318.60780395702
11982,Ti0.5Hf0.5CoSb0.8Sn0.2,650,0.0002213126144945692,3.18676181789693,0.5226851627246414,51411.29304874672
11882,Zr0.95Sc0.05NiSn,650,2.4946453222147893e-05,5.490828474820523,0.0016590432953169935,22519.804907155234
12030,Hf0.19Zr0.76Ti0.05CoSb0.8Sn0.2,650,0.00020370247990822145,3.4452435867627362,0.5853948846077792,69389.09940022457
12767,Hf0.65Zr0.25Ti0.15NiSn0.995Sb0.005,650,-0.00022272309196820972,3.1971584598072207,0.8730185987408491,78440.98304515613
11880,Zr0.97Sc0.03NiSn,650,-2.4850651816887202e-05,5.152762383554039,0.0012948637001186107,16621.692598933652
11284,Zr0.99Nb0.01NiSn,650,-0.00018221232709125375,7.228350470229998,0.39952018162820796,121667.03778325902
11871,Zr0.5Hf0.5Co0.4Rh0.6Sb0.75Sn0.25,650,6.68851997968751e-05,3.906620410038252,0.06428759512368196,90147.30896523496
11388,Ti0.6Zr0.4CoSb,650,-0.0003530802584821636,4.0878301034926405,0.06659177498401139,3359.334114151195
12218,Hf0.8Ti0.2,650,0.00020262095999992665,2.749172218388664,0.5486650632443845,52733.52995303863
11285,Zr0.95Nb0.05NiSn,650,-0.0001261193484013389,7.139244313552207,0.3308908473342113,224370.5898856539
11872,Zr0.5Hf0.5Co0.4Rh0.6Sb0.6Sn0.4,650,6.302653039815145e-05,3.791881657116088,0.06878647323015198,103113.43816029832
12026,Hf0.2Zr0.8CoSb0.8Sn0.2,650,0.00020241947625530092,3.5213271925500065,0.5157078957196468,62173.76680088293
11387,Ti0.8Zr0.2CoSb,650,-0.00036750651909483464,4.312076598614201,0.08193908235460545,4024.7055406282975
12768,Hf0.65Zr0.25Ti0.15NiSn0.995Sb0.005/nano- ZrO2,650,-0.00021856400044933808,2.9895146471241216,0.8987786750923217,77140.25550095574
11877, ZrNiSn,650,-0.00023538494672561012,6.159774351820689,0.02198790919262736,3760.7807066539726
11878,Zr0.99Sc0.01NiSn,650,-0.0002036972020178746,5.172855129128501,0.06374592822136232,12226.419177843183
12254,Hf0.25Zr0.75NiSn0.98Sb0.02,650,-0.00012930080873384785,5.36790818802679,0.4490838497627066,203697.6128572928
11386,Ti0.9Zr0.1CoSb,650,-0.0003215253464227267,5.371026216535074,0.055670976242206655,4449.81876425128
12027,Hf0.25Zr0.75CoSb0.8Sn0.2,650,0.00020876884780965472,3.371329424642118,0.5235057523409041,60820.095668400674
12130,Hf0.75Zr0.25NiSn0.99Sb0.01,650,-0.00018366521931810825,4.3930005067440066,0.6772481688392498,131069.13837901036
11925,Ti0:75(Zr0:25Hf0:75)0:25CoSb,650,-0.00031050289902163225,5.469690040436974,0.028602723175237276,2133.822503843528
11385,TiCoSb,650,-0.00023473475760460528,7.8332435094892725,0.027808098313215512,6081.976794604703
10816,TiNiSn,650,-0.00019134569346706108,3.719598961075485,0.25616871024726834,32168.54194636835
12025,Hf0.15Zr0.85CoSb0.8Sn0.2,650,0.00020582364021539065,3.907492782470024,0.4626972439278276,62181.55320052
11869,Zr0.5Hf0.5Co0.4Rh0.6Sb0.85Sn0.15 ,650,7.562892659891408e-05,3.3239717573875045,0.05847284593302176,52775.95466019256
11879,Zr0.98Sc0.02NiSn,650,-0.00010247913446205448,5.072145421088168,0.02104258100849247,15635.308338167073
11560,ZrNiSn0.985Sb0.015,650,-0.00016257657236883088,6.517697278218652,0.4347184911390275,152680.29541001312
11389,Ti0.5Zr0.5CoSb,650,-0.0003519499475823949,4.1242828445344575,0.058374298379925374,2990.163590257806
11548,Ti0.25Zr0.75NiSn0.975Ge0.025,650,-0.00016084737091974507,3.3768339448027764,0.3745118570609815,75474.8920353287
11870,Zr0.5Hf0.5Co0.4Rh0.6Sb0.8Sn0.2,650,0.00010568563736862287,3.3014887836250355,0.13144663213549088,59013.735125913874
10313,(Zr0.5Hf0.5)0.5Ti0.5NiSn0.998Sb0.002,650,-0.0003178912067362365,2.809904619612269,1.3387471586097228,62720.33488378173
10314,(Zr0.5Hf0.5)0.5Ti0.5NiSn0.994Sb0.006,650,-0.00028393377917154087,2.814656611755265,1.2705586199191763,79664.72981093638
12256,Hf0.25Zr0.75NiSn0.97Sb0.03,650,-0.00011529357744618909,6.13847584817183,0.4116211750919645,258626.59495848374
10607,FeNb0.76Ti0.24Sb,650,0.0001336253758555758,5.724427414558308,0.5236487273662529,296071.0946028009
12565,FeV0.8Nb0.2Sb,650,-0.0001859448238672133,5.553468056953167,0.07830050527052508,19348.4998846712
10581,Zr0.25Hf0.75NiSn,650,-0.00017618532373250622,2.9153463877001293,0.8462369555218926,127529.95100221715
10600,ZrNiSn,650,-0.00021099409143219883,5.865770269310755,0.2821155268294481,57187.10281160793
11977,ZrCoSb0.8Sn0.2,650,0.00017715130657162194,5.0230478566170085,0.3642090549585277,87237.09727625137
11291,Ti0.5(ZrHf)0.49V0.01Ni0.9Pd0.1Sn0.99Sb0.01,650,-0.00014912645883274298,4.887240047537888,0.4372052889069007,147465.76827049867
12220,Hf0.5Ti0.5,650,0.00021751488497805018,2.526111231153122,0.5171553407774828,40938.72074667422
11903,NbCoSb,650,-9.342156592670476e-05,5.804453415014871,0.19277031044588536,196084.1630481254
11394,Ti0.6Hf0.4Co0.92Ni0.08Sb,650,-0.0001835023522265233,3.607719755191816,0.3182227275076591,55967.18950341129
11290,Ti0.4(ZrHf)0.59V0.01Ni0.9Pd0.1Sn0.99Sb0.01,650,-0.00015410009952656917,4.978277079826597,0.4629377893740442,145124.21177354315
12568,FeV0.6Nb0.4Sb ,650,-0.00018494590128463747,4.516261878323349,0.06163445826151336,14104.660163428745
12129,Hf0.75Zr0.25NiSn0.99Sb0.01,650,-0.00013578433623685809,6.073164440266797,0.482840774860829,239899.8133441162
11283,Zr0.99Nb0.01NiSn,650,-0.00021578988109775783,6.854773667569601,0.3830999868771209,77049.12471723241
10822,Ti0.95Hf0.05NiSn0.95Sb0.05,650,-0.00010674452308214808,7.831098917373844,0.2896456828014038,318674.3748566656
12131,Hf0.75Zr0.25NiSn0.99Sb0.01,650,-0.00017794890169575684,4.174529474237108,0.6789421330822141,134360.22435899108
11859,	Zr0.5Hf0.5RhSb0.99Sn0.01,650,5.675481229643431e-05,3.1786270533984977,0.010102408739481471,16106.892743186309
10268,ZrNiSn,650,-0.0001880332100950958,6.198042126202038,0.19037161372287467,51342.172037288066
11968,TiNi1.02Sn,650,-0.00020249135955038476,4.2745093144706905,0.4297107197811471,57602.00291604869
10820,Ti0.95Hf0.05NiSn0.99Sb0.01,650,-0.00018530547717013595,4.338626588977285,0.5539984407075618,103842.43436808644
11395,Ti0.6Hf0.4Co0.87Ni0.13Sb,650,-0.0001635711557283115,3.4920705910650747,0.4021687962123989,77786.55362668024
11975,TiCoSb0.8Sn0.2,650,0.00026106789035549563,6.09594440705142,0.2595874278615692,31027.99147434061
11047,Zr0.7Hf0.3,650,-0.00015813765649475359,4.752906208536934,0.2186822349245904,56656.51115649928
11904,NbCoSb,650,-8.273739156910656e-05,6.265045631033289,0.14553477957731148,192512.5535022412
11382,ErNi0.75Pd0.25Sb,650,0.00016485809234177763,4.4712315723222416,0.18662324200228456,40390.698517183264
11978,Ti0.5Zr0.5CoSb0.8Sn0.2,650,0.00020926212518499607,4.068683237401719,0.3219955843438384,42446.16845050269
11392,Ti0.6Zr0.4Co0.97Ni0.03Sb,650,-0.00023488087306723155,4.754742165501264,0.24422598711521046,31765.437389423885
10601,FeNb0.96Ti0.04Sb,650,0.00023340515413565433,9.151590838662084,0.31968680089485463,82429.91517362847
11383,ErNi0.5Pd0.5Sb,650,0.00016637752382843971,4.2425514997214,0.22733154542496714,47375.141268504296
12765,Hf0.6Zr0.4NiSn0.995Sb0.005 ,650,-0.00021910233346850337,3.5058649352733826,0.8448086232641788,82775.50043661031
12246,Hf0.25Zr0.75NiSn,650,-0.00020099225160809137,5.24479805123917,0.4059032269108871,71540.79704156356
12779,Zr0.5Hf0.5Co0.5Ir0.5Sb0.99Sn0.01,650,0.00011800811020583758,3.2521552130157385,0.02852813969129665,10577.798285385825
10818,Ti0.95Hf0.05NiSn0.999Sb0.001,650,-0.00018149077646659742,5.030660260464988,0.25786762388108425,58053.24321848644
11981,HfCoSb0.8Sn0.2,650,0.00017578488477286517,5.134343825096006,0.4003824677470393,101591.63308752033
11900,NbCoSb,650,-0.0001150164846805982,3.8816062158877926,0.20892833027721674,85040.84293758654
11547,Ti0.15Zr0.85NiSn0.975Ge0.025,650,-0.00017735533514931252,4.085104202874477,0.3399255342328024,67967.45960359204
11546,Ti0.1Zr0.9NiSn0.975Ge0.025,650,-0.00016579128205739083,4.538508888703,0.2554615416625239,63839.60576156111
11901,NbCoSb,650,-0.00010539581907190968,4.903312347089566,0.2263585049166776,144902.9989114324
10819,Ti0.95Hf0.05NiSn0.995Sb0.005,650,-0.00018808584244419367,4.9435305050580665,0.36826997952814217,85753.90904863473
11902,NbCoSb,650,-9.267687718996036e-05,5.698541707272304,0.2092818823312014,200470.36850260512
11926,Ti0:50(Zr0:25Hf0:75)0:50CoSb,650,-7.084582390854685e-05,5.375910378521072,0.008163669141395906,11719.802650125725
12251,Hf0.25Zr0.75NiSn0.9875Sb0.0125,650,-0.00016124305256668347,4.734367389834811,0.4718900521692449,139602.9044124953
11281,Ti0.95Nb0.05NiSn,650,-0.00013458424717111247,5.660460696728183,0.4073665440366241,194211.70944476934
11980,Zr0.5Hf0.5CoSb0.8Sn0.2,650,0.00017355016982647882,3.733441885018999,0.4526777244603792,87055.10353848165
11393,Ti0.6Zr0.4Co0.93Ni0.07Sb,650,-0.00019902262354895483,4.552395904062316,0.3104081544508818,52361.79575225684
12778,Zr0.5Hf0.5Co0.7Ir0.3Sb0.99Sn0.01,650,0.0002076191639464748,2.765728292404216,0.03984154376588303,3832.4617804551012
12769,(Ti0.5Zr0.5)NiSn,650,-0.00018832127458986598,4.925389239621206,0.36129784996028697,68695.68658831263
11282,ZrNiSn,650,-0.0002916667468619119,7.00136102642496,0.30362717695258545,36337.44304776922
11562,Zr0.8Hf0.2NiSn0.985Sb0.015,650,-0.00015574723783745294,4.9452937349036254,0.5585714093166698,163828.0112157025
12780,Zr0.5Hf0.5Co0.5Ir0.5Sb0.99Sn0.01,650,0.00011010294759929529,1.5101818593938598,0.04849049700548372,9414.72847766522
11480,Ti0.3Zr0.35Hf0.35NiSn,650,-0.00025163278563922133,3.4553818493910784,0.6244611903718849,55015.759605508494
12072,ZrNiSn,650,-0.0002482514219684044,3.0674410642139196,0.7299439455288019,50535.35890129604
12132,Hf0.75Zr0.25NiSn0.99Sb0.01,650,-0.00018913761935573253,4.3287377843870685,0.6829821879570213,138373.1516522186
12071,TiNiSn,650,-0.0002234771182675687,3.304544995718688,0.7349906290852728,69145.10073305189
12207,TiNiSn,650,-8.941708750356383e-05,4.349173387310442,0.14284325934280068,112484.22642863412
12226,Nb0.6Ti0.4FeSb0.95Sn0.05,650,0.00013570247543009538,4.160030709610714,0.5491643333830334,175864.65611498244
12070,Ti0.75Zr0.25NiSn,650,-0.0002464866025584557,3.4907130835644913,0.7358396532050792,59111.63204734665
12545, (Ti0.2Zr0.8)Ni1.1Sn,650,-0.0002196669424282628,4.990235164909113,0.3751619459099655,52816.890887131005
12563,FeVSb ,650,-0.00024237563427570699,8.042480011493424,0.14778382245561092,31126.164749774878
10289,Hf0.65Zr0.25Ti0.1,650,0.00019240784892471052,2.8117731164484216,0.5111438881423219,57173.166130653975
12544,TiNiSn,650,-0.000140521568248132,2.640416687444358,0.2629555963615838,52598.270838094206
12146,Ti0.3Zr0.35Hf0.35CoSb0.5Sn0.5,650,7.920268245694075e-05,3.766171664060496,0.0972089467056712,89786.94831938436
12073,Ti0.5Zr0.25Hf0.25NiSn0.98Sb0.02,650,-0.00013450601476883286,3.6803808994539904,0.7521371364266091,222723.00201008626
11481,Ti0.3Zr0.35Hf0.35NiSn,650,-0.0002509149758870105,3.696977345845017,0.7431869824786979,72372.72382298073
11482,Ti0.3Zr0.35Hf0.35NiSn,650,-0.0002436133273711729,3.933563937548235,0.7917156280401267,85299.76147694487
11350,Ti0.99Ta0.01CoSb ,650,-0.0002635792250694024,9.193955292398165,0.048207355682668936,8547.201677477336
12069,Ti0.5Zr0.5NiSn,650,-0.0002445953009262845,2.6386103187424106,0.6119266234614591,40324.16344907799
12151,NbCoSn0.9Sb0.1,650,-0.0001396261530299878,6.7947700616030025,0.3283536074454239,169785.71648019634
11715,MS Hf0.75Zr0.25NiSn,650,-0.00015948977642929436,3.9699345574254603,0.2616800332095496,55069.18174316493
12542,VCoSb0.98Sn0.02,650,-0.00010133152810895194,4.449889491515972,0.2904039686135229,176911.44017495023
11963,Ti0.5Zr0.25Hf0.25NiSn0.998Sb0.002,650,-0.00021045335623355395,2.6895382402801715,0.8386504134916659,65869.18469286335
11716,HfNiSn,650,-0.00018361032963462852,4.329126262501853,0.27923189693550965,48662.06371836014
11717,Hf0.5Zr0.5NiSn0.995Sb0.005,650,-0.00016266655694737196,3.892386394967122,0.4136687328601896,90841.7883048378
12227,Nb0.6Ti0.4FeSb0.95Sn0.05,650,0.00014145282893055546,3.898479477945594,0.5648496968612203,159105.65010398507
12152,NbCoSn0.85Sb0.15,650,-0.00012520761550063078,6.451696603535115,0.31202544248074243,193578.9960389663
11288,Ti0.2(ZrHf)0.79V0.01Ni0.9Pd0.1Sn0.99Sb0.01,650,-0.0001798638638253291,5.002954399520536,0.5886389005572099,131813.88122238894
11718,Hf0.5Zr0.5NiSn0.99Sb0.01,650,-0.00015312624823653906,4.1799436472180345,0.5257280176691379,145575.64044430564
10588,Hf0.6Zr0.4NiSn0.995Sb0.005,650,-0.00021618738534853746,3.7692947464022417,0.7395685208305909,83684.37644828648
11714,MS Hf0.5Zr0.5NiSn,650,-0.00020980201535468482,3.6903988221980213,0.3901292159712124,51681.41095633786
12149,NbCoSn0.98Sb0.02,650,-0.00021358766839981296,6.832160566772443,0.24312302989603676,48010.37750459088
12068,Ti0.25Zr0.75NiSn,650,-0.00022609074408165396,3.158118824653785,0.8012207709078927,74654.83967395997
12543,V0.98Ti0.02CoSb,650,-0.00010193472130883866,4.509151164926802,0.2807804933000262,173323.2669674757
11710, ZrNiSn,650,-0.00018461211195000475,4.463714954427973,0.36852125132658503,65310.422071606736
12066,Ti50Zr0.50NiSn0.98Sb0.02,650,-0.00013807018230585304,3.806493228195309,0.6757177023830705,222723.00201008626
12150,NbCoSn0.95Sb0.05,650,-0.00016896935266996033,6.773869604364389,0.3039015864971257,108586.08403552098
10311,(Zr0.5Hf0.5)0.5Ti0.5NiSn,650,-0.00034170178801919886,3.1161599152035224,1.1491562378550315,53461.060668437705
11237,TiCo0.9Ni0.1Sb,650,-0.00013243103577702592,7.33438877169724,0.13700967319646434,78836.57236137884
11520,La0.03Zr0.97NiSn,650,-7.382853156281654e-05,7.75744360368998,0.08767961605812306,154715.11687458653
12142,Ti0.3Zr0.35Hf0.35CoSb0.85Sn0.15,650,0.00022460154663226734,3.061429645659458,0.548704332971254,51229.938133987314
10592,TiNiSn,650,-0.0002129343449841939,4.380227477385904,0.26735305860278663,39818.63645570503
11514,ZrNiSn,650,-0.00018419922195657737,7.057590271367537,0.2340302481285529,72161.87683568924
11498,Ti0.3Zr0.35Hf0.35NiSn0.99Bi0.01,650,-0.000215082085037194,3.3101287264312624,0.4988737411667373,59835.17237727006
11233,TiCoSb ,650,-0.0002462688279620376,7.869270096047697,0.03919795548452035,6353.649404393336
12219,Hf0.7Ti0.3,650,0.00020349979190909044,2.82986369477052,0.5051461498701224,49476.41481934898
11497,Ti0.3Zr0.35Hf0.35NiSn0.985Bi0.015,650,-0.00020588536885392584,3.3530095755392115,0.4630126866381248,60755.17911468246
11537,Ti0.1Zr0.9NiSn,650,-0.00018215883906577706,7.60760059032021,0.0809468607241841,24355.290379605663
12141,Ti0.3Zr0.35Hf0.35CoSb0.9Sn0.1,650,0.00025047058648667404,2.779157071378208,0.40567815502271737,27648.265621810635
11519,La0.02Zr0.98NiSn,650,-0.00010003230074791237,6.289652056543202,0.16673704295879985,129064.15166267582
12572,Fe0.98Co0.02V0.6Nb0.4Sb,650,-0.00016173114951545514,4.6548868459203945,0.2727454701783941,88572.01049158379
11352,Ti0.95Ta0.05CoSb,650,-0.00019801135272244874,6.278436144835996,0.12483603828735927,28296.68975231864
10573,NbCo1.05Sn,650,-0.00022339568626467203,7.294804924677512,0.20222144425351105,46206.93308610708
10593,TiNiSn,650,-0.00022855202048520918,3.655252577357482,0.3293098665438437,31585.44404407275
12077,Ti0.75Hf0.25NiSn,650,-0.00025596597487759915,2.4777536453493214,0.6568852772651067,35842.70367866801
11351,Ti0.97Ta0.03CoSb,650,-0.0002114569217757045,7.26948902065822,0.07552200681504898,16918.89807578716
11236,TiCo0.95Ni0.05Sb,650,-0.00018398999428107055,7.874372464203522,0.1408377608036633,40520.03575088206
12076,Ti0.5Hf0.5NiSn,650,-0.00022496413217517588,2.589437862462905,0.5644436448488426,42429.32588678424
11488,Zr0.4Hf0.6NiSn0.98Sb0.02,650,0.00014915895366655811,4.428041034114411,0.5913438701955859,181067.1738775901
12075,Ti0.25Hf0.75NiSn,650,-0.00025368977276821875,3.0246204699267247,0.4951041826594593,34667.2875832734
11487,Zr0.4Hf0.6NiSn0.98Sb0.02,650,0.00014940106337974296,4.137367634054373,0.6614269578515408,188618.92716737362
10572,NbCo1.00Sn,650,-0.00015983614058090706,8.979716450497794,0.11401255226554208,53893.68974307884
12144,Ti0.3Zr0.35Hf0.35CoSb0.7Sn0.3,650,0.00014816337795378755,3.3828603386477094,0.2537049807098829,60147.552967667696
11496,Ti0.3Zr0.35Hf0.35NiSn0.99Sb0.01,650,-0.0001700345788617025,3.9590685547581055,0.4937593173248142,116437.97627710516
11035,CoNbSn,650,-8.540579871706505e-05,10.864961611737078,0.015295949923285306,32581.02383116728
11234,TiCo0.99Ni0.01Sb ,650,-0.00026042943155491004,7.705006891710919,0.06477759315253648,9221.615708959449
10308,Zr0.5Hf0.5NiSn,650,-0.00023993098525759238,3.1756071415189258,0.4279654773364277,39753.175294768684
11494,Ti0.3Zr0.35Hf0.35NiSn0.985Sb0.015,650,-0.00015484796346083426,4.501797377333954,0.4696894079220799,152208.5857909724
11665,Ti0.3Zr0.35Hf0.35NiSn ,650,-0.0002409367471715985,3.948450438654796,0.4317287118744769,45522.38870756266
11289,Ti0.3(ZrHf)0.69V0.01Ni0.9Pd0.1Sn0.99Sb0.01,650,-0.00018180749819335425,4.9933643938925805,0.6840797673117089,150939.7148994985
11666,Ti0.3Zr0.35Hf0.35Ni1.01Sn ,650,-0.00021762430787947994,2.7966121755496336,0.6092128129758778,58108.93929155548
11493,Ti0.3Zr0.35Hf0.35NiSn,650,-0.00021743709617213044,3.3228942946275377,0.476886609162701,57978.58896333768
11667,Ti0.3Zr0.35Hf0.35Ni1.03Sn,650,-0.0002013056539073264,2.822639781679245,0.5131907583646809,55416.72592327003
11668,Ti0.3Zr0.35Hf0.35Ni1.05Sn,650,-0.0001854215345483112,2.9226838402242112,0.4710058318064415,64620.750292344324
12078,HfNiSn,650,-0.00023397892587124732,3.238248208303104,0.42911303214482055,36291.418114279535
12143,Ti0.3Zr0.35Hf0.35CoSb0.8Sn0.2,650,0.00019444672696081427,2.9637177576069536,0.4088538001532028,49304.919025295705
11235,TiCo0.975Ni0.025Sb,650,-0.00024030694966230254,7.989028164231527,0.10585989526914402,18090.860968661284
12571,Fe0.985Co0.015V0.6Nb0.4Sb,650,-0.0001808779444694347,4.425745866125496,0.2866017878166289,63918.648191782064
12208,Ti9Ni7Sn8,650,-0.00010945949362479449,2.568346774117381,0.2962110146133525,96244.8743720038
12126,ZrCoSb0.85Sn0.15,650,0.0002040373469282582,4.3135368644421535,0.4648119163087622,60094.993876863475
11565,Zr0.4Hf0.6NiSn0.985Sb0.015,650,-0.00015376944499426452,4.589325267972504,0.568106204543422,157077.37065987982
11367,Ti0.5Zr0.25Hf0.25Co0.97Ni0.03Sb,650,-0.0002612422439964114,3.036754496908074,0.22193994216972746,14049.69035882441
11424,(Ti0.6(Zr0.5Hf0.5)0.4)0.99Ta0.01NiSn,650,-0.0002079304972245541,2.8977921079497206,0.8065846455348409,81262.76850756182
11348,ErPdBi,650,5.9023120135495126e-05,8.283386645080602,0.06296418057071287,195258.82181146048
12609,(Hf0.6Zr0.4)NiSn0.98Sb0.02,650,-0.00011945677079256652,5.779575102558951,0.3759245015753124,228491.26258130558
11287,Ti0.1(ZrHf)0.89V0.01Ni0.9Pd0.1Sn0.99Sb0.01,650,-0.00015934553723985403,5.14899370323359,0.4428959697775099,130764.59653502372
12053,Zr0.25Hf0.25Ti0.5NiSn0.97Sb0.03,650,-0.00014253709290770123,4.2274017375519435,0.4830373118744774,146895.60867866414
11425,(Ti0.8(Zr0.5Hf0.5)0.2)0.99Ta0.01NiSn,650,-0.0002011475663090392,3.9398526697575247,0.5857805994302573,87338.07828004548
11423,(Ti0.5(Zr0.5Hf0.5)0.5)0.99Ta0.01NiSn,650,-0.00020917019631438636,3.101922540168029,0.7337668746284441,80282.48784215534
11819,Ti0.5Zr0.5Co0.95Pd0.05Sb,650,-0.0002666700609489368,4.285236698421919,0.11689009657740627,9411.777100842524
12613,(Hf0.6Zr0.4)0.975Y0.025NiSn0.98Sb0.02,650,-0.00013914912321507023,4.6657284259234455,0.4219731650622248,156513.78948979126
11422,(Ti0.4(Zr0.5Hf0.5)0.6)0.99Ta0.01NiSn,650,-0.0002103087210722304,2.5937179114997666,0.859651334636355,76500.86543612927
10578,ZrNiSn,650,-0.000296862698934229,6.435865628597824,0.2640690544564636,29068.177839163065
10322,Hf0.60Zr0.25Ti0.15NiSn0.975Sb0.025,650,-0.00010898635637837102,5.893655208984651,0.3756545356908475,256736.8987672189
10316,Zr0.5Hf0.5NiSn0.994Sb00.006,650,-0.00024713086567053485,3.4818755794563736,0.6455751069194285,63047.09910701119
11966,Ti0.5Zr0.25Hf0.25NiSn0.998Bi0.002,650,-0.00020321504363513457,4.187687587742787,0.3767222360047296,57766.49472040555
11566,Zr0.2Hf0.8NiSn0.985Sb0.015,650,-0.00015898457026059247,4.944784547517061,0.6221970162664134,173827.91399825946
12601,NbCoSn0.85Sb0.15,650,-0.00010722963517414672,4.682642371276769,0.08872191051149234,52437.486272468566
11354,TiCoSb,650,-0.0002397336991231405,8.088503233057402,0.016427928182487624,2911.566009536812
10868,Ti0.95Hf0.05Ni0.95Pt0.05Sn0.99Sb0.01,650,-0.00016022799654680803,3.9030817521165737,0.2616768138914781,63647.300384549606
11043,Zr0.3Hf0.7,650,-0.00018663342456446365,4.896651243946824,0.20903202887573807,40046.187832549935
12125,TiCoSb0.85Sn0.15,650,0.0002503958899851429,4.997853280501324,0.23677016011035,25416.98011703356
11820,Ti0.34Zr0.33Hf0.33Co0.95Pd0.05Sb,650,-0.00022787743953229131,3.4523588298650303,0.14587155425828408,13167.332950735472
10598,ZrNiSn,650,-0.00021209781439416337,5.491947507562814,0.3311071648582374,62188.37561109129
11829,FeV1.10Sb,650,-0.0001720923715201206,3.9894056015232375,0.2862711435470832,59236.637869930666
12564,FeV0.9Nb0.1Sb,650,-0.000181442548774636,6.411566850417461,0.0760521810213779,22786.84591268187
11421,(Ti0.34(Zr0.5Hf0.5)0.66)0.99Ta0.01NiSn ,650,-0.00020407739287343088,2.9531010172711536,0.8319740559357964,87582.13384745765
12050,Zr0.25Hf0.25Ti0.5NiSn0.995Sb0.005,650,-0.00021382242747259398,3.171581785000913,0.6203212237415663,74039.69598006627
11967,TiNiSn,650,-0.00016447589705222317,5.270140078925603,0.297341817569988,87186.03711592311
11929,Ti0:25(Zr0:75Hf0:25)0:75CoSb,650,-0.0003303159736150472,5.2075075481323285,0.018775755270905685,1231.1187746071919
10835,Ti0.8Hf0.2NiSn0.99Sb0.01,650,-0.00017986166560264336,2.953308575842089,0.4929371059928521,64231.266231920235
11368,Ti0.5Zr0.25Hf0.25Co0.95Ni0.05Sb,650,-0.00023639505195386108,2.6358498033418885,0.3506989240229612,23296.968304729613
12049,Zr0.25Hf0.25Ti0.5NiSn0.998Sb0.002,650,-0.00022582245946401586,3.094885766515891,0.6110903072264365,59052.88451807508
10599,ZrNiSn,650,-0.00019833110361437275,5.592570379243694,0.2703965115913908,59144.930921919164
