Repository: starrydata/starrydata_datasets

> [!NOTE]
> **The duplicated `sample_id` issue was fixed on 2026-09-08**
>
> Datasets published between **2026-04-01 and 2026-09-08** contain duplicated
> `sample_id` values: the same `sample_id` can refer to samples belonging to
> **different papers**. Joining tables on `sample_id` alone mixes data from
> unrelated papers.

# starrydata_datasets

Daily per-project splits of the [Starrydata2](https://starrydata.nims.go.jp/) dataset, with a browsable download page at **https://starrydata.github.io/starrydata_datasets/**.

Historically this repository also hosted the raw CSVs (from 2019/7/11 until 2022/12/22); those older archives are still available via git tags.

File: datasets/20190711/20190711_preprocessing_interpolated_data.csv (part 91 of 94)
sampleid,composition,Temperature,Seebeck coefficient,Thermal conductivity,ZT,Electrical conductivity
12569,Fe0.995Co0.005V0.6Nb0.4Sb,650,-0.0002219402080447433,4.33594073932443,0.20873061285977185,28108.109239391426
11830,FeV1.15Sb,650,-0.00017646146551487482,3.8407669697261824,0.30840668096822976,58817.605674111466
10315,(Zr0.5Hf0.5)0.5Ti0.5NiSn0.99Sb0.01,650,-0.00023876577721858446,3.0527208382386064,1.1519997796257169,102434.43302972912
12127,HfCoSb0.85Sn0.15,650,0.00021047059233745958,4.178877261578266,0.5018490132502214,65712.44399761011
12052,Zr0.25Hf0.25Ti0.5NiSn0.98Sb0.02,650,-0.00016899367446327807,3.8100397594544955,0.5365826180632778,111359.03199851797
11564,Zr0.5Hf0.5NiSn0.985Sb0.015,650,-0.00015256217838118896,4.591293791693941,0.5787580468304874,166247.77596058813
12566,FeV0.7Nb0.3Sb,650,-0.00020253790380220569,5.329368581767593,0.06162790482415511,12317.630782930295
12051,Zr0.25Hf0.25Ti0.5NiSn0.99Sb0.01,650,-0.0001843329967940564,3.5119418828654134,0.5902537887941995,98434.89757648793
12215,Ti0.5Zr0.5NiSn0.95 ,650,-0.0001798646350380733,4.407527226749399,0.389761845275648,80320.08872694988
10882,Zr0.98Yb0.02NiSn,650,-0.00018326900184976696,5.0939434877844905,0.20543025834298986,42319.00867836271
10570,ErNiSn0.03Sb0.97,650,0.00012244919311953271,5.202825761457247,0.16926801999833846,82111.09124267589
12596,NbCoSn,650,-0.0001560758156836671,7.306061339912932,0.06086218758118684,25745.044600332087
11538,Ti0.1Zr0.9NiSn0.975Sb0.025,650,-0.00012229109814211828,10.309465220394511,0.2408460438849516,258622.08638023105
10881,Zr0.99Yb0.01NiSn,650,-0.00017916132152207933,5.400426336849237,0.21871224131866254,49449.54911427429
12597,NbCoSn,650,-9.98396334191586e-05,6.460640777886912,0.06479436401768944,57020.299675100105
10569,ErNiSn0.01Sb0.99 ,650,0.00016321968567270406,4.941137959975209,0.21456952556341574,58228.31398413117
10880,ZrNiSn,650,-0.00016198491035204283,5.607649421165485,0.2211753764791864,67385.45442344685
10584,Hf0.6Zr0.4NiSn0.995Sb0.005 ,650,-0.00020372367828820902,3.8458532167760486,0.6593792430118727,87033.68366086815
10575,ZrNiSn,650,-0.0002386228534384019,5.186197420805877,0.4535868982082834,60066.03385210412
12155,Zr0.5Hf0.5Ni0.5Pd0.5Sn0.99Sb0.01,650,-8.720559390083812e-05,2.4299854732129376,0.26101175380708524,121698.94322323533
11719,Hf0.4Zr0.6NiSn0.98Sb0.02,650,-0.0001387737589788881,4.926802405489074,0.5211144269064251,203006.25577897727
10320,Hf0.75Zr0.25NiSn0.975Sb0.025,650,-0.0001301158920661423,6.2836769625619935,0.4596604509642282,250990.73303078295
11720,Hf0.5Zr0.5NiSn0.98Sb0.02,650,-0.00014394360624356913,4.855135344205632,0.5763891275402957,199961.50377005336
12541,VcoSb,650,-9.872899521179356e-05,4.5932803042652175,0.26524142668815465,183115.96928157046
11365,Ti0.5Zr0.25Hf0.25CoSb,650,-0.0002059773817233995,3.3221529226568185,0.06437004447097833,6342.146533581229
12213,TiNiSn0.95,650,-0.00018207280091915346,4.250509007517637,0.4867876016819943,105327.49962588023
10571,ErNiSn0.05Sb0.95,650,0.00010183058574918748,5.26545847977693,0.1902219948915041,136085.60788109415
11964,Ti0.5Zr0.25Hf0.25NiSn0.994Sb0.006,650,-0.0001276975703065725,4.836240782337076,0.32737493959056296,149373.9004845592
11042,CoNb0.9Hf0.1Sn0.9Sb0.1,650,-0.00011777902855130093,7.3717443769019475,0.05777710811612065,45143.96828929127
12570,Fe0.99Co0.01V0.6Nb0.4Sb,650,-0.0002034830202747519,4.457886467040439,0.27211571538348794,48005.73929616905
10883,Zr0.96Yb0.04NiSn,650,-0.00015473938595649667,4.859809705951922,0.14218953027353218,36133.60880864973
10290,Hf0.45Zr0.45Ti0.1,650,0.00019687745709218038,2.8731950141406983,0.5172135694558737,56616.31355428785
10576,ZrNiSn,650,-0.00026264107539321325,5.796541313519277,0.3256882431522685,41420.63166287791
10870,FeVSb,650,-0.00022107114538564765,6.349749760145874,0.1755809562844751,35274.551917910256
10873,FeVSb,650,-0.0002583625962262685,6.925349262955513,0.2454305928578324,36779.882835632816
12158,ZrNi0.5Pd0.5Sn0.99Sb0.01,650,-8.223130408359395e-05,4.4680256496583235,0.13569603144715311,127091.40239365863
10291,Hf0.72Zr0.1Ti0.18,650,0.0002156454664431375,2.5746613967264502,0.4929570877500165,38914.330928274285
12156,Zr0.5Hf0.5Ni0.8Pd0.2Sn0.99Sb0.01,650,-0.00013503906392633552,3.5146151976562483,0.4717728071717271,132611.5525653818
10872,FeVSb,650,-0.00024505994330499857,6.705767422156883,0.2079040011535842,34647.53379649206
12157,Zr0.5Hf0.5NiSn0.99Sb0.01,650,-0.00014355680167564281,5.068737850754705,0.4017125514693655,141206.12029145562
10871,FeVSb,650,-0.00022467082563001908,6.349740257880034,0.17352737802866128,33515.600515590886
12781,Zr0.5Hf0.5Co0.3Ir0.7Sb0.99Sn0.01,650,0.0001799311141752757,3.8954637837795447,0.0827418411796532,15593.217693277815
10585,Hf0.6Zr0.4NiSn0.995Sb0.005,650,-0.0001996252636197205,3.9381973815308897,0.6227095543116584,88687.14362882386
11567,HfNiSn0.985Sb0.015,650,-0.00015441883883482278,6.201325013661295,0.4592003015969156,165918.78421634278
10591,TiNiSn,650,-0.00020154898930665118,3.5630729006363953,0.31398012728903296,40096.30664184712
11965,Ti0.5Zr0.25Hf0.25NiSn0.998Te0.002,650,-0.0001381741460370439,4.717393148500825,0.20742314099292408,73215.10396425582
10276,ZrNi1.1Sn,650,-0.0001873318163812188,6.313459748905012,0.3545942922162665,80820.04627771016
12600,NbCoSn0.85Sb0.15,650,-0.00011944079032717866,6.708012187944419,0.07739578484387376,49653.519076366414
10568,ErNiSb,650,0.0002026353619561234,5.5305933813835475,0.1484098600360505,28651.72734842286
12214,Ti0.95Zr0.05NiSn0.95,650,-0.00017920378367938315,4.066739190476147,0.4626398112130749,91089.5517103424
11366,Ti0.5Zr0.25Hf0.25Co0.99Ni0.01Sb,650,-0.00021353893921128046,2.7477074369945567,0.12526773862940166,9869.520039324088
11965,Ti0.5Zr0.25Hf0.25NiSn0.998Te0.002,700,-0.00014038066232222336,4.8479701761147975,0.2316150488759713,77632.31343946353
12781,Zr0.5Hf0.5Co0.3Ir0.7Sb0.99Sn0.01,700,0.00018642389650590596,3.778392025317759,0.09229116774690106,15350.107984901819
12218,Hf0.8Ti0.2,700,0.00020711121411961085,2.7428087653893085,0.6039772941821916,51919.535396095554
12779,Zr0.5Hf0.5Co0.5Ir0.5Sb0.99Sn0.01,700,0.00012629257422126729,3.13479710981922,0.03296165440028647,10985.23212012765
11967,TiNiSn,700,-0.00016664541789726336,5.334469978287377,0.331812578732109,92040.63900748227
11971,TiNi1.08Sn,700,-0.00018886783827195438,4.4575898259733275,0.4729332381961293,78316.61376635451
12132,Hf0.75Zr0.25NiSn0.99Sb0.01,700,-0.0001935166425454406,4.3587989484152265,0.7439170335338534,135395.95407480304
11964,Ti0.5Zr0.25Hf0.25NiSn0.994Sb0.006,700,-0.00013517145329968735,4.842991817985805,0.3864198402218447,146320.48958650234
11966,Ti0.5Zr0.25Hf0.25NiSn0.998Bi0.002,700,-0.0002018741403188924,4.316942866199147,0.4113190137069884,64593.953316128376
12246,Hf0.25Zr0.75NiSn,700,-0.00020215947980743983,5.249240746977961,0.44519765088997976,77106.61903414449
11968,TiNi1.02Sn,700,-0.00020032263239656308,4.302704798864847,0.479635815070702,67536.2739853487
11970,TiNi1.06Sn,700,-0.0001844754292913645,4.234752349083725,0.502284795860295,80652.3381661618
12780,Zr0.5Hf0.5Co0.5Ir0.5Sb0.99Sn0.01,700,0.00011837507224659077,1.4556509037184757,0.05574586873819497,9424.214429410911
11963,Ti0.5Zr0.25Hf0.25NiSn0.998Sb0.002,700,-0.00021766983058227687,2.6673194580957924,0.9159038061972584,71699.80322542919
10268,ZrNiSn,700,-0.00018814129793661184,6.328287411797577,0.2223889967517617,56798.017782714254
12778,Zr0.5Hf0.5Co0.7Ir0.3Sb0.99Sn0.01,700,0.00022180026068493452,2.6223418707960424,0.046338155499904006,4091.9753139871495
11969,TiNi1.04Sn,700,-0.0001474170345414799,4.710774307090103,0.3523526763724672,101367.66308237256
12565,FeV0.8Nb0.2Sb,700,-0.00017287701938739305,5.54393054408134,0.07364227121453679,19515.171962277982
12541,VcoSb,700,-0.000105239278383062,4.576190253364094,0.3014448193045819,173183.26543578546
10320,Hf0.75Zr0.25NiSn0.975Sb0.025,700,-0.00013583601391298244,6.252875784544813,0.5148350820068466,240006.06401469212
12152,NbCoSn0.85Sb0.15,700,-0.00013185534211258973,6.1897997315754285,0.3518393183586443,178528.4125003508
12563,FeVSb ,700,-0.0002421508910734357,7.6445208584332,0.13974876330425945,26027.236613688834
12151,NbCoSn0.9Sb0.1,700,-0.00014687333729857872,6.485211980094443,0.37054888068960173,156168.35843219762
12570,Fe0.99Co0.01V0.6Nb0.4Sb,700,-0.00021110363364176867,4.297662005425451,0.2817337017117629,34973.129144979845
12150,NbCoSn0.95Sb0.05,700,-0.00017673016789386276,6.460701199549741,0.3403078829376925,99917.39085139641
12066,Ti50Zr0.50NiSn0.98Sb0.02,700,-0.00014488530279666164,3.7645147538795225,0.7575354159641741,210403.948758894
12542,VCoSb0.98Sn0.02,700,-0.00010888624420009069,4.427602795352209,0.3326023340287809,166863.18651232606
12600,NbCoSn0.85Sb0.15,700,-0.0001224537793731884,6.402164901195066,0.08609464141891585,47164.69593223229
12157,Zr0.5Hf0.5NiSn0.99Sb0.01,700,-0.00014703508484792912,4.9866584947430885,0.4340056544971059,134302.2460016589
12156,Zr0.5Hf0.5Ni0.8Pd0.2Sn0.99Sb0.01,700,-0.00013751685407633398,3.4537203016874063,0.5067988946446266,126602.27664285731
12155,Zr0.5Hf0.5Ni0.5Pd0.5Sn0.99Sb0.01,700,-8.940045342398256e-05,2.423024228139006,0.28058458505163586,116574.10335824631
12597,NbCoSn,700,-0.00010546023305775552,6.31099411598832,0.07448657265557944,55409.54793373592
12596,NbCoSn,700,-0.00016149925982986304,7.078648936728974,0.06816405325062785,25084.275375005865
12149,NbCoSn0.98Sb0.02,700,-0.00022183643010572534,6.493039545687177,0.2744108462764233,46722.21107630618
12543,V0.98Ti0.02CoSb,700,-0.00010955706556668624,4.486892065333086,0.3212482823085953,163566.69110017674
12144,Ti0.3Zr0.35Hf0.35CoSb0.7Sn0.3,700,0.00015319754026003025,3.3758241972813274,0.28675317457261346,58923.214550322235
12546,(Ti0.2Zr0.8)Ni1.1Sn,700,-0.00019169418441147,4.1510127840610895,0.5201376735410747,67941.66379031874
12143,Ti0.3Zr0.35Hf0.35CoSb0.8Sn0.2,700,0.00020188248777440695,2.9042240002452235,0.4585797922534317,46682.02507642781
12078,HfNiSn,700,-0.00023012934782319907,3.1812204440962994,0.474424133534992,39780.836867012316
12571,Fe0.985Co0.015V0.6Nb0.4Sb,700,-0.0001917933329099247,4.199438740114845,0.3066347999246421,45508.4283017724
12207,TiNiSn,700,-9.566976830224844e-05,4.276517207330205,0.16579770762232238,118987.44095917152
12142,Ti0.3Zr0.35Hf0.35CoSb0.85Sn0.15,700,0.00023207180504681373,2.9634968341177146,0.617539870016399,48543.006332483164
12141,Ti0.3Zr0.35Hf0.35CoSb0.9Sn0.1,700,0.0002588808142055061,2.641676864134313,0.4645240252206646,26157.130650942887
12572,Fe0.98Co0.02V0.6Nb0.4Sb,700,-0.00017387713239604995,4.389857750822408,0.2987995700430829,64197.89379265213
12077,Ti0.75Hf0.25NiSn,700,-0.00024569960315437946,2.463089322501183,0.7040063714832716,39865.126486089735
12076,Ti0.5Hf0.5NiSn,700,-0.00022126614049719785,2.55649785352796,0.6217566270095833,46052.238092381194
12068,Ti0.25Zr0.75NiSn,700,-0.00022511351893161026,3.176196953486607,0.8783122783522854,79321.66569915325
12069,Ti0.5Zr0.5NiSn,700,-0.00023425056455004303,2.692572108865233,0.639040800288742,45055.844505156885
12148,NbCoSn0.99Sb0.01 ,700,-0.000239338047638528,6.305266018832499,0.2409528276060344,30684.02718699917
12070,Ti0.75Zr0.25NiSn,700,-0.0002401896188040749,3.4526864092061684,0.814037940864726,66188.01369045985
12071,TiNiSn,700,-0.0002176992956842284,3.2931468711261527,0.8134198687078484,78329.62211728563
12072,ZrNiSn,700,-0.00024619150077906203,2.9788498290247483,0.8251978070218605,56229.904825383615
12544,TiNiSn,700,-0.00014465236954952607,2.6993781549260074,0.2949072166103876,61039.03963900763
12208,Ti9Ni7Sn8,700,-0.00011571005185777075,2.5226958933244266,0.35711886818182115,97445.89723396073
12073,Ti0.5Zr0.25Hf0.25NiSn0.98Sb0.02,700,-0.00014146222140555502,3.6569575870618,0.8274580834206541,210403.948758894
12146,Ti0.3Zr0.35Hf0.35CoSb0.5Sn0.5,700,8.424522102739016e-05,3.814949059673053,0.1178934561905774,90529.44437994914
12545, (Ti0.2Zr0.8)Ni1.1Sn,700,-0.0002164990920860705,5.1454272069869695,0.4125723504542565,58405.4681894268
12075,Ti0.25Hf0.75NiSn,700,-0.0002450655067732908,3.0318219784197318,0.5299679804355192,37812.81145876513
12158,ZrNi0.5Pd0.5Sn0.99Sb0.01,700,-8.393835728252249e-05,4.374175932226538,0.1462860112647904,121546.68911392074
10316,Zr0.5Hf0.5NiSn0.994Sb00.006,700,-0.00025477587776684976,3.3764400997894004,0.7163744855147984,62648.414920652714
12025,Hf0.15Zr0.85CoSb0.8Sn0.2,700,0.00021099944986592881,3.862861531197469,0.5092439964580917,60233.532895109354
12254,Hf0.25Zr0.75NiSn0.98Sb0.02,700,-0.00013334691386470684,5.279229521704835,0.4995202459990921,200825.79366808268
12026,Hf0.2Zr0.8CoSb0.8Sn0.2,700,0.00020780235698575832,3.4885449056985203,0.5683551894193313,60429.47989767412
12768,Hf0.65Zr0.25Ti0.15NiSn0.995Sb0.005/nano- ZrO2,700,-0.00021789698876651593,3.02259976974879,0.9870894186157836,79281.16790135257
12027,Hf0.25Zr0.75CoSb0.8Sn0.2,700,0.00021351583001641346,3.338436959084073,0.5766042455387808,59198.14713396206
10313,(Zr0.5Hf0.5)0.5Ti0.5NiSn0.998Sb0.002,700,-0.00032478780301919865,2.8210428858144985,1.4922888261821765,67538.54699536125
12767,Hf0.65Zr0.25Ti0.15NiSn0.995Sb0.005,700,-0.0002220540422280918,3.2418036443578684,0.9554400042017576,80869.31306400629
11982,Ti0.5Hf0.5CoSb0.8Sn0.2,700,0.00022555112958126,3.1474626032936435,0.5777716188020674,50610.73398362706
12130,Hf0.75Zr0.25NiSn0.99Sb0.01,700,-0.00018926498892512709,4.41319429789794,0.7457118780367616,128545.52741438175
12255,Hf0.25Zr0.75NiSn0.975Sb0.025,700,-0.00012508385647776797,5.997512094991188,0.4667898722668764,238572.01305879038
12029,Hf0.2Zr0.8CoSb0.8Sn0.2,700,0.00020795581214701485,3.4949334643692005,0.5632269385784221,60142.9708161521
12217,Hf0.9Ti0.1,700,0.0001912714940877204,3.3167159261725327,0.5160732418290288,63001.37026135657
12766,Hf0.6Zr0.4NiSn0.995Sb0.005/nano-ZrO2,700,-0.00022069062988355566,3.3258169602820087,0.9097875494782124,82032.16399303907
12030,Hf0.19Zr0.76Ti0.05CoSb0.8Sn0.2,700,0.0002091508571343885,3.4083199720638846,0.6437828033990666,67131.84671814082
12031,ZrNiSn,700,-0.0001824113687010525,7.144465321585254,0.14985179169180093,40487.949809461
12765,Hf0.6Zr0.4NiSn0.995Sb0.005 ,700,-0.0002183067347453971,3.5522113384242138,0.9117120663567668,85260.036053415
12256,Hf0.25Zr0.75NiSn0.97Sb0.03,700,-0.00012064630487861364,6.0520987839487015,0.46459406398546294,255239.231459733
12028,Hf0.44Zr0.44Ti0.12CoSb0.8Sn0.2,700,0.00021316656724188916,2.891982495662168,0.6585402087293498,57611.8671779646
12252,Hf0.25Zr0.75NiSn0.985Sb0.015,700,-0.00015295180150999414,4.953167817553765,0.6167669278705004,170781.00510913332
12133,Hf0.75Zr0.25NiSn0.99Sb0.01,700,-0.0001846211694406793,4.5471783454841415,0.7297792041512152,126315.45927757266
11972,TiNi1.1Sn,700,-0.00013538562188313607,4.446916037443469,0.3465695216040937,109133.73121401622
12249,Hf0.25Zr0.75NiSn0.9925Sb0.0075,700,-0.00017738916356176192,5.590133119562763,0.43590405613674144,99858.18378630368
12219,Hf0.7Ti0.3,700,0.0002080923721037624,2.836748886237429,0.5581764180946369,49010.638279565166
12131,Hf0.75Zr0.25NiSn0.99Sb0.01,700,-0.0001822236594473877,4.203731882875895,0.7376695406585136,131278.37455390784
11973,TiNi1.15Sn,700,-0.00013527008734365742,4.6926195331969405,0.3266029807332088,109066.34343269856
12250,Hf0.25Zr0.75NiSn0.99Sb0.01,700,-0.00017144326900519246,4.938573493384326,0.5435199979536549,122386.3144903169
11975,TiCoSb0.8Sn0.2,700,0.0002668413849449637,5.890920964023929,0.2964742727141109,31056.70007270877
11977,ZrCoSb0.8Sn0.2,700,0.00018408147762424723,4.849094965349148,0.4128331107532752,82054.34571204563
12251,Hf0.25Zr0.75NiSn0.9875Sb0.0125,700,-0.0001659820312339007,4.669551918881913,0.537359242964738,136240.00391141744
11978,Ti0.5Zr0.5CoSb0.8Sn0.2,700,0.00021420053686186478,3.8797375654143815,0.3633913002973766,40926.60068016007
12769,(Ti0.5Zr0.5)NiSn,700,-0.00018510562080383295,5.208723620774175,0.3913722857657158,74244.7721721625
11980,Zr0.5Hf0.5CoSb0.8Sn0.2,700,0.0001802841217540829,3.6311112701572434,0.5130786854007687,82224.193581135
11981,HfCoSb0.8Sn0.2,700,0.00018260732169860316,4.9822224401401485,0.4516660559382892,96377.99517322188
12770,(Ti0.5Hf0.5)NiSn,700,-0.00019408587254589137,3.1519490767839717,0.5289963209073067,55533.76549431973
12568,FeV0.6Nb0.4Sb ,700,-0.00016401208794660188,4.473989766645419,0.05939470353616143,15033.945097776932
12220,Hf0.5Ti0.5,700,0.00022014541581572572,2.5302947718574997,0.5647108366933111,41033.9601241648
10314,(Zr0.5Hf0.5)0.5Ti0.5NiSn0.994Sb0.006,700,-0.00029180531109699735,2.8385683708652616,1.3873967609196758,78619.58922763364
12051,Zr0.25Hf0.25Ti0.5NiSn0.99Sb0.01,700,-0.00018705158640486836,3.545192387263405,0.6541192586843398,100236.3096667018
12127,HfCoSb0.85Sn0.15,700,0.0002193887750802196,3.95386056148842,0.5758307449938109,62211.93775931383
12052,Zr0.25Hf0.25Ti0.5NiSn0.98Sb0.02,700,-0.00017464784612354931,3.7793686985844968,0.6006960455898156,109794.15930842336
10315,(Zr0.5Hf0.5)0.5Ti0.5NiSn0.99Sb0.01,700,-0.0002491891046001071,3.108101371582712,1.2572777927467516,98528.03223464746
12126,ZrCoSb0.85Sn0.15,700,0.00021334804798939051,3.9738980155471895,0.5485577663938644,57101.65636894832
12613,(Hf0.6Zr0.4)0.975Y0.025NiSn0.98Sb0.02,700,-0.00014388869636791968,4.6754688539849685,0.4680576565412232,155159.8503714723
12609,(Hf0.6Zr0.4)NiSn0.98Sb0.02,700,-0.0001248728565671558,5.772505705172343,0.41829841067535656,219280.9180113034
12053,Zr0.25Hf0.25Ti0.5NiSn0.97Sb0.03,700,-0.00014827575907010786,4.238716292967571,0.5380694368475458,145035.48853624018
10322,Hf0.60Zr0.25Ti0.15NiSn0.975Sb0.025,700,-0.00011386410870933772,5.904095980772244,0.4138502346961357,242818.72646613754
12569,Fe0.995Co0.005V0.6Nb0.4Sb,700,-0.00022127541001351782,4.230626938447274,0.20629007245771772,23369.81655375085
12125,TiCoSb0.85Sn0.15,700,0.00025731434306865917,4.722344911000737,0.2752396947787115,25336.07140488729
12226,Nb0.6Ti0.4FeSb0.95Sn0.05,700,0.00014133398908036318,4.1027345606803305,0.6092611899483551,167117.9185175646
12050,Zr0.25Hf0.25Ti0.5NiSn0.995Sb0.005,700,-0.00021437909056300125,3.2069065810553576,0.6826530190345838,79376.45531654103
12777,Zr0.5Hf0.5Co0.9Ir0.1Sb0.99Sn0.01,700,9.196899032400684e-05,2.3741083207052385,0.004190832512525655,1563.5309502303305
12129,Hf0.75Zr0.25NiSn0.99Sb0.01,700,-0.0001415835534362373,6.017897639188383,0.5372921797809137,227943.93433570032
12225,Nb0.6Ti0.4FeSb0.95Sn0.05,700,0.00014874459443533228,3.983247408030586,0.6189828493277071,149880.4210876197
12564,FeV0.9Nb0.1Sb,700,-0.00017363955220975547,6.37902745018572,0.07590563176033133,22942.09722250149
12168,Zr0.50Hf0.50CoSb0.8Sn0.2,700,0.00015370409163717574,3.7562454393882088,0.3332854621628236,72250.12204408139
12227,Nb0.6Ti0.4FeSb0.95Sn0.05,700,0.00014697618838829205,3.8367971154041904,0.6264786577981616,151569.34890370312
12049,Zr0.25Hf0.25Ti0.5NiSn0.998Sb0.002,700,-0.00022426339274429462,3.1193399613238637,0.6749460146947063,65555.26059015004
12601,NbCoSn0.85Sb0.15,700,-0.0001107519405905064,4.597739409977591,0.0989901162394902,50784.309430359994
10591,TiNiSn,700,-0.0002031248499136217,3.534819158150965,0.3715186309260248,47907.344795673
11423,(Ti0.5(Zr0.5Hf0.5)0.5)0.99Ta0.01NiSn,700,-0.00021415229296601511,3.0989093085341692,0.7958557931017248,78202.74830222482
11379,Zr0.5Ti0.5CoSn0.3Sb0.7,700,0.00013041457708771518,4.579610390388199,0.09403279223037254,33942.917256459135
11291,Ti0.5(ZrHf)0.49V0.01Ni0.9Pd0.1Sn0.99Sb0.01,700,-0.00015346103432405112,4.9474000466886325,0.4733648434401578,141036.44199185408
10568,ErNiSb,700,0.00018778525106033741,5.680082333819562,0.1510816828973719,32654.67133073657
10578,ZrNiSn,700,-0.00028903799133674546,5.992130455816664,0.3293393095292291,39749.565181153965
10822,Ti0.95Hf0.05NiSn0.95Sb0.05,700,-0.00011154830124791897,7.718278761171239,0.3186271077627552,294695.6764640265
10581,Zr0.25Hf0.75NiSn,700,-0.0001825198987523985,2.7897554256705632,0.9364840160232716,118387.22962626132
11378,Zr0.7Ti0.3CoSn0.3Sb0.7,700,0.0001437658526156614,5.5437254532174185,0.11801707348479852,42759.55637309836
11394,Ti0.6Hf0.4Co0.92Ni0.08Sb,700,-0.0001916852201384869,3.490688137760316,0.35620246390933097,53276.37588032949
10325,LaPdSb,700,7.450018491769419e-05,8.102378807638335,0.20312720606215676,457438.0233068591
10588,Hf0.6Zr0.4NiSn0.995Sb0.005,700,-0.00021617631137424008,3.8255815891920495,0.7975824562064447,86036.15566903297
11566,Zr0.2Hf0.8NiSn0.985Sb0.015,700,-0.00016428692663986806,4.926089104628655,0.686701041074671,168859.69976505626
11567,HfNiSn0.985Sb0.015,700,-0.00015989589259727928,6.125443142446978,0.5109669163408839,161250.42706708587
11047,Zr0.7Hf0.3,700,-0.00016154584532322833,4.970711103123786,0.24039712276932595,59532.08789632921
10576,ZrNiSn,700,-0.0002589620839079321,5.4838354104474565,0.4027917581507281,55152.09129154208
11393,Ti0.6Zr0.4Co0.93Ni0.07Sb,700,-0.00020780205076631776,4.283607736831975,0.3523355967830199,49967.0370656467
11424,(Ti0.6(Zr0.5Hf0.5)0.4)0.99Ta0.01NiSn,700,-0.0002119253044222843,2.870811593207704,0.8725232707498529,80100.5440377136
10291,Hf0.72Zr0.1Ti0.18,700,0.00022022200925064868,2.5527142959455125,0.5472585720645895,38702.566379689335
11046,Zr0.6Hf0.4,700,-0.000193648811806866,5.9036995918979684,0.24579528688779398,51806.375507801575
11869,Zr0.5Hf0.5Co0.4Rh0.6Sb0.85Sn0.15 ,700,8.051982802352436e-05,3.3931786984071857,0.06674657136299154,53399.443913037714
11422,(Ti0.4(Zr0.5Hf0.5)0.6)0.99Ta0.01NiSn,700,-0.00021460305371117267,2.61895797365014,0.9327288011056991,75705.96407604696
10819,Ti0.95Hf0.05NiSn0.995Sb0.005,700,-0.00018841486061121703,5.056535846483162,0.3863294968461501,85417.09197207473
11563,Zr0.6Hf0.4NiSn0.985Sb0.015,700,-0.00015731297991292798,4.501159872817925,0.6390998529093912,159782.87615845192
11233,TiCoSb ,700,-0.0002491932614347234,7.13470392430326,0.0440142220890623,6623.123235331493
11882,Zr0.95Sc0.05NiSn,700,2.281068768576712e-05,5.703247699125306,0.001545893890349715,24206.227906875778
11883,Zr0.9Sc0.1NiSn,700,9.91862612745942e-05,4.775660947051844,0.06368170395354825,44161.83196312802
11395,Ti0.6Hf0.4Co0.87Ni0.13Sb,700,-0.0001724570715179309,3.3665442233572453,0.4572734414424714,74566.08177078316
11881,Zr0.96Sc0.04NiSn,700,2.5378518956036943e-07,4.945986396411215,1.6187693302072751e-07,17758.54161277133
11234,TiCo0.99Ni0.01Sb ,700,-0.00025973214879298817,6.938380225528265,0.07272703915432269,9447.14963325804
11900,NbCoSb,700,-0.00012043495435627805,3.866924901025212,0.2336330662175764,80474.40991283553
11562,Zr0.8Hf0.2NiSn0.985Sb0.015,700,-0.00016096323905800922,4.973722477198702,0.6140720266775508,160131.4595017418
10818,Ti0.95Hf0.05NiSn0.999Sb0.001,700,-0.00017939724075763318,5.150069447937153,0.2777149134510491,62920.600257088525
11560,ZrNiSn0.985Sb0.015,700,-0.00016885410677496291,6.453084509753323,0.4801149338409738,147836.89248188812
10882,Zr0.98Yb0.02NiSn,700,-0.00018265835229158497,4.995572473252769,0.2374359156919951,48521.80365859469
11880,Zr0.97Sc0.03NiSn,700,-3.775762356649033e-05,5.135546355290988,0.0037669466281243656,19385.132593597576
11565,Zr0.4Hf0.6NiSn0.985Sb0.015,700,-0.00015922000872645476,4.601057173724824,0.6243103982525006,153133.74775050086
10276,ZrNi1.1Sn,700,-0.00018425974103265336,6.464270503950863,0.3895640780033168,89471.61564679787
11870,Zr0.5Hf0.5Co0.4Rh0.6Sb0.8Sn0.2,700,0.00011150140899054795,3.3453450101978963,0.14834776704358918,59016.689020800055
11871,Zr0.5Hf0.5Co0.4Rh0.6Sb0.75Sn0.25,700,7.072899161393053e-05,4.013513153821425,0.07228577008931407,90466.79205985762
11872,Zr0.5Hf0.5Co0.4Rh0.6Sb0.6Sn0.4,700,6.672206813096261e-05,3.95555036744879,0.07719706810804358,104346.16097328287
10880,ZrNiSn,700,-0.00016190794146757882,5.500126703189461,0.25083088500255024,73636.89233640794
10569,ErNiSn0.01Sb0.99 ,700,0.00015880612199220678,5.064000381711665,0.220876329292684,60672.40786485457
11564,Zr0.5Hf0.5NiSn0.985Sb0.015,700,-0.00015857994441488294,4.6539571810864215,0.6346460836610581,162039.1420536756
11878,Zr0.99Sc0.01NiSn,700,-0.00022118396735738973,5.019087599997388,0.16227974180955518,23783.937574201158
11879,Zr0.98Sc0.02NiSn,700,-0.00011744146962228196,5.0305831508972965,0.03907851298560621,20361.76247713246
10820,Ti0.95Hf0.05NiSn0.99Sb0.01,700,-0.00018742805570852293,4.39415692265509,0.5884102491617142,102930.90275211133
11375,Zr0.85Ti0.15CoSn0.3Sb0.7 ,700,0.00013829919387279215,9.311334435662523,0.10856068599887872,70763.61331869848
10881,Zr0.99Yb0.01NiSn,700,-0.00017877291846759086,5.286835740012774,0.2526181493281841,55801.29829466073
11877, ZrNiSn,700,-0.00022574054592145094,5.83219697973644,0.02982408335234006,4876.206691403103
11385,TiCoSb,700,-0.000239195759559928,7.079724086779274,0.03606921563353135,6375.996033721052
11285,Zr0.95Nb0.05NiSn,700,-0.00013137336687930125,6.941700975922345,0.3744109957223583,215230.10441657566
11666,Ti0.3Zr0.35Hf0.35Ni1.01Sn ,700,-0.00021183752716515575,2.819741364871507,0.6857928896713272,71468.10768181736
11667,Ti0.3Zr0.35Hf0.35Ni1.03Sn,700,-0.0002008596337972052,2.8407698981364033,0.5793642017737177,59779.24926337023
11665,Ti0.3Zr0.35Hf0.35NiSn ,700,-0.00023745611815011568,3.965792349908048,0.4858713761737105,50197.690974518184
11668,Ti0.3Zr0.35Hf0.35Ni1.05Sn,700,-0.00018167653418096173,2.9557148015285577,0.5286055264080187,76666.46036468237
10868,Ti0.95Hf0.05Ni0.95Pt0.05Sn0.99Sb0.01,700,-0.00015757607860103221,3.9873957779907765,0.2736191749656139,64939.65752478079
11388,Ti0.6Zr0.4CoSb,700,-0.00035781237618951595,3.88762769657064,0.08698996290120438,3773.5061049986493
11818,TiCo0.95Pd0.05Sb,700,-0.0003007707840175296,5.625089113974135,0.07891942546882642,5609.08482025056
11278,TiNiSn,700,-0.00024319131281996825,5.2319194369617845,0.2709214940544339,38677.268201614446
11819,Ti0.5Zr0.5Co0.95Pd0.05Sb,700,-0.0002832983796705541,4.093374141101483,0.13105594122019254,10162.893575935695
11387,Ti0.8Zr0.2CoSb,700,-0.0003629590034531946,4.099527160385323,0.09681776408349012,4304.033363050885
11820,Ti0.34Zr0.33Hf0.33Co0.95Pd0.05Sb,700,-0.00024405172792797466,3.3234122068778897,0.16641036705412027,14255.094455739963
10867,Ti0.5Hf0.5Ni0.5Pd0.5Sn0.99Sb0.01,700,-7.21954386800622e-05,9.044820713271758,0.07583861739445062,222596.64380836036
11386,Ti0.9Zr0.1CoSb,700,-0.00032323777619553415,5.0662285823115525,0.06710680973780442,4648.46015996618
11389,Ti0.5Zr0.5CoSb,700,-0.0003507938139080304,3.9013905987063375,0.0740782463611091,3355.121357492168
11384,ErNi0.25Pd0.75Sb,700,0.0001589734869232917,5.042178562961371,0.1879227702074332,46636.68950880542
11390,Ti0.6Zr0.4CoSb,700,-0.0003575028672488076,3.947570279742956,0.0904364405847313,3983.2392973649294
11035,CoNbSn,700,-9.059422449686712e-05,10.36843607277465,0.017407862080089324,31189.06237846128
10835,Ti0.8Hf0.2NiSn0.99Sb0.01,700,-0.00017934979183218636,3.008306458314244,0.5094226011861743,62619.05776101872
11392,Ti0.6Zr0.4Co0.97Ni0.03Sb,700,-0.0002408703474111693,4.4830428276377114,0.2719323611847081,30352.862794364853
11855,Zr0.5Hf0.5Co0.8Rh0.2Sb0.99Sn0.01,700,6.670642003181045e-05,3.0207071609592795,0.003049576528448264,3490.4501573892207
11382,ErNi0.75Pd0.25Sb,700,0.00015291071650709684,4.718649220229151,0.1896275223503748,47482.83450134554
11857,Zr0.5Hf0.5Co0.4Rh0.6Sb0.99Sn0.01,700,0.00013016909605336412,3.2946959758964174,0.022366642912877002,7388.479606436472
11044,Zr0.4Hf0.6,700,-0.0001961570769721956,5.272086509923613,0.26617932543943057,41835.003257631746
11045,Zr0.5Hf0.5,700,-0.00017578104660115242,5.75897845273688,0.21266547030161911,51330.481642676554
11425,(Ti0.8(Zr0.5Hf0.5)0.2)0.99Ta0.01NiSn,700,-0.0002043408056570754,3.944309839307551,0.6353144481417955,86606.4552546621
11043,Zr0.3Hf0.7,700,-0.00018612751840734888,5.158313909094399,0.2258513546821369,43529.417440207166
11282,ZrNiSn,700,-0.0002813910609210902,6.7352159841212265,0.34383705690802224,40697.35465437645
11284,Zr0.99Nb0.01NiSn,700,-0.0001880463515084777,6.9540707386506835,0.44856621998420143,117576.44569461873
11383,ErNi0.5Pd0.5Sb,700,0.000154374101340416,4.48767628898481,0.23157467161169898,55737.846205988964
11391,Ti0.6Zr0.4Co0.99Ni0.01Sb ,700,-0.0002939684399409422,4.063658273600203,0.1923239143505188,13296.376132797748
10572,NbCo1.00Sn,700,-0.00016339677327794505,9.158436243987136,0.12103997817670845,51230.172341779806
11042,CoNb0.9Hf0.1Sn0.9Sb0.1,700,-0.00012309434966828922,7.22140308901395,0.0639878383964961,42552.38939622128
11290,Ti0.4(ZrHf)0.59V0.01Ni0.9Pd0.1Sn0.99Sb0.01,700,-0.00015724481600296272,5.044958105968603,0.498110871121841,140537.1402035157
11901,NbCoSb,700,-0.00011143950946320088,4.854344710424972,0.2539244058160496,134601.96426706295
11548,Ti0.25Zr0.75NiSn0.975Ge0.025,700,-0.00016541792415679702,3.407600903255315,0.4199307752003009,78748.89262242371
11514,ZrNiSn,700,-0.00018431315566290728,6.9819637716786165,0.2649343641180097,77920.59649665379
10601,FeNb0.96Ti0.04Sb,700,0.0002434569489069497,8.563389264500682,0.35176371090828085,76600.14854946744
11718,Hf0.5Zr0.5NiSn0.99Sb0.01,700,-0.00015890605353476714,4.2450701596710285,0.5750463599752739,141324.14220944306
10585,Hf0.6Zr0.4NiSn0.995Sb0.005,700,-0.0001997716261590148,4.005162512037498,0.6683970414781254,91014.3197600252
11497,Ti0.3Zr0.35Hf0.35NiSn0.985Bi0.015,700,-0.0002026760884991567,3.315104166803025,0.5133817491231716,68813.89109704812
11359,TiFe0.08Co0.92Sb,700,0.0002555029747545337,6.37180752419631,0.09406302694061704,11082.496928449993
11496,Ti0.3Zr0.35Hf0.35NiSn0.99Sb0.01,700,-0.00017657579346713731,3.916013778135256,0.5505394051651139,115675.72133960092
11349,TiCoSb ,700,-0.0002615001905954746,8.807925596498109,0.01577586298214053,2673.84417007465
11494,Ti0.3Zr0.35Hf0.35NiSn0.985Sb0.015,700,-0.00015767051312527602,4.442992065268603,0.5232436598913465,148626.6156722674
10571,ErNiSn0.05Sb0.95,700,0.00010316120849774204,5.378405542242731,0.1997312789441631,134366.85400935533
10600,ZrNiSn,700,-0.00021021919028544562,5.6614927080252055,0.325243754315924,59524.69240756049
11286,(ZrHf)0.99V0.01Ni0.9Pd0.1Sn0.99Sb0.01,700,-0.00017826406664417398,5.178617717924839,0.5371296731733127,121679.27948834472
10599,ZrNiSn,700,-0.00019681547042425316,5.444473573544152,0.3085357456535405,61950.50854240548
10602,FeNb0.94Ti0.06Sb,700,0.00021934619680752252,8.804689503551,0.3889960554408752,115617.7849358691
11515,La0.005Zr0.995NiSn,700,-0.00016589962683498014,5.657070239568143,0.3348099276919696,83243.80949715977
11719,Hf0.4Zr0.6NiSn0.98Sb0.02,700,-0.00014544511571689441,4.939717526453125,0.5780822640210099,193701.85373283844
10605,FeNb0.84Ti0.16Sb,700,0.0001619715053633837,6.014982695414598,0.5480150430695596,213774.16876470103
11926,Ti0:50(Zr0:25Hf0:75)0:50CoSb,700,-7.232755254921279e-05,5.253182592713699,0.008999910030183994,11729.203011036858
11519,La0.02Zr0.98NiSn,700,-0.00010575680011824075,6.258101766502629,0.19114950423462126,132720.63798771534
11287,Ti0.1(ZrHf)0.89V0.01Ni0.9Pd0.1Sn0.99Sb0.01,700,-0.00016343923948812294,5.211069990835694,0.482890389049448,128460.60873659134
11928,Ti0:25(Zr0:50Hf0:50)0:75CoSb,700,-0.0002778913811058183,4.637005795903613,0.05151367255282082,4431.022713434034
11279,Ti0.99Nb0.01NiSn,700,-0.0002012209197418433,5.4462015968823305,0.4119655534202883,78066.02530787497
10580,Zr0.25Hf0.75NiSn,700,-0.0001577460350586173,3.532720979584496,0.5494421777038334,113648.69582342985
11361,TiFe0.2Co0.8Sb,700,0.00021952300154234243,4.127272189874661,0.2697349847383373,28325.01562876292
11929,Ti0:25(Zr0:75Hf0:25)0:75CoSb,700,-0.00030548524415779715,5.026517530081216,0.019315570439000517,1424.9550867162427
11517,La0.01Zr0.99NiSn,700,-0.00015696090393325118,5.352025784344857,0.33444600847552697,87312.44885837863
11720,Hf0.5Zr0.5NiSn0.98Sb0.02,700,-0.0001511452616121736,4.827503978457872,0.6418593253577074,190328.9927320061
11360,TiFe0.15Co0.85Sb,700,0.00026571425993544595,4.901640763574119,0.26454089762737343,21870.29529594648
11421,(Ti0.34(Zr0.5Hf0.5)0.66)0.99Ta0.01NiSn ,700,-0.0002089114434828148,2.9108489138080103,0.9118606476878316,85874.20347842452
11362,TiFe0.3Co0.7Sb,700,0.0002012012682383594,3.908172570264828,0.3003793850964587,35510.034600522464
11715,MS Hf0.75Zr0.25NiSn,700,-0.0001629024658263326,4.1096784224822605,0.2935545622231144,60257.99991761957
11352,Ti0.95Ta0.05CoSb,700,-0.00020384264903060208,5.839361890946951,0.13916695278940164,26883.392155362042
11354,TiCoSb,700,-0.00024599680729821434,7.1511527003308295,0.018665372892619724,2983.239025388353
10593,TiNiSn,700,-0.00022113200148076,3.58562154028418,0.3847293860771959,39255.41224532882
11244,TiCoSb,700,-0.0002747786615874494,12.846256774568214,0.01270687067277868,2555.8433899182332
11714,MS Hf0.5Zr0.5NiSn,700,-0.0002115107623296055,3.788419508230996,0.4330645522445705,57066.116902633876
10592,TiNiSn,700,-0.00021625692578117715,4.3725935676405845,0.31720117256524905,44031.86037648917
11281,Ti0.95Nb0.05NiSn,700,-0.00013924214638373324,5.537435503406536,0.4485000366928555,183665.53944595507
11353,Ti0.92Ta0.08CoSb,700,-0.0001807974750551051,5.122542066313394,0.2026080837961624,42260.10000324269
11710, ZrNiSn,700,-0.00018759392043437244,4.4161163748178165,0.4104646547185742,67254.77311132672
10598,ZrNiSn,700,-0.00021006951033339342,5.3390098272308935,0.3808894517114529,65831.77720826952
11280,Ti0.98Nb0.02NiSn,700,-0.00018185839910443412,5.600020749634741,0.4616235167513021,112896.16947419914
11717,Hf0.5Zr0.5NiSn0.995Sb0.005,700,-0.0001675721244704725,3.9515244797355766,0.456924235620186,91054.44295146137
11488,Zr0.4Hf0.6NiSn0.98Sb0.02,700,0.00015495449530027826,4.338614996150122,0.6723321305145289,173551.58322206314
11350,Ti0.99Ta0.01CoSb ,700,-0.0002680130078387678,8.495380430522804,0.05378268825709845,8602.572116641988
11487,Zr0.4Hf0.6NiSn0.98Sb0.02,700,0.000156182498559115,4.007202217547408,0.7679690137725937,180227.96700760763
10289,Hf0.65Zr0.25Ti0.1,700,0.00019767497521074018,2.7961122052405445,0.5621953096268618,55370.16214268224
11716,HfNiSn,700,-0.0001867050616399022,4.29022236477974,0.31449628970491306,52536.90699839171
11482,Ti0.3Zr0.35Hf0.35NiSn,700,-0.00024180965359616943,3.944356331211757,0.889621340165272,90376.3426180956
11351,Ti0.97Ta0.03CoSb,700,-0.00021404688987712892,6.692337407867337,0.08351815348636478,16524.325186081933
10573,NbCo1.05Sn,700,-0.00022929480260806392,7.354521582653588,0.2156990817603576,43857.492818081846
11520,La0.03Zr0.97NiSn,700,-7.991238695249762e-05,7.645459812847032,0.10287125028922184,155516.74170542794
10885,Zr0.9Yb0.1NiSn,700,-0.00011296275245106292,4.831259700582167,0.08232331036028899,36132.460622588704
10584,Hf0.6Zr0.4NiSn0.995Sb0.005 ,700,-0.00020413826432250947,3.9045028756762994,0.7117699557530074,89308.9718364258
10883,Zr0.96Yb0.04NiSn,700,-0.00015845343420722548,4.801037857268691,0.16634163231334134,41747.262379219035
10296,Hf0.5Zr0.5NiSn0.99Sb0.01,700,-0.00019062427259576532,4.269614293328641,0.7694676755044759,129016.352366529
11545,ZrNiSn0.975Ge0.025,700,-9.73257777120682e-05,4.390926197678764,0.10647832473912212,80319.25814855768
10607,FeNb0.76Ti0.24Sb,700,0.00014178338284622337,5.5463568007816795,0.5876048493841275,245870.15020396
11365,Ti0.5Zr0.25Hf0.25CoSb,700,-0.00021816107261351665,3.195614722190233,0.0733389387669913,6566.779776925925
11236,TiCo0.95Ni0.05Sb,700,-0.0001916851428349066,7.201036682037124,0.1618152899274289,38739.83838869147
11366,Ti0.5Zr0.25Hf0.25Co0.99Ni0.01Sb,700,-0.0002230385253788021,2.659516224221093,0.14247635383727414,10319.697157823672
10884,Zr0.94Yb0.06NiSn,700,-0.00014678378775044882,4.943857420311911,0.12840486177087282,36433.166843755964
10297,Hf0.25Zr0.75NiSn0.99Sb0.01,700,-0.00019192017182846944,4.5133632292902135,0.719880717426582,126647.02996533194
11283,Zr0.99Nb0.01NiSn,700,-0.00021980854577020238,6.600020802558223,0.4282425233757456,76488.22984456878
10290,Hf0.45Zr0.45Ti0.1,700,0.000202396172327464,2.8539316727242667,0.5692640934677085,54829.247224037004
11904,NbCoSb,700,-8.792632517477785e-05,6.224635198928988,0.16390806272253372,178851.5962779048
11289,Ti0.3(ZrHf)0.69V0.01Ni0.9Pd0.1Sn0.99Sb0.01,700,-0.00018679062988074808,5.042078597529881,0.7503208903836907,147478.84842271972
11537,Ti0.1Zr0.9NiSn,700,-0.00018974681287468225,6.9632453805416725,0.09332130152636726,23914.156173734424
11538,Ti0.1Zr0.9NiSn0.975Sb0.025,700,-0.00012887285534723546,10.086876507095123,0.268295203773185,237326.23560968923
10590,TiNiSn,700,-0.0002123494662430044,4.3056794645957055,0.3249247535081499,47218.32562597443
11903,NbCoSb,700,-9.914018114160291e-05,5.712398766347236,0.21866928770366076,180771.7617322941
11367,Ti0.5Zr0.25Hf0.25Co0.97Ni0.03Sb,700,-0.00026634614158563616,2.918316560035959,0.2481407071011593,14194.10031798079
11237,TiCo0.9Ni0.1Sb,700,-0.00013722796692388503,6.7901402930111825,0.1561500390584765,75669.68737375594
11368,Ti0.5Zr0.25Hf0.25Co0.95Ni0.05Sb,700,-0.00024258674348607954,2.548459030581331,0.3947262079653157,23591.74714763105
10606,FeNb0.8Ti0.2Sb,700,0.00014819817452986018,5.409013031029241,0.563477951100158,228506.39056953546
11235,TiCo0.975Ni0.025Sb,700,-0.00024407006373615322,7.285262747527519,0.1207506626357519,18611.73974810369
11363,TiFe0.5Co0.5Sb,700,0.00015355516000064431,3.998805406251196,0.15007649615961796,30737.34361359792
10816,TiNiSn,700,-0.00018241637052857174,3.7769487898931735,0.2776321727875657,38776.728918971785
11546,Ti0.1Zr0.9NiSn0.975Ge0.025,700,-0.00017214155293316998,4.485135896107046,0.2910189794564161,66578.77198229331
11547,Ti0.15Zr0.85NiSn0.975Ge0.025,700,-0.0001821029196383876,4.065659214344209,0.3844459743035789,71527.09972595915
11348,ErPdBi,700,5.557885947831499e-05,8.588884499111314,0.06091584600062223,203496.92552417604
10817,Ti0.95Hf0.05NiSn,700,-0.0002172549547357594,5.153345453463274,0.2884391006849356,39547.5747390414
10570,ErNiSn0.03Sb0.97,700,0.0001210483923220897,5.3177213677257775,0.17573404035413806,85150.89647013233
11925,Ti0:75(Zr0:25Hf0:75)0:25CoSb,700,-0.00029927940936205733,5.277209158277909,0.030504863187595505,2340.6512122921445
11921,TiCoSb,700,-0.0003391730826205079,13.208684391573993,0.025901772024091947,3581.393417176521
11902,NbCoSb,700,-9.852804521113371e-05,5.5944450997439255,0.23758021998178225,184942.68897600687
11364,TiFe0.1Co0.9Sb,700,0.0002516817667492773,5.753235095332554,0.1369569318307863,14596.399192229961
11288,Ti0.2(ZrHf)0.79V0.01Ni0.9Pd0.1Sn0.99Sb0.01,700,-0.00018534837003826931,4.986666193125947,0.6477502429387305,127740.26135036847
11421,(Ti0.34(Zr0.5Hf0.5)0.66)0.99Ta0.01NiSn ,750,-0.00021374549409219868,2.8685968103448665,0.9917472394398664,84231.61131182322
12078,HfNiSn,750,-0.0002262797697751508,3.1241926798894952,0.5197352349251635,44012.65202660539
11710, ZrNiSn,750,-0.00019057572891874016,4.368517795207662,0.4524080581105635,69199.12415104671
12249,Hf0.25Zr0.75NiSn0.9925Sb0.0075,750,-0.0001806339665055753,5.537282783240934,0.4814441047147895,102898.31046532848
12072,ZrNiSn,750,-0.00024413157958971959,2.890258593835576,0.9204516685149191,63370.805136400995
12251,Hf0.25Zr0.75NiSn0.9875Sb0.0125,750,-0.000170721009901118,4.604736447929014,0.6078754086996964,132877.10341033962
11280,Ti0.98Nb0.02NiSn,750,-0.00018559083173808215,5.498549324947891,0.5000525508694561,109398.165262061
12066,Ti50Zr0.50NiSn0.98Sb0.02,750,-0.00015170042328747018,3.722536279563736,0.8393531295452776,199376.23099093692
12252,Hf0.25Zr0.75NiSn0.985Sb0.015,750,-0.00015744131845621477,4.920746547002235,0.676201554193839,168221.5146844282
12070,Ti0.75Zr0.25NiSn,750,-0.00023389263504969415,3.414659734847846,0.8922362285243729,75189.05897101045
11282,ZrNiSn,750,-0.00027111537498026857,6.469070941817492,0.38404693686345903,45057.2662609837
12076,Ti0.5Hf0.5NiSn,750,-0.00021756814881921974,2.5235578445930145,0.6790696091703241,49849.12826872925
11424,(Ti0.6(Zr0.5Hf0.5)0.4)0.99Ta0.01NiSn,750,-0.00021592011162001448,2.8438310784656857,0.9384618959648652,79338.55663203857
11423,(Ti0.5(Zr0.5Hf0.5)0.5)0.99Ta0.01NiSn,750,-0.00021913438961764387,3.095896076900308,0.8579447115750056,76228.04032084809
12075,Ti0.25Hf0.75NiSn,750,-0.0002364412407783628,3.0390234869127397,0.5648317782115791,41587.50821536526
12069,Ti0.5Zr0.5NiSn,750,-0.0002239058281738016,2.7465338989880554,0.6661549771160247,51045.58929330409
12068,Ti0.25Zr0.75NiSn,750,-0.0002241362937815665,3.194275082319429,0.9554037857966784,84610.86301377103
11283,Zr0.99Nb0.01NiSn,750,-0.00022382721044264693,6.3452679375468435,0.4733850598743704,75927.33497190518
11422,(Ti0.4(Zr0.5Hf0.5)0.6)0.99Ta0.01NiSn,750,-0.00021889738635011497,2.6441980358005126,1.0058062675750428,74927.41207631
