Repository: starrydata/starrydata_datasets

> [!NOTE]
> **The duplicated `sample_id` issue was fixed on 2026-09-08**
>
> Datasets published between **2026-04-01 and 2026-09-08** contain duplicated
> `sample_id` values: the same `sample_id` can refer to samples belonging to
> **different papers**. Joining tables on `sample_id` alone mixes data from
> unrelated papers.

# starrydata_datasets

Daily per-project splits of the [Starrydata2](https://starrydata.nims.go.jp/) dataset, with a browsable download page at **https://starrydata.github.io/starrydata_datasets/**.

Historically this repository also hosted the raw CSVs (from 2019/7/11 until 2022/12/22); those older archives are still available via git tags.

File: datasets/20190711/20190711_preprocessing_interpolated_data.csv (part 92 of 94)
sampleid,composition,Temperature,Seebeck coefficient,Thermal conductivity,ZT,Electrical conductivity
12071,TiNiSn,750,-0.00021192147310088817,3.2817487465336166,0.8918491083304241,90327.83989917127
11279,Ti0.99Nb0.01NiSn,750,-0.00020139689747178488,5.400678649210256,0.4418492631313045,78240.22643867185
11425,(Ti0.8(Zr0.5Hf0.5)0.2)0.99Ta0.01NiSn,750,-0.00020753404500511158,3.948767008857576,0.6848482968533338,85886.98787970874
12250,Hf0.25Zr0.75NiSn0.99Sb0.01,750,-0.0001750941880232708,4.858248996940088,0.5969265297788791,122391.01787701943
12077,Ti0.75Hf0.25NiSn,750,-0.00023543323143115992,2.448424999653045,0.7511274657014364,44904.50356284269
12546,(Ti0.2Zr0.8)Ni1.1Sn,750,-0.00019165327625418667,4.1913513859648495,0.5742673235938464,74022.46621965144
11236,TiCo0.95Ni0.05Sb,750,-0.0001993802913887426,6.527700899870725,0.1827928190511945,36959.64102650088
12133,Hf0.75Zr0.25NiSn0.99Sb0.01,750,-0.00019122898097188678,4.522637555590077,0.7890312216620103,122207.05195220091
12545, (Ti0.2Zr0.8)Ni1.1Sn,750,-0.00021333124174387826,5.300619249064824,0.4506679106934747,65316.65025539402
11520,La0.03Zr0.97NiSn,750,-8.599624234217871e-05,7.533476022004084,0.11806288452032065,156318.36653626934
11237,TiCo0.9Ni0.1Sb,750,-0.00014160816150688986,6.245891814325121,0.17529040492048856,72502.80238613303
12129,Hf0.75Zr0.25NiSn0.99Sb0.01,750,-0.00014738277063561646,5.962630838109968,0.5917435847009983,215988.0553272844
11234,TiCo0.99Ni0.01Sb ,750,-0.0002590348660310663,6.171753559345609,0.0806764851561089,9672.68355755663
11562,Zr0.8Hf0.2NiSn0.985Sb0.015,750,-0.00016617924027856554,5.00215121949378,0.6695726440384318,156434.90778778112
11560,ZrNiSn0.985Sb0.015,750,-0.0001751316411810949,6.388471741287991,0.5255113765429199,142993.48955376312
12130,Hf0.75Zr0.25NiSn0.99Sb0.01,750,-0.0001948647585321459,4.4333880890518715,0.8141755872342735,126021.9164497531
11548,Ti0.25Zr0.75NiSn0.975Ge0.025,750,-0.000169988477393849,3.438367861707853,0.4653496933396203,82022.89320951872
11547,Ti0.15Zr0.85NiSn0.975Ge0.025,750,-0.00018685050412746272,4.0462142258139435,0.42896641437435534,75086.73984832628
11546,Ti0.1Zr0.9NiSn0.975Ge0.025,750,-0.00017849182380894925,4.431762903511091,0.3265764172503084,69317.93820302554
12131,Hf0.75Zr0.25NiSn0.99Sb0.01,750,-0.00018649841719901853,4.232934291514681,0.7963969482348129,128196.52474882455
11235,TiCo0.975Ni0.025Sb,750,-0.00024783317781000385,6.581497330823513,0.1356414300023598,19132.61852754609
11538,Ti0.1Zr0.9NiSn0.975Sb0.025,750,-0.0001354546125523527,9.864287793795741,0.29574436366141843,216030.38483914733
11537,Ti0.1Zr0.9NiSn,750,-0.00019733478668358746,6.3188901707631375,0.1056957423285504,23473.021967863173
12132,Hf0.75Zr0.25NiSn0.99Sb0.01,750,-0.00019681904111771832,4.3888601124433855,0.8048518791106857,132418.75649738745
12153,ZrNiSn,750,-0.00016754946018242612,7.058813632077952,0.15087230702493115,43124.8197965612
11519,La0.02Zr0.98NiSn,750,-0.00011148129948856917,6.226551476462058,0.21556196551044274,136377.12431275492
12152,NbCoSn0.85Sb0.15,750,-0.00013850306872454862,5.927902859615742,0.39165319423654615,163477.82896173527
10289,Hf0.65Zr0.25Ti0.1,750,0.00020294210149676987,2.7804512940326678,0.6132467311114018,53567.1581547105
12146,Ti0.3Zr0.35Hf0.35CoSb0.5Sn0.5,750,8.928775959783957e-05,3.8637264552856094,0.14124595754136438,91271.94044051392
11487,Zr0.4Hf0.6NiSn0.98Sb0.02,750,0.00016296393373848702,3.8770368010404432,0.8827973852795041,171837.00684784155
12149,NbCoSn0.98Sb0.02,750,-0.0002300851918116377,6.15391852460191,0.3056986626568099,45434.04464802148
12541,VcoSb,750,-0.00011174956155433044,4.55910020246297,0.33764821192100924,163250.56159000052
11244,TiCoSb,750,-0.00027130006096320907,11.79545241350775,0.013956160671414442,2690.5988467401353
12148,NbCoSn0.99Sb0.01 ,750,-0.00024783021940992555,5.95486257675115,0.2693072401735641,30628.449681054222
11488,Zr0.4Hf0.6NiSn0.98Sb0.02,750,0.00016075003693399834,4.249188958185833,0.7572854708763777,166035.99256653618
12150,NbCoSn0.95Sb0.05,750,-0.00018449098311776522,6.147532794735093,0.37671417937825935,91248.69766727182
11517,La0.01Zr0.99NiSn,750,-0.00016141038735570647,5.302416786994768,0.3756676198674939,92889.94314051633
12141,Ti0.3Zr0.35Hf0.35CoSb0.9Sn0.1,750,0.00026729104192433815,2.504196656890418,0.5277889469491456,24665.995680075142
11515,La0.005Zr0.995NiSn,750,-0.0001685201314454046,5.601005941794615,0.3738619653891132,88771.6106672057
12543,V0.98Ti0.02CoSb,750,-0.00011717940982453384,4.464632965739368,0.3617160713171642,153810.11523287787
11514,ZrNiSn,750,-0.00018442708936923716,6.9063372719896945,0.2958384801074665,83679.31615761832
12142,Ti0.3Zr0.35Hf0.35CoSb0.85Sn0.15,750,0.00023954206346136025,2.8655640225759704,0.6886706820962045,45856.074530979015
12151,NbCoSn0.9Sb0.1,750,-0.0001541205215671696,6.175653898585887,0.4127441539337799,142551.00038419885
10573,NbCo1.05Sn,750,-0.00023519391895145573,7.414238240629661,0.2291767192672042,41735.41176952553
12143,Ti0.3Zr0.35Hf0.35CoSb0.8Sn0.2,750,0.0002093182485879997,2.8447302428834944,0.5089443370255611,44059.131127559915
12542,VCoSb0.98Sn0.02,750,-0.00011644096029122939,4.405316099188447,0.3748006994440389,156814.93284970179
12144,Ti0.3Zr0.35Hf0.35CoSb0.7Sn0.3,750,0.00015726047226621728,3.368788055914945,0.3176830765062179,57698.87613297679
12154,ZrNi0.8Pd0.2Sn,750,-0.000112605685400831,3.827131303266373,0.17808212487582425,58478.14388826616
11233,TiCoSb ,750,-0.00025211769490740923,6.400137752558821,0.048830488693604235,6892.597066269648
11353,Ti0.92Ta0.08CoSb,750,-0.0001862913385832884,4.7800998868576965,0.2245853230939988,39934.96842453598
11284,Zr0.99Nb0.01NiSn,750,-0.0001938803759257016,6.6797910070713655,0.4976122583401947,113485.85360597845
11646,Ti0.5Hf0.5,750,0.0002706305302835208,3.1539087544244926,0.6258056116169489,35931.36676979593
11645,Ti0.75Hf0.25,750,0.0002640533213272641,3.0630639560558848,0.5381533902823185,31522.27932193416
11035,CoNbSn,750,-9.578265027666921e-05,9.871910533812224,0.019519774236893345,29911.16547849501
11042,CoNb0.9Hf0.1Sn0.9Sb0.1,750,-0.00012840967078527746,7.07106180112595,0.07019856867687152,40242.20588061908
11043,Zr0.3Hf0.7,750,-0.00018562161225023414,5.419976574241972,0.2426706804885358,47676.318101231154
12157,Zr0.5Hf0.5NiSn0.99Sb0.01,750,-0.00015051336802021542,4.904579138731472,0.4662987575248462,128274.15318207446
11644,Ti,750,0.0002735156516349336,6.023440538023497,0.2362355071063276,25360.871383757458
10572,NbCo1.00Sn,750,-0.00016695740597498304,9.33715603747648,0.12806740408787484,48817.527474865725
12569,Fe0.995Co0.005V0.6Nb0.4Sb,750,-0.0002206106119822924,4.125313137570116,0.20384953205566367,18631.523868110282
12255,Hf0.25Zr0.75NiSn0.975Sb0.025,750,-0.00013005053306442563,5.9089421795057975,0.5193550336911987,235950.7461632436
11278,TiNiSn,750,-0.0002339563470731043,5.218958754542308,0.2972034296912868,42892.335763835516
11648,Ti0.15Hf0.85,750,0.000249056673014366,3.87547959594052,0.5300374057823385,44154.436466083425
11285,Zr0.95Nb0.05NiSn,750,-0.00013598729558699716,6.7441576382924815,0.41793114411050536,206089.61894749754
12254,Hf0.25Zr0.75NiSn0.98Sb0.02,750,-0.00013739301899556587,5.19055085538288,0.5499566422354778,197953.9744788726
12158,ZrNi0.5Pd0.5Sn0.99Sb0.01,750,-8.56454104814511e-05,4.280326214794753,0.15687599108242772,116465.55764519135
11647,Ti0.25Hf0.75,750,0.00026294755319985883,3.239803871505585,0.7532116094200403,47058.29566574973
11044,Zr0.4Hf0.6,750,-0.0001958296774515206,5.542142112708127,0.2672580928455369,45856.020763635664
10588,Hf0.6Zr0.4NiSn0.995Sb0.005,750,-0.00021616523739994274,3.881868431981857,0.8555963915822986,88523.94101012166
12125,TiCoSb0.85Sn0.15,750,0.00026423279615217537,4.446836541500148,0.3137092294470731,25255.67616424801
11565,Zr0.4Hf0.6NiSn0.985Sb0.015,750,-0.000164670572458645,4.612789079477143,0.6805145919615792,149190.12484112193
12126,ZrCoSb0.85Sn0.15,750,0.0002226587490505229,3.6342591666522255,0.6323036164789667,54392.367249685085
11566,Zr0.2Hf0.8NiSn0.985Sb0.015,750,-0.00016958928301914368,4.907393661740249,0.7512050658829286,163891.48553185302
12127,HfCoSb0.85Sn0.15,750,0.00022830695782297963,3.7288438613985737,0.6498124767374007,59065.51392561338
11563,Zr0.6Hf0.4NiSn0.985Sb0.015,750,-0.00016240842521358278,4.540622637009536,0.6951934105234865,155393.64230727058
11564,Zr0.5Hf0.5NiSn0.985Sb0.015,750,-0.00016459771044857692,4.716620570478903,0.6905341204916291,157830.5081467631
10290,Hf0.45Zr0.45Ti0.1,750,0.00020791488756274757,2.834668331307836,0.6213146174795432,53042.180893786135
12568,FeV0.6Nb0.4Sb ,750,-0.00014307827460856623,4.431717654967486,0.05715494881080947,15963.23003212512
12256,Hf0.25Zr0.75NiSn0.97Sb0.03,750,-0.00012599903231103821,5.965721719725572,0.5175669528789614,251851.86796098226
11046,Zr0.6Hf0.4,750,-0.00019394191736567758,6.225970798722089,0.2641282254108564,56336.526396126814
11047,Zr0.7Hf0.3,750,-0.00016495403415170307,5.188515997710635,0.2621120106140615,62715.169207299055
12156,Zr0.5Hf0.5Ni0.8Pd0.2Sn0.99Sb0.01,750,-0.00013999464422633244,3.3928254057185643,0.541824982117526,121114.01040562957
10291,Hf0.72Zr0.1Ti0.18,750,0.00022479855205815986,2.530767195164575,0.6015600563791628,38490.80183110439
11567,HfNiSn0.985Sb0.015,750,-0.0001653729463597358,6.0495612712326645,0.5627335310848521,156582.0699178289
12155,Zr0.5Hf0.5Ni0.5Pd0.5Sn0.99Sb0.01,750,-9.1595312947127e-05,2.416062983065076,0.3001574162961864,111863.44422501343
11045,Zr0.5Hf0.5,750,-0.00017826529393377076,6.063685970539888,0.2314429569519124,55104.08931479604
11713,Hf0.25Zr0.75NiSn,750,-0.00017417847787761585,4.16749011412602,0.4527478673817555,66964.37045849717
11928,Ti0:25(Zr0:50Hf0:50)0:75CoSb,750,-0.00026992533844487723,4.503865938709343,0.054311019014187424,4594.080998019169
11967,TiNiSn,750,-0.00016881493874230358,5.39879987764915,0.3662833398942301,94513.8178513012
10604,FeNb0.88Ti0.12Sb,750,0.00018135677529965336,6.673868662051309,0.5128920253900715,165604.6910912249
11379,Zr0.5Ti0.5CoSn0.3Sb0.7,750,0.00013779873237151726,4.6007280509516315,0.1042813025117784,33723.537376116845
11348,ErPdBi,750,5.220106237053655e-05,8.894382353142026,0.05886751143053156,212460.7921734409
12030,Hf0.19Zr0.76Ti0.05CoSb0.8Sn0.2,750,0.00021459923436055556,3.371396357365034,0.7021707221903539,65352.14305348248
11926,Ti0:50(Zr0:25Hf0:75)0:50CoSb,750,-7.380928118987874e-05,5.130454806906328,0.009836150918972084,11738.61846396329
11361,TiFe0.2Co0.8Sb,750,0.0002291370670309476,3.9212492096542233,0.3081037389424136,29591.514721587464
12220,Hf0.5Ti0.5,750,0.00022277594665340132,2.5344783125618755,0.6122663326091395,41129.199501655385
11968,TiNi1.02Sn,750,-0.00019815390524274143,4.330900283259002,0.5295609103602569,81611.28084613201
12031,ZrNiSn,750,-0.00018824971429746404,6.777491650823874,0.17067183362977925,45911.94238927593
12049,Zr0.25Hf0.25Ti0.5NiSn0.998Sb0.002,750,-0.00022270432602457333,3.143794156131837,0.7388017221629759,73666.78929777519
11384,ErNi0.25Pd0.75Sb,750,0.00014508402436477912,5.296685860584428,0.19030907865696214,57301.86117542344
10601,FeNb0.96Ti0.04Sb,750,0.00025350874367824507,7.975187690339278,0.3838406209217071,70770.3819253064
11973,TiNi1.15Sn,750,-0.0001380520050096001,4.8543347179761245,0.35691217634607225,114815.54566630624
10590,TiNiSn,750,-0.00022215476766197467,4.340757120466743,0.38087642465230975,50271.2547639189
11966,Ti0.5Zr0.25Hf0.25NiSn0.998Bi0.002,750,-0.00020053323700265028,4.446198144655507,0.4459157914092473,73251.60715787874
11359,TiFe0.08Co0.92Sb,750,0.0002634546353129,5.756496177027812,0.1068338261101371,11736.564375486621
11383,ErNi0.5Pd0.5Sb,750,0.00014237067885239225,4.7328010782482215,0.2358177977984309,67685.80961223648
11929,Ti0:25(Zr0:75Hf0:25)0:75CoSb,750,-0.00028065451470054724,4.845527512030106,0.019855385607095342,1691.235534825722
10298,Hf0.15Zr0.85NiSn0.99Sb0.01,750,-0.00019624962785943917,4.778282098399798,0.7147614236145617,119210.02827727092
10835,Ti0.8Hf0.2NiSn0.99Sb0.01,750,-0.0001788379180617294,3.0633043407863982,0.5259080963794965,62480.62222805725
11382,ErNi0.75Pd0.25Sb,750,0.00014096334067241606,4.966066868136059,0.19263180269846505,57596.02538948273
10603,FeNb0.92Ti0.08Sb,750,0.0002055822436849657,7.611000240013873,0.4858608481936194,136852.95238863106
11360,TiFe0.15Co0.85Sb,750,0.00027586131673299104,4.6359925378288445,0.3040981058548824,23054.8859681149
12777,Zr0.5Hf0.5Co0.9Ir0.1Sb0.99Sn0.01,750,0.0001017963008656891,2.25402904547956,0.004952179290456978,1511.9149075767893
10585,Hf0.6Zr0.4NiSn0.995Sb0.005,750,-0.00019991798869830915,4.072127642544109,0.7140845286445925,93466.91855875553
10602,FeNb0.94Ti0.06Sb,750,0.00022922856772083667,8.310172746831084,0.4232779332537771,97949.82145370852
12029,Hf0.2Zr0.8CoSb0.8Sn0.2,750,0.00021331161785145518,3.4618849898302724,0.615833129318266,59004.054313660374
11969,TiNi1.04Sn,750,-0.00015146039755023168,4.795262057496852,0.38813577898927737,107906.02392327569
12769,(Ti0.5Zr0.5)NiSn,750,-0.0001818899670178,5.492058001927143,0.4214467215711447,80769.1232596842
12217,Hf0.9Ti0.1,750,0.00019602738926341315,3.3067915317511423,0.5613429646658413,61468.24011435974
11902,NbCoSb,750,-0.00010437921323230704,5.490348492215543,0.265878557632363,169415.0094494086
12767,Hf0.65Zr0.25Ti0.15NiSn0.995Sb0.005,750,-0.00022138499248797387,3.2864488289085174,1.0378614096626655,83452.79584876263
11978,Ti0.5Zr0.5CoSb0.8Sn0.2,750,0.00021913894853873336,3.6907918934270447,0.4047870162509148,39407.03290981743
10816,TiNiSn,750,-0.00017348704759008246,3.8342986187108616,0.29909563532786304,48801.78041553874
11368,Ti0.5Zr0.25Hf0.25Co0.95Ni0.05Sb,750,-0.000248778435018298,2.4610682578207737,0.4387534919076701,23886.525990532482
11364,TiFe0.1Co0.9Sb,750,0.0002626065381239981,5.3250966759104195,0.15681986401133755,15480.010617075892
11921,TiCoSb,750,-0.0003337564909439393,12.135007098936935,0.028452887227896267,3778.060754285629
11901,NbCoSb,750,-0.00011748319985449206,4.805377073760383,0.2814903067154216,124300.92962269355
10584,Hf0.6Zr0.4NiSn0.995Sb0.005 ,750,-0.00020455285035680989,3.9631525345765497,0.7641606684941422,91706.41749861804
11980,Zr0.5Hf0.5CoSb0.8Sn0.2,750,0.00018701807368168692,3.52878065529549,0.5734796463411583,77393.28362378832
12766,Hf0.6Zr0.4NiSn0.995Sb0.005/nano-ZrO2,750,-0.000219962382933864,3.320915951615895,0.9951969790868948,84735.58757450483
10817,Ti0.95Hf0.05NiSn,750,-0.00020955951577831278,5.2700620296085,0.3113587536907151,50832.6746661782
11971,TiNi1.08Sn,750,-0.00018685073922734686,4.494687149293725,0.5186195606704571,90887.16102025133
10818,Ti0.95Hf0.05NiSn0.999Sb0.001,750,-0.000177303705048669,5.269478635409321,0.29756220302101394,68678.83892774995
10296,Hf0.5Zr0.5NiSn0.99Sb0.01,750,-0.00019484649110390644,4.3034802530285,0.8415234094941296,126789.94622670035
11977,ZrCoSb0.8Sn0.2,750,0.00019047249226685707,4.675142074081289,0.4614571665480226,76871.59414783989
11903,NbCoSb,750,-0.00010443710261814936,5.620344117679597,0.244568264961436,165459.36041646282
11347,ErPdSb,750,0.00013760343316565903,7.357047983180616,0.14211409634448238,59464.38413268874
11365,Ti0.5Zr0.25Hf0.25CoSb,750,-0.00023034476350363375,3.0690765217236478,0.08230783306300428,6791.413020270621
12770,(Ti0.5Hf0.5)NiSn,750,-0.00018826712153890063,3.3399057752244867,0.5657651040374225,63849.96234511598
10607,FeNb0.76Ti0.24Sb,750,0.00014994138983687096,5.368286187005053,0.6515609714020019,195669.20580511913
11900,NbCoSb,750,-0.00012585342403195792,3.8522435861626314,0.2583378021579361,75907.97688808446
10297,Hf0.25Zr0.75NiSn0.99Sb0.01,750,-0.00019675037558767965,4.484481858722868,0.7983614284859526,123616.7109084364
11904,NbCoSb,750,-9.311525878044916e-05,6.184224766824689,0.1822813458677559,165190.63905356845
11975,TiCoSb0.8Sn0.2,750,0.00027261487953443185,5.685897520996439,0.33336111756665243,31085.408671076933
11366,Ti0.5Zr0.25Hf0.25Co0.99Ni0.01Sb,750,-0.00023253811154632392,2.57132501144763,0.1596849690451467,10769.874276323259
11972,TiNi1.1Sn,750,-0.00013768859149654403,4.57853831631166,0.3772768074267121,113756.43602039895
12768,Hf0.65Zr0.25Ti0.15NiSn0.995Sb0.005/nano- ZrO2,750,-0.00021722997708369376,3.055684892373458,1.075400162139246,81684.95438399714
11367,Ti0.5Zr0.25Hf0.25Co0.97Ni0.03Sb,750,-0.00027145003917486107,2.799878623163844,0.2743414720325911,14338.510277137173
11363,TiFe0.5Co0.5Sb,750,0.00016127159602267167,3.8691739437096087,0.17133170492249308,31979.028317357584
10820,Ti0.95Hf0.05NiSn0.99Sb0.01,750,-0.00018955063424691,4.4496872563328935,0.6228220576158667,102611.757008171
11871,Zr0.5Hf0.5Co0.4Rh0.6Sb0.75Sn0.25,750,7.457278343098595e-05,4.1204058976045985,0.08028394505494617,90786.27515448026
12027,Hf0.25Zr0.75CoSb0.8Sn0.2,750,0.00021826281222317223,3.3055444935260283,0.6297027387366575,57660.45967976037
10605,FeNb0.84Ti0.16Sb,750,0.0001709231691113575,5.7613791948624575,0.6067706703268809,169124.23565172346
10325,LaPdSb,750,7.187614177953626e-05,8.288067657224683,0.19217181387340865,433762.0836473097
12028,Hf0.44Zr0.44Ti0.12CoSb0.8Sn0.2,750,0.000218267800959575,2.8666788095696942,0.7211538064409126,56296.232567667146
11378,Zr0.7Ti0.3CoSn0.3Sb0.7,750,0.00015210760544662346,5.5737969588303375,0.13018309281509194,42002.52000499495
11925,Ti0:75(Zr0:25Hf0:75)0:25CoSb,750,-0.0002880559197024823,5.084728276118844,0.03240700319995374,2591.8787296427445
10822,Ti0.95Hf0.05NiSn0.95Sb0.05,750,-0.00011635207941368984,7.605458604968632,0.3476085327241066,272559.85339723283
12219,Hf0.7Ti0.3,750,0.00021268495229843432,2.8436340777043383,0.6112066863191515,48544.861739781336
11362,TiFe0.3Co0.7Sb,750,0.00021041260356637894,3.768107697382399,0.3414799102340316,36800.43931822885
12026,Hf0.2Zr0.8CoSb0.8Sn0.2,750,0.00021318523771621568,3.455762618847035,0.6210024831190155,59047.033407830735
11877, ZrNiSn,750,-0.00021609614511729173,5.504619607652191,0.04410666188748137,6932.281669008408
12218,Hf0.8Ti0.2,750,0.00021160146823929506,2.7364453123899533,0.6592895251199987,51105.54083915247
11883,Zr0.9Sc0.1NiSn,750,0.00010074043079022469,4.897992489569717,0.0703461976239263,45267.85039169017
12765,Hf0.6Zr0.4NiSn0.995Sb0.005 ,750,-0.00021751113602229085,3.598557741575045,0.9786155094493548,87898.33535322003
10606,FeNb0.8Ti0.2Sb,750,0.000156985332460458,5.231232624363359,0.6315069540119191,185681.26254818507
11882,Zr0.95Sc0.05NiSn,750,2.0674922149386347e-05,5.91566692343009,0.0014180034332227829,26165.676433284483
10295,Hf0.75Zr0.25NiSn0.99Sb0.01,750,-0.00019330815649515397,4.4182004979861915,0.7682105942175569,121496.75663218516
11982,Ti0.5Hf0.5CoSb0.8Sn0.2,750,0.00022978964466795082,3.108163388690357,0.6328580748794932,49810.1749185074
11981,HfCoSb0.8Sn0.2,750,0.0001894297586243411,4.830101055184293,0.5029496441295391,91164.35725892342
10819,Ti0.95Hf0.05NiSn0.995Sb0.005,750,-0.0001887438787782404,5.169541187908257,0.4043890141641582,85082.91038828305
11881,Zr0.96Sc0.04NiSn,750,-1.1604752897437855e-05,4.9411758008314814,0.0004443002990320459,21735.711110614608
11880,Zr0.97Sc0.03NiSn,750,-5.0664595316093454e-05,5.1183303270279366,0.008745359308253044,23250.674104545797
11879,Zr0.98Sc0.02NiSn,750,-0.00013240380478250942,4.989020880706428,0.0769111937692926,29183.856418374777
12025,Hf0.15Zr0.85CoSb0.8Sn0.2,750,0.00021617525951646692,3.8182302799249146,0.5557907489883558,58403.85995746785
11375,Zr0.85Ti0.15CoSn0.3Sb0.7 ,750,0.00014639100833784062,9.219514432751744,0.1214807796624931,68850.88616585624
11970,TiNi1.06Sn,750,-0.0001830029197936288,4.3039090989621815,0.5519186556464016,93794.13724341732
12778,Zr0.5Hf0.5Co0.7Ir0.3Sb0.99Sn0.01,750,0.00023598135742339423,2.4789554491878687,0.0632237359934422,4351.4888475191965
10882,Zr0.98Yb0.02NiSn,750,-0.00018204770273340292,4.897201458721044,0.2694415730410003,54724.59863882666
11395,Ti0.6Hf0.4Co0.87Ni0.13Sb,750,-0.0001813429873075502,3.2410178556494165,0.512378086672544,71345.60991488608
10277,ZrNi1.1Sn,750,-0.00017361415004414757,4.737952189627473,0.5676878498907652,100076.91470689954
11351,Ti0.97Ta0.03CoSb,750,-0.00021663685797855336,6.115185795076457,0.09151430015768056,16129.752296376699
10570,ErNiSn0.03Sb0.97,750,0.00011964759152464673,5.432616973994306,0.18220006070993766,89054.68950700811
10883,Zr0.96Yb0.04NiSn,750,-0.00016216748245795424,4.7422660085854575,0.19049373435315045,47360.91594978834
11289,Ti0.3(ZrHf)0.69V0.01Ni0.9Pd0.1Sn0.99Sb0.01,750,-0.0001917737615681419,5.090792801167178,0.8165620134556721,144173.13157897117
10884,Zr0.94Yb0.06NiSn,750,-0.00015215474694285438,4.930799469648393,0.1470636223071143,41401.69578758749
12208,Ti9Ni7Sn8,750,-0.000121960610090747,2.4770450125314736,0.42497830481405335,98646.92009591764
12596,NbCoSn,750,-0.00016692270397605902,6.851236533545016,0.07546591892006885,24456.575834410516
11290,Ti0.4(ZrHf)0.59V0.01Ni0.9Pd0.1Sn0.99Sb0.01,750,-0.00016038953247935633,5.111639132110606,0.5332839528696378,136790.15929344168
11963,Ti0.5Zr0.25Hf0.25NiSn0.998Sb0.002,750,-0.00022488630493099984,2.6451006759114137,0.9931571989028508,78662.89758633287
11393,Ti0.6Zr0.4Co0.93Ni0.07Sb,750,-0.00021658147798368064,4.014819569601632,0.39426303911515787,47572.278379036565
10568,ErNiSb,750,0.00017293514016455136,5.829571286255576,0.1537535057586933,37957.76553040935
11349,TiCoSb ,750,-0.0002699787790403814,7.826281813672893,0.017276829515975346,2746.7580378147713
11394,Ti0.6Hf0.4Co0.92Ni0.08Sb,750,-0.00019977906618450414,3.373656520328815,0.3941822003110027,50585.562257247686
10885,Zr0.9Yb0.1NiSn,750,-0.00012317771826441578,4.85468996007052,0.0952599547637595,40887.18004007515
12597,NbCoSn,750,-0.0001110808326963524,6.161347454089729,0.08417878129346948,53887.29950621745
10276,ZrNi1.1Sn,750,-0.00018118766568408798,6.615081258996719,0.42453386379036695,100197.48825060418
10880,ZrNiSn,750,-0.0001618309725831148,5.392603985213437,0.2804863935259141,79888.33024936901
12227,Nb0.6Ti0.4FeSb0.95Sn0.05,750,0.00015249954784602864,3.775114752862788,0.6881076187351028,144714.69881632336
10881,Zr0.99Yb0.01NiSn,750,-0.00017838451541310243,5.17324514317631,0.2865240573377057,62153.047475047184
10569,ErNiSn0.01Sb0.99 ,750,0.00015439255831170952,5.186862803448122,0.2271831330219522,63330.669654951475
11352,Ti0.95Ta0.05CoSb,750,-0.00020967394533875547,5.400287637057907,0.153497867291444,25470.094558405428
12168,Zr0.50Hf0.50CoSb0.8Sn0.2,750,0.0001581792526256777,3.7229845940000503,0.3632393188315842,69606.74489635506
11717,Hf0.5Zr0.5NiSn0.995Sb0.005,750,-0.0001724776919935731,4.010662564504032,0.5001797383801826,91267.09759808492
10592,TiNiSn,750,-0.00021957950657816046,4.364959657895263,0.37134224075314864,48231.923456150085
11716,HfNiSn,750,-0.00018979979364517583,4.251318467057627,0.3497606824743164,56411.750278423264
12246,Hf0.25Zr0.75NiSn,750,-0.00020332670800678825,5.253683442716752,0.4844920748690725,82672.44102672541
11715,MS Hf0.75Zr0.25NiSn,750,-0.0001663151552233708,4.249422287539062,0.3254290912366793,65446.818092074216
10571,ErNiSn0.05Sb0.95,750,0.0001044918312462966,5.4913526047085295,0.2092405629968221,133550.8651246225
11714,MS Hf0.5Zr0.5NiSn,750,-0.00021321950930452618,3.8864401942639706,0.4759998885179287,62450.822848929885
11281,Ti0.95Nb0.05NiSn,750,-0.00014390004559635398,5.414410310084887,0.48963352934908705,173119.3694471408
11286,(ZrHf)0.99V0.01Ni0.9Pd0.1Sn0.99Sb0.01,750,-0.0001830051767364295,5.16107639406274,0.5839767351438641,118291.73050319425
10580,Zr0.25Hf0.75NiSn,750,-0.00016481857558413779,3.4211607069454573,0.6048342282951442,103210.2145835634
11288,Ti0.2(ZrHf)0.79V0.01Ni0.9Pd0.1Sn0.99Sb0.01,750,-0.00019083287625120958,4.970377986731358,0.7068615853202511,123910.8784939392
10320,Hf0.75Zr0.25NiSn0.975Sb0.025,750,-0.00014124975208416434,6.222074606527633,0.570009713049465,229942.57273094018
11354,TiCoSb,750,-0.00025225991547328817,6.213802167604258,0.020902817602751818,3054.9120412398925
11720,Hf0.5Zr0.5NiSn0.98Sb0.02,750,-0.00015834691698077808,4.7998726127101135,0.7073295231751191,180696.48169395886
11719,Hf0.4Zr0.6NiSn0.98Sb0.02,750,-0.00015211647245490066,4.952632647417175,0.6350501011355947,184397.45168669964
10593,TiNiSn,750,-0.00021371198247631078,3.5159905032108765,0.4457240450965644,51845.07450535473
11718,Hf0.5Zr0.5NiSn0.99Sb0.01,750,-0.00016468585883299523,4.310196672124023,0.6243647022814101,137072.64397458045
11287,Ti0.1(ZrHf)0.89V0.01Ni0.9Pd0.1Sn0.99Sb0.01,750,-0.00016753294173639188,5.273146278437794,0.5228848083213862,126788.40380513668
11389,Ti0.5Zr0.5CoSb,750,-0.0003496376802336658,3.678498352878219,0.09272126220460056,3720.079124726529
10599,ZrNiSn,750,-0.00019529983723413357,5.2963767678446105,0.3497572667763883,64756.086162891785
11817,TiCo0.97Pd0.03Sb,750,-0.0002681247172032952,5.441067906683504,0.0550931297832167,4889.920058732641
10322,Hf0.60Zr0.25Ti0.15NiSn0.975Sb0.025,750,-0.0001187418610403044,5.9145367525598385,0.4520459337014239,230332.0109594031
11388,Ti0.6Zr0.4CoSb,750,-0.0003625444938968684,3.6874252896486377,0.1119525399713562,4187.678095846104
11816,TiCo0.99Pd0.01Sb,750,-0.00035195548954171905,5.003466567920476,0.08835088114103093,4494.9801601184945
12225,Nb0.6Ti0.4FeSb0.95Sn0.05,750,0.00015517825051343,3.9242967770610298,0.6807848288908955,142247.04954636365
11964,Ti0.5Zr0.25Hf0.25NiSn0.994Sb0.006,750,-0.00014264533629280225,4.849742853634534,0.4512059145775749,143389.41002169286
10868,Ti0.95Hf0.05Ni0.95Pt0.05Sn0.99Sb0.01,750,-0.00015492416065525637,4.071709803864978,0.28556153603974965,66285.58498008264
12053,Zr0.25Hf0.25Ti0.5NiSn0.97Sb0.03,750,-0.00015401442523251446,4.2500308483832,0.5931015618206144,143221.88824178
11818,TiCo0.95Pd0.05Sb,750,-0.00032501309750579014,5.273300468605172,0.08962634243952296,6095.065929713365
12051,Zr0.25Hf0.25Ti0.5NiSn0.99Sb0.01,750,-0.00018977017601568024,3.5784428916613957,0.7179847285744803,102104.88451116048
10600,ZrNiSn,750,-0.00020944428913869227,5.457215146739656,0.3729521971893759,61862.282003513064
12613,(Hf0.6Zr0.4)0.975Y0.025NiSn0.98Sb0.02,750,-0.0001486282695207692,4.685209282046491,0.5141421480202216,153805.91125315335
11385,TiCoSb,750,-0.00024365676151525068,6.326204664069276,0.046946345323970594,6670.015272837401
12609,(Hf0.6Zr0.4)NiSn0.98Sb0.02,750,-0.00013028894234174505,5.765436307785737,0.4606723197754007,210070.5734413013
12052,Zr0.25Hf0.25Ti0.5NiSn0.98Sb0.02,750,-0.0001803020177838205,3.7486976377144994,0.6648094731163535,108272.65788755572
11965,Ti0.5Zr0.25Hf0.25NiSn0.998Te0.002,750,-0.00014258717860740283,4.978547203728769,0.2558069567590185,82616.74200452204
11358,TiFe0.05Co0.95Sb,750,0.0002505465794443438,5.6418002489226,0.032922415984098966,4201.7669841671295
10867,Ti0.5Hf0.5Ni0.5Pd0.5Sn0.99Sb0.01,750,-7.258397616381241e-05,9.571104081150462,0.0790669654737032,214408.4718390971
11387,Ti0.8Zr0.2CoSb,750,-0.0003584114878115545,3.8869777221564465,0.11360491913640175,4583.361185473471
11386,Ti0.9Zr0.1CoSb,750,-0.0003249502059683416,4.761430948088035,0.08061939323656303,4847.10155568108
11391,Ti0.6Zr0.4Co0.99Ni0.01Sb ,750,-0.0002955749469261308,3.8333872941712537,0.20890727264243855,12939.676756435325
11350,Ti0.99Ta0.01CoSb ,750,-0.0002724467906081332,7.796805568647442,0.059358020831527934,8657.942555806641
12600,NbCoSn0.85Sb0.15,750,-0.00012546676841919817,6.09631761444571,0.09479349799395792,45002.01862279124
10598,ZrNiSn,750,-0.00020804120627262356,5.1860721468989714,0.4348616494677017,69475.17880544775
11392,Ti0.6Zr0.4Co0.97Ni0.03Sb,750,-0.000246859821755107,4.211343489774161,0.2996387352542058,28940.288199305814
11357,TiFe0.03Co0.97Sb,750,0.00021808053272222638,5.653742056275637,0.021423033362144184,3171.507048335011
10268,ZrNiSn,750,-0.0001882493857781279,6.458532697393116,0.26152828413846924,63551.254502896445
11291,Ti0.5(ZrHf)0.49V0.01Ni0.9Pd0.1Sn0.99Sb0.01,750,-0.00015779560981535922,5.007560045839377,0.509524397973415,135144.31589516942
10581,Zr0.25Hf0.75NiSn,750,-0.00018885447377229079,2.6641644636409967,1.0267310765246505,109244.50825030547
12226,Nb0.6Ti0.4FeSb0.95Sn0.05,750,0.000146965502730631,4.045438411749947,0.6693580465136768,159200.0075386952
12601,NbCoSn0.85Sb0.15,750,-0.00011427424600686604,4.512836448678416,0.10925832196748804,49294.610794576736
11390,Ti0.6Zr0.4CoSb,750,-0.00036270611568249583,3.7507034710108913,0.10230201889793236,4354.831655875878
10289,Hf0.65Zr0.25Ti0.1,800,0.00020820922778279956,2.7647903828247897,0.6642981525959418,51764.15416673878
12152,NbCoSn0.85Sb0.15,800,-0.0001451507953365076,5.666005987656055,0.431467070114448,148427.24542311978
11350,Ti0.99Ta0.01CoSb ,800,-0.0002768805733774986,7.098230706772082,0.06493335340595745,8713.312994971295
12151,NbCoSn0.9Sb0.1,800,-0.00016136770583576054,5.866095817077327,0.4549394271779578,128933.64233620012
11364,TiFe0.1Co0.9Sb,800,0.00027353130949871884,4.896958256488282,0.1766827961918888,16363.622041921819
11352,Ti0.95Ta0.05CoSb,800,-0.0002155052416469089,4.961213383168863,0.16782878179348634,24056.796961448825
11359,TiFe0.08Co0.92Sb,800,0.0002714062958712662,5.141184829859318,0.11960462527965715,12390.63182252325
11351,Ti0.97Ta0.03CoSb,800,-0.0002192268260799778,5.5380341822855765,0.09951044682899636,15735.179406671465
11360,TiFe0.15Co0.85Sb,800,0.000285248307370102,4.370344312083572,0.34365531408239125,24239.47664028333
10584,Hf0.6Zr0.4NiSn0.995Sb0.005 ,800,-0.0002049674363911103,4.0218021934768,0.8165513812352769,94236.12975319849
11362,TiFe0.3Co0.7Sb,800,0.00021962393889439851,3.628042824499969,0.3825804353716045,38090.844035935246
11363,TiFe0.5Co0.5Sb,800,0.00016898803204469908,3.7395424811680216,0.19258691368536826,33220.71302111725
10585,Hf0.6Zr0.4NiSn0.995Sb0.005,800,-0.0002000643512376035,4.1390927730507165,0.7597720158110595,96055.36026573648
12149,NbCoSn0.98Sb0.02,800,-0.0002383339535175501,5.814797503516643,0.3369864790371964,44145.878219736784
11347,ErPdSb,800,0.00012430912531786092,7.6143527543608425,0.14623495122278155,76072.56402810327
11348,ErPdBi,800,4.886835081651391e-05,9.199880207172736,0.0568191768604409,222250.74880217266
12150,NbCoSn0.95Sb0.05,800,-0.0001922517983416676,5.834364389920443,0.4131204758188263,82580.00448314723
11361,TiFe0.2Co0.8Sb,800,0.00023875113251955272,3.715226229433784,0.34647249314649003,30858.01381441201
11280,Ti0.98Nb0.02NiSn,800,-0.00018932326437173019,5.397077900261045,0.53848158498761,105900.16104992287
11393,Ti0.6Zr0.4Co0.93Ni0.07Sb,800,-0.0002253609052010436,3.7460314023712886,0.43619048144729583,45177.51969242642
11423,(Ti0.5(Zr0.5Hf0.5)0.5)0.99Ta0.01NiSn,800,-0.00022411648626927266,3.092882845266447,0.9200336300482864,74350.6033628353
11291,Ti0.5(ZrHf)0.49V0.01Ni0.9Pd0.1Sn0.99Sb0.01,800,-0.00016213018530666736,5.067720044990122,0.5456839525066721,129724.76161199776
12226,Nb0.6Ti0.4FeSb0.95Sn0.05,800,0.00015259701638089884,3.988142262819564,0.7294549030789985,151998.44491489878
11424,(Ti0.6(Zr0.5Hf0.5)0.4)0.99Ta0.01NiSn,800,-0.00021991491881774464,2.816850563723669,1.0044005211798774,78934.94428356603
11392,Ti0.6Zr0.4Co0.97Ni0.03Sb,800,-0.00025284929609904484,3.93964415191061,0.32734510932370353,27527.713604246783
11282,ZrNiSn,800,-0.00026083968903944693,6.202925899513757,0.4242568168188958,49417.17786759093
11391,Ti0.6Zr0.4Co0.99Ni0.01Sb ,800,-0.0002971814539113193,3.6031163147423033,0.2254906309343584,12582.977380072898
11425,(Ti0.8(Zr0.5Hf0.5)0.2)0.99Ta0.01NiSn,800,-0.00021072728435314784,3.9532241784076017,0.734382145564872,85179.37570852612
12225,Nb0.6Ti0.4FeSb0.95Sn0.05,800,0.00016161190659152772,3.865346146091472,0.7425868084540841,135353.52891104252
12251,Hf0.25Zr0.75NiSn0.9875Sb0.0125,800,-0.00017545998856833523,4.5399209769761155,0.6836547130866036,129514.20290926176
11278,TiNiSn,800,-0.00022472138132624038,5.205998072122834,0.32348536532813976,47107.40332605659
11389,Ti0.5Zr0.5CoSb,800,-0.0003484815465593014,3.4556061070501,0.11484743710791735,4085.036891960889
11388,Ti0.6Zr0.4CoSb,800,-0.0003672766116042208,3.487222882726636,0.1424063299323522,4601.850086693557
11387,Ti0.8Zr0.2CoSb,800,-0.00035386397216991445,3.674428283927569,0.13257126589012588,4862.689007896057
11285,Zr0.95Nb0.05NiSn,800,-0.00014003742282031785,6.546614300662617,0.4614512924986525,196949.13347841933
11386,Ti0.9Zr0.1CoSb,800,-0.00032666263574114915,4.456633313864514,0.09665117333762333,5045.74295139598
11385,TiCoSb,800,-0.0002481177634705734,5.5726852413592765,0.0615463218372857,6964.0345119537515
12252,Hf0.25Zr0.75NiSn0.985Sb0.015,800,-0.00016193083540243534,4.888325276450706,0.7356361805171776,165662.02425972305
11422,(Ti0.4(Zr0.5Hf0.5)0.6)0.99Ta0.01NiSn,800,-0.00022319171898905723,2.6694380979508856,1.0788837340443866,74164.71016617013
12227,Nb0.6Ti0.4FeSb0.95Sn0.05,800,0.00015802290730376523,3.7134323903213846,0.7497365796720442,138453.21931066914
11281,Ti0.95Nb0.05NiSn,800,-0.00014855794480897474,5.291385116763238,0.5307670220053184,162573.19944832654
12246,Hf0.25Zr0.75NiSn,800,-0.00020449393620613666,5.258126138455542,0.5237864988481652,88238.26301930632
12249,Hf0.25Zr0.75NiSn0.9925Sb0.0075,800,-0.0001838787694493887,5.4844324469191035,0.5269841532928375,105938.43714435329
11279,Ti0.99Nb0.01NiSn,800,-0.00020157287520172645,5.355155701538184,0.4717329728423206,78414.42756946872
12168,Zr0.50Hf0.50CoSb0.8Sn0.2,800,0.00016265441361417956,3.689723748611892,0.3931931755003449,67149.96452459793
11286,(ZrHf)0.99V0.01Ni0.9Pd0.1Sn0.99Sb0.01,800,-0.00018774628682868496,5.143535070200642,0.6308237971144152,115087.69121868715
11287,Ti0.1(ZrHf)0.89V0.01Ni0.9Pd0.1Sn0.99Sb0.01,800,-0.00017162664398466082,5.335222566039895,0.5628792275933243,125592.90210864875
11394,Ti0.6Hf0.4Co0.92Ni0.08Sb,800,-0.00020574634209046986,3.256624902897315,0.43216193671267455,47894.748634165895
12250,Hf0.25Zr0.75NiSn0.99Sb0.01,800,-0.00017874510704134913,4.777924500495847,0.6503330616041032,122395.72126372195
11283,Zr0.99Nb0.01NiSn,800,-0.00022784587511509146,6.0905150725354655,0.5185275963729951,75366.44009924158
11288,Ti0.2(ZrHf)0.79V0.01Ni0.9Pd0.1Sn0.99Sb0.01,800,-0.00019631738246414976,4.95408978033677,0.7659729277017717,120304.40682875804
11289,Ti0.3(ZrHf)0.69V0.01Ni0.9Pd0.1Sn0.99Sb0.01,800,-0.0001967568932555357,5.139507004804479,0.8828031365276536,141012.3601257767
11395,Ti0.6Hf0.4Co0.87Ni0.13Sb,800,-0.00019022890309716952,3.115491487941587,0.5674827319026166,68125.138058989
11421,(Ti0.34(Zr0.5Hf0.5)0.66)0.99Ta0.01NiSn ,800,-0.00021857954470158258,2.826344706881724,1.0716338311919014,82650.67837316546
11290,Ti0.4(ZrHf)0.59V0.01Ni0.9Pd0.1Sn0.99Sb0.01,800,-0.0001635342489557499,5.178320158252612,0.5684570346174346,133871.02838470213
12158,ZrNi0.5Pd0.5Sn0.99Sb0.01,800,-8.735246368037967e-05,4.1864764973629685,0.167465970900065,111792.20223836867
12219,Hf0.7Ti0.3,800,0.00021727753249310632,2.8505192691712478,0.6642369545436662,48079.08519999752
11378,Zr0.7Ti0.3CoSn0.3Sb0.7,800,0.00016044935827758553,5.603868464443258,0.14234911214538545,41286.43225567731
11375,Zr0.85Ti0.15CoSn0.3Sb0.7 ,800,0.00015448282280288908,9.127694429840961,0.13440087332610748,67038.83896298072
12218,Hf0.8Ti0.2,800,0.00021609172235897932,2.730081859390598,0.7146017560578058,50291.54628220938
12154,ZrNi0.8Pd0.2Sn,800,-0.00011553022785013194,3.695593515167,0.19952569631912134,61134.25842757003
10290,Hf0.45Zr0.45Ti0.1,800,0.00021343360279803126,2.815404989891404,0.6733651414913779,51255.11456353528
12217,Hf0.9Ti0.1,800,0.00020078328443910587,3.296867137329752,0.6066126875026538,59935.10996736291
11368,Ti0.5Zr0.25Hf0.25Co0.95Ni0.05Sb,800,-0.0002549701265505165,2.3736774850602163,0.4827807758500246,24181.304833433915
11367,Ti0.5Zr0.25Hf0.25Co0.97Ni0.03Sb,800,-0.0002765539367640858,2.681440686291729,0.3005422369640229,14482.920236293558
12153,ZrNiSn,800,-0.000168986979486933,6.730998754740275,0.16758759927852007,46055.600482719856
11366,Ti0.5Zr0.25Hf0.25Co0.99Ni0.01Sb,800,-0.00024203769771384564,2.4831337986741664,0.17689358425301924,11220.051394822849
10295,Hf0.75Zr0.25NiSn0.99Sb0.01,800,-0.00019779130954834416,4.409365177919132,0.8446468676257209,119078.20993214587
12254,Hf0.25Zr0.75NiSn0.98Sb0.02,800,-0.00014143912412642486,5.101872189060924,0.6003930384718632,195082.1552896625
12155,Zr0.5Hf0.5Ni0.5Pd0.5Sn0.99Sb0.01,800,-9.379017247027148e-05,2.409101737991145,0.31973024754073703,107518.70590514023
11379,Zr0.5Ti0.5CoSn0.3Sb0.7,800,0.00014518288765531936,4.621845711515069,0.11452981279318425,33587.957826354585
11284,Zr0.99Nb0.01NiSn,800,-0.00019971440034292548,6.405511275492049,0.5466582966961882,109395.26151733812
11384,ErNi0.25Pd0.75Sb,800,0.00013119456180626652,5.551193158207487,0.1926953871064912,74291.25230797853
11383,ErNi0.5Pd0.5Sb,800,0.0001303672563643685,4.977925867511631,0.24006092398516274,86153.71874247085
11382,ErNi0.75Pd0.25Sb,800,0.00012901596483773527,5.213484516042966,0.19563608304655525,73182.99767080139
12255,Hf0.25Zr0.75NiSn0.975Sb0.025,800,-0.0001350172096510833,5.82037226402041,0.5719201951155213,233329.47926769685
12157,Zr0.5Hf0.5NiSn0.99Sb0.01,800,-0.0001539916511925018,4.822499782719854,0.4985918605525866,123255.79812566019
12256,Hf0.25Zr0.75NiSn0.97Sb0.03,800,-0.00013135175974346279,5.879344655502442,0.5705398417724599,248464.50446223156
12156,Zr0.5Hf0.5Ni0.8Pd0.2Sn0.99Sb0.01,800,-0.0001424724343763309,3.3319305097497223,0.5768510695904254,116081.81113025904
10291,Hf0.72Zr0.1Ti0.18,800,0.00022937509486567104,2.5088200943836374,0.6558615406937358,38279.03728251945
12220,Hf0.5Ti0.5,800,0.00022540647749107691,2.538661853266252,0.6598218285249681,41224.438879145964
11035,CoNbSn,800,-0.00010097107605647124,9.375384994849796,0.021631686393697364,28733.864416465964
10277,ZrNi1.1Sn,800,-0.00017257331373509064,4.757638324908821,0.6209177098913354,112679.30964610133
12609,(Hf0.6Zr0.4)NiSn0.98Sb0.02,800,-0.00013570502811633436,5.758366910399128,0.5030462288754448,200860.2288712991
12052,Zr0.25Hf0.25Ti0.5NiSn0.98Sb0.02,800,-0.0001859561894440917,3.7180265768445016,0.6932017144263366,106792.74929484064
10867,Ti0.5Hf0.5Ni0.5Pd0.5Sn0.99Sb0.01,800,-7.192673227504289e-05,10.097387449029167,0.0822953135529558,206801.3273518397
12053,Zr0.25Hf0.25Ti0.5NiSn0.97Sb0.03,800,-0.0001597530913949211,4.2613454037988285,0.6481336867936827,141453.0842215665
11817,TiCo0.97Pd0.03Sb,800,-0.00028864319225271987,5.002258539842038,0.06220330514166345,5280.739170228482
10868,Ti0.95Hf0.05Ni0.95Pt0.05Sn0.99Sb0.01,800,-0.00015227224270948056,4.156023829739182,0.2975038971138855,67688.48411208774
12601,NbCoSn0.85Sb0.15,800,-0.00011779655142322568,4.42793348737924,0.11952652769548593,47948.8847133262
12600,NbCoSn0.85Sb0.15,800,-0.0001284797574652079,5.790470327696357,0.10349235456900002,43280.21344018545
12613,(Hf0.6Zr0.4)0.975Y0.025NiSn0.98Sb0.02,800,-0.00015336784267361867,4.694949710108012,0.5602266394992199,152451.9721348344
10835,Ti0.8Hf0.2NiSn0.99Sb0.01,800,-0.00017832604429127242,3.118302223258552,0.5423935915728187,64159.81507229617
10322,Hf0.60Zr0.25Ti0.15NiSn0.975Sb0.025,800,-0.0001236196133712711,5.924977524347433,0.4902416327067122,219066.71919468738
10320,Hf0.75Zr0.25NiSn0.975Sb0.025,800,-0.00014625752935175777,6.191273428510453,0.6251843440920837,220689.04695216386
11720,Hf0.5Zr0.5NiSn0.98Sb0.02,800,-0.00016554857234938258,4.772241246962354,0.7727997209925308,171063.97065591154
11719,Hf0.4Zr0.6NiSn0.98Sb0.02,800,-0.00015878782919290696,4.965547768381225,0.6920179382501795,175093.04964056087
11718,Hf0.5Zr0.5NiSn0.99Sb0.01,800,-0.0001704656641312233,4.375323184577017,0.673683044587546,132821.14573971785
11717,Hf0.5Zr0.5NiSn0.995Sb0.005,800,-0.00017738325951667365,4.069800649272486,0.5434352411401789,91479.75224470846
11716,HfNiSn,800,-0.00019289452565044948,4.212414569335513,0.3850250752437198,60286.59355845481
11715,MS Hf0.75Zr0.25NiSn,800,-0.000169727844620409,4.389166152595863,0.3573036202502442,70635.63626652885
10571,ErNiSn0.05Sb0.95,800,0.00010582245399485118,5.604299667174331,0.21874984704948108,133623.98653480562
11713,Hf0.25Zr0.75NiSn,800,-0.00017620186720536128,4.245032486051052,0.4960647773121813,72624.67063765362
10884,Zr0.94Yb0.06NiSn,800,-0.0001575257061352599,4.917741518984879,0.16572238284335575,46370.224731419024
12597,NbCoSn,800,-0.00011670143233494929,6.011700792191138,0.09387098993135946,52446.4551594829
10568,ErNiSb,800,0.00015808502926876534,5.979060238691591,0.15642532862001465,45317.25362326376
10276,ZrNi1.1Sn,800,-0.0001781155903355225,6.765892014042572,0.4595036495774173,113845.27989834598
10880,ZrNiSn,800,-0.00016175400369865083,5.285081267237413,0.310141902049278,86139.7681623301
12596,NbCoSn,800,-0.00017234614812225492,6.623824130361058,0.08276778458950984,23859.524014541166
