Repository: starrydata/starrydata_datasets

> [!NOTE]
> **The duplicated `sample_id` issue was fixed on 2026-09-08**
>
> Datasets published between **2026-04-01 and 2026-09-08** contain duplicated
> `sample_id` values: the same `sample_id` can refer to samples belonging to
> **different papers**. Joining tables on `sample_id` alone mixes data from
> unrelated papers.

# starrydata_datasets

Daily per-project splits of the [Starrydata2](https://starrydata.nims.go.jp/) dataset, with a browsable download page at **https://starrydata.github.io/starrydata_datasets/**.

Historically this repository also hosted the raw CSVs (from 2019/7/11 until 2022/12/22); those older archives are still available via git tags.

File: datasets/20190711/20190711_preprocessing_interpolated_data.csv (part 93 of 94)
sampleid,composition,Temperature,Seebeck coefficient,Thermal conductivity,ZT,Electrical conductivity
10881,Zr0.99Yb0.01NiSn,800,-0.00017799611235861396,5.059654546339847,0.32042996534722723,68504.79665543362
10569,ErNiSn0.01Sb0.99 ,800,0.00014997899463121224,5.309725225184579,0.2334899367512204,66232.53946904941
10882,Zr0.98Yb0.02NiSn,800,-0.00018143705317522096,4.7988304441893215,0.3014472303900055,60927.393619058625
10883,Zr0.96Yb0.04NiSn,800,-0.00016588153070868302,4.683494159902226,0.2146458363929596,52974.56952035764
10570,ErNiSn0.03Sb0.97,800,0.0001182467907272037,5.547512580262836,0.1886660810657373,93763.8422038177
11710, ZrNiSn,800,-0.00019355753740310784,4.320919215597507,0.4943514615025528,71143.4751907667
10601,FeNb0.96Ti0.04Sb,800,0.00026356053844954047,7.386986116177876,0.4159175309351333,64940.615301145364
10602,FeNb0.94Ti0.06Sb,800,0.00023911093863415083,7.815655990111168,0.457559811066679,80281.85797154793
11929,Ti0:25(Zr0:75Hf0:25)0:75CoSb,800,-0.00025582378524329727,4.664537493978995,0.020395200775190168,2079.9062980121653
11967,TiNiSn,800,-0.00017098445958734371,5.463129777010923,0.4007541010563512,94190.16978036248
10603,FeNb0.92Ti0.08Sb,800,0.0002139868076917869,7.1736483659348265,0.5219835003693739,98258.3702052302
11928,Ti0:25(Zr0:50Hf0:50)0:75CoSb,800,-0.00026195929578393617,4.370726081515073,0.05710836547555403,4769.598619890306
10604,FeNb0.88Ti0.12Sb,800,0.00018945945187301183,6.294566975629176,0.5565582465773866,110481.88400603342
11926,Ti0:50(Zr0:25Hf0:75)0:50CoSb,800,-7.529100983054468e-05,5.0077270210989555,0.010672391807760176,11748.049045278929
11925,Ti0:75(Zr0:25Hf0:75)0:25CoSb,800,-0.00027683243004290745,4.8922473939597815,0.03430914321231197,2903.5202890346472
11969,TiNi1.04Sn,800,-0.0001555037605589835,4.879749807903599,0.4239188816060875,115346.00823868244
10605,FeNb0.84Ti0.16Sb,800,0.00017939475141337449,5.5077756943103156,0.6655262975842022,124474.30253874605
11924,HfCoSb,800,-8.019249939190937e-05,8.006394895175607,0.006620129702214128,9184.148653364124
11970,TiNi1.06Sn,800,-0.00018153041029589305,4.373065848840638,0.6015525154325082,112052.37844416147
11923, ZrCoSb,800,-0.00019163931341193466,10.096955924042632,0.011234312645048357,3437.8772512345186
10606,FeNb0.8Ti0.2Sb,800,0.00016525130346209754,5.0534522176974725,0.6995359569236803,142856.13452683482
11971,TiNi1.08Sn,800,-0.00018483364018273928,4.531784472614122,0.5643058831447851,108264.64705070633
11921,TiCoSb,800,-0.00032833989926737083,11.061329806299883,0.031004002431700595,3997.58255026121
12769,(Ti0.5Zr0.5)NiSn,800,-0.000178674313231767,5.7753923830801135,0.4515211573765735,88550.61824653408
11917,ZrFe0.2Co0.8Sb,800,0.0001306896184746566,5.7441480610677385,0.02199578430714964,8379.44170048898
10600,ZrNiSn,800,-0.00020866938799193896,5.252937585454103,0.42573503443711824,64199.87159946562
11965,Ti0.5Zr0.25Hf0.25NiSn0.998Te0.002,800,-0.00014479369489258233,5.10912423134274,0.2799988646420657,88285.14170413242
10592,TiNiSn,800,-0.0002229020873751437,4.357325748149944,0.429798826564536,52225.39948135668
10298,Hf0.15Zr0.85NiSn0.99Sb0.01,800,-0.00020096284204393082,4.73168970350471,0.7862378385910702,115373.0992796385
11972,TiNi1.1Sn,800,-0.00013999156110995194,4.710160595179851,0.4079840932493304,118788.0814038956
10268,ZrNiSn,800,-0.000188357473619644,6.5887779829886535,0.3107057857590809,72127.10709752237
10598,ZrNiSn,800,-0.00020601290221185359,5.033134466567049,0.4932510804969133,73118.58040262599
11964,Ti0.5Zr0.25Hf0.25NiSn0.994Sb0.006,800,-0.0001501192192859171,4.856493889283262,0.5218468332352814,140573.45457201454
10599,ZrNiSn,800,-0.00019378420404401396,5.148279962145071,0.3942438381575177,67561.66378337811
11916,ZrFe0.1Co0.9Sb,800,0.0001123363215565637,5.0474128109632375,0.004939350304067923,2341.347346933182
11915,ZrFe0.2Co0.8Sb,800,6.396733402669501e-05,5.9283167334490114,0.021764574218417036,35757.27167023401
11880,Zr0.97Sc0.03NiSn,800,-6.357156706569657e-05,5.101114298764885,0.018406652663198436,29041.834801371788
11879,Zr0.98Sc0.02NiSn,800,-0.00014736613994273688,4.947458610515557,0.1808289438520908,51494.95851718128
12025,Hf0.15Zr0.85CoSb0.8Sn0.2,800,0.0002213510691670052,3.77359902865236,0.6023375015186199,56682.067462475716
10819,Ti0.95Hf0.05NiSn0.995Sb0.005,800,-0.0001890728969452637,5.2825465293333504,0.4224485314821661,84751.33348489588
11877, ZrNiSn,800,-0.00020645174431313252,5.177042235567943,0.0789467591000298,11986.404073158688
12026,Hf0.2Zr0.8CoSb0.8Sn0.2,800,0.00021856811844667305,3.4229803319955496,0.6736497768187,57970.72497405457
10820,Ti0.95Hf0.05NiSn0.99Sb0.01,800,-0.00019167321278529696,4.505217590010699,0.6572338660700194,102808.5264446095
12027,Hf0.25Zr0.75CoSb0.8Sn0.2,800,0.00022300979442993092,3.2726520279679834,0.6828012319345341,56200.63343296097
12028,Hf0.44Zr0.44Ti0.12CoSb0.8Sn0.2,800,0.00022336903467726083,2.841375123477221,0.7837674041524754,55039.34453155952
10325,LaPdSb,800,6.925209864137829e-05,8.47375650681103,0.1812164216846605,411278.919445932
10822,Ti0.95Hf0.05NiSn0.95Sb0.05,800,-0.00012115585757946067,7.492638448766026,0.3765899576854579,252865.70095242988
12029,Hf0.2Zr0.8CoSb0.8Sn0.2,800,0.00021866742355589557,3.4288365152913434,0.6684393200581098,58158.74197182888
12030,Hf0.19Zr0.76Ti0.05CoSb0.8Sn0.2,800,0.00022004761158672255,3.3344727426661827,0.7605586409816412,63940.88059604378
11982,Ti0.5Hf0.5CoSb0.8Sn0.2,800,0.0002340281597546417,3.0688641740870715,0.6879445309569192,49009.61585338773
11881,Zr0.96Sc0.04NiSn,800,-2.346329098443608e-05,4.936365205251747,0.0024989021396840424,28008.425214998337
11882,Zr0.95Sc0.05NiSn,800,1.853915661300557e-05,6.128086147734872,0.0012774296968206381,28470.292991612114
12765,Hf0.6Zr0.4NiSn0.995Sb0.005 ,800,-0.00021671553729918458,3.6449041447258765,1.0455189525419428,90705.12840464176
11973,TiNi1.15Sn,800,-0.00014083392267554283,5.016049902755312,0.38722137195893575,121204.5899617306
12770,(Ti0.5Hf0.5)NiSn,800,-0.00018244837053190988,3.5278624736649995,0.6025338871675382,75095.54044310526
10297,Hf0.25Zr0.75NiSn0.99Sb0.01,800,-0.00020158057934688986,4.455600488155522,0.8808244317200372,120586.39185154086
11913,ZrFe0.1Co0.9Sb,800,3.951233385747105e-05,6.332999528923779,0.0016892236226596095,7335.741409784678
11904,NbCoSb,800,-9.830419238612043e-05,6.143814334720387,0.2006546290129781,151529.68182923208
11975,TiCoSb0.8Sn0.2,800,0.0002783883741239,5.480874077968949,0.3702479624191941,31114.117269445098
10296,Hf0.5Zr0.5NiSn0.99Sb0.01,800,-0.00019906870961204762,4.337346212728358,0.9155735795857866,124563.5400868717
12768,Hf0.65Zr0.25Ti0.15NiSn0.995Sb0.005/nano- ZrO2,800,-0.00021656296540087158,3.0887700149981265,1.163710905662708,84355.19524973318
11903,NbCoSb,800,-0.00010935995387572516,5.528289469011963,0.27046724221921137,150146.95910063153
11977,ZrCoSb0.8Sn0.2,800,0.00019646549186023163,4.5011891828134285,0.5100812223427701,71688.84258363415
11902,NbCoSb,800,-0.00011023038125348037,5.386251884687162,0.2941768952829439,153887.32992281034
11978,Ti0.5Zr0.5CoSb0.8Sn0.2,800,0.000224077360215602,3.5018462214397084,0.446182732204453,37887.465139474814
10816,TiNiSn,800,-0.0001645577246515931,3.89164844752855,0.3205590978681604,65817.84367342312
11901,NbCoSb,800,-0.00012352689024578326,4.756409437095791,0.3090562076147935,113999.89497832413
12766,Hf0.6Zr0.4NiSn0.995Sb0.005/nano-ZrO2,800,-0.00021923413598417223,3.3160149429497805,1.0806064086955771,87623.26969891244
11980,Zr0.5Hf0.5CoSb0.8Sn0.2,800,0.000193752025609291,3.4264500404337364,0.6338806072815478,72562.37366644168
11900,NbCoSb,800,-0.00013127189370763779,3.837562271300049,0.2830425380982957,71341.54386333343
11883,Zr0.9Sc0.1NiSn,800,0.00010229460030585514,5.020324032087589,0.07742278877227178,46430.69165851255
11981,HfCoSb0.8Sn0.2,800,0.00019625219555007904,4.677979670228435,0.5542332323207889,85950.71934462496
10818,Ti0.95Hf0.05NiSn0.999Sb0.001,800,-0.00017521016933970477,5.388887822881489,0.31740949259097884,75597.18756126407
12767,Hf0.65Zr0.25Ti0.15NiSn0.995Sb0.005,800,-0.00022071594274785595,3.3310940134591656,1.1202828151235742,86206.79182282346
11353,Ti0.92Ta0.08CoSb,800,-0.0001917852021114717,4.437657707401999,0.24656256239183516,37609.83684582928
11520,La0.03Zr0.97NiSn,800,-9.208009773185981e-05,7.421492231161138,0.13325451875141947,157119.99136711075
12545, (Ti0.2Zr0.8)Ni1.1Sn,800,-0.00021016339140168602,5.45581129114268,0.489390158305076,74082.96776044396
11647,Ti0.25Hf0.75,800,0.00027333248868830097,3.266296368198939,0.8274096127313517,45217.198548247216
11237,TiCo0.9Ni0.1Sb,800,-0.00014557161952604043,5.701643335639067,0.19443077078250068,69335.91739851012
11646,Ti0.5Hf0.5,800,0.0002809179986679144,3.2292501709062087,0.6482056045926984,33156.24610357128
11645,Ti0.75Hf0.25,800,0.0002734398191895897,3.0860732629915817,0.5734548885828938,29586.390694993243
10288,Hf0.44Zr0.44Ti0.12,800,0.00021090711341161786,2.9268927912002374,0.7621296327937623,61149.14167426907
11648,Ti0.15Hf0.85,800,0.0002587175786635665,3.8823075158046287,0.4862256901165161,35252.17935537483
11519,La0.02Zr0.98NiSn,800,-0.00011720579885889756,6.195001186421484,0.23997442678626416,140033.61063779448
12078,HfNiSn,800,-0.0002224301917271026,3.0671649156826915,0.565046336315335,49251.99193286255
11515,La0.005Zr0.995NiSn,800,-0.00017114063605582906,5.544941644021086,0.4129140030862568,94299.41183725164
12141,Ti0.3Zr0.35Hf0.35CoSb0.9Sn0.1,800,0.00027570126964317015,2.366716449646523,0.5954405709308753,23174.860709207394
11517,La0.01Zr0.99NiSn,800,-0.00016585987077816182,5.252807789644682,0.4168892312594609,98467.43742265402
11564,Zr0.5Hf0.5NiSn0.985Sb0.015,800,-0.00017061547648227087,4.779283959871384,0.7464221573221999,153621.87423985061
11042,CoNb0.9Hf0.1Sn0.9Sb0.1,800,-0.0001337249919022657,6.920720513237951,0.07640929895724696,38169.946653766434
11567,HfNiSn0.985Sb0.015,800,-0.00017085000012219227,5.973679400018347,0.6145001458288205,151913.71276857198
11562,Zr0.8Hf0.2NiSn0.985Sb0.015,800,-0.00017139524149912188,5.030579961788858,0.7250732613993127,152738.35607382044
12129,Hf0.75Zr0.25NiSn0.99Sb0.01,800,-0.00015318198783499564,5.907364037031553,0.6461949896210829,204032.17631886844
10588,Hf0.6Zr0.4NiSn0.995Sb0.005,800,-0.00021615416342564536,3.9381552747716655,0.9136103269581524,91159.88186589106
11566,Zr0.2Hf0.8NiSn0.985Sb0.015,800,-0.00017489163939841932,4.888698218851841,0.8157090906911859,158923.2712986498
12125,TiCoSb0.85Sn0.15,800,0.0002711512492356917,4.171328171999562,0.35217876411543464,25175.78952260541
11565,Zr0.4Hf0.6NiSn0.985Sb0.015,800,-0.00017012113619083527,4.624520985229464,0.7367187856706577,145246.501931743
11563,Zr0.6Hf0.4NiSn0.985Sb0.015,800,-0.00016750387051423754,4.5800854012011465,0.7512869681375817,151004.40845608927
12126,ZrCoSb0.85Sn0.15,800,0.00023196945011165517,3.2946203177572624,0.7160494665640692,51928.52643329827
11560,ZrNiSn0.985Sb0.015,800,-0.0001814091755872269,6.32385897282266,0.5709078192448663,138150.08662563816
12130,Hf0.75Zr0.25NiSn0.99Sb0.01,800,-0.00020046452813916472,4.453581880205805,0.8826392964317855,123498.30548512447
11644,Ti,800,0.0002841534626408532,5.993250126513375,0.25421012918527697,23586.275242825763
10572,NbCo1.00Sn,800,-0.00017051803867202105,9.515875830965824,0.1350948299990412,46621.90533556869
11043,Zr0.3Hf0.7,800,-0.00018511570609311935,5.681639239389544,0.2594900062949346,52696.53954004205
12546,(Ti0.2Zr0.8)Ni1.1Sn,800,-0.00019161236809690327,4.2316899878686085,0.6283969736466181,81298.73076739228
12133,Hf0.75Zr0.25NiSn0.99Sb0.01,800,-0.00019783679250309416,4.498096765696013,0.8482832391728055,118098.6446268292
11044,Zr0.4Hf0.6,800,-0.00019550227793084561,5.8121977154926405,0.2683368602516431,50732.20238218721
11236,TiCo0.95Ni0.05Sb,800,-0.0002070754399425786,5.854365117704327,0.20377034817496006,35179.443664310296
11045,Zr0.5Hf0.5,800,-0.00018074954126638917,6.368393488342893,0.2502204436022057,59476.563719489044
12132,Hf0.75Zr0.25NiSn0.99Sb0.01,800,-0.00019904481507256573,4.418921276471543,0.8657867246875178,129441.55891997185
11046,Zr0.6Hf0.4,800,-0.0001942350229244892,6.548242005546209,0.2824611639339188,61734.86281475513
12131,Hf0.75Zr0.25NiSn0.99Sb0.01,800,-0.00019077317495064944,4.2621367001534685,0.8551243558111123,125114.67494374125
11234,TiCo0.99Ni0.01Sb ,800,-0.00025833758326914444,5.405126893162953,0.08862593115789509,9898.21748185522
11047,Zr0.7Hf0.3,800,-0.00016836222298017775,5.406320892297486,0.283826898458797,66257.86667643122
11235,TiCo0.975Ni0.025Sb,800,-0.00025159629188385447,5.877731914119506,0.1505321973689677,19653.497306988495
12543,V0.98Ti0.02CoSb,800,-0.00012480175408238146,4.442373866145653,0.4021838603257333,144053.53936557894
12127,HfCoSb0.85Sn0.15,800,0.0002372251405657397,3.5038271613087284,0.7237942084809903,56222.03474046229
12541,VcoSb,800,-0.0001182598447255989,4.542010151561845,0.3738516045374366,153317.85774421552
12069,Ti0.5Zr0.5NiSn,800,-0.00021356109179756008,2.8004956891108783,0.6932691539433073,58872.069403739675
12072,ZrNiSn,800,-0.00024207165840037725,2.8016673586464043,1.0157055300079776,72589.25653065393
12542,VCoSb0.98Sn0.02,800,-0.00012399567638236817,4.383029403024684,0.41699906485929705,146766.67918707762
11487,Zr0.4Hf0.6NiSn0.98Sb0.02,800,0.000169745368917859,3.746871384533478,1.0055218004446276,163446.04668807547
11514,ZrNiSn,800,-0.000184541023075567,6.830710772300776,0.3267425960969233,89438.03581858287
12071,TiNiSn,800,-0.00020614365051754792,3.270350621941082,0.9702783479529996,106666.60289893439
12146,Ti0.3Zr0.35Hf0.35CoSb0.5Sn0.5,800,9.433029816828898e-05,3.912503850898168,0.1674147020286273,92014.43650107873
12070,Ti0.75Zr0.25NiSn,800,-0.00022759565129531342,3.376633060489524,0.97043451618402,87023.57552640779
12144,Ti0.3Zr0.35Hf0.35CoSb0.7Sn0.3,800,0.00016136485737136785,3.3617519145485635,0.3499410798158493,56474.537715631326
12143,Ti0.3Zr0.35Hf0.35CoSb0.8Sn0.2,800,0.0002167540094015924,2.7852364855217653,0.5591682460391626,41436.23717869201
10573,NbCo1.05Sn,800,-0.00024109303529484767,7.473954898605736,0.2426543567740508,39809.21022127531
11244,TiCoSb,800,-0.00026782146033896883,10.744648052447284,0.015205450670050209,2840.3550252583
12148,NbCoSn0.99Sb0.01 ,800,-0.00025632239118132303,5.604459134669802,0.2976616527410937,30572.87217510928
12068,Ti0.25Zr0.75NiSn,800,-0.0002231590686315228,3.2123532111522515,1.0324952932410711,90655.826246868
12075,Ti0.25Hf0.75NiSn,800,-0.0002278169747834348,3.0462249954057468,0.599695575987639,46201.126504983535
12142,Ti0.3Zr0.35Hf0.35CoSb0.85Sn0.15,800,0.00024701232187590664,2.7676312110342267,0.7613641573910421,43169.142729474865
12077,Ti0.75Hf0.25NiSn,800,-0.00022516685970794023,2.4337606768049067,0.7982485599196013,51402.302741197
12076,Ti0.5Hf0.5NiSn,800,-0.0002138701571412417,2.490617835658069,0.7363825913310649,53743.836625551354
12541,VcoSb,850,-0.00012477012789686735,4.524920100660721,0.410054997153864,143385.15389843052
11244,TiCoSb,850,-0.0002643428597147286,9.693843691386821,0.01645474066868597,3007.7643338067933
11352,Ti0.95Ta0.05CoSb,850,-0.00022133653795506226,4.522139129279821,0.18215969629552872,22643.499364492218
12218,Hf0.8Ti0.2,850,0.00022058197647866363,2.7237184063912423,0.7699139869956131,49477.55172526631
12766,Hf0.6Zr0.4NiSn0.995Sb0.005/nano-ZrO2,850,-0.0002185058890344805,3.311113934283666,1.1660158383042596,90714.7128849078
12767,Hf0.65Zr0.25Ti0.15NiSn0.995Sb0.005,850,-0.000220046893007738,3.3757391980098137,1.202704220584483,89148.7582211513
12765,Hf0.6Zr0.4NiSn0.995Sb0.005 ,850,-0.0002159199385760783,3.691250547876708,1.112422395634531,93697.08879515268
10298,Hf0.15Zr0.85NiSn0.99Sb0.01,850,-0.0002056760562284224,4.685097308609622,0.8611959610519107,111536.17028200607
12217,Hf0.9Ti0.1,850,0.00020553917961479865,3.2869427429083604,0.6518824103394664,58401.979820366076
10602,FeNb0.94Ti0.06Sb,850,0.0002489933095474649,7.321139233391253,0.4918416888795809,62613.894489387334
10599,ZrNiSn,850,-0.00019226857085389437,5.000183156445528,0.4422014222170743,70367.24140386442
11347,ErPdSb,850,0.00011101481747006281,7.8716575255410675,0.15035580610108076,105553.169017971
12542,VCoSb0.98Sn0.02,850,-0.00013155039247350687,4.360742706860924,0.4591974302745551,136718.4255244534
10600,ZrNiSn,850,-0.00020789448684518566,5.0486600241685515,0.4841667600408308,66537.4611954182
12543,V0.98Ti0.02CoSb,850,-0.00013242409834022902,4.420114766551935,0.44265164933430223,134296.96349828006
10585,Hf0.6Zr0.4NiSn0.995Sb0.005,850,-0.0002002107137768978,4.206057903557326,0.8054595029775264,98791.2522976468
12769,(Ti0.5Zr0.5)NiSn,850,-0.00017545865944573402,6.058726764233082,0.4815955931820024,97991.34413766877
10598,ZrNiSn,850,-0.0002039845981510837,4.880196786235128,0.5563172485443942,76761.98199980422
12768,Hf0.65Zr0.25Ti0.15NiSn0.995Sb0.005/nano- ZrO2,850,-0.00021589595371804943,3.121855137622794,1.2520216491861702,87293.99530674609
12546,(Ti0.2Zr0.8)Ni1.1Sn,850,-0.00019157145993962,4.27202858977237,0.6825266236993898,90161.42343965637
10296,Hf0.5Zr0.5NiSn0.99Sb0.01,850,-0.00020329092812018868,4.3712121724282165,0.991571830107388,122337.13394704305
12771,(Zr0.5Hf0.5)NiSn,850,-0.0002374836604392544,4.270850682915713,0.9330976450912252,68677.4610990788
11236,TiCo0.95Ni0.05Sb,850,-0.0002147705884964146,5.181029335537929,0.22474787729872567,33399.2463021197
12770,(Ti0.5Hf0.5)NiSn,850,-0.00017662961952491908,3.715819172105513,0.6393026702976539,91149.19788915316
12545, (Ti0.2Zr0.8)Ni1.1Sn,850,-0.00020699554105949372,5.611003333220534,0.528687093555347,85567.1586664732
11237,TiCo0.9Ni0.1Sb,850,-0.00014911834098133668,5.1573948569530055,0.2135711366445128,66169.03241088723
12249,Hf0.25Zr0.75NiSn0.9925Sb0.0075,850,-0.00018712357239320207,5.431582110597272,0.5725242018708856,108978.56382337806
10819,Ti0.95Hf0.05NiSn0.995Sb0.005,850,-0.00018940191511228704,5.395551870758445,0.4405080488001741,84422.33092800064
10882,Zr0.98Yb0.02NiSn,850,-0.0001808264036170389,4.700459429657599,0.33345288773901066,67130.18859929059
10881,Zr0.99Yb0.01NiSn,850,-0.00017760770930412548,4.946063949503384,0.3543358733567488,74856.54583582008
11290,Ti0.4(ZrHf)0.59V0.01Ni0.9Pd0.1Sn0.99Sb0.01,850,-0.00016667896543214348,5.245001184394617,0.6036301163652315,131782.19933335236
12227,Nb0.6Ti0.4FeSb0.95Sn0.05,850,0.0001635462667615018,3.651750027779982,0.8113655406089855,132711.10817207102
10880,ZrNiSn,850,-0.00016167703481418684,5.17755854926139,0.3397974105726419,92391.20607529118
12251,Hf0.25Zr0.75NiSn0.9875Sb0.0125,850,-0.0001801989672355525,4.475105506023215,0.7649258431206318,126151.30240818392
11282,ZrNiSn,850,-0.0002505640030986253,5.9367808572100245,0.4644666967743326,53777.08947419816
10297,Hf0.25Zr0.75NiSn0.99Sb0.01,850,-0.00020641078310610006,4.426719117588175,0.9673476724781688,117556.0727946453
11278,TiNiSn,850,-0.00021548641557937642,5.193037389703359,0.34976730096499264,51322.47088827767
11291,Ti0.5(ZrHf)0.49V0.01Ni0.9Pd0.1Sn0.99Sb0.01,850,-0.0001664647607979755,5.127880044140868,0.5818435070399293,124723.11797102711
12226,Nb0.6Ti0.4FeSb0.95Sn0.05,850,0.00015822853003116664,3.9308461138891806,0.7895517596443203,145420.22381575045
12252,Hf0.25Zr0.75NiSn0.985Sb0.015,850,-0.00016642035234865594,4.855904005899176,0.7950708068405162,163102.53383501788
10868,Ti0.95Hf0.05Ni0.95Pt0.05Sn0.99Sb0.01,850,-0.00014962032476370477,4.240337855613383,0.3094462581880213,69152.05046058843
11289,Ti0.3(ZrHf)0.69V0.01Ni0.9Pd0.1Sn0.99Sb0.01,850,-0.00020174002494292948,5.188221208441778,0.9490442595996352,137987.20547188947
11288,Ti0.2(ZrHf)0.79V0.01Ni0.9Pd0.1Sn0.99Sb0.01,850,-0.00020180188867709,4.937801573942181,0.8250842700832923,116901.93309570962
11279,Ti0.99Nb0.01NiSn,850,-0.000201748852931668,5.309632753866112,0.5016166825533367,78588.62870026559
11280,Ti0.98Nb0.02NiSn,850,-0.00019305569700537825,5.295606475574196,0.5769106191057639,102402.15683778474
11281,Ti0.95Nb0.05NiSn,850,-0.0001532158440215955,5.1683599234415905,0.5719005146615499,152027.02944951225
12246,Hf0.25Zr0.75NiSn,850,-0.00020566116440548507,5.262568834194333,0.5630809228272579,93804.08501188726
12250,Hf0.25Zr0.75NiSn0.99Sb0.01,850,-0.0001823960260594275,4.697600004051608,0.7037395934293271,122400.42465042447
12225,Nb0.6Ti0.4FeSb0.95Sn0.05,850,0.00016804556266962543,3.806395515121916,0.8043887880172725,129097.2678314775
11283,Zr0.99Nb0.01NiSn,850,-0.000231864539787536,5.835762207524088,0.5636701328716198,74805.54522657797
11287,Ti0.1(ZrHf)0.89V0.01Ni0.9Pd0.1Sn0.99Sb0.01,850,-0.0001757203462329297,5.397298853641996,0.6028736468652625,124803.88689012046
11286,(ZrHf)0.99V0.01Ni0.9Pd0.1Sn0.99Sb0.01,850,-0.00019248739692094043,5.125993746338542,0.6776708590849663,112052.64329502505
11285,Zr0.95Nb0.05NiSn,850,-0.00014366044688709638,6.349070963032753,0.5049714408867996,187808.6480093412
11044,Zr0.4Hf0.6,850,-0.00019517487841017064,6.082253318277153,0.2694156276577494,56768.81545548019
11045,Zr0.5Hf0.5,850,-0.00018323378859900748,6.673101006145903,0.26899793025249896,64602.75087129541
11046,Zr0.6Hf0.4,850,-0.0001945281284833008,6.87051321237033,0.3007941024569812,68277.41091823374
11047,Zr0.7Hf0.3,850,-0.00017177041180865246,5.624125786884337,0.30554178630353257,70224.77172010351
12220,Hf0.5Ti0.5,850,0.00022803700832875248,2.542845393970628,0.7073773244407964,41319.678256636544
12219,Hf0.7Ti0.3,850,0.00022187011268777818,2.8574044606381563,0.7172672227681808,47613.308660213705
10822,Ti0.95Hf0.05NiSn0.95Sb0.05,850,-0.00012595963574523156,7.379818292563418,0.4055713826468094,236080.6624504497
10588,Hf0.6Zr0.4NiSn0.995Sb0.005,850,-0.000216143089451348,3.9944421175614733,0.9716242623340062,93957.6191119042
10820,Ti0.95Hf0.05NiSn0.99Sb0.01,850,-0.000193795791323684,4.560747923688503,0.6916456745241719,103460.8291193599
12256,Hf0.25Zr0.75NiSn0.97Sb0.03,850,-0.00013670448717588736,5.7929675912793135,0.6235127306659582,245077.14096348078
10818,Ti0.95Hf0.05NiSn0.999Sb0.001,850,-0.00017311663363074056,5.5082970103536555,0.3372567821609437,84065.50924670241
10835,Ti0.8Hf0.2NiSn0.99Sb0.01,850,-0.00017781417052081542,3.1733001057307058,0.5588790867661411,68380.17961132879
10867,Ti0.5Hf0.5Ni0.5Pd0.5Sn0.99Sb0.01,850,-7.011672064278597e-05,10.623670816907874,0.0855236616322084,199715.48535859192
12254,Hf0.25Zr0.75NiSn0.98Sb0.02,850,-0.00014548522925728386,5.01319352273897,0.6508294347082488,192210.33610045238
12609,(Hf0.6Zr0.4)NiSn0.98Sb0.02,850,-0.0001411211138909236,5.75129751301252,0.5454201379754889,191649.88430129696
11284,Zr0.99Nb0.01NiSn,850,-0.00020554842476014937,6.131231543912734,0.5957043350521816,105304.66942869787
12613,(Hf0.6Zr0.4)0.975Y0.025NiSn0.98Sb0.02,850,-0.00015810741582646812,4.704690138169536,0.6063111309782183,151098.03301651546
12255,Hf0.25Zr0.75NiSn0.975Sb0.025,850,-0.00013998388623774098,5.7318023485350205,0.6244853565398436,230708.21237215013
11043,Zr0.3Hf0.7,850,-0.00018460979993600458,5.943301904537119,0.2763093321013335,58898.426685124665
11392,Ti0.6Zr0.4Co0.97Ni0.03Sb,850,-0.00025883877044298253,3.6679448140470585,0.35505148339320125,26115.139009187747
11565,Zr0.4Hf0.6NiSn0.985Sb0.015,850,-0.0001755716999230255,4.636252890981784,0.7929229793797364,141302.87902236404
12146,Ti0.3Zr0.35Hf0.35CoSb0.5Sn0.5,850,9.93728367387384e-05,3.961281246510724,0.19654635816921007,92756.9325616435
12144,Ti0.3Zr0.35Hf0.35CoSb0.7Sn0.3,850,0.00016752674880501705,3.3547157731821815,0.3928849242646196,55250.19929828588
12147,NbCoSn,850,-0.00028869995549911734,4.878536398039959,0.21785127647182898,14202.627058932396
12168,Zr0.50Hf0.50CoSb0.8Sn0.2,850,0.00016712957460268145,3.6564629032237344,0.4231470321691056,64860.6966294396
11515,La0.005Zr0.995NiSn,850,-0.00017376114066625353,5.488877346247556,0.4519660407834005,99827.21300729756
11517,La0.01Zr0.99NiSn,850,-0.00017030935420061708,5.203198792294595,0.4581108426514279,104044.93170479171
11394,Ti0.6Hf0.4Co0.92Ni0.08Sb,850,-0.00020580716252975416,3.139593285465815,0.4701416731143464,45203.93501108409
11393,Ti0.6Zr0.4Co0.93Ni0.07Sb,850,-0.0002341403324184065,3.4772432351409464,0.4781179237794339,42782.76100581628
12030,Hf0.19Zr0.76Ti0.05CoSb0.8Sn0.2,850,0.0002254959888128896,3.2975491279673315,0.8189465597729285,62808.12011679725
12029,Hf0.2Zr0.8CoSb0.8Sn0.2,850,0.0002240232292603359,3.395788040752414,0.7210455107979536,57497.33185804591
10325,LaPdSb,850,6.662805550322037e-05,8.659445356397379,0.17026102949591246,390372.2636938962
11353,Ti0.92Ta0.08CoSb,850,-0.0001972790656396549,4.095215527946301,0.2685398016896715,35284.70526712257
11391,Ti0.6Zr0.4Co0.99Ni0.01Sb ,850,-0.0002987879608965079,3.3728453353133525,0.2420739892262782,12226.278003710471
10322,Hf0.60Zr0.25Ti0.15NiSn0.975Sb0.025,850,-0.0001284973657022378,5.935418296135026,0.5284373317120004,208851.9921267894
10573,NbCo1.05Sn,850,-0.00024699215163823953,7.533671556581808,0.25613199428089745,38052.96356578077
12143,Ti0.3Zr0.35Hf0.35CoSb0.8Sn0.2,850,0.00022418977021518516,2.725742728160036,0.6083404575032794,38813.34322982411
12142,Ti0.3Zr0.35Hf0.35CoSb0.85Sn0.15,850,0.00025448258029045305,2.669698399492483,0.8347127882035907,40482.210927970715
11514,ZrNiSn,850,-0.00018465495678189687,6.755084272611855,0.3576467120863801,95196.75547954744
11395,Ti0.6Hf0.4Co0.87Ni0.13Sb,850,-0.00019911481888678885,2.9899651202337583,0.6225873771326891,64904.666203091925
12141,Ti0.3Zr0.35Hf0.35CoSb0.9Sn0.1,850,0.00028411149736200225,2.229236242402628,0.6673817927206788,21683.725738339643
11717,Hf0.5Zr0.5NiSn0.995Sb0.005,850,-0.00018228882703977424,4.128938734040942,0.5866907439001756,91692.406891332
12155,Zr0.5Hf0.5Ni0.5Pd0.5Sn0.99Sb0.01,850,-9.598503199341592e-05,2.4021404929172143,0.33930307878528765,103498.84575915783
10290,Hf0.45Zr0.45Ti0.1,850,0.00021895231803331492,2.7961416484749733,0.7254156655032129,49468.04823328443
11718,Hf0.5Zr0.5NiSn0.99Sb0.01,850,-0.00017624546942945142,4.44044969703001,0.723001386893682,128569.64750485525
12156,Zr0.5Hf0.5Ni0.8Pd0.2Sn0.99Sb0.01,850,-0.00014495022452632936,3.2710356137808807,0.6118771570633249,111451.09882165633
11719,Hf0.4Zr0.6NiSn0.98Sb0.02,850,-0.00016545918593091326,4.978462889345275,0.7489857753647644,165788.64759442207
10291,Hf0.72Zr0.1Ti0.18,850,0.00023395163767318223,2.4868729936027,0.7101630250083089,38067.2727339345
11720,Hf0.5Zr0.5NiSn0.98Sb0.02,850,-0.00017275022771798702,4.744609881214593,0.8382699188099425,161431.45961786428
12157,Zr0.5Hf0.5NiSn0.99Sb0.01,850,-0.0001574699343647881,4.740420426708236,0.530884963580327,119315.94346029904
12150,NbCoSn0.95Sb0.05,850,-0.00020001261356557,5.521195985105796,0.4495267722593931,73911.31129902264
10320,Hf0.75Zr0.25NiSn0.975Sb0.025,850,-0.0001506789417888062,6.160472250493271,0.6803589751347021,212151.48384896602
11716,HfNiSn,850,-0.00019598925765572316,4.1735106716134,0.4202894680131232,64161.43683848638
12152,NbCoSn0.85Sb0.15,850,-0.00015179852194846652,5.404109115696369,0.47128094599235,133376.66188450425
11710, ZrNiSn,850,-0.00019653934588747556,4.273320635987353,0.536294864894542,73087.82623048668
12151,NbCoSn0.9Sb0.1,850,-0.00016861489010435145,5.556537735568772,0.4971347004221359,115316.28428820135
10571,ErNiSn0.05Sb0.95,850,0.00010715307674340576,5.717246729640131,0.2282591311021401,134608.0980206447
11713,Hf0.25Zr0.75NiSn,850,-0.00017822525653310672,4.322574857976083,0.5393816872426069,78284.97081681006
10289,Hf0.65Zr0.25Ti0.1,850,0.0002134763540688292,2.749129471616913,0.7153495740804817,49961.15017876704
12153,ZrNiSn,850,-0.00017042449879143992,6.403183877402598,0.18430289153210896,49413.781630263744
11715,MS Hf0.75Zr0.25NiSn,850,-0.00017314053401744722,4.528910017652663,0.3891781492638091,75824.45444098349
12154,ZrNi0.8Pd0.2Sn,850,-0.00011845477029943288,3.5640557270676254,0.22096926776241846,64043.13856956447
10276,ZrNi1.1Sn,850,-0.0001750435149869571,6.916702769088428,0.4944734353644675,131797.23953675892
10568,ErNiSb,850,0.00014323491837297934,6.128549191127607,0.15909715148133605,56216.94525204597
12148,NbCoSn0.99Sb0.01 ,850,-0.0002648145629527206,5.254055692588453,0.32601606530862337,30517.29466916433
10569,ErNiSn0.01Sb0.99 ,850,0.00014556543095071495,5.432587646921037,0.2397967404804886,69413.11243264395
12158,ZrNi0.5Pd0.5Sn0.99Sb0.01,850,-8.905951687930826e-05,4.092626779931184,0.1780559507177023,107479.42874875542
10570,ErNiSn0.03Sb0.97,850,0.00011684598992976076,5.662408186531367,0.19513210142153686,99178.3483984809
12149,NbCoSn0.98Sb0.02,850,-0.00024658271522346245,5.475676482431376,0.36827429541758294,42857.71179145209
10277,ZrNi1.1Sn,850,-0.00017153247742603372,4.777324460190167,0.6741475698919057,128912.94162725296
12028,Hf0.44Zr0.44Ti0.12CoSb0.8Sn0.2,850,0.00022847026839494672,2.8160714373847484,0.8463810018640381,53837.35421494086
10295,Hf0.75Zr0.25NiSn0.99Sb0.01,850,-0.00020227446260153445,4.4005298578520735,0.9243435320333993,116659.66323210653
12129,Hf0.75Zr0.25NiSn0.99Sb0.01,850,-0.00015898120503437483,5.8520972359531385,0.7006463945411676,192076.29731045253
11562,Zr0.8Hf0.2NiSn0.985Sb0.015,850,-0.0001766112427196782,5.059008704083936,0.7805738787601937,149041.80435985976
11368,Ti0.5Zr0.25Hf0.25Co0.95Ni0.05Sb,850,-0.0002611618180827349,2.2862867122996593,0.526808059792379,24476.083676335347
11367,Ti0.5Zr0.25Hf0.25Co0.97Ni0.03Sb,850,-0.00028165783435331066,2.5630027494196144,0.3267430018954547,14627.330195449937
11928,Ti0:25(Zr0:50Hf0:50)0:75CoSb,850,-0.0002539932531229952,4.237586224320805,0.059905711936920625,4959.06033759748
11560,ZrNiSn0.985Sb0.015,850,-0.0001876867099933589,6.259246204357329,0.6163042619468125,133306.68369751322
10572,NbCo1.00Sn,850,-0.00017407867136905904,9.69459562445517,0.14212225591020758,44615.2837427987
11917,ZrFe0.2Co0.8Sb,850,0.00014009505653925892,5.40786488009692,0.024810548297896945,8897.382681094157
10288,Hf0.44Zr0.44Ti0.12,850,0.0002163820417677141,2.9148848556802114,0.8206135809720634,58888.53792349665
11921,TiCoSb,850,-0.00032292330759080235,9.987652513662825,0.03355511763550492,4244.188393635407
12132,Hf0.75Zr0.25NiSn0.99Sb0.01,850,-0.00020019396440998282,4.448982440499701,0.92672157026435,126464.36134255627
11378,Zr0.7Ti0.3CoSn0.3Sb0.7,850,0.00016879111110854758,5.633939970056177,0.15451513147567889,40655.931027536964
11924,HfCoSb,850,-8.529292880452801e-05,7.512491043789744,0.007422115201666898,9714.150850039294
12131,Hf0.75Zr0.25NiSn0.99Sb0.01,850,-0.00019504793270228032,4.291339108792255,0.913851763387412,122032.82513865795
11925,Ti0:75(Zr0:25Hf0:75)0:25CoSb,850,-0.00026560894038333253,4.699766511800716,0.0362112832246702,3300.346374674345
11375,Zr0.85Ti0.15CoSn0.3Sb0.7 ,850,0.00016257463726793755,9.03587442693018,0.14732096698972186,65319.72634147378
11926,Ti0:50(Zr0:25Hf0:75)0:50CoSb,850,-7.677273847121063e-05,4.884999235291584,0.011508632696548265,11757.494791474666
12130,Hf0.75Zr0.25NiSn0.99Sb0.01,850,-0.00020606429774618358,4.473775671359737,0.9511030056292972,120974.69452049586
11965,Ti0.5Zr0.25Hf0.25NiSn0.998Te0.002,850,-0.00014700021117776174,5.239701258956712,0.3041907725251129,94788.66674087416
11379,Zr0.5Ti0.5CoSn0.3Sb0.7,850,0.00015256704293912146,4.642963372078502,0.1247783230745901,33534.188041949266
10268,ZrNiSn,850,-0.00018846556146116003,6.719023268584192,0.3746545527911635,83378.52895301403
12127,HfCoSb0.85Sn0.15,850,0.0002461433233084997,3.278810461218882,0.7977759402245799,53639.75747348554
11566,Zr0.2Hf0.8NiSn0.985Sb0.015,850,-0.00018019399577769493,4.870002775963434,0.8802131154994435,153955.05706544654
12125,TiCoSb0.85Sn0.15,850,0.000278069702319208,3.8958198024989743,0.3906482987837961,25096.406668904037
12126,ZrCoSb0.85Sn0.15,850,0.0002412801511727876,2.9549814688622997,0.7997953166491715,49678.224710529495
11564,Zr0.5Hf0.5NiSn0.985Sb0.015,850,-0.00017663324251596482,4.841947349263863,0.8023101941527708,149413.24033293812
11363,TiFe0.5Co0.5Sb,850,0.00017670446806672646,3.6099110186264336,0.21384212244824335,34462.397724876915
10584,Hf0.6Zr0.4NiSn0.995Sb0.005 ,850,-0.00020538202242541072,4.08045185237705,0.8689420939764116,96909.36478255433
11964,Ti0.5Zr0.25Hf0.25NiSn0.994Sb0.006,850,-0.00015759310227903204,4.8632449249319905,0.5984450484485451,137865.97127134402
11563,Zr0.6Hf0.4NiSn0.985Sb0.015,850,-0.00017259931581489236,4.619548165392757,0.8073805257516768,146615.17460490792
11567,HfNiSn0.985Sb0.015,850,-0.00017632705388464874,5.897797528804033,0.6662667605727888,147245.35561931506
11972,TiNi1.1Sn,850,-0.0001422945307233599,4.841782874048045,0.4386913790719488,124285.44311789895
11916,ZrFe0.1Co0.9Sb,850,0.00011430990289864443,4.480820131760796,0.005525444970136518,2564.906798365233
11648,Ti0.15Hf0.85,850,0.0002683784843127671,3.8891354356687375,0.4148017577703823,26349.92224466623
11981,HfCoSb0.8Sn0.2,850,0.00020307463247581697,4.525858285272578,0.6055168205120389,80737.08143032648
11975,TiCoSb0.8Sn0.2,850,0.00028416186871336806,5.275850634941459,0.4071348072717357,31142.825867813262
11647,Ti0.25Hf0.75,850,0.0002837174241767431,3.2927888648922936,0.90131702319672,43376.101430744704
11387,Ti0.8Zr0.2CoSb,850,-0.00034931645652827435,3.4618788456986915,0.15405601036396982,5142.016830318644
12025,Hf0.15Zr0.85CoSb0.8Sn0.2,850,0.00022652687881754332,3.7289677773798053,0.6488842540488838,55058.887432376316
11982,Ti0.5Hf0.5CoSb0.8Sn0.2,850,0.00023826667484133253,3.029564959483785,0.7430309870343452,48209.05678826807
11903,NbCoSb,850,-0.0001139995088578592,5.436234820344326,0.2963662194769867,134834.55778480027
11382,ErNi0.75Pd0.25Sb,850,0.00011706858900305447,5.460902163949873,0.19864036339464547,100336.70078383117
11977,ZrCoSb0.8Sn0.2,850,0.00020220161776515104,4.327236291545569,0.5587052781375176,66506.09101942841
11645,Ti0.75Hf0.25,850,0.0002828263170519154,3.1090825699272786,0.6046851838774733,27650.502068052323
11646,Ti0.5Hf0.5,850,0.000291205467052308,3.3045915873879244,0.662680267387165,30381.12543734663
11383,ErNi0.5Pd0.5Sb,850,0.00011836383387634477,5.223050656775041,0.2443040501718946,118480.96215159488
11902,NbCoSb,850,-0.00011608154927465369,5.282155277158782,0.32247523293352465,138359.65039621206
11386,Ti0.9Zr0.1CoSb,850,-0.00032837506551395656,4.151835679640993,0.1157746898681372,5244.384347110879
11978,Ti0.5Zr0.5CoSb0.8Sn0.2,850,0.00022901577189247065,3.312900549452372,0.4875784481579912,36367.89736913219
11904,NbCoSb,850,-0.00010349312599179174,6.103403902616089,0.21902791215820036,137868.72460489572
11915,ZrFe0.2Co0.8Sb,850,6.92622755878099e-05,5.54527658256047,0.024546531192065436,36273.75696996502
11519,La0.02Zr0.98NiSn,850,-0.000122930298229226,6.163450896380911,0.2643868880620857,143690.096962834
12027,Hf0.25Zr0.75CoSb0.8Sn0.2,850,0.00022775677663668968,3.2397595624099385,0.7358997251324108,54812.90063555697
11384,ErNi0.25Pd0.75Sb,850,0.00011730509924775393,5.805700455830544,0.19508169555602015,105600.74889415641
11520,La0.03Zr0.97NiSn,850,-9.816395312154088e-05,7.309508440318188,0.14844615298251826,157921.61619795216
11644,Ti,850,0.00029479127364677264,5.9630597150032525,0.2701892798941504,21811.679101894064
12026,Hf0.2Zr0.8CoSb0.8Sn0.2,850,0.0002239509991771304,3.3901980451440643,0.7262970705183844,57158.0842416778
12133,Hf0.75Zr0.25NiSn0.99Sb0.01,850,-0.0002044446040343016,4.47355597580195,0.9075352566836006,113990.23730145748
11388,Ti0.6Zr0.4CoSb,850,-0.00037200872931157316,3.2870204758046335,0.17950734244022667,5016.0220775410135
11901,NbCoSb,850,-0.0001295705806370744,4.707441800431201,0.3366221085141655,103698.86033395473
11900,NbCoSb,850,-0.00013669036338331765,3.822880956437468,0.30774727403865537,66775.1108385824
11913,ZrFe0.1Co0.9Sb,850,4.31395917307276e-05,5.819258363347903,0.0018680294962134907,7705.130119785168
11980,Zr0.5Hf0.5CoSb0.8Sn0.2,850,0.00020048597753689507,3.3241194255719817,0.6942815682219374,67731.46370909503
11389,Ti0.5Zr0.5CoSb,850,-0.0003473254128849368,3.2327138612219817,0.14115110142968182,4449.994659195252
11385,TiCoSb,850,-0.0002525787654258961,4.819165818649276,0.0816696902240183,7258.053751070098
11647,Ti0.25Hf0.75,900,0.00029410235966518525,3.319281361585648,0.9741138540578052,41535.004313242185
11567,HfNiSn0.985Sb0.015,900,-0.00018180410764710527,5.821915657589716,0.7180333753167571,142576.99847005805
11566,Zr0.2Hf0.8NiSn0.985Sb0.015,900,-0.0001854963521569705,4.851307333075028,0.9447171403077009,148986.84283224336
11648,Ti0.15Hf0.85,900,0.00027803938996196756,3.8959633555328463,0.31158577145492217,17447.665133957664
11646,Ti0.5Hf0.5,900,0.0003014929354367015,3.37993300386964,0.6681781299851053,27606.00477112198
11644,Ti,900,0.00030542908465269216,5.932869303493131,0.2835521899032795,20037.08296096236
11045,Zr0.5Hf0.5,900,-0.00018571803593162584,6.977808523948909,0.2877754169027922,70695.91548949048
10572,NbCo1.00Sn,900,-0.00017763930406609706,9.873315417944514,0.14914968182137392,42774.265776990505
10288,Hf0.44Zr0.44Ti0.12,900,0.0002218569701238103,2.9028769201601854,0.8790975291503645,56627.934172724206
11043,Zr0.3Hf0.7,900,-0.00018410389377888987,6.204964569684694,0.29312865790773235,66754.8440688078
11046,Zr0.6Hf0.4,900,-0.0001948212340421124,7.192784419194451,0.3191270409800436,76371.07844514125
10588,Hf0.6Zr0.4NiSn0.995Sb0.005,900,-0.00021613201547705064,4.0507289603512815,1.02963819770986,96932.52122260912
10297,Hf0.25Zr0.75NiSn0.99Sb0.01,900,-0.00021124098686531027,4.397837747020828,1.0580111436327089,114525.75373774975
11645,Ti0.75Hf0.25,900,0.00029221281491424104,3.132091876862976,0.6309377782257188,25714.61344111141
11047,Zr0.7Hf0.3,900,-0.00017517860063712718,5.841930681471188,0.3272566741482681,74696.92937869887
11710, ZrNiSn,900,-0.0001995211543718432,4.2257220563771964,0.5782382682865314,75032.17727020668
11980,Zr0.5Hf0.5CoSb0.8Sn0.2,900,0.00020721992946449912,3.2217888107102275,0.7546825291623269,62900.553751748375
12766,Hf0.6Zr0.4NiSn0.995Sb0.005/nano-ZrO2,900,-0.0002177776420847888,3.3062129256175523,1.2514252679129418,94032.27258503714
11901,NbCoSb,900,-0.0001356142710283656,4.658474163766608,0.3641880094135375,93397.8256895853
11978,Ti0.5Zr0.5CoSb0.8Sn0.2,900,0.00023395418356933926,3.123954877465035,0.5289741641115293,34848.32959878956
11902,NbCoSb,900,-0.00012193271729582702,5.178058669630398,0.3507735705841055,122831.97086961381
12767,Hf0.65Zr0.25Ti0.15NiSn0.995Sb0.005,900,-0.00021937784326762005,3.4203843825604623,1.2851256260453912,92298.61951975101
11977,ZrCoSb0.8Sn0.2,900,0.00020782201134239548,4.153283400277709,0.6073293339322651,61323.339455222675
11903,NbCoSb,900,-0.00011848969193222832,5.344180171676689,0.32226519673476195,119522.15646896894
11975,TiCoSb0.8Sn0.2,900,0.0002899353633028362,5.070827191913969,0.44402165212427736,31171.534466181427
12768,Hf0.65Zr0.25Ti0.15NiSn0.995Sb0.005/nano- ZrO2,900,-0.00021522894203522728,3.1549402602474617,1.3403323927096322,90500.59957313495
10296,Hf0.5Zr0.5NiSn0.99Sb0.01,900,-0.0002075131466283298,4.405078132128073,1.069473230904675,120110.7278072144
11904,NbCoSb,900,-0.00010868205959746303,6.0629934705117865,0.2374011953034225,124207.76738055932
11900,NbCoSb,900,-0.00014210883305899752,3.8081996415748867,0.33245200997901503,62208.677813831375
12765,Hf0.6Zr0.4NiSn0.995Sb0.005 ,900,-0.00021512433985297204,3.737596951027539,1.179325838727119,96893.16510533815
12029,Hf0.2Zr0.8CoSb0.8Sn0.2,900,0.00022937903496477623,3.3627395662134854,0.7736517015377975,56917.76690845747
10822,Ti0.95Hf0.05NiSn0.95Sb0.05,900,-0.00013076341391100242,7.266998136360811,0.4345528076081608,222565.9240022864
10325,LaPdSb,900,6.400401236506244e-05,8.845134205983728,0.15930563730716432,371256.7222121303
10821,Ti0.95Hf0.05NiSn0.98Sb0.02,900,-0.00017188082989509862,6.10553397483888,0.5373492301449074,99499.02467639037
12028,Hf0.44Zr0.44Ti0.12CoSb0.8Sn0.2,900,0.00023357150211263252,2.790767751292276,0.9089945995756008,52686.741794140115
12027,Hf0.25Zr0.75CoSb0.8Sn0.2,900,0.00023250375884344843,3.206867096851893,0.7889982183302875,53492.049482590926
10820,Ti0.95Hf0.05NiSn0.99Sb0.01,900,-0.00019591836986207104,4.616278257366306,0.7260574829783244,104518.44279710026
12026,Hf0.2Zr0.8CoSb0.8Sn0.2,900,0.00022933387990758773,3.3574157582925785,0.7789443642180689,56576.35756507848
10819,Ti0.95Hf0.05NiSn0.995Sb0.005,900,-0.0001897309332793104,5.50855721218354,0.4585675661181822,84095.87285288531
12025,Hf0.15Zr0.85CoSb0.8Sn0.2,900,0.00023170268846808145,3.68433652610725,0.6954310065791479,53526.083947216524
11982,Ti0.5Hf0.5CoSb0.8Sn0.2,900,0.00024250518992802338,2.9902657448804986,0.7981174431117712,47408.4977231484
11981,HfCoSb0.8Sn0.2,900,0.00020989706940155494,4.373736900316722,0.6568004087032888,75523.44351602804
