Repository: starrydata/starrydata_datasets

> [!NOTE]
> **The duplicated `sample_id` issue was fixed on 2026-09-08**
>
> Datasets published between **2026-04-01 and 2026-09-08** contain duplicated
> `sample_id` values: the same `sample_id` can refer to samples belonging to
> **different papers**. Joining tables on `sample_id` alone mixes data from
> unrelated papers.

# starrydata_datasets

Daily per-project splits of the [Starrydata2](https://starrydata.nims.go.jp/) dataset, with a browsable download page at **https://starrydata.github.io/starrydata_datasets/**.

Historically this repository also hosted the raw CSVs (from 2019/7/11 until 2022/12/22); those older archives are still available via git tags.

File: datasets/20190711/20190711_preprocessing_interpolated_data.csv (part 94 of 94)
sampleid,composition,Temperature,Seebeck coefficient,Thermal conductivity,ZT,Electrical conductivity
11964,Ti0.5Zr0.25Hf0.25NiSn0.994Sb0.006,900,-0.00016506698527214692,4.8699959605807175,0.6810928708081349,135260.81094443743
10268,ZrNiSn,900,-0.0001885736493026761,6.84926855417973,0.4616036193197186,98789.0660042334
10298,Hf0.15Zr0.85NiSn0.99Sb0.01,900,-0.000210389270412914,4.638504913714534,0.9397407091289184,107699.24128437364
11928,Ti0:25(Zr0:50Hf0:50)0:75CoSb,900,-0.0002460272104620541,4.1044463671265365,0.06270305839828724,5164.19658348718
11926,Ti0:50(Zr0:25Hf0:75)0:50CoSb,900,-7.825446711187656e-05,4.762271449484212,0.012344873585336352,11766.95573915885
10571,ErNiSn0.05Sb0.95,900,0.00010848369949196034,5.830193792105932,0.2377684151547991,136563.5207327218
12030,Hf0.19Zr0.76Ti0.05CoSb0.8Sn0.2,900,0.0002309443660390567,3.2606255132684803,0.8773344785642159,61890.49206858304
10320,Hf0.75Zr0.25NiSn0.975Sb0.025,900,-0.0001542527587693267,6.12967107247609,0.7355336061773206,204249.8851630186
10277,ZrNi1.1Sn,900,-0.00017049164111697675,4.797010595471514,0.7273774298924761,150611.4283054698
10569,ErNiSn0.01Sb0.99 ,900,0.00014115186727021767,5.555450068657493,0.2461035442097568,72914.56497977607
10276,ZrNi1.1Sn,900,-0.00017197143963839167,7.067513524134282,0.5294432211515178,156470.68621901685
10568,ErNiSb,900,0.0001283848074771933,6.27803814356362,0.1617689743426574,74020.27971419293
10570,ErNiSn0.03Sb0.97,900,0.00011544518913231775,5.777303792799898,0.20159812177733652,105117.1687998718
11713,Hf0.25Zr0.75NiSn,900,-0.00018024864586085212,4.400117229901117,0.5826985971730326,83945.27099596651
11715,MS Hf0.75Zr0.25NiSn,900,-0.00017655322341448545,4.668653882709464,0.42105267827737397,81013.27261543814
10322,Hf0.60Zr0.25Ti0.15NiSn0.975Sb0.025,900,-0.0001333751180332045,5.94585906792262,0.5666330307172885,199547.4185036856
10835,Ti0.8Hf0.2NiSn0.99Sb0.01,900,-0.00017730229675035845,3.2282979882028604,0.5753645819594633,76744.35935316197
10868,Ti0.95Hf0.05Ni0.95Pt0.05Sn0.99Sb0.01,900,-0.00014696840681792893,4.324651881487586,0.3213886192621571,70680.30625012732
11565,Zr0.4Hf0.6NiSn0.985Sb0.015,900,-0.00018102226365521583,4.647984796734104,0.8491271730888149,137359.2561129851
12225,Nb0.6Ti0.4FeSb0.95Sn0.05,900,0.00017447921874772318,3.747444884152359,0.8661907675804609,123393.8047286382
11287,Ti0.1(ZrHf)0.89V0.01Ni0.9Pd0.1Sn0.99Sb0.01,900,-0.0001798140484811987,5.459375141244097,0.6536740835843035,124481.3882936144
11517,La0.01Zr0.99NiSn,900,-0.00017475883762307237,5.153589794944508,0.4993324540433949,109622.42598692939
12220,Hf0.5Ti0.5,900,0.00023066753916642808,2.5470289346750037,0.7549328203566247,41414.917634127116
11515,La0.005Zr0.995NiSn,900,-0.00017638164527667802,5.432813048474028,0.4910180784805441,105355.0141773435
12543,V0.98Ti0.02CoSb,900,-0.00014004644259807658,4.397855666958217,0.4831194383428713,124540.38763098113
11514,ZrNiSn,900,-0.00018476889048822675,6.6794577729229365,0.38855082807583696,100955.47514051198
12227,Nb0.6Ti0.4FeSb0.95Sn0.05,900,0.0001690696262192384,3.5900676652385792,0.8729945015459268,127426.31892073908
12149,NbCoSn0.98Sb0.02,900,-0.0002548314769293749,5.136555461346108,0.3995621117979696,41569.54536316739
12219,Hf0.7Ti0.3,900,0.00022646269288245015,2.8642896521050663,0.7702974909926954,47147.53212042988
12254,Hf0.25Zr0.75NiSn0.98Sb0.02,900,-0.00014953133438814288,4.924514856417015,0.7012658309446345,189338.5169112423
11284,Zr0.99Nb0.01NiSn,900,-0.00021138244917737328,5.85695181233342,0.6447503734081749,101214.07734005756
12157,Zr0.5Hf0.5NiSn0.99Sb0.01,900,-0.00016094821753707449,4.658341070696619,0.5631780666080674,116446.0045492916
12256,Hf0.25Zr0.75NiSn0.97Sb0.03,900,-0.0001420572146083119,5.7065905270561865,0.6764856195594567,241689.77746473
12148,NbCoSn0.99Sb0.01 ,900,-0.0002733067347241181,4.903652250507106,0.35437047787615306,30461.717163219386
10290,Hf0.45Zr0.45Ti0.1,900,0.00022447103326859853,2.7768783070585417,0.7774661895150476,47680.981903033586
11288,Ti0.2(ZrHf)0.79V0.01Ni0.9Pd0.1Sn0.99Sb0.01,900,-0.00020728639489003026,4.921513367547592,0.8853348117694066,113686.62482106595
12250,Hf0.25Zr0.75NiSn0.99Sb0.01,900,-0.00018604694507750582,4.6172755076073715,0.7571461252545513,122405.12803712697
12155,Zr0.5Hf0.5Ni0.5Pd0.5Sn0.99Sb0.01,900,-9.817989151656036e-05,2.3951792478432834,0.3588759100298382,99768.73786955376
12154,ZrNi0.8Pd0.2Sn,900,-0.00012137931274873379,3.4325179389682514,0.2424128392057155,67242.66804453496
12156,Zr0.5Hf0.5Ni0.8Pd0.2Sn0.99Sb0.01,900,-0.00014742801467632782,3.2101407178120387,0.6469032445362243,107175.66856456175
12255,Hf0.25Zr0.75NiSn0.975Sb0.025,900,-0.00014495056282439866,5.643232433049632,0.6770505179641662,228086.9454766033
12542,VCoSb0.98Sn0.02,900,-0.00013910510856464563,4.338456010697162,0.5013957956898131,126670.17186182919
10573,NbCo1.05Sn,900,-0.0002528912679816314,7.593388214557883,0.269609631787744,36445.128718874315
10291,Hf0.72Zr0.1Ti0.18,900,0.00023852818048069336,2.4649258928217623,0.7644645093228821,37855.50818534956
12541,VcoSb,900,-0.00013128041106813578,4.507830049759598,0.4462583897702914,133452.45005264555
12147,NbCoSn,900,-0.00030496530662966445,4.635532270798332,0.23915153134439301,15210.468974447902
12158,ZrNi0.5Pd0.5Sn0.99Sb0.01,900,-9.076657007823685e-05,3.998777062499399,0.1886459305353396,103487.05522574286
12150,NbCoSn0.95Sb0.05,900,-0.00020777342878947243,5.208027580291146,0.4859330686999599,65242.61811489804
10584,Hf0.6Zr0.4NiSn0.995Sb0.005 ,900,-0.00020579660845971117,4.1391015112773,0.9213328067175464,99738.69329374537
10585,Hf0.6Zr0.4NiSn0.995Sb0.005,900,-0.00020035707631619216,4.273023034063936,0.8511469901439935,101687.56327218363
11282,ZrNiSn,900,-0.00024028831715780361,5.670635814906291,0.5046765767297695,58137.00108080539
12249,Hf0.25Zr0.75NiSn0.9925Sb0.0075,900,-0.00019036837533701554,5.378731774275441,0.6180642504489336,112018.69050240287
11562,Zr0.8Hf0.2NiSn0.985Sb0.015,900,-0.00018182724394023446,5.087437446379012,0.8360744961210747,145345.25264589908
12251,Hf0.25Zr0.75NiSn0.9875Sb0.0125,900,-0.00018493794590276967,4.410290035070316,0.8519309293166984,122788.40190710606
12129,Hf0.75Zr0.25NiSn0.99Sb0.01,900,-0.00016478042223375401,5.796830434874724,0.7550977994612522,180120.41830203665
11347,ErPdSb,900,9.772050962226472e-05,8.128962296721292,0.15447666097937995,172340.90118209572
10289,Hf0.65Zr0.25Ti0.1,900,0.00021874348035485884,2.7334685604090354,0.7664009955650217,48158.146190795305
11281,Ti0.95Nb0.05NiSn,900,-0.00015787374323421625,5.045334730119941,0.6130340073177813,141480.85945069802
11280,Ti0.98Nb0.02NiSn,900,-0.00019678812963902628,5.194135050887348,0.6153396532239179,98904.15262564662
12151,NbCoSn0.9Sb0.1,900,-0.00017586207437294237,5.246979654060213,0.5393299736663137,101698.92624020259
11564,Zr0.5Hf0.5NiSn0.985Sb0.015,900,-0.00018265100854965882,4.904610738656345,0.8581982309833416,145204.6064260256
11283,Zr0.99Nb0.01NiSn,900,-0.00023588320445998057,5.581009342512709,0.6088126693702446,74244.65035391437
12152,NbCoSn0.85Sb0.15,900,-0.00015844624856042546,5.142212243736682,0.5110948218702518,118326.07834588875
11563,Zr0.6Hf0.4NiSn0.985Sb0.015,900,-0.00017769476111554713,4.659010929584367,0.8634740833657721,142225.94075372658
11290,Ti0.4(ZrHf)0.59V0.01Ni0.9Pd0.1Sn0.99Sb0.01,900,-0.00016982368190853706,5.311682210536621,0.6351743288411863,130545.42084123773
11279,Ti0.99Nb0.01NiSn,900,-0.0002019248306616096,5.26410980619404,0.5315003922643528,78762.82983106247
12153,ZrNiSn,900,-0.0001718620180959468,6.075369000064919,0.2010181837856979,53300.209252433684
12218,Hf0.8Ti0.2,900,0.0002250722305983478,2.717354953391887,0.8252262179334202,48663.557168323234
12168,Zr0.50Hf0.50CoSb0.8Sn0.2,900,0.00017160473559118335,3.623202057835576,0.4531008888378663,62722.37359104821
11285,Zr0.95Nb0.05NiSn,900,-0.00014705347610710802,6.151527625402889,0.5484915892749466,178668.162540263
11375,Zr0.85Ti0.15CoSn0.3Sb0.7 ,900,0.00017066645173298601,8.944054424019399,0.16024106065333624,63686.57754341765
12545, (Ti0.2Zr0.8)Ni1.1Sn,900,-0.00020382769071730148,5.766195375298389,0.5685123148177048,101265.06259992633
12133,Hf0.75Zr0.25NiSn0.99Sb0.01,900,-0.00021105241556550902,4.449015185907885,0.9667872741943956,109881.82997608576
12130,Hf0.75Zr0.25NiSn0.99Sb0.01,900,-0.00021166406735320239,4.493969462513671,1.0195667148268093,118451.08355586721
12217,Hf0.9Ti0.1,900,0.00021029507479049142,3.27701834848697,0.6971521331762789,56868.84967336926
12226,Nb0.6Ti0.4FeSb0.95Sn0.05,900,0.00016386004368143444,3.873549964958797,0.8496486162096422,139387.77018563752
12131,Hf0.75Zr0.25NiSn0.99Sb0.01,900,-0.00019932269045391115,4.3205415174310415,0.9725791709637112,118950.97533357465
11278,TiNiSn,900,-0.00020625144983251245,5.180076707283884,0.3760492366018455,55537.53845049873
10295,Hf0.75Zr0.25NiSn0.99Sb0.01,900,-0.0002067576156547247,4.391694537785011,1.0073202654471856,114241.1165320672
12132,Hf0.75Zr0.25NiSn0.99Sb0.01,900,-0.00020026648912996952,4.479043604527859,0.9876564158411824,123487.16376514068
12252,Hf0.25Zr0.75NiSn0.985Sb0.015,900,-0.00017090986929487657,4.823482735347646,0.8545054331638547,160543.0434103128
11289,Ti0.3(ZrHf)0.69V0.01Ni0.9Pd0.1Sn0.99Sb0.01,900,-0.00020672315663032331,5.236935412079077,0.9953261620327082,135089.1227227617
12546,(Ti0.2Zr0.8)Ni1.1Sn,900,-0.00019153055178233665,4.31236719167613,0.7366562737521615,101192.8521021426
11279,Ti0.99Nb0.01NiSn,950,-0.0002021008083915511,5.218586858521968,0.5613841019753689,78937.03096185933
12168,Zr0.50Hf0.50CoSb0.8Sn0.2,950,0.00017607989657968524,3.589941212447417,0.4830547455066269,60720.542860728885
10322,Hf0.60Zr0.25Ti0.15NiSn0.975Sb0.025,950,-0.0001382528703641712,5.956299839710216,0.6048287297225767,191036.54173779234
11565,Zr0.4Hf0.6NiSn0.985Sb0.015,950,-0.00018647282738740604,4.659716702486424,0.9053313667978936,133415.63320360618
12227,Nb0.6Ti0.4FeSb0.95Sn0.05,950,0.000174592985676975,3.5283853026971768,0.934623462482868,122546.3097817506
11928,Ti0:25(Zr0:50Hf0:50)0:75CoSb,950,-0.00023806116780111303,3.9713065099322673,0.06550040485965382,5387.036468966381
11926,Ti0:50(Zr0:25Hf0:75)0:50CoSb,950,-7.973619575254252e-05,4.63954366367684,0.013181114474124442,11776.431925057745
12218,Hf0.8Ti0.2,950,0.00022956248471803204,2.710991500392532,0.8805384488712273,47849.56261138015
12217,Hf0.9Ti0.1,950,0.00021505096996618414,3.2670939540655786,0.7424218560130915,55335.719526372435
10295,Hf0.75Zr0.25NiSn0.99Sb0.01,950,-0.0002112407687079149,4.382859217717952,1.0935969045477067,111822.56983202788
12219,Hf0.7Ti0.3,950,0.00023105527307712206,2.8711748435719757,0.8233277592172099,46681.755580646066
10298,Hf0.15Zr0.85NiSn0.99Sb0.01,950,-0.00021510248459740563,4.591912518819447,1.0219812592119073,103862.31228674123
10268,ZrNiSn,950,-0.00018868173714419213,6.979513839775268,0.5872416275449249,121187.73513239095
10584,Hf0.6Zr0.4NiSn0.995Sb0.005 ,950,-0.0002062111944940116,4.197751170177551,0.9737235194586812,102738.1981811688
10585,Hf0.6Zr0.4NiSn0.995Sb0.005,950,-0.0002005034388554865,4.339988164570545,0.8968344773104605,104758.82856955506
11964,Ti0.5Zr0.25Hf0.25NiSn0.994Sb0.006,950,-0.00017254086826526182,4.876746996229446,0.7698734259609675,132752.28058344155
12765,Hf0.6Zr0.4NiSn0.995Sb0.005 ,950,-0.00021432874112986577,3.78394335417837,1.2462292818197072,100314.98261995988
11981,HfCoSb0.8Sn0.2,950,0.0002167195063272929,4.221615515360865,0.7080839968945387,70309.80560172957
11982,Ti0.5Hf0.5CoSb0.8Sn0.2,950,0.00024674370501471426,2.9509665302772117,0.8532038991891975,46607.93865802874
12025,Hf0.15Zr0.85CoSb0.8Sn0.2,950,0.00023687849811861964,3.639705274834696,0.741977759109412,52076.31337681949
12026,Hf0.2Zr0.8CoSb0.8Sn0.2,950,0.0002347167606380451,3.324633471441093,0.8315916579177534,56200.05866650915
12225,Nb0.6Ti0.4FeSb0.95Sn0.05,950,0.0001809128748258209,3.688494253182801,0.9279927471436494,118172.97241184858
12027,Hf0.25Zr0.75CoSb0.8Sn0.2,950,0.00023725074105020717,3.1739746312938486,0.8420967115281642,52233.358713091286
12028,Hf0.44Zr0.44Ti0.12CoSb0.8Sn0.2,950,0.0002386727358303184,2.765464065199803,0.9716081972871636,51584.28205196707
10325,LaPdSb,950,6.137996922690449e-05,9.030823055570076,0.14835024511841624,354029.01120988466
12226,Nb0.6Ti0.4FeSb0.95Sn0.05,950,0.00016949155733170224,3.816253816028413,0.9097454727749638,133835.86925902462
12029,Hf0.2Zr0.8CoSb0.8Sn0.2,950,0.00023473484066921656,3.3296910916745563,0.8262578922776413,56330.16414760881
12030,Hf0.19Zr0.76Ti0.05CoSb0.8Sn0.2,950,0.00023639274326522374,3.223701898569629,0.9357223973555032,61158.883350325115
12220,Hf0.5Ti0.5,950,0.00023329807000410367,2.5512124753793803,0.8024883162724531,41510.1570116177
11904,NbCoSb,950,-0.00011387099320313433,6.022583038407487,0.2557744784486448,110546.81015622293
10296,Hf0.5Zr0.5NiSn0.99Sb0.01,950,-0.00021173536513647087,4.438944091827931,1.1492342229627974,117884.32166738574
12768,Hf0.65Zr0.25Ti0.15NiSn0.995Sb0.005/nano- ZrO2,950,-0.0002145619303524051,3.1880253828721297,1.4286431362330942,93969.6542782124
11980,Zr0.5Hf0.5CoSb0.8Sn0.2,950,0.0002139538813921032,3.1194581958484733,0.8150834901027164,58069.64379440171
11975,TiCoSb0.8Sn0.2,950,0.0002957088578923043,4.865803748886479,0.4809084969768189,31200.243064549584
11977,ZrCoSb0.8Sn0.2,950,0.0002134678139527452,3.979330509009849,0.6559533897270124,56140.587891016934
11902,NbCoSb,950,-0.00012778388531700037,5.0739620621020185,0.3790719082346864,107304.29134301556
12767,Hf0.65Zr0.25Ti0.15NiSn0.995Sb0.005,950,-0.0002187087935275021,3.4650295671111104,1.3675470315062994,95679.21927094623
11978,Ti0.5Zr0.5CoSb0.8Sn0.2,950,0.00023889259524620792,2.9350092054776984,0.5703698800650676,33328.761828446935
11901,NbCoSb,950,-0.00014165796141965678,4.609506527102019,0.3917539103129095,83096.79104521588
12766,Hf0.6Zr0.4NiSn0.995Sb0.005/nano-ZrO2,950,-0.00021704939513509703,3.301311916951438,1.3368346975216239,97601.69866668693
11903,NbCoSb,950,-0.00012300757789065735,5.2521255230090516,0.3481641739925373,104209.75515313774
11900,NbCoSb,950,-0.00014752730273467739,3.793518326712305,0.3571567459193747,57642.24478908032
10297,Hf0.25Zr0.75NiSn0.99Sb0.01,950,-0.00021607119062452048,4.368956376453483,1.1528969532557074,111495.4346808542
11562,Zr0.8Hf0.2NiSn0.985Sb0.015,950,-0.00018704324516079086,5.115866188674091,0.8915751134819556,141648.70093193837
12155,Zr0.5Hf0.5Ni0.5Pd0.5Sn0.99Sb0.01,950,-0.00010037475103970482,2.388218002769353,0.3784487412743888,96298.14393387044
12154,ZrNi0.8Pd0.2Sn,950,-0.00012430385519803474,3.3009801508688774,0.2638564106490126,70778.69921667759
10289,Hf0.65Zr0.25Ti0.1,950,0.00022401060664088853,2.7178076492011582,0.8174524170495616,46355.142202823576
12150,NbCoSn0.95Sb0.05,950,-0.0002155342440133748,4.894859175476499,0.5223393651405267,56573.92493077348
11710, ZrNiSn,950,-0.0002025029628562109,4.178123476767041,0.6201816716785207,76976.52830992665
12152,NbCoSn0.85Sb0.15,950,-0.00016509397517238438,4.880315371776996,0.5509086977481537,103275.49480727328
12151,NbCoSn0.9Sb0.1,950,-0.00018310925864153325,4.937421572551656,0.5815252469104917,88081.56819220383
10571,ErNiSn0.05Sb0.95,950,0.00010981432224051491,5.943140854571732,0.2472776992074581,139596.19330588743
11647,Ti0.25Hf0.75,950,0.0003044872951536274,3.3457738582790024,1.0449348752351035,39693.90719573968
11646,Ti0.5Hf0.5,950,0.000311780403821095,3.455274420351356,0.6636374311648686,24830.88410489733
11645,Ti0.75Hf0.25,950,0.00030159931277656663,3.1551011837986733,0.6512677453408275,23778.7248141705
12133,Hf0.75Zr0.25NiSn0.99Sb0.01,950,-0.0002176602270967164,4.424474396013822,1.0260392917051908,105773.42265071404
11644,Ti,950,0.00031606689565861167,5.902678891983008,0.2936245637589202,18262.486820030663
12132,Hf0.75Zr0.25NiSn0.99Sb0.01,950,-0.00019926238923252587,4.509104768556017,1.0485912614180144,120509.96618772508
12546,(Ti0.2Zr0.8)Ni1.1Sn,950,-0.00019148964362505333,4.35270579357989,0.7907859238049331,115300.04030886252
12131,Hf0.75Zr0.25NiSn0.99Sb0.01,950,-0.00020359744820554204,4.349743926069829,1.0313065785400106,115869.12552849135
10288,Hf0.44Zr0.44Ti0.12,950,0.0002273318984799065,2.8908689846401594,0.9375814773286656,54367.33042195179
12130,Hf0.75Zr0.25NiSn0.99Sb0.01,950,-0.0002172638369602212,4.514163253667603,1.088030424024321,115927.47259123859
12541,VcoSb,950,-0.00013779069423940424,4.490739998858473,0.4824617823867188,123519.74620686055
10573,NbCo1.05Sn,950,-0.0002587903843250233,7.653104872533955,0.2830872692945906,34967.655992670916
12542,VCoSb0.98Sn0.02,950,-0.00014665982465578435,4.3161693145334,0.5435941611050712,116621.918199205
12543,V0.98Ti0.02CoSb,950,-0.00014766878685592422,4.375596567364501,0.5235872273514403,114783.81176368221
12129,Hf0.75Zr0.25NiSn0.99Sb0.01,950,-0.00017057963943313317,5.741563633796309,0.8095492043813368,168164.5392936207
11648,Ti0.15Hf0.85,950,0.00028770029561116814,3.902791275396955,0.1721716732499139,8545.408023249067
10290,Hf0.45Zr0.45Ti0.1,950,0.0002299897485038822,2.75761496564211,0.8295167135268824,45893.915572782724
12156,Zr0.5Hf0.5Ni0.8Pd0.2Sn0.99Sb0.01,950,-0.00014990580482632628,3.1492458218431967,0.6819293320091238,103216.14346817316
10572,NbCo1.00Sn,950,-0.00018119993676313502,10.052035211433855,0.1561771077325403,41079.16330706864
11278,TiNiSn,950,-0.0001970164840856485,5.167116024864408,0.4023311722386985,59752.60601271981
12158,ZrNi0.5Pd0.5Sn0.99Sb0.01,950,-9.247362327716544e-05,3.9049273450676143,0.1992359103529769,99780.65620071844
10320,Hf0.75Zr0.25NiSn0.975Sb0.025,950,-0.00015663692296831065,6.09886989445891,0.7907082372199391,196915.74284782086
11282,ZrNiSn,950,-0.00023001263121698198,5.404490772602557,0.5448864566852063,62496.91268741263
11563,Zr0.6Hf0.4NiSn0.985Sb0.015,950,-0.00018279020641620192,4.698473693775979,0.9195676409798674,137836.70690254527
10570,ErNiSn0.03Sb0.97,950,0.00011404438833487478,5.892199399068426,0.20806414213313615,111271.6761567623
11567,HfNiSn0.985Sb0.015,950,-0.00018728116140956177,5.7460337863754,0.7697999900607254,137908.64132080117
10588,Hf0.6Zr0.4NiSn0.995Sb0.005,950,-0.00021612094150275332,4.1070158031410875,1.087652133085714,100101.96671166053
11284,Zr0.99Nb0.01NiSn,950,-0.0002172164735945972,5.5826720807541035,0.6937964117641683,97123.48525141727
12157,Zr0.5Hf0.5NiSn0.99Sb0.01,950,-0.00016442650070936082,4.5762617146850015,0.5954711696358077,114547.29675516623
11285,Zr0.95Nb0.05NiSn,950,-0.00015047402881206997,5.953984287773028,0.5920117376630937,169527.67707118482
10291,Hf0.72Zr0.1Ti0.18,950,0.00024310472328820454,2.442978792040825,0.8187659936374552,37643.743636764615
11283,Zr0.99Nb0.01NiSn,950,-0.0002399018691324251,5.326256477501331,0.6539552058688693,73683.75548125076
11564,Zr0.5Hf0.5NiSn0.985Sb0.015,950,-0.0001886687745833528,4.967274128048826,0.9140862678139124,140995.9725191131
11566,Zr0.2Hf0.8NiSn0.985Sb0.015,950,-0.0001907987085362461,4.832611890186622,1.0092211651159586,144018.62859904015
10569,ErNiSn0.01Sb0.99 ,950,0.00013673830358972038,5.678312490393948,0.252410347939025,76788.03576954128
10588,Hf0.6Zr0.4NiSn0.995Sb0.005,1000,-0.00021610986752845592,4.163302645930896,1.1456660684615678,103485.68385572062
10268,ZrNiSn,1000,-0.0001887898249857082,7.109759125370807,0.7856535234433876,156721.5730573952
10573,NbCo1.05Sn,1000,-0.0002646895006684152,7.7128215305100305,0.2965649068014372,33605.308578207325
10288,Hf0.44Zr0.44Ti0.12,1000,0.00023280682683600272,2.8788610491201334,0.9960654255069668,52106.726671179356
11563,Zr0.6Hf0.4NiSn0.985Sb0.015,1000,-0.0001878856517168567,4.737936457967589,0.9756611985939624,133447.4730513639
12156,Zr0.5Hf0.5Ni0.8Pd0.2Sn0.99Sb0.01,1000,-0.00015238359497632474,3.0883509258743547,0.7169554194820232,99538.75832174062
11566,Zr0.2Hf0.8NiSn0.985Sb0.015,1000,-0.00019610106491552173,4.813916447298215,1.0737251899242162,139050.41436583694
12218,Hf0.8Ti0.2,1000,0.00023405273883771627,2.704628047393176,0.9358506798090344,47035.56805443707
11565,Zr0.4Hf0.6NiSn0.985Sb0.015,1000,-0.00019192339111959628,4.6714486082387445,0.9615355605069724,129472.01029422725
11564,Zr0.5Hf0.5NiSn0.985Sb0.015,1000,-0.00019468654061704675,5.029937517441307,0.9699743046444832,136787.33861220058
12217,Hf0.9Ti0.1,1000,0.00021980686514187688,3.2571695596441885,0.787691578849904,53802.5893793756
10572,NbCo1.00Sn,1000,-0.00018476056946017304,10.230755004923203,0.16320453364370666,39513.29012448819
12220,Hf0.5Ti0.5,1000,0.0002359286008417792,2.555396016083757,0.8500438121882815,41605.39638910828
10585,Hf0.6Zr0.4NiSn0.995Sb0.005,1000,-0.00020064980139478081,4.4069532950771535,0.9425219644769276,108021.39430550608
12219,Hf0.7Ti0.3,1000,0.00023564785327179408,2.8780600350388847,0.8763580274417246,46215.979040862236
11562,Zr0.8Hf0.2NiSn0.985Sb0.015,1000,-0.00019225924638134717,5.144294930969169,0.9470757308428366,137952.14921797765
10584,Hf0.6Zr0.4NiSn0.995Sb0.005 ,1000,-0.000206625780528312,4.2564008290777995,1.0261142321998158,105923.7089617136
10322,Hf0.60Zr0.25Ti0.15NiSn0.975Sb0.025,1000,-0.00014313062269513788,5.9667406114978085,0.6430244287278649,183221.96043303763
11567,HfNiSn0.985Sb0.015,1000,-0.00019275821517201832,5.6701519151610835,0.8215666048046938,133240.28417154425
12765,Hf0.6Zr0.4NiSn0.995Sb0.005 ,1000,-0.0002135331424067595,3.830289757329201,1.3131327249122948,103987.33327452607
10320,Hf0.75Zr0.25NiSn0.975Sb0.025,1000,-0.0001574085503617231,6.068068716441729,0.8458828682625574,190090.04764123211
12218,Hf0.8Ti0.2,1050,0.0002385429929574005,2.698264594393821,0.9911629107468416,46221.573497493984
11566,Zr0.2Hf0.8NiSn0.985Sb0.015,1050,-0.00020140342129479737,4.795221004409808,1.1382292147324735,134082.20013263373
11564,Zr0.5Hf0.5NiSn0.985Sb0.015,1050,-0.00020070430665074067,5.0926009068337885,1.025862341475054,132578.70470528808
11567,HfNiSn0.985Sb0.015,1050,-0.00019823526893447482,5.594270043946768,0.8733332195486619,128571.92702228727
12217,Hf0.9Ti0.1,1050,0.00022456276031756963,3.2472451652227976,0.8329613016867166,52269.45923237877
10584,Hf0.6Zr0.4NiSn0.995Sb0.005 ,1050,-0.00020704036656261245,4.315050487978049,1.0785049449409507,109313.08121898843
10322,Hf0.60Zr0.25Ti0.15NiSn0.975Sb0.025,1050,-0.00014800837502610455,5.977181383285402,0.6812201277331531,176021.58416805585
11565,Zr0.4Hf0.6NiSn0.985Sb0.015,1050,-0.00019737395485178652,4.683180513991063,1.017739754216051,125528.38738484828
10585,Hf0.6Zr0.4NiSn0.995Sb0.005,1050,-0.00020079616393407518,4.473918425583762,0.9882094516433946,111493.70835896608
11562,Zr0.8Hf0.2NiSn0.985Sb0.015,1050,-0.00019747524760190343,5.172723673264247,1.0025763482037175,134255.597504017
10588,Hf0.6Zr0.4NiSn0.995Sb0.005,1050,-0.00021609879355415857,4.219589488720704,1.2036800038374218,107106.1617302984
10288,Hf0.44Zr0.44Ti0.12,1050,0.00023828175519209892,2.8668531136001074,1.0545493736852678,49846.12292040693
12220,Hf0.5Ti0.5,1050,0.00023855913167945478,2.559579556788133,0.8975993081041099,41700.63576659886
11563,Zr0.6Hf0.4NiSn0.985Sb0.015,1050,-0.00019298109701751148,4.777399222159199,1.0317547562080578,129058.23920018258
12219,Hf0.7Ti0.3,1050,0.00024024043346646603,2.8849452265057938,0.9293882956662392,45750.202501078405
10268,ZrNiSn,1050,-0.00018889791282722425,7.2400044109663435,1.1474799616572358,221738.10071041755
10588,Hf0.6Zr0.4NiSn0.995Sb0.005,1100,-0.00021608771957986117,4.275876331510512,1.2616939392132756,110989.15065487652
11562,Zr0.8Hf0.2NiSn0.985Sb0.015,1100,-0.00020269124882245978,5.201152415559324,1.0580769655645983,130559.04579005628
10584,Hf0.6Zr0.4NiSn0.995Sb0.005 ,1100,-0.00020745495259691285,4.373700146878302,1.1308956576820854,112926.5314713548
10585,Hf0.6Zr0.4NiSn0.995Sb0.005,1100,-0.0002009425264733695,4.540883556090371,1.0338969388098616,115196.66939385893
